Repository: Serali-Nerri/xgboost

# CFST柱极限承载力预测 - XGBoost ML管道

## 项目概述

本项目是一个完整的机器学习管道，用于预测混凝土填充钢管（CFST）柱的极限承载力。采用XGBoost算法，提供从数据加载、预处理、模型训练、评估到预测的全流程解决方案。

### 核心特性

- **模块化设计**：清晰的模块分离，便于维护和扩展
- **特征工程支持**：处理无量纲参数，剔除几何参数实现多截面统一预测
- **自动化超参数优化**：集成Optuna框架进行超参数搜索，支持持久化存储和断点续训
- **智能参数加载**：自动加载最优参数，无需手动配置
- **特征选择**：迭代剔除法自动寻找最优特征子集
- **多维度评估**：集成R²、RMSE、MAE、MAPE、COV等工程指标
- **可视化分析**：提供预测散点图、特征重要性图和学习曲线
- **COV稳定性指标**：特别添加变异系数评估模型预测稳定性

---

## 环境要求

### 系统要求
- Python 3.8+
- 8GB+ RAM（推荐16GB）
- 5GB+ 可用磁盘空间

### Python依赖
- pandas &gt;= 1.5.0
- numpy &gt;= 1.23.0
- xgboost &gt;= 1.7.0
- scikit-learn &gt;= 1.2.0
- matplotlib &gt;= 3.6.0
- seaborn &gt;= 0.12.0
- optuna &gt;= 3.0.0
- joblib &gt;= 1.2.0

---

## 项目结构

```
xgboost/
├── config/                           # 配置文件目录
│   └── config.yaml                   # 主配置（通过use_optuna切换训练阶段）
├── data/                             # 数据目录
│   ├── raw/                          # 原始数据
│   ├── processed/                    # 处理后数据
│   └── models/                       # 训练好的模型
├── logs/                             # 日志和优化数据目录
│   ├── optuna_study.db               # Optuna持久化存储（自动生成）
│   └── best_params.json              # 最优参数记录（自动生成）
├── output/                           # 输出结果目录
│   ├── xgboost_model/                # 模型输出
│   ├── feature_selection/            # 特征选择结果（18参数）
│   ├── feature_selection_all/        # 特征选择结果（含几何参数）
│   ├── feature_selection_with_cov/   # 带COV的特征选择
│   └── feature_selection_comparison.csv
├── src/                              # 源代码目录
│   ├── data_loader.py                # 数据加载模块
│   ├── preprocessor.py               # 数据预处理
│   ├── model_trainer.py              # 模型训练器
│   ├── evaluator.py                  # 模型评估器
│   ├── visualizer.py                 # 可视化模块
│   ├── predictor.py                  # 预测模块
│   └── utils/                        # 工具模块
├── train.py                          # 训练脚本
├── predict.py                        # 预测脚本
├── feature_selection_pipeline.py     # 特征选择管道
├── requirements.txt                  # Python依赖
└── README.md                         # 本文档
```

---

## 整体架构流程图

```mermaid
graph TD
    A[原始数据] --> B[数据加载器<br/>DataLoader]
    B --> C[参数检查]
    C --> D[数据分割<br/>train/test]
    D --> E[预处理器<br/>Preprocessor]
    E --> F[列剔除<br/>剔除几何参数]
    F --> G[缺失值填充<br/>中位数插补]
    G --> H[模型训练器<br/>ModelTrainer]
    H --> I[超参数优化<br/>Optuna]
    I --> J[XGBoost训练]
    J --> K[模型保存<br/>model.pkl]
    K --> L[评估器<br/>Evaluator]
    L --> M[多指标计算<br/>R²/RMSE/COV]
    M --> N[可视化器<br/>Visualizer]
    N --> O[生成报告<br/>图片/JSON]
    O --> P[预测器<br/>Predictor]
    P --> Q[批量预测<br/>CSV输出]

    subgraph 特征选择管道
        K --> R[迭代训练]
        R --> S[剔除重要性最低特征]
        S --> T[性能曲线]
        T --> U[最优子集选择]
    end
```

---

## 系统时序图

```mermaid
sequenceDiagram
    participant User as 用户
    participant Train as train.py
    participant Loader as DataLoader
    participant Prep as Preprocessor
    participant Trainer as ModelTrainer
    participant Evaluator as Evaluator
    participant Visualizer as Visualizer
    participant Predictor as Predictor

    Note over User,Predictor: 训练流程
    User->>Train: 执行训练命令
    Train->>Loader: load_data(路径, 目标列)
    Loader-->>Train: 特征数据, 目标值
    Train->>Prep: fit_transform(数据, 剔除列)
    Prep-->>Train: 处理后数据, 特征名
    Train->>Trainer: train(训练数据, 测试数据, 超参数)
    Trainer->>Trainer: cross-validation
    Trainer->>Trainer: Optuna优化
    Trainer-->>Train: 训练好的模型
    Train->>Evaluator: evaluate(y_true, y_pred)
    Evaluator-->>Train: R², RMSE, COV等
    Train->>Visualizer: plot_predictions(真实值, 预测值)
    Visualizer-->>Train: 散点图
    Train->>Visualizer: plot_feature_importance(特征重要性)
    Visualizer-->>Train: 特征重要性图
    Train->>Train: save_model(模型, 预处理器, 配置)
    Train-->>User: 训练完成，报告已生成

    Note over User,Predictor: 预测流程
    User->>Predictor: predict_single(输入字典)
    Predictor->>Predictor: 加载模型和预处理器
    Predictor->>Evaluator: calculate_cov(y_true, y_pred)
    Evaluator-->>Predictor: COV值
    Predictor-->>User: 预测结果 + 置信度

    Note over User,Predictor: 特征选择流程
    User->>Train: 执行特征选择命令
    loop 迭代训练
        Train->>Trainer: train_and_evaluate(当前特征集)
        Trainer-->>Train: 模型 + 性能指标
        Train->>Train: 移除重要性最低特征
    end
    Train->>Visualizer: plot_feature_selection_curve(结果)
    Visualizer-->>Train: 特征选择曲线
    Train-->>User: 最优特征集推荐
```

---

## 配置文件详解

### 主配置文件（config.yaml）

```yaml

# 数据配置
data:
  file_path: "data/raw/feature_parameters_unique.csv"
  target_column: "Nexp (kN)"
  target_transform:
    enabled: true
    type: "log"
  columns_to_drop:
    - "b (mm)"
    - "h (mm)"
    - "r0 (mm)"
    - "t (mm)"
    - "L (mm)"
    - "lambda"
  test_size: 0.2
  random_state: 42

# 模型配置
model:
  # 注意：XGBoost 参数必须放在 model.params 下（严格约束）
  params:
    objective: "reg:squarederror"
    max_depth: 5
    learning_rate: 0.05
    n_estimators: 1200
    min_child_weight: 10
    subsample: 0.8
    colsample_bytree: 0.75
    reg_alpha: 0.5
    reg_lambda: 2.0
    gamma: 0.05
    random_state: 42
    tree_method: "hist"
    device: "cpu"

File: data/processed/2026.3.11-new_feature_parameters_raw.csv (part 1 of 84)
b (mm),h (mm),r0 (mm),t (mm),R (%),fy (MPa),fc (MPa),L (mm),e1 (mm),e2 (mm),Nexp (kN),r0/h,b/t,Ac (mm^2),As (mm^2),Re (mm),te (mm),ke,xi,sigma_re (MPa),lambda,lambda_bar,e/h,e1/e2,e_bar,Npl (kN),psi,b/h,L/h,axial_flag,section_family
168.8,168.8,84.4,2.64,0.0,302.4,18.2,305.0,0.0,0.0,1326.0,0.5,63.93939393939394,21000.59687162932,2103.322226753933,81.75999999999999,3.996666554885877,1.0,1.6641197381783,14.782191367386122,7.3436645906539,0.08273179497341888,0.0,0.0,0.0,1018.2555044340431,1.3022271858348602,1.0,1.8068720379146919,axial,circular
168.8,168.8,84.4,2.64,0.0,302.4,34.7,305.0,0.0,0.0,1219.0,0.5,63.93939393939394,21000.59687162932,2103.322226753933,81.75999999999999,3.996666554885877,1.0,0.8728236090733446,14.782191367386122,7.3436645906539,0.0907196960389449,0.0,0.0,0.0,1364.765352815927,0.8931938354713002,1.0,1.8068720379146919,axial,circular
169.3,169.3,84.65,2.62,0.0,338.1,37.1,305.0,0.0,0.0,1308.0,0.5,64.61832061068702,21139.52846602682,2094.2166616290924,82.03,3.9672718590965133,1.0,0.9028125256832679,16.351756864080592,7.32083441934722,0.09398037434624487,0.0,0.0,0.0,1492.3311593863914,0.8764810623788196,1.0,1.8015357353809804,axial,circular
169.3,169.3,84.65,2.62,0.0,338.1,34.1,305.0,0.0,0.0,1330.0,0.5,64.61832061068702,21139.52846602682,2094.2166616290924,82.03,3.9672718590965133,1.0,0.9822388475908869,16.351756864080592,7.32083441934722,0.09269862805904647,0.0,0.0,0.0,1428.9125739883104,0.9307777286106241,1.0,1.8015357353809804,axial,circular
168.3,168.3,84.15,3.6,0.0,288.4,27.0,305.0,0.0,0.0,1557.0,0.5,46.75,20383.603468268295,2828.80688383354,80.55000000000001,5.407778573140064,1.0,1.4823604860344304,19.361928497747908,7.404688234215976,0.08490605013142848,0.0,0.0,0.0,1366.185198940837,1.1396697908944529,1.0,1.8122400475341651,axial,circular
168.3,168.3,84.15,3.6,0.0,288.4,33.3,305.0,0.0,0.0,1432.0,0.5,46.75,20383.603468268295,2828.80688383354,80.55000000000001,5.407778573140064,1.0,1.2019139075954843,19.361928497747908,7.404688234215976,0.08750457805219487,0.0,0.0,0.0,1494.601900790927,0.9581146653447994,1.0,1.8122400475341651,axial,circular
168.3,168.3,84.15,3.6,0.0,288.4,33.3,305.0,0.0,0.0,1463.0,0.5,46.75,20383.603468268295,2828.80688383354,80.55000000000001,5.407778573140064,1.0,1.2019139075954843,19.361928497747908,7.404688234215976,0.08750457805219487,0.0,0.0,0.0,1494.601900790927,0.9788559744409507,1.0,1.8122400475341651,axial,circular
168.8,168.8,84.4,5.0,0.0,200.2,33.4,305.0,0.0,0.0,1966.0,0.5,33.760000000000005,19805.73106158535,3879.0356167099594,79.4,7.427964306770534,1.0,1.1739524216388477,18.728947786088927,7.435403830092824,0.07696873118397005,0.0,0.0,0.0,1438.0943479222847,1.3670869389344429,1.0,1.8068720379146919,axial,circular
168.8,168.8,84.4,5.0,0.0,200.2,33.4,305.0,0.0,0.0,1970.0,0.5,33.760000000000005,19805.73106158535,3879.0356167099594,79.4,7.427964306770534,1.0,1.1739524216388477,18.728947786088927,7.435403830092824,0.07696873118397005,0.0,0.0,0.0,1438.0943479222847,1.3698683976097927,1.0,1.8068720379146919,axial,circular
168.8,168.8,84.4,5.0,0.0,200.2,27.9,305.0,0.0,0.0,1984.0,0.5,33.760000000000005,19805.73106158535,3879.0356167099594,79.4,7.427964306770534,1.0,1.405376734148298,18.728947786088927,7.435403830092824,0.07471435232507505,0.0,0.0,0.0,1329.1628270835652,1.4926688886968587,1.0,1.8068720379146919,axial,circular
168.8,168.8,84.4,5.0,0.0,200.2,27.9,305.0,0.0,0.0,1984.0,0.5,33.760000000000005,19805.73106158535,3879.0356167099594,79.4,7.427964306770534,1.0,1.405376734148298,18.728947786088927,7.435403830092824,0.07471435232507505,0.0,0.0,0.0,1329.1628270835652,1.4926688886968587,1.0,1.8068720379146919,axial,circular
178.0,178.0,89.0,9.0,0.0,283.314,22.163,360.0,0.0,0.0,2922.382,0.5,19.77777777777778,20106.192982974677,7065.637573889924,80.0,13.000334902412135,1.0,4.4922198186771505,46.0397110317749,8.45350853803014,0.09018557059200476,0.0,0.0,0.0,2447.407598690718,1.1940724551004,1.0,2.0224719101123596,axial,circular
178.0,178.0,89.0,9.0,0.0,283.314,22.163,360.0,0.0,0.0,2853.735,0.5,19.77777777777778,20106.192982974677,7065.637573889924,80.0,13.000334902412135,1.0,4.4922198186771505,46.0397110317749,8.45350853803014,0.09018557059200476,0.0,0.0,0.0,2447.407598690718,1.1660235922805233,1.0,2.0224719101123596,axial,circular
178.0,178.0,89.0,9.0,0.0,283.314,45.405,360.0,0.0,0.0,3216.581,0.5,19.77777777777778,20106.192982974677,7065.637573889924,80.0,13.000334902412135,1.0,2.19273357210311,46.0397110317749,8.45350853803014,0.09620272267806151,0.0,0.0,0.0,2914.715736001015,1.1035659362148103,1.0,2.0224719101123596,axial,circular
178.0,178.0,89.0,9.0,0.0,283.314,45.405,360.0,0.0,0.0,3177.355,0.5,19.77777777777778,20106.192982974677,7065.637573889924,80.0,13.000334902412135,1.0,2.19273357210311,46.0397110317749,8.45350853803014,0.09620272267806151,0.0,0.0,0.0,2914.715736001015,1.0901080200566404,1.0,2.0224719101123596,axial,circular
179.0,179.0,89.5,5.5,0.0,248.501,22.163,360.0,0.0,0.0,1814.23,0.5,32.54545454545455,22167.07776372958,4515.13521031194,84.0,8.158625070575027,1.0,2.2838201989074576,24.136029626940058,8.28366281337212,0.08628876474992103,0.0,0.0,0.0,1613.304559375266,1.1245427836034505,1.0,2.011173184357542,axial,circular
179.0,179.0,89.5,5.5,0.0,248.501,23.928,360.0,0.0,0.0,1814.23,0.5,32.54545454545455,22167.07776372958,4515.13521031194,84.0,8.158625070575027,1.0,2.115358871129471,24.136029626940058,8.28366281337212,0.08701931017658575,0.0,0.0,0.0,1652.4294516282487,1.0979167662572937,1.0,2.011173184357542,axial,circular
179.0,179.0,89.5,5.5,0.0,248.501,43.64,360.0,0.0,0.0,2039.783,0.5,32.54545454545455,22167.07776372958,4515.13521031194,84.0,8.158625070575027,1.0,1.1598603819520161,24.136029626940058,8.28366281337212,0.09477419193994664,0.0,0.0,0.0,2089.386888506886,0.9762591175527411,1.0,2.011173184357542,axial,circular
179.0,179.0,89.5,5.5,0.0,248.501,43.64,360.0,0.0,0.0,2029.977,0.5,32.54545454545455,22167.07776372958,4515.13521031194,84.0,8.158625070575027,1.0,1.1598603819520161,24.136029626940058,8.28366281337212,0.09477419193994664,0.0,0.0,0.0,2089.386888506886,0.9715658747388133,1.0,2.011173184357542,axial,circular
174.0,174.0,87.0,3.0,0.0,265.956,23.928,360.0,0.0,0.0,1314.091,0.5,58.0,22167.07776372958,2456.3629687084363,84.0,4.53182827094254,1.0,1.2316505046939874,14.34841570984279,8.421577005559337,0.09415635193414136,0.0,0.0,0.0,1183.6983064363421,1.110157033134752,1.0,2.0689655172413794,axial,circular
174.0,174.0,87.0,3.0,0.0,265.956,23.928,360.0,0.0,0.0,1304.284,0.5,58.0,22167.07776372958,2456.3629687084363,84.0,4.53182827094254,1.0,1.2316505046939874,14.34841570984279,8.421577005559337,0.09415635193414136,0.0,0.0,0.0,1183.6983064363421,1.1018719828422285,1.0,2.0689655172413794,axial,circular
174.0,174.0,87.0,3.0,0.0,265.956,45.699,360.0,0.0,0.0,1608.291,0.5,58.0,22167.07776372958,2456.3629687084363,84.0,4.53182827094254,1.0,0.6448923012826918,14.34841570984279,8.421577005559337,0.10567652774400106,0.0,0.0,0.0,1666.2977564304988,0.9651882406930923,1.0,2.0689655172413794,axial,circular
174.0,174.0,87.0,3.0,0.0,265.956,45.699,360.0,0.0,0.0,1676.937,0.5,58.0,22167.07776372958,2456.3629687084363,84.0,4.53182827094254,1.0,0.6448923012826918,14.34841570984279,8.421577005559337,0.10567652774400106,0.0,0.0,0.0,1666.2977564304988,1.006384959427835,1.0,2.0689655172413794,axial,circular
159.0,159.0,79.5,5.07,0.0,381.5,41.5,477.0,0.0,0.0,2230.0,0.5,31.360946745562128,17403.873208013814,3688.8034391629194,74.43,7.509047485764228,1.0,1.9484355686828752,38.48853440573764,12.36815811105875,0.15926661534373543,0.0,0.0,0.0,2129.5392501732267,1.0471748758885762,1.0,3.0,axial,circular
630.0,630.0,315.0,7.0,0.0,291.4,36.0,1890.0,0.0,0.0,16650.0,0.5,90.0,298024.04549014213,20991.514437694914,308.0,10.66252771778494,1.0,0.5701373764698301,10.087859016112114,12.139524865439427,0.15416483069490874,0.0,0.0,0.0,16845.792944789413,0.9883773387556699,1.0,3.0,axial,circular
630.0,630.0,315.0,7.61,0.0,349.5,35.0,1890.0,0.0,0.0,18000.0,0.5,82.78580814717476,296844.72962125565,22779.653368808413,307.39000000000004,11.576457438915668,1.0,0.7662966102135625,13.162340593061014,12.151103140530122,0.15818574630583623,0.0,0.0,0.0,18351.054389142486,0.9808700698227896,1.0,3.0,axial,circular
630.0,630.0,315.0,8.44,0.0,350.0,34.5,1890.0,0.0,0.0,18600.0,0.5,74.64454976303318,295243.8415492283,25202.10729678111,306.56,12.816131708726857,1.0,0.865974209469005,14.632196301064717,12.16670977938007,0.15705641335476767,0.0,0.0,0.0,19006.650087321766,0.978604852225221,1.0,3.0,axial,circular
630.0,630.0,315.0,10.21,0.0,323.3,38.4,1890.0,0.0,0.0,20500.0,0.5,61.704211557296766,291844.35712550173,30327.296873054453,304.79,15.444948929569534,1.0,0.8748969092020085,16.38292591269343,12.199426625888362,0.1553418296867695,0.0,0.0,0.0,21011.63839267777,0.9756497621405826,1.0,3.0,axial,circular
630.0,630.0,315.0,11.6,0.0,347.2,46.0,1890.0,0.0,0.0,24400.0,0.5,54.310344827586206,289188.50464748,34313.253595032846,303.3999999999999,17.495322257010287,0.9999999999999999,0.8955766444750363,20.021014791146907,12.22458370502896,0.16164550654283752,0.0,0.0,0.0,25216.232861979483,0.9676306581380686,1.0,3.0,axial,circular
720.0,720.0,360.0,8.3,0.0,312.0,15.0,2160.0,0.0,0.0,15000.0,0.5,86.74698795180723,388592.6745252903,28423.58662005321,351.7,12.635557723871159,1.0,1.521414685491272,11.209252231583172,12.144518590795705,0.13642003477676085,0.0,0.0,0.0,14697.049143335957,1.0206130396455406,1.0,3.0,axial,circular
820.0,820.0,410.0,8.93,0.0,331.0,45.0,2460.0,0.0,0.0,33600.0,0.5,91.82530795072789,505347.6246952688,34869.76082682465,401.07,13.606421442119824,1.0,0.5075446097630482,11.229275431574694,12.136870871476676,0.16523363164232702,0.0,0.0,0.0,34282.53394496605,0.9800909131728206,1.0,3.0,axial,circular
1020.0,1020.0,510.0,9.64,0.0,336.0,16.9,3060.0,0.0,0.0,30000.0,0.5,105.80912863070539,786529.5439031485,46948.53950444331,500.36,14.716997997536737,1.0,1.1867510345240946,9.882707105228922,12.11945877641263,0.1416132681499022,0.0,0.0,0.0,29067.05856545616,1.0320961762416705,1.0,3.0,axial,circular
1020.0,1020.0,510.0,13.25,0.0,368.7,28.9,3060.0,0.0,0.0,46000.0,0.5,76.98113207547169,775221.170345685,64106.1711469798,496.75,20.131215117626198,1.0,1.054992832880797,14.941880249358388,12.161910943944145,0.15496445671827375,0.0,0.0,0.0,46039.83712488174,0.999134724895449,1.0,3.0,axial,circular
165.0,165.0,82.5,4.5,0.0,254.4,33.2,660.0,0.0,0.0,1647.0,0.5,36.666666666666664,19113.449704440303,3427.984705944772,78.0,6.706324566640575,1.0,1.3742913748299692,21.872935509658493,16.42789324928787,0.1833219888616382,0.0,0.0,0.0,1506.6458393797682,1.0931567040851555,1.0,4.0,axial,circular
114.0,114.0,57.0,4.5,0.0,271.0,33.2,456.0,0.0,0.0,1033.0,0.5,25.333333333333332,8659.014751456867,2312.9802199436294,52.5,6.597330485865562,1.0,2.1803923341865077,34.0547916508489,16.588724346909633,0.18291873564687877,0.0,0.0,0.0,914.2969293530916,1.1298298909643023,1.0,4.0,axial,circular
88.5,88.5,44.25,4.0,0.0,232.0,33.2,354.0,0.0,0.0,602.0,0.5,22.125,5089.576448356314,1578.14168308665,40.25,5.819519202236172,1.0,2.1667771647187135,33.54356409736129,16.657905248266186,0.17218539536053504,0.0,0.0,0.0,535.1028085615324,1.125017455277989,1.0,4.0,axial,circular
60.0,60.0,30.0,3.5,0.0,223.0,33.2,240.0,0.0,0.0,334.0,0.5,17.142857142857142,2206.1834409834323,911.7500527526184,26.5,5.003476879858059,1.0,2.7758817132926645,42.10472997012631,16.801854335924297,0.16746086343503658,0.0,0.0,0.0,276.5655520044839,1.20767028857804,1.0,4.0,axial,circular
48.0,48.0,24.0,3.5,0.0,304.0,33.2,192.0,0.0,0.0,273.0,0.5,13.714285714285714,1320.2543126711105,707.6969442033898,20.5,4.907025283609993,1.0,4.908233614790911,72.76759444963112,16.938016855739995,0.18803221352124763,0.0,0.0,0.0,258.9723142185113,1.0541667391119371,1.0,4.0,axial,circular
131.76,131.76,65.88,2.38,0.0,235.0,17.4,264.0,0.0,0.0,535.0,0.5,55.36134453781512,12667.68697743744,1473.3645670989547,63.49999999999999,3.591255075907604,1.0,1.5708384098638226,13.290471540760425,8.161926092204778,0.08398441993520596,0.0,0.0,0.0,566.6584266756659,0.9441313758247771,1.0,2.003642987249545,axial,circular
134.3,134.3,67.15,3.12,0.0,235.0,26.6,264.0,0.0,0.0,681.0,0.5,43.044871794871796,12880.030052326965,1949.519132190524,64.03,4.6751098032794545,0.9999999999999999,1.3372014871711673,17.158375820251,8.04509036428519,0.08613935638563007,0.0,0.0,0.0,800.7457954566704,0.850457166136753,1.0,1.965748324646314,axial,circular
130.6,130.6,65.3,4.3,0.0,235.0,26.6,264.0,0.0,0.0,725.0,0.5,30.372093023255815,11689.86626400762,2564.5924457619185,61.0,6.359744131924117,1.0,1.93818416745435,24.500653622986352,8.34080540083721,0.0866248494976813,0.0,0.0,0.0,913.6296673766535,0.7935381543396304,1.0,2.021439509954058,axial,circular
132.45,132.45,66.225,5.25,0.0,235.0,26.6,264.0,0.0,0.0,872.0,0.5,25.228571428571428,11680.286369909578,3134.194425932736,60.974999999999994,7.695195106731134,1.0,2.3706021223083065,29.657578517126964,8.267196682290626,0.08459169298369794,0.0,0.0,0.0,1047.2313075337877,0.8326718211409717,1.0,1.9932049830124576,axial,circular
134.1,134.1,67.05,6.2,0.0,235.0,26.6,264.0,0.0,0.0,1006.0,0.5,21.629032258064516,11632.445804281631,3698.8598575563656,60.849999999999994,9.007756622071398,1.0,2.8092026206373575,34.78755638762167,8.204478720834773,0.08299135943160538,0.0,0.0,0.0,1178.6551249196373,0.8535151451266042,1.0,1.9686800894854588,axial,circular
101.8,101.8,50.9,2.94,0.0,320.0,18.0,200.0,0.0,0.0,628.0,0.5,34.625850340136054,7226.170784629344,1377.5139217823723,47.96,4.37199690112287,1.0,3.388950679014198,29.170955136766437,8.079634847962279,0.0909485347488296,0.0,0.0,0.0,570.8755290936873,1.100064669082948,1.0,1.9646365422396856,axial,circular
101.8,101.8,50.9,2.94,0.0,320.0,37.4,200.0,0.0,0.0,660.0,0.5,34.625850340136054,7226.170784629344,1377.5139217823723,47.96,4.37199690112287,1.0,1.6310457813437318,29.170955136766437,8.079634847962279,0.0977409483862846,0.0,0.0,0.0,711.0632423154965,0.92818748139868,1.0,1.9646365422396856,axial,circular
101.8,101.8,50.9,5.7,0.0,305.0,18.0,200.0,0.0,0.0,954.0,0.5,17.859649122807017,6418.399454990089,2531.3297921431194,45.19999999999999,8.174032057084794,1.0,6.682659334982513,55.15663224360316,8.240516604009525,0.08941892661460965,0.0,0.0,0.0,887.5867767934731,1.0748244847072346,1.0,1.9646365422396856,axial,circular
101.8,101.8,50.9,5.7,0.0,305.0,37.4,200.0,0.0,0.0,971.0,0.5,17.859649122807017,6418.399454990089,2531.3297921431194,45.19999999999999,8.174032057084794,1.0,3.216253155873937,55.15663224360316,8.240516604009525,0.09369929293107018,0.0,0.0,0.0,1012.1037262202807,0.9593878323383086,1.0,1.9646365422396856,axial,circular
100.0,100.0,50.0,0.52,0.0,244.0,18.0,200.0,0.0,0.0,239.0,0.5,192.3076923076923,7691.468302641344,250.24186866686154,49.48,0.7984731344714575,1.0,0.44102990736824166,3.937498884620769,8.044555701515433,0.09095469140906279,0.0,0.0,0.0,199.5054454022584,1.1979622887892087,1.0,2.0,axial,circular
100.0,100.0,50.0,0.52,0.0,244.0,37.4,200.0,0.0,0.0,396.0,0.5,192.3076923076923,7691.468302641344,250.24186866686154,49.48,0.7984731344714575,1.0,0.21226038322535695,3.937498884620769,8.044555701515433,0.10736648788793893,0.0,0.0,0.0,348.7199304735005,1.1355817818106968,1.0,2.0,axial,circular
165.2,165.2,82.6,4.17,0.0,358.7,40.9,660.8,0.0,0.0,1594.0,0.5,39.616306954436446,19324.76862012475,3192.841126918456,78.42999999999999,6.231548507645073,1.0,1.44900897317552,28.500018483900135,16.399331430052317,0.20980697484892913,0.0,0.0,0.0,1935.6551487887523,0.8234937927850707,1.0,4.0,axial,circular
76.0,76.0,38.0,2.2,0.0,390.0,57.0,266.0,0.0,0.0,470.0,0.5,34.54545454545454,4026.390808546822,769.4510167631613,35.8,3.2712664955960165,0.9999999999999999,1.3075394570149803,35.63670204699571,14.394677129956426,0.19576751194462347,0.0,0.0,0.0,529.5901726248018,0.887478703901442,1.0,3.5,axial,circular
76.0,76.0,38.0,2.2,0.0,390.0,57.0,266.0,0.0,0.0,480.0,0.5,34.54545454545454,4026.390808546822,769.4510167631613,35.8,3.2712664955960165,0.9999999999999999,1.3075394570149803,35.63670204699571,14.394677129956426,0.19576751194462347,0.0,0.0,0.0,529.5901726248018,0.9063612295163663,1.0,3.5,axial,circular
76.0,76.0,38.0,2.2,0.0,390.0,57.0,266.0,0.0,0.0,420.0,0.5,34.54545454545454,4026.390808546822,769.4510167631613,35.8,3.2712664955960165,0.9999999999999999,1.3075394570149803,35.63670204699571,14.394677129956426,0.19576751194462347,0.0,0.0,0.0,529.5901726248018,0.7930660758268205,1.0,3.5,axial,circular
76.0,76.0,38.0,2.2,0.0,390.0,57.0,266.0,0.0,0.0,465.0,0.5,34.54545454545454,4026.390808546822,769.4510167631613,35.8,3.2712664955960165,0.9999999999999999,1.3075394570149803,35.63670204699571,14.394677129956426,0.19576751194462347,0.0,0.0,0.0,529.5901726248018,0.8780374410939799,1.0,3.5,axial,circular
101.7,101.7,50.85,2.4,0.0,380.0,57.0,356.0,0.0,0.0,770.0,0.5,42.375,7374.582449018315,1134.8156387964807,48.45,3.5944573112727696,1.0,1.0258801287093386,28.19182204919819,14.330870232836746,0.19679613212629074,0.0,0.0,0.0,851.5811423367066,0.9042003888051688,1.0,3.500491642084562,axial,circular
101.7,101.7,50.85,2.4,0.0,380.0,57.0,356.0,0.0,0.0,775.0,0.5,42.375,7374.582449018315,1134.8156387964807,48.45,3.5944573112727696,1.0,1.0258801287093386,28.19182204919819,14.330870232836746,0.19679613212629074,0.0,0.0,0.0,851.5811423367066,0.9100718199013064,1.0,3.500491642084562,axial,circular
101.7,101.7,50.85,2.4,0.0,380.0,57.0,356.0,0.0,0.0,740.0,0.5,42.375,7374.582449018315,1134.8156387964807,48.45,3.5944573112727696,1.0,1.0258801287093386,28.19182204919819,14.330870232836746,0.19679613212629074,0.0,0.0,0.0,851.5811423367066,0.8689718022283441,1.0,3.500491642084562,axial,circular
101.7,101.7,50.85,2.4,0.0,380.0,57.0,356.0,0.0,0.0,690.0,0.5,42.375,7374.582449018315,1134.8156387964807,48.45,3.5944573112727696,1.0,1.0258801287093386,28.19182204919819,14.330870232836746,0.19679613212629074,0.0,0.0,0.0,851.5811423367066,0.8102574912669696,1.0,3.500491642084562,axial,circular
101.7,101.7,50.85,2.4,0.0,380.0,57.0,356.0,0.0,0.0,775.0,0.5,42.375,7374.582449018315,1134.8156387964807,48.45,3.5944573112727696,1.0,1.0258801287093386,28.19182204919819,14.330870232836746,0.19679613212629074,0.0,0.0,0.0,851.5811423367066,0.9100718199013064,1.0,3.500491642084562,axial,circular
165.0,165.0,82.5,2.82,0.0,363.3,48.3,580.5,0.0,0.0,1661.6,0.5,58.51063829787234,19945.66513819861,2190.171339703076,79.68,4.260786211852263,1.0,0.8259387367659996,19.427003398166757,14.3184944414267,0.19411830995151613,0.0,0.0,0.0,1759.0648738891202,0.944592791695263,1.0,3.518181818181818,axial,circular
190.0,190.0,95.0,1.94,0.0,256.4,41.0,663.5,0.0,0.0,1678.2,0.5,97.93814432989691,27206.706344645736,1757.4694459978527,93.06,2.9586622450399744,1.0,0.4039670831348305,8.15174080838437,14.118201085780393,0.18205938975835304,0.0,0.0,0.0,1566.0901260843248,1.0715858379083087,1.0,3.4921052631578946,axial,circular
190.0,190.0,95.0,1.52,0.0,306.1,48.3,664.5,0.0,0.0,1694.8,0.5,125.0,27452.840075958007,1382.641577310121,93.48,2.3251088570257963,1.0,0.31918210244582856,7.613562485404326,14.108032096508284,0.19787131733721175,0.0,0.0,0.0,1749.1987624833996,0.9689007540765877,1.0,3.4973684210526317,axial,circular
190.0,190.0,95.0,1.13,0.0,185.7,41.0,664.5,0.0,0.0,1376.6,0.5,168.141592920354,27682.385255581525,1031.7887569336401,93.87,1.733375786555058,1.0,0.16881667018141122,3.429081533645193,14.078325365133704,0.18591875917717984,0.0,0.0,0.0,1326.5809676414194,1.0377052238639541,1.0,3.4973684210526317,axial,circular
190.0,190.0,95.0,0.86,0.0,210.7,41.0,659.0,0.0,0.0,1349.9,0.5,220.93023255813955,27841.860980977905,787.3120823300233,94.14,1.3217662696306576,1.0,0.145321320172959,2.958319024975351,13.941119993725563,0.19053770892113214,0.0,0.0,0.0,1307.40295596703,1.0325049318873054,1.0,3.468421052631579,axial,circular
165.0,165.0,82.5,2.82,0.0,363.3,80.2,580.5,0.0,0.0,2295.0,0.5,58.51063829787234,19945.66513819861,2190.171339703076,79.68,4.260786211852263,1.0,0.49741696989772793,19.427003398166757,14.3184944414267,0.21477796055774345,0.0,0.0,0.0,2395.331591797656,0.9581136940951216,1.0,3.518181818181818,axial,circular
190.0,190.0,95.0,1.94,0.0,256.4,74.7,663.5,0.0,0.0,2592.0,0.5,97.93814432989691,27206.706344645736,1757.4694459978527,93.06,2.9586622450399744,1.0,0.22172222769113856,8.15174080838437,14.118201085780393,0.21134265254778073,0.0,0.0,0.0,2482.9561298988856,1.0439169539840218,1.0,3.4921052631578946,axial,circular
190.0,190.0,95.0,1.52,0.0,306.1,80.2,663.5,0.0,0.0,2602.0,0.5,125.0,27452.840075958007,1382.641577310121,93.48,2.3251088570257963,1.0,0.192225630275979,7.613562485404326,14.086801047454095,0.2237848617859953,0.0,0.0,0.0,2624.94436090646,0.9912591058126136,1.0,3.4921052631578946,axial,circular
190.0,190.0,95.0,1.13,0.0,185.7,80.2,662.5,0.0,0.0,2295.0,0.5,168.141592920354,27682.385255581525,1031.7887569336401,93.87,1.733375786555058,1.0,0.08630278650171895,3.429081533645193,14.035952677804483,0.22303938972062004,0.0,0.0,0.0,2411.7304696602155,0.9515988742818922,1.0,3.486842105263158,axial,circular
190.0,190.0,95.0,0.86,0.0,210.7,74.7,663.5,0.0,0.0,2451.0,0.5,220.93023255813955,27841.860980977905,787.3120823300233,94.14,1.3217662696306576,1.0,0.07976136716320374,2.958319024975351,14.036317322969515,0.22525102806811695,0.0,0.0,0.0,2245.673671025985,1.0914319527468153,1.0,3.4921052631578946,axial,circular
165.0,165.0,82.5,2.82,0.0,363.3,108.0,577.5,0.0,0.0,2673.0,0.5,58.51063829787234,19945.66513819861,2190.171339703076,79.68,4.260786211852263,1.0,0.36937815727590534,19.427003398166757,14.244497054132506,0.2289736478208238,0.0,0.0,0.0,2949.8210826395775,0.906156653273401,1.0,3.5,axial,circular
190.0,190.0,95.0,1.94,0.0,256.4,108.0,660.0,0.0,0.0,3360.0,0.5,97.93814432989691,27206.706344645736,1757.4694459978527,93.06,2.9586622450399744,1.0,0.15335787415303748,8.15174080838437,14.04372677711388,0.23236648839302307,0.0,0.0,0.0,3388.939451175589,0.9914606172247927,1.0,3.473684210526316,axial,circular
190.0,190.0,95.0,1.52,0.0,306.1,108.0,661.5,0.0,0.0,3260.0,0.5,125.0,27452.840075958007,1382.641577310121,93.48,2.3251088570257963,1.0,0.14274532914938443,7.613562485404326,14.044338949345718,0.24124974773978208,0.0,0.0,0.0,3388.1333150180926,0.9621817375219167,1.0,3.481578947368421,axial,circular
190.0,190.0,95.0,1.13,0.0,185.7,108.0,660.0,0.0,0.0,3058.0,0.5,168.141592920354,27682.385255581525,1031.7887569336401,93.87,1.733375786555058,1.0,0.06408780997627647,3.429081533645193,13.982986818642956,0.2417219631168859,0.0,0.0,0.0,3181.300779765382,0.9612420238445749,1.0,3.473684210526316,axial,circular
190.0,190.0,95.0,0.86,0.0,210.7,108.0,662.0,0.0,0.0,3070.0,0.5,220.93023255813955,27841.860980977905,787.3120823300233,94.14,1.3217662696306576,1.0,0.05516827895454926,2.958319024975351,14.004584879888197,0.24865796527125944,0.0,0.0,0.0,3172.8076416925496,0.9675972661116933,1.0,3.4842105263157896,axial,circular
111.3,111.3,55.65,2.0,0.0,354.6,60.75,339.0,0.0,0.0,855.0,0.5,55.65,9042.516820662207,1046.047845925271,53.65,3.018243935905346,1.0,0.6752345768632448,19.949101578229932,12.406209515589694,0.17389609876553905,0.0,0.0,0.0,920.2614630203302,0.9290837814656068,1.0,3.045822102425876,axial,circular
113.6,113.6,56.8,3.2,0.0,354.6,60.75,338.0,0.0,0.0,1145.0,0.5,35.49999999999999,9025.67003005733,1675.418147339798,53.599999999999994,4.763191823185863,1.0,1.0835182037431805,31.511713069061706,12.228946908002392,0.16409374111460018,0.0,0.0,0.0,1142.4127293726754,1.0022647424707403,1.0,2.9753521126760565,axial,circular
114.8,114.8,57.4,3.9,0.0,357.7,60.75,338.0,0.0,0.0,1116.0,0.5,29.435897435897434,8992.023572737386,2040.4697613958783,53.5,5.760034572310104,1.0,1.3361197521149182,38.511483486267736,12.15863473238768,0.1606626187126355,0.0,0.0,0.0,1276.1414656951017,0.8745111964464894,1.0,2.9442508710801394,axial,circular
115.9,115.9,57.95,4.9,0.0,309.5,60.75,356.0,0.0,0.0,1174.0,0.5,23.653061224489797,8841.392058979389,2546.447755712512,53.050000000000004,7.156826816348811,1.0,1.4673323494828447,41.7537775619219,12.76494216570929,0.15820681306908665,0.0,0.0,0.0,1325.2401479760204,0.8858771761427522,1.0,3.071613459879206,axial,circular
130.6,130.6,65.3,2.3,0.0,324.3,60.75,396.0,0.0,0.0,1250.0,0.5,56.78260869565218,12468.981242097889,1412.507423852187,63.0,3.4726641358697776,1.0,0.604728495946152,17.875952051786808,12.346444375144257,0.17041940110176682,0.0,0.0,0.0,1215.566768012711,1.0283268948225548,1.0,3.0321592649310873,axial,circular
133.1,133.1,66.55,4.5,0.0,324.3,60.75,397.0,0.0,0.0,1535.0,0.5,29.577777777777776,12095.767888833056,2730.560331367586,62.05,6.647648055050553,1.0,1.205088657163104,34.7434692063319,12.315902767267994,0.15841615027673384,0.0,0.0,0.0,1620.3386147091162,0.9473328513346353,1.0,2.982719759579264,axial,circular
141.8,141.8,70.9,4.3,0.0,433.0,60.75,419.0,0.0,0.0,1618.0,0.5,32.97674418604652,13934.722710556747,2798.5733435650345,66.60000000000001,6.382008484743537,1.0,1.4314625029815617,41.492637746155424,12.166547593844822,0.17150262121234733,0.0,0.0,0.0,2058.3166624299824,0.7860792411260186,1.0,2.954866008462623,axial,circular
159.8,159.8,79.9,6.3,0.0,482.5,60.75,476.0,0.0,0.0,3123.0,0.5,25.365079365079367,17017.88174078977,4539.562824345991,73.60000000000001,9.236874192244485,1.0,2.118651695023541,60.55423638258103,12.352847854407614,0.17736207060241352,0.0,0.0,0.0,3224.175378499919,0.9686197657935741,1.0,2.978723404255319,axial,circular
165.7,165.7,82.85,5.1,0.0,373.3,60.75,497.0,0.0,0.0,2309.0,0.5,32.490196078431374,18991.123940491147,3875.2871211507436,77.75,7.56473906930151,1.0,1.2539058385992794,36.32047710058204,12.354507168962344,0.16671459972036512,0.0,0.0,0.0,2600.35546171041,0.8879555253116171,1.0,2.99939649969825,axial,circular
101.3,101.3,50.65,1.5,0.0,264.9,21.9,310.0,0.0,0.0,370.0,0.5,67.53333333333333,7589.216059111568,718.3035797576077,49.15,2.2733957524982387,1.0,1.144850972073211,12.25274740257952,12.42777958271938,0.13843148380084458,0.0,0.0,0.0,356.4824499723336,1.0379192580973216,1.0,3.0602171767028628,axial,circular
102.3,102.3,51.15,1.52,0.0,264.9,21.9,310.0,0.0,0.0,485.0,0.5,67.30263157894737,7738.172789825936,734.9964444042555,49.629999999999995,2.3035492197847987,1.0,1.1489064260295883,12.295188158794947,12.306892791797102,0.1370536649673097,0.0,0.0,0.0,364.1665422198753,1.3318082354396201,1.0,3.0303030303030303,axial,circular
104.2,104.2,52.1,2.44,0.0,264.9,21.9,310.0,0.0,0.0,450.0,0.5,42.704918032786885,7747.530651863186,1182.5009370325142,49.660000000000004,3.655263655721008,1.0,1.8461884680329357,19.4981744341622,12.177771031843763,0.13168732063266006,0.0,0.0,0.0,482.9154194957168,0.9318401977512157,1.0,2.9750479846449136,axial,circular
105.0,105.0,52.5,2.06,0.0,264.9,18.4,310.0,0.0,0.0,539.0,0.5,50.970873786407765,7992.8199230701675,1013.2819716133017,50.44,3.1018646393298255,1.0,1.8251326004209372,16.290324007899894,12.043884290751741,0.12893627672741304,0.0,0.0,0.0,415.4862808648547,1.2972750842170904,1.0,2.9523809523809526,axial,circular
105.1,105.1,52.55,2.85,0.0,264.9,18.4,310.0,0.0,0.0,550.0,0.5,36.87719298245614,7760.016597705611,1383.3106308357642,49.699999999999996,4.248229344976281,1.0,2.5663814036670933,22.642976931271964,12.112211447893056,0.1275799034610331,0.0,0.0,0.0,509.22329150617713,1.0800762831825972,1.0,2.949571836346337,axial,circular
107.9,107.9,53.95,4.32,0.0,264.9,18.4,310.0,0.0,0.0,686.0,0.5,24.97685185185185,7738.172789825938,2099.320558305851,49.63,6.328657846464004,1.0,3.905750265595695,33.77919531590398,11.919995212265391,0.12339419637213679,0.0,0.0,0.0,698.4923952280171,0.9821152022364694,1.0,2.873030583873957,axial,circular
107.9,107.9,53.95,4.32,0.0,264.9,18.4,424.0,0.0,0.0,727.0,0.5,24.97685185185185,7738.172789825938,2099.320558305851,49.63,6.328657846464004,1.0,3.905750265595695,33.77919531590398,16.303477322582342,0.16877141697350323,0.0,0.0,0.0,698.4923952280171,1.0408130496004566,1.0,3.929564411492122,axial,circular
107.9,107.9,53.95,4.32,0.0,264.9,18.4,424.0,0.0,0.0,734.0,0.5,24.97685185185185,7738.172789825938,2099.320558305851,49.63,6.328657846464004,1.0,3.905750265595695,33.77919531590398,16.303477322582342,0.16877141697350323,0.0,0.0,0.0,698.4923952280171,1.0508346332967473,1.0,3.929564411492122,axial,circular
107.9,107.9,53.95,4.32,0.0,264.9,18.4,424.0,0.0,0.0,803.0,0.5,24.97685185185185,7738.172789825938,2099.320558305851,49.63,6.328657846464004,1.0,3.905750265595695,33.77919531590398,16.303477322582342,0.16877141697350323,0.0,0.0,0.0,698.4923952280171,1.1496188154458964,1.0,3.929564411492122,axial,circular
153.9,153.9,76.95,1.8,0.0,356.1,18.4,470.0,0.0,0.0,981.0,0.5,85.5,17742.215196983067,1317.1747633001862,75.15,2.739615796909945,1.0,1.4367781318136073,12.981732339050318,12.364887429597687,0.14776353722041635,0.0,0.0,0.0,795.5026928356848,1.2331825006186756,1.0,3.0539311241065628,axial,circular
154.2,154.2,77.1,2.65,0.0,356.1,18.4,470.0,0.0,0.0,1294.0,0.5,58.18867924528302,17413.227614299132,1923.0828283734377,74.44999999999999,4.003417874695245,0.9999999999999999,2.1373363098252045,19.148651513485248,12.405976842481175,0.14720372428871115,0.0,0.0,0.0,1005.2131832868853,1.2872891258437622,1.0,3.0479896238651105,axial,circular
155.6,155.6,77.8,2.63,0.0,356.1,23.0,470.0,0.0,0.0,1300.0,0.5,59.163498098859314,17751.660081136815,1926.9236037823705,75.17,3.9747265015479485,1.0,1.6806205170343598,18.829321633646728,12.291096891947431,0.149166294510328,0.0,0.0,0.0,1094.465677173049,1.1877942151259016,1.0,3.020565552699229,axial,circular
159.3,159.3,79.65,5.25,0.0,356.1,21.9,470.0,0.0,0.0,1577.0,0.5,30.342857142857145,17389.846310974797,3819.047671501086,74.39999999999999,7.764473038205409,1.0,3.570978164070804,37.1630221627009,12.174198189885688,0.14426686151091828,0.0,0.0,0.0,1740.800510031885,0.9059050654638854,1.0,2.9504080351537976,axial,circular
160.2,160.2,80.1,5.4,0.0,356.1,21.9,470.0,0.0,0.0,1775.0,0.5,29.666666666666664,17530.369750369864,3944.5998690112206,74.69999999999999,7.9782627741146825,0.9999999999999999,3.658808998085284,38.03292334487602,12.11306824765981,0.14345864535677197,0.0,0.0,0.0,1788.5871108879958,0.9924034391138769,1.0,2.933832709113608,axial,circular
159.8,159.8,79.9,5.08,0.0,356.1,21.9,470.0,0.0,0.0,1746.0,0.5,31.45669291338583,17586.737462397643,3715.3737459538634,74.82000000000001,7.524839511682927,1.0,3.4351451000502347,35.81389134068819,12.124691086164018,0.1438156121534442,0.0,0.0,0.0,1708.1941413606792,1.0221320619968912,1.0,2.941176470588235,axial,circular
264.6,264.6,132.3,4.55,0.0,323.4,21.9,812.0,0.0,0.0,3579.0,0.5,58.15384615384616,51270.98845612629,5665.791178474584,127.75000000000003,6.873697190210038,1.0,1.6318670533596271,17.400811517134446,12.490730841853225,0.14620509675336352,0.0,0.0,0.0,2955.1515143078464,1.2111054146197546,1.0,3.0687830687830684,axial,circular
265.0,265.0,132.5,4.75,0.0,323.4,21.9,812.0,0.0,0.0,3789.0,0.5,55.78947368421053,51270.98845612627,5915.652431540468,127.75,7.168765011344931,1.0,1.7038323506932909,18.147777727349908,12.480345995211058,0.1458376664173312,0.0,0.0,0.0,3035.9566435493525,1.2480415384227164,1.0,3.0641509433962266,axial,circular
264.4,264.4,132.2,4.5,0.0,323.4,21.9,812.0,0.0,0.0,3357.0,0.5,58.75555555555555,51230.862463958285,5601.150311994057,127.69999999999999,6.799782595769017,1.0,1.614512683017668,17.220436111759593,12.498120194241574,0.14635291697546066,0.0,0.0,0.0,2933.3678988595643,1.1444183326970803,1.0,3.071104387291982,axial,circular
111.3,111.3,55.65,2.0,0.0,354.6,42.7,399.0,0.0,0.0,840.0,0.5,55.65,9042.516820662207,1046.047845925271,53.65,3.018243935905346,1.0,0.9606674600571925,19.949101578229932,14.60199881038433,0.19200648195291575,0.0,0.0,0.0,757.0440344073775,1.109578785146311,1.0,3.5849056603773586,axial,circular
113.6,113.6,56.8,3.2,0.0,354.6,42.7,337.0,0.0,0.0,1141.0,0.5,35.49999999999999,9025.67003005733,1675.418147339798,53.599999999999994,4.763191823185863,1.0,1.5415393648102629,31.511713069061706,12.192766591706528,0.15517602317554263,0.0,0.0,0.0,979.4993853301405,1.1648807718398166,1.0,2.966549295774648,axial,circular
113.6,113.6,56.8,3.2,0.0,354.6,42.7,338.0,0.0,0.0,1091.0,0.5,35.49999999999999,9025.67003005733,1675.418147339798,53.599999999999994,4.763191823185863,1.0,1.5415393648102629,31.511713069061706,12.228946908002392,0.15563648615232464,0.0,0.0,0.0,979.4993853301405,1.113834287534829,1.0,2.9753521126760565,axial,circular
113.6,113.6,56.8,3.2,0.0,354.6,42.7,336.0,0.0,0.0,1139.0,0.5,35.49999999999999,9025.67003005733,1675.418147339798,53.599999999999994,4.763191823185863,1.0,1.5415393648102629,31.511713069061706,12.156586275410662,0.1547155601987606,0.0,0.0,0.0,979.4993853301405,1.162838912467617,1.0,2.9577464788732395,axial,circular
114.8,114.8,57.4,3.9,0.0,357.7,42.7,335.0,0.0,0.0,1041.0,0.5,29.435897435897434,8992.023572737386,2040.4697613958783,53.5,5.760034572310104,1.0,1.9009197878449946,38.511483486267736,12.050717856064713,0.15182913503770318,0.0,0.0,0.0,1113.835440207192,0.9346084371371381,1.0,2.918118466898955,axial,circular
114.8,114.8,57.4,3.9,0.0,357.7,42.7,338.0,0.0,0.0,1110.0,0.5,29.435897435897434,8992.023572737386,2040.4697613958783,53.5,5.760034572310104,1.0,1.9009197878449946,38.511483486267736,12.15863473238768,0.15318879893356319,0.0,0.0,0.0,1113.835440207192,0.9965565468032884,1.0,2.9442508710801394,axial,circular
114.8,114.8,57.4,3.9,0.0,357.7,42.7,343.0,0.0,0.0,1030.0,0.5,29.435897435897434,8992.023572737386,2040.4697613958783,53.5,5.760034572310104,1.0,1.9009197878449946,38.511483486267736,12.338496192925959,0.15545490542666326,0.0,0.0,0.0,1113.835440207192,0.9247326515381866,1.0,2.9878048780487805,axial,circular
115.9,115.9,57.95,4.9,0.0,309.5,42.7,356.0,0.0,0.0,1122.0,0.5,23.653061224489797,8841.392058979389,2546.447755712512,53.050000000000004,7.156826816348811,1.0,2.0875981318754757,41.7537775619219,12.76494216570929,0.1508472550647873,0.0,0.0,0.0,1165.6530213114424,0.9625505870843712,1.0,3.071613459879206,axial,circular
115.9,115.9,57.95,4.9,0.0,309.5,42.7,344.0,0.0,0.0,1234.0,0.5,23.653061224489797,8841.392058979389,2546.447755712512,53.050000000000004,7.156826816348811,1.0,2.0875981318754757,41.7537775619219,12.334663216303358,0.1457625161300192,0.0,0.0,0.0,1165.6530213114424,1.0586340681480517,1.0,2.9680759275237274,axial,circular
115.9,115.9,57.95,4.9,0.0,309.5,42.7,340.0,0.0,0.0,1102.0,0.5,23.653061224489797,8841.392058979389,2546.447755712512,53.050000000000004,7.156826816348811,1.0,2.0875981318754757,41.7537775619219,12.191236899834715,0.14406760315176315,0.0,0.0,0.0,1165.6530213114424,0.9453928226087139,1.0,2.9335634167385676,axial,circular
115.9,115.9,57.95,4.9,0.0,309.5,42.7,357.0,0.0,0.0,1140.0,0.5,23.653061224489797,8841.392058979389,2546.447755712512,53.050000000000004,7.156826816348811,1.0,2.0875981318754757,41.7537775619219,12.80079874482645,0.15127098330935132,0.0,0.0,0.0,1165.6530213114424,0.9779925751124627,1.0,3.080241587575496,axial,circular
130.1,130.1,65.05,2.3,0.0,324.3,42.7,396.0,0.0,0.0,1240.0,0.5,56.56521739130435,12370.21742305066,1406.9202554038159,62.75000000000001,3.4723461255130914,1.0,0.8637960681024206,17.945527466197536,12.394674972165648,0.15975555257031793,0.0,0.0,0.0,984.4725227917207,1.259557754322758,1.0,3.0438124519600307,axial,circular
133.1,133.1,66.55,4.5,0.0,324.3,42.7,397.0,0.0,0.0,1440.0,0.5,29.577777777777776,12095.767888833056,2730.560331367586,62.05,6.647648055050553,1.0,1.714499670319873,34.7434692063319,12.315902767267994,0.15040493996106638,0.0,0.0,0.0,1402.0100043156797,1.0270968078454357,1.0,2.982719759579264,axial,circular
158.7,158.7,79.35,0.9,0.0,221.0,18.7,450.0,0.0,0.0,699.7,0.5,176.33333333333331,19334.62568123465,686.7510113371778,78.44999999999999,1.3810850249158335,0.9999999999999999,0.41977271500426266,3.8906283047342156,11.410920490552254,0.12740448730649762,0.0,0.0,0.0,513.3294737446042,1.3630621964795273,1.0,2.835538752362949,axial,circular
157.5,157.5,78.75,1.5,0.0,308.0,18.7,450.0,0.0,0.0,815.4,0.5,105.0,18747.65050983794,1127.8673190599884,77.25,2.2897624962534167,1.0,0.9908782002594918,9.129409046550839,11.54318548698462,0.1336435760367546,0.0,0.0,0.0,697.9641988044458,1.1682547634917548,1.0,2.857142857142857,axial,circular
157.7,157.7,78.85,2.14,0.0,286.0,18.7,450.0,0.0,0.0,907.5,0.5,73.69158878504672,18486.463523166727,1599.0376321682038,76.71,3.248824320390426,1.0,1.3229068738759828,12.112680949441557,11.574587274240864,0.12943489019770338,0.0,0.0,0.0,803.021630683324,1.130106544238131,1.0,2.853519340519975,axial,circular
166.0,166.0,83.0,5.0,0.0,274.4,26.56,660.0,0.0,0.0,1744.0,0.5,33.2,19113.449704440303,3811.0179138602166,78.0,7.422975120310781,1.0,2.0599560207941967,26.11364580786254,16.36788026691976,0.18016636623366905,0.0,0.0,0.0,1553.3965397131778,1.1227010975072826,1.0,3.9759036144578315,axial,circular
166.0,166.0,83.0,5.0,0.0,274.4,26.56,660.0,0.0,0.0,1695.0,0.5,33.2,19113.449704440303,3811.0179138602166,78.0,7.422975120310781,1.0,2.0599560207941967,26.11364580786254,16.36788026691976,0.18016636623366905,0.0,0.0,0.0,1553.3965397131778,1.0911573166713555,1.0,3.9759036144578315,axial,circular
166.0,166.0,83.0,5.0,0.0,274.4,29.62,660.0,0.0,0.0,1862.0,0.5,33.2,19113.449704440303,3811.0179138602166,78.0,7.422975120310781,1.0,1.8471448991321358,26.11364580786254,16.36788026691976,0.18250674387830032,0.0,0.0,0.0,1611.883695808765,1.1551701930118097,1.0,3.9759036144578315,axial,circular
166.0,166.0,83.0,5.0,0.0,274.4,29.62,660.0,0.0,0.0,1872.0,0.5,33.2,19113.449704440303,3811.0179138602166,78.0,7.422975120310781,1.0,1.8471448991321358,26.11364580786254,16.36788026691976,0.18250674387830032,0.0,0.0,0.0,1611.883695808765,1.1613741145639676,1.0,3.9759036144578315,axial,circular
166.0,166.0,83.0,5.0,0.0,274.4,29.62,660.0,0.0,0.0,1695.0,0.5,33.2,19113.449704440303,3811.0179138602166,78.0,7.422975120310781,1.0,1.8471448991321358,26.11364580786254,16.36788026691976,0.18250674387830032,0.0,0.0,0.0,1611.883695808765,1.051564703090772,1.0,3.9759036144578315,axial,circular
166.0,166.0,83.0,5.0,0.0,274.4,29.62,660.0,0.0,0.0,1735.0,0.5,33.2,19113.449704440303,3811.0179138602166,78.0,7.422975120310781,1.0,1.8471448991321358,26.11364580786254,16.36788026691976,0.18250674387830032,0.0,0.0,0.0,1611.883695808765,1.0763803892994037,1.0,3.9759036144578315,axial,circular
166.0,166.0,83.0,5.0,0.0,274.4,29.62,660.0,0.0,0.0,2029.0,0.5,33.2,19113.449704440303,3811.0179138602166,78.0,7.422975120310781,1.0,1.8471448991321358,26.11364580786254,16.36788026691976,0.18250674387830032,0.0,0.0,0.0,1611.883695808765,1.2587756829328474,1.0,3.9759036144578315,axial,circular
166.0,166.0,83.0,5.0,0.0,274.4,29.62,660.0,0.0,0.0,2107.0,0.5,33.2,19113.449704440303,3811.0179138602166,78.0,7.422975120310781,1.0,1.8471448991321358,26.11364580786254,16.36788026691976,0.18250674387830032,0.0,0.0,0.0,1611.883695808765,1.3071662710396792,1.0,3.9759036144578315,axial,circular
166.0,166.0,83.0,5.0,0.0,274.4,29.62,350.0,0.0,0.0,1784.0,0.5,33.2,19113.449704440303,3811.0179138602166,78.0,7.422975120310781,1.0,1.8471448991321358,26.11364580786254,8.679936505184722,0.09678387932940169,0.0,0.0,0.0,1611.883695808765,1.1067796049049776,1.0,2.108433734939759,axial,circular
166.0,166.0,83.0,5.0,0.0,274.4,29.62,350.0,0.0,0.0,2038.0,0.5,33.2,19113.449704440303,3811.0179138602166,78.0,7.422975120310781,1.0,1.8471448991321358,26.11364580786254,8.679936505184722,0.09678387932940169,0.0,0.0,0.0,1611.883695808765,1.2643592123297895,1.0,2.108433734939759,axial,circular
166.0,166.0,83.0,5.0,0.0,274.4,29.62,500.0,0.0,0.0,1999.0,0.5,33.2,19113.449704440303,3811.0179138602166,78.0,7.422975120310781,1.0,1.8471448991321358,26.11364580786254,12.39990929312103,0.1382626847562881,0.0,0.0,0.0,1611.883695808765,1.2401639182763735,1.0,3.0120481927710845,axial,circular
166.0,166.0,83.0,5.0,0.0,274.4,29.62,500.0,0.0,0.0,2043.0,0.5,33.2,19113.449704440303,3811.0179138602166,78.0,7.422975120310781,1.0,1.8471448991321358,26.11364580786254,12.39990929312103,0.1382626847562881,0.0,0.0,0.0,1611.883695808765,1.2674611731058685,1.0,3.0120481927710845,axial,circular
