Repository: Serali-Nerri/xgboost

# CFST柱极限承载力预测 - XGBoost ML管道

## 项目概述

本项目是一个完整的机器学习管道，用于预测混凝土填充钢管（CFST）柱的极限承载力。采用XGBoost算法，提供从数据加载、预处理、模型训练、评估到预测的全流程解决方案。

### 核心特性

- **模块化设计**：清晰的模块分离，便于维护和扩展
- **特征工程支持**：处理无量纲参数，剔除几何参数实现多截面统一预测
- **自动化超参数优化**：集成Optuna框架进行超参数搜索，支持持久化存储和断点续训
- **智能参数加载**：自动加载最优参数，无需手动配置
- **特征选择**：迭代剔除法自动寻找最优特征子集
- **多维度评估**：集成R²、RMSE、MAE、MAPE、COV等工程指标
- **可视化分析**：提供预测散点图、特征重要性图和学习曲线
- **COV稳定性指标**：特别添加变异系数评估模型预测稳定性

---

## 环境要求

### 系统要求
- Python 3.8+
- 8GB+ RAM（推荐16GB）
- 5GB+ 可用磁盘空间

### Python依赖
- pandas &gt;= 1.5.0
- numpy &gt;= 1.23.0
- xgboost &gt;= 1.7.0
- scikit-learn &gt;= 1.2.0
- matplotlib &gt;= 3.6.0
- seaborn &gt;= 0.12.0
- optuna &gt;= 3.0.0
- joblib &gt;= 1.2.0

---

File: data/processed/2026.3.11-new_feature_parameters_raw.csv (part 2 of 84)
b (mm),h (mm),r0 (mm),t (mm),R (%),fy (MPa),fc (MPa),L (mm),e1 (mm),e2 (mm),Nexp (kN),r0/h,b/t,Ac (mm^2),As (mm^2),Re (mm),te (mm),ke,xi,sigma_re (MPa),lambda,lambda_bar,e/h,e1/e2,e_bar,Npl (kN),psi,b/h,L/h,axial_flag,section_family
166.0,166.0,83.0,5.0,0.0,274.4,29.62,660.0,0.0,0.0,1975.0,0.5,33.2,19113.449704440303,3811.0179138602166,78.0,7.422975120310781,1.0,1.8471448991321358,26.11364580786254,16.36788026691976,0.18250674387830032,0.0,0.0,0.0,1611.883695808765,1.2252745065511943,1.0,3.9759036144578315,axial,circular
320.0,320.0,160.0,7.0,0.0,249.9,46.57,260.0,0.0,0.0,7909.0,0.5,45.714285714285715,73541.54242788347,10448.770495984763,153.0,10.508247337366612,1.0,0.7624168289754994,17.163470651032135,3.3212612740402596,0.040142780348360094,0.0,0.0,0.0,6035.977377813125,1.310309748520874,1.0,0.8125,axial,circular
320.0,320.0,160.0,7.0,0.0,249.9,46.57,440.0,0.0,0.0,5900.0,0.5,45.714285714285715,73541.54242788347,10448.770495984763,153.0,10.508247337366612,1.0,0.7624168289754994,17.163470651032135,5.620596002221977,0.06793393597414786,0.0,0.0,0.0,6035.977377813125,0.9774721856458664,1.0,1.375,axial,circular
320.0,320.0,160.0,7.0,0.0,249.9,46.57,520.0,0.0,0.0,5890.0,0.5,45.714285714285715,73541.54242788347,10448.770495984763,153.0,10.508247337366612,1.0,0.7624168289754994,17.163470651032135,6.642522548080519,0.08028556069672019,0.0,0.0,0.0,6035.977377813125,0.9758154531278225,1.0,1.625,axial,circular
320.0,320.0,160.0,7.0,0.0,249.9,46.57,520.0,0.0,0.0,6380.0,0.5,45.714285714285715,73541.54242788347,10448.770495984763,153.0,10.508247337366612,1.0,0.7624168289754994,17.163470651032135,6.642522548080519,0.08028556069672019,0.0,0.0,0.0,6035.977377813125,1.0569953465119706,1.0,1.625,axial,circular
108.0,108.0,54.0,4.0,0.0,324.0,28.99,338.88,0.0,0.0,1117.2,0.5,27.0,7853.981633974483,1957.097456106646,50.0,5.883481177391708,1.0,2.7849625911729734,38.12495802949827,12.988884843206105,0.15112443621871782,0.0,0.0,0.0,861.7865033474734,1.2963767657771539,1.0,3.1377777777777776,axial,circular
108.0,108.0,54.0,4.0,0.0,324.0,28.99,338.88,0.0,0.0,1058.4,0.5,27.0,7853.981633974483,1957.097456106646,50.0,5.883481177391708,1.0,2.7849625911729734,38.12495802949827,12.988884843206105,0.15112443621871782,0.0,0.0,0.0,861.7865033474734,1.2281464096836197,1.0,3.1377777777777776,axial,circular
108.0,108.0,54.0,4.0,0.0,324.0,28.99,338.88,0.0,0.0,1073.1,0.5,27.0,7853.981633974483,1957.097456106646,50.0,5.883481177391708,1.0,2.7849625911729734,38.12495802949827,12.988884843206105,0.15112443621871782,0.0,0.0,0.0,861.7865033474734,1.245203998707003,1.0,3.1377777777777776,axial,circular
125.0,125.0,62.5,1.0,0.0,232.0,106.02,438.0,0.0,0.0,1275.0,0.5,125.0,11882.288814039995,598.4425109548656,61.5,1.5296768796222295,1.0,0.11021038442220588,5.770488391420443,14.134783218316562,0.23786510198900224,0.0,0.0,0.0,1398.5989226060492,0.9116266138860283,1.0,3.504,axial,circular
125.0,125.0,62.5,1.0,0.0,232.0,106.02,438.0,0.0,0.0,1239.0,0.5,125.0,11882.288814039995,598.4425109548656,61.5,1.5296768796222295,1.0,0.11021038442220588,5.770488391420443,14.134783218316562,0.23786510198900224,0.0,0.0,0.0,1398.5989226060492,0.8858865683174816,1.0,3.504,axial,circular
127.0,127.0,63.5,2.0,0.0,258.0,106.02,445.0,0.0,0.0,1491.0,0.5,63.5,11882.288814039995,1198.6018366025517,61.5,3.0273338530939213,1.0,0.2454747015337825,12.700034700784256,14.242501613058117,0.22138412998541962,0.0,0.0,0.0,1568.9995339079785,0.9502870891786045,1.0,3.5039370078740157,axial,circular
127.0,127.0,63.5,2.0,0.0,258.0,106.02,445.0,0.0,0.0,1339.0,0.5,63.5,11882.288814039995,1198.6018366025517,61.5,3.0273338530939213,1.0,0.2454747015337825,12.700034700784256,14.242501613058117,0.22138412998541962,0.0,0.0,0.0,1568.9995339079785,0.8534100686855476,1.0,3.5039370078740157,axial,circular
133.0,133.0,66.5,3.5,0.0,352.0,106.02,465.0,0.0,0.0,1995.0,0.5,38.0,12468.981242097889,2153.073129760426,63.0,5.222756195271231,1.0,0.5733009652707834,29.181113979928146,14.347258355272146,0.21622488624481934,0.0,0.0,0.0,2079.843132962888,0.9592069557466949,1.0,3.4962406015037595,axial,circular
133.0,133.0,66.5,3.5,0.0,352.0,106.02,465.0,0.0,0.0,1991.0,0.5,38.0,12468.981242097889,2153.073129760426,63.0,5.222756195271231,1.0,0.5733009652707834,29.181113979928146,14.347258355272146,0.21622488624481934,0.0,0.0,0.0,2079.843132962888,0.9572837337802854,1.0,3.4962406015037595,axial,circular
133.0,133.0,66.5,3.5,0.0,352.0,106.02,465.0,0.0,0.0,1962.0,0.5,38.0,12468.981242097889,2153.073129760426,63.0,5.222756195271231,1.0,0.5733009652707834,29.181113979928146,14.347258355272146,0.21622488624481934,0.0,0.0,0.0,2079.843132962888,0.9433403745238171,1.0,3.4962406015037595,axial,circular
133.0,133.0,66.5,4.7,0.0,352.0,106.02,465.0,0.0,0.0,2273.0,0.5,28.29787234042553,11998.496326296281,2841.3082139588187,61.8,6.92886216283739,1.0,0.7862241642816674,39.46536377538449,14.453692534668727,0.2092685814208258,0.0,0.0,0.0,2272.221071827436,1.0003428047482799,1.0,3.4962406015037595,axial,circular
133.0,133.0,66.5,4.7,0.0,352.0,106.02,465.0,0.0,0.0,2158.0,0.5,28.29787234042553,11998.496326296281,2841.3082139588187,61.8,6.92886216283739,1.0,0.7862241642816674,39.46536377538449,14.453692534668727,0.2092685814208258,0.0,0.0,0.0,2272.221071827436,0.949731532180725,1.0,3.4962406015037595,axial,circular
133.0,133.0,66.5,4.7,0.0,352.0,106.02,465.0,0.0,0.0,2253.0,0.5,28.29787234042553,11998.496326296281,2841.3082139588187,61.8,6.92886216283739,1.0,0.7862241642816674,39.46536377538449,14.453692534668727,0.2092685814208258,0.0,0.0,0.0,2272.221071827436,0.9915408443017486,1.0,3.4962406015037595,axial,circular
127.0,127.0,63.5,7.0,0.0,429.0,106.02,445.0,0.0,0.0,3404.0,0.5,18.142857142857142,10028.749148422017,3885.0621709845736,56.5,10.050008996716528,1.0,1.5675474539441825,76.30891786887418,14.68894736365,0.21238991843649305,0.0,0.0,0.0,2729.9396560680843,1.246914008679137,1.0,3.5039370078740157,axial,circular
127.0,127.0,63.5,7.0,0.0,429.0,106.02,445.0,0.0,0.0,3370.0,0.5,18.142857142857142,10028.749148422017,3885.0621709845736,56.5,10.050008996716528,1.0,1.5675474539441825,76.30891786887418,14.68894736365,0.21238991843649305,0.0,0.0,0.0,2729.9396560680843,1.234459520930873,1.0,3.5039370078740157,axial,circular
127.0,127.0,63.5,7.0,0.0,429.0,106.02,445.0,0.0,0.0,3364.0,0.5,18.142857142857142,10028.749148422017,3885.0621709845736,56.5,10.050008996716528,1.0,1.5675474539441825,76.30891786887418,14.68894736365,0.21238991843649305,0.0,0.0,0.0,2729.9396560680843,1.2322616701517677,1.0,3.5039370078740157,axial,circular
108.0,108.0,54.0,4.5,0.0,358.0,77.4,378.0,0.0,0.0,1535.0,0.5,24.0,7697.687399458391,2181.8032215905537,49.5,6.577977273970184,1.0,1.3109839479022218,47.574057860228805,14.538734848807085,0.19553453556955147,0.0,0.0,0.0,1376.8865580474976,1.1148340370006344,1.0,3.5,axial,circular
108.0,108.0,54.0,4.5,0.0,358.0,77.4,378.0,0.0,0.0,1578.0,0.5,24.0,7697.687399458391,2181.8032215905537,49.5,6.577977273970184,1.0,1.3109839479022218,47.574057860228805,14.538734848807085,0.19553453556955147,0.0,0.0,0.0,1376.8865580474976,1.1460639155615642,1.0,3.5,axial,circular
108.0,108.0,54.0,4.5,0.0,358.0,77.4,378.0,0.0,0.0,1518.0,0.5,24.0,7697.687399458391,2181.8032215905537,49.5,6.577977273970184,1.0,1.3109839479022218,47.574057860228805,14.538734848807085,0.19553453556955147,0.0,0.0,0.0,1376.8865580474976,1.102487340825383,1.0,3.5,axial,circular
100.0,100.0,50.0,2.5,0.0,433.2,45.77,300.0,0.0,0.0,828.0,0.5,40.0,7088.218424661971,1159.2367906874879,47.5,3.7371596685823008,1.0,1.5478989279774749,34.08289617747058,12.296918320459753,0.1690218464746607,0.0,0.0,0.0,826.6091350225983,1.0016826150576763,1.0,3.0,axial,circular
100.0,100.0,50.0,3.0,0.0,426.3,35.17,300.0,0.0,0.0,777.0,0.5,33.333333333333336,6939.778171779853,1377.7965378053702,47.0,4.454506694100651,1.0,2.4064811537326842,40.40332348287463,12.349081606584157,0.16287401873652121,0.0,0.0,0.0,831.4266623679268,0.934538228287125,1.0,3.0,axial,circular
210.0,210.0,105.0,2.5,0.0,237.2,26.56,630.0,0.0,0.0,1637.0,0.5,84.0,33006.35781677776,2495.298810950295,102.49999999999999,3.8039429207973257,1.0,0.6751675642601221,8.802880593298788,12.14902204809112,0.13876263426972496,0.0,0.0,0.0,1468.5337415710273,1.1147173222242401,1.0,3.0,axial,circular
100.0,100.0,50.0,2.5,0.0,244.0,34.85,300.0,0.0,0.0,670.0,0.5,40.0,7088.218424661971,1159.2367906874879,47.5,3.7371596685823008,1.0,1.1450438218788268,19.19719913966487,12.296918320459753,0.13788915908090782,0.0,0.0,0.0,529.8781890272168,1.2644415525576314,1.0,3.0,axial,circular
100.0,100.0,50.0,2.0,0.0,236.2,34.85,300.0,0.0,0.0,537.0,0.5,50.0,7238.229473870883,936.2478398964006,48.0,3.00996905857955,1.0,0.8766688837699868,14.811556075760201,12.242392574059092,0.13952525096119425,0.0,0.0,0.0,473.3940369479301,1.1343615637031483,1.0,3.0,axial,circular
100.0,100.0,50.0,1.5,0.0,232.3,34.85,300.0,0.0,0.0,505.0,0.5,66.66666666666667,7389.811319406591,708.829685432108,48.5,2.272802724427045,1.0,0.6393740043510969,10.886022121327889,12.185472653862492,0.14297528110860971,0.0,0.0,0.0,422.1960604071984,1.19612674621582,1.0,3.0,axial,circular
92.0,92.0,46.0,3.0,0.0,260.7,23.37,276.0,0.0,0.0,538.0,0.5,30.666666666666668,5808.804816487527,1261.1947614915252,43.0,4.438916102562466,1.0,2.422019821954202,26.9122192543729,12.375369418059774,0.13132864624891757,0.0,0.0,0.0,464.5452428821541,1.158121858405253,1.0,3.0,axial,circular
108.0,108.0,54.0,4.0,0.0,332.0,41.17,324.0,0.0,0.0,970.0,0.5,27.0,7853.981633974483,1957.097456106646,50.0,5.883481177391708,1.0,2.0094619532989304,39.066315017880946,12.418551372753713,0.1510984272674803,0.0,0.0,0.0,973.104779298136,0.9968094090542076,1.0,3.0,axial,circular
100.0,100.0,50.0,2.5,0.0,433.2,48.35,300.0,0.0,0.0,828.0,0.5,40.0,7088.218424661971,1159.2367906874879,47.5,3.7371596685823008,1.0,1.4653016325445507,34.08289617747058,12.296918320459753,0.17019878461453858,0.0,0.0,0.0,844.896738558226,0.9800014158096296,1.0,3.0,axial,circular
210.0,210.0,105.0,2.5,0.0,237.2,27.82,630.0,0.0,0.0,1637.0,0.5,84.0,33006.35781677776,2495.298810950295,102.49999999999999,3.8039429207973257,1.0,0.6445884438083697,8.802880593298788,12.14902204809112,0.14004099135815484,0.0,0.0,0.0,1510.1217524201672,1.084018555044647,1.0,3.0,axial,circular
100.0,100.0,50.0,2.5,0.0,244.0,36.19,300.0,0.0,0.0,670.0,0.5,40.0,7088.218424661971,1159.2367906874879,47.5,3.7371596685823008,1.0,1.1026465098777871,19.19719913966487,12.296918320459753,0.1387738601200114,0.0,0.0,0.0,539.3764017162638,1.242175219138434,1.0,3.0,axial,circular
100.0,100.0,50.0,1.5,0.0,232.3,36.19,300.0,0.0,0.0,505.0,0.5,66.66666666666667,7389.811319406591,708.829685432108,48.5,2.272802724427045,1.0,0.615700029058738,10.886022121327889,12.185472653862492,0.14411610018856716,0.0,0.0,0.0,432.0984075752032,1.1687152536245087,1.0,3.0,axial,circular
100.0,100.0,50.0,2.0,0.0,236.2,36.19,300.0,0.0,0.0,537.0,0.5,50.0,7238.229473870883,936.2478398964006,48.0,3.00996905857955,1.0,0.8442086377282134,14.811556075760201,12.242392574059092,0.1405291410512867,0.0,0.0,0.0,483.0932644429171,1.1115866014386393,1.0,3.0,axial,circular
106.0,106.0,53.0,3.0,0.0,298.9,43.21,278.0,0.0,0.0,848.0,0.5,35.333333333333336,7853.981633974483,1465.247870040754,50.0,4.464693910309585,1.0,1.290514433252452,26.689940195830694,10.780480531908909,0.13068427415640305,0.0,0.0,0.0,777.3331347592186,1.0909093695879446,1.0,2.6226415094339623,axial,circular
101.5,101.5,50.75,3.4,0.0,602.7,32.68,203.0,0.0,0.0,1080.0,0.5,29.85294117647059,7043.521415183022,1574.2331863216605,47.35,5.02476955906149,1.0,4.121908697845239,63.95836564406251,8.256121309802795,0.12333309800180015,0.0,0.0,0.0,1178.972621244246,0.9160518069199997,1.0,2.0,axial,circular
153.0,153.0,76.5,3.2,0.0,413.6,21.54,322.0,0.0,0.0,1191.0,0.5,47.8125,16879.43175254606,2287.9661455751975,73.3,4.810000917874831,1.0,2.6027149290507134,27.140741877667534,8.59547021933639,0.10857424064927139,0.0,0.0,0.0,1309.885757759744,0.9092395981439859,1.0,2.104575163398693,axial,circular
76.5,76.5,38.25,1.7,0.0,361.6,24.37,153.0,0.0,0.0,344.0,0.5,45.0,4196.861479912238,606.2350781695221,36.55,2.5508071365894196,0.9999999999999999,2.14333136506552,25.235892218624738,8.177946590659225,0.09945067822424018,0.0,0.0,0.0,321.4921185315605,1.0700106788659267,1.0,2.0,axial,circular
300.0,300.0,150.0,3.0,0.0,274.4,9.9,1000.0,0.0,0.0,2636.0,0.5,100.0,67886.67565142184,4292.840945651495,147.0,4.576560565330965,1.0,1.7527063816776574,8.542913055284467,13.47347205025164,0.13964259727881803,0.0,0.0,0.0,1850.0336444358463,1.4248389524850118,1.0,3.3333333333333335,axial,circular
300.0,300.0,150.0,3.0,0.0,274.4,28.72,1000.0,0.0,0.0,3420.0,0.5,100.0,67886.67565142184,4292.840945651495,147.0,4.576560565330965,1.0,0.6041710716785796,8.542913055284467,13.47347205025164,0.16318020253513546,0.0,0.0,0.0,3127.6608801956054,1.0934689312564192,1.0,3.3333333333333335,axial,circular
300.0,300.0,150.0,3.0,0.0,266.9,24.12,1000.0,0.0,0.0,3038.0,0.5,100.0,67886.67565142184,4292.840945651495,147.0,4.576560565330965,1.0,0.6997316622926865,8.309415067257378,13.47347205025164,0.15701801071675622,0.0,0.0,0.0,2783.1858651066786,1.0915548393975314,1.0,3.3333333333333335,axial,circular
92.0,92.0,46.0,3.0,0.0,260.7,20.71,276.0,0.0,0.0,538.0,0.5,30.666666666666668,5808.804816487527,1261.1947614915252,43.0,4.438916102562466,1.0,2.7331049367006135,26.9122192543729,12.375369418059774,0.1297978149720683,0.0,0.0,0.0,449.09382207029734,1.1979679380131532,1.0,3.0,axial,circular
108.0,108.0,54.0,4.5,0.0,259.7,20.22,324.0,0.0,0.0,931.0,0.5,24.0,7697.687399458391,2181.8032215905537,49.5,6.577977273970184,1.0,3.6403748598259957,34.51112521313246,12.461772727548931,0.12864895896473286,0.0,0.0,0.0,722.2615358641153,1.2890067569307142,1.0,3.0,axial,circular
108.0,108.0,54.0,4.0,0.0,332.0,39.23,324.0,0.0,0.0,970.0,0.5,27.0,7853.981633974483,1957.097456106646,50.0,5.883481177391708,1.0,2.1088337654172054,39.066315017880946,12.418551372753713,0.15026222663936023,0.0,0.0,0.0,957.8680549282254,1.0126655701788527,1.0,3.0,axial,circular
108.0,108.0,54.0,4.2,0.0,259.7,20.54,324.0,0.0,0.0,916.0,0.5,25.71428571428571,7791.275444608829,2047.5112667409942,49.8,6.162336247483047,1.0,3.322685623446407,32.13571733878207,12.436074721662898,0.12897178233280904,0.0,0.0,0.0,691.7714736049015,1.3241367054738722,1.0,3.0,axial,circular
210.0,210.0,105.0,2.5,0.0,237.2,26.56,630.0,0.0,0.0,1637.0,0.5,84.0,33006.35781677776,2495.298810950295,102.49999999999999,3.8039429207973257,1.0,0.6751675642601221,8.802880593298788,12.14902204809112,0.13876263426972496,0.0,0.0,0.0,1468.5337415710273,1.1147173222242401,1.0,3.0,axial,circular
106.0,106.0,53.0,3.0,0.0,298.9,36.14,418.0,0.0,0.0,736.0,0.5,35.333333333333336,7853.981633974483,1465.247870040754,50.0,4.464693910309585,1.0,1.542975336492486,26.689940195830694,16.209499504812676,0.19144836847319358,0.0,0.0,0.0,721.8054846070193,1.0196652916827154,1.0,3.943396226415094,axial,circular
101.6,101.6,50.8,3.03,0.0,371.0,23.2,305.0,0.0,0.0,635.0,0.5,33.53135313531353,7169.029298330995,1414.3228327710317,47.769999999999996,4.500123779521353,1.0,3.1548166348529736,34.9496738999879,12.355375219134798,0.14973021008769796,0.0,0.0,0.0,691.0352506793319,0.9189111544971901,1.0,3.001968503937008,axial,circular
101.8,101.8,50.9,3.03,0.0,371.0,23.2,305.0,0.0,0.0,679.0,0.5,33.5973597359736,7199.075490469927,1417.2670276229567,47.87,4.500478384818123,1.0,3.14818960472996,34.879412591759426,12.330503516174115,0.14943636569958382,0.0,0.0,0.0,692.8246186270193,0.9800460055036501,1.0,2.9960707269155207,axial,circular
101.8,101.8,50.9,3.03,0.0,371.0,23.2,305.0,0.0,0.0,632.0,0.5,33.5973597359736,7199.075490469927,1417.2670276229567,47.87,4.500478384818123,1.0,3.14818960472996,34.879412591759426,12.330503516174115,0.14943636569958382,0.0,0.0,0.0,692.8246186270193,0.9122077694820425,1.0,2.9960707269155207,axial,circular
216.5,216.5,108.25,6.61,0.0,452.0,24.3,650.0,0.0,0.0,3568.0,0.5,32.753403933434186,32454.818553876477,6565.654289570434,101.64,9.807755785548608,1.0,3.762972004109818,43.61575772400601,12.36399639626544,0.16216926705182833,0.0,0.0,0.0,3756.3278297450347,0.949863846213386,1.0,3.0023094688221708,axial,circular
318.5,318.5,159.25,10.37,0.0,335.0,24.2,955.0,0.0,0.0,6901.0,0.5,30.713596914175508,69634.20038798884,15093.96074708404,148.88,15.344880354552032,1.0,3.0006135379920797,34.52804217339422,12.36839764406623,0.1442899294433949,0.0,0.0,0.0,6741.624499662483,1.023640518742255,1.0,2.998430141287284,axial,circular
101.6,101.6,50.8,3.03,0.0,371.0,40.2,305.0,0.0,0.0,864.0,0.5,33.53135313531353,7169.029298330995,1414.3228327710317,47.769999999999996,4.500123779521353,1.0,1.8206901972285816,34.9496738999879,12.355375219134798,0.15769830424879777,0.0,0.0,0.0,812.9087487509587,1.0628499217501883,1.0,3.001968503937008,axial,circular
101.7,101.7,50.85,3.03,0.0,371.0,40.2,305.0,0.0,0.0,803.0,0.5,33.56435643564357,7184.044540418828,1415.7949301969945,47.82,4.500301251909789,1.0,1.8187759093578824,34.9145078305841,12.34292688548944,0.15754868457395704,0.0,0.0,0.0,814.0585096279218,0.9864155837729941,1.0,2.999016715830875,axial,circular
216.5,216.5,108.25,6.61,0.0,452.0,38.2,650.0,0.0,0.0,4200.0,0.5,32.753403933434186,32454.818553876477,6565.654289570434,101.64,9.807755785548608,1.0,2.393723028792371,43.61575772400601,12.36399639626544,0.16762539439371554,0.0,0.0,0.0,4207.449807643918,0.9982293769422078,1.0,3.0023094688221708,axial,circular
318.4,318.4,159.2,10.37,0.0,335.0,39.2,955.0,0.0,0.0,7742.0,0.5,30.703953712632593,69587.4362105438,15088.922578665812,148.82999999999998,15.344669570707964,1.0,1.8530457167346817,34.53916754812315,12.37238401808241,0.15146115769945295,0.0,0.0,0.0,7782.616563306364,0.9947811172533074,1.0,2.9993718592964824,axial,circular
101.5,101.5,50.75,3.03,0.0,371.0,51.3,305.0,0.0,0.0,859.0,0.5,33.4983498349835,7154.029764206431,1412.8507353450698,47.72,4.499945966674211,1.0,1.4282429329016002,34.984911015006965,12.367848592170164,0.16290341220405638,0.0,0.0,0.0,891.1693497168108,0.9639020914183895,1.0,3.0049261083743843,axial,circular
101.9,101.9,50.95,3.03,0.0,371.0,51.3,305.0,0.0,0.0,926.0,0.5,33.630363036303635,7214.122148484298,1418.7391250489186,47.92,4.500655179221219,1.0,1.4222488740831754,34.84438796934625,12.318105036427578,0.16229755863546222,0.0,0.0,0.0,896.4366816103933,1.0329787022285812,1.0,2.9931305201177625,axial,circular
216.4,216.4,108.2,6.61,0.0,452.0,46.7,650.0,0.0,0.0,4283.0,0.5,32.73827534039334,32422.89526012703,6562.442882314455,101.59,9.807569753370927,1.0,1.9590038853930647,43.63639657962062,12.369853242897745,0.17106404198643874,0.0,0.0,0.0,4480.373391454066,0.9559471110531682,1.0,3.0036968576709797,axial,circular
318.3,318.3,159.15,10.37,0.0,335.0,52.2,955.0,0.0,0.0,9297.0,0.5,30.694310511089686,69540.6877410621,15083.884410247585,148.78,15.344458658163944,1.0,1.3920297542164357,34.550300110800656,12.376372951185878,0.15745995109232785,0.0,0.0,0.0,8683.125177516382,1.070697451658667,1.0,3.0003141690229342,axial,circular
101.4,101.4,50.7,3.03,0.0,371.0,23.2,305.0,0.0,0.0,660.0,0.5,33.46534653465347,7139.045938045136,1411.3786379191072,47.67,4.499767812385983,1.0,3.161471623148362,35.020219391550235,12.380347079955747,0.15002522642848015,0.0,0.0,0.0,689.247340430636,0.9575662629146128,1.0,3.007889546351085,axial,circular
101.9,101.9,50.95,3.03,0.0,371.0,23.2,305.0,0.0,0.0,649.0,0.5,33.630363036303635,7214.122148484298,1418.7391250489186,47.92,4.500655179221219,1.0,3.1448865189856416,34.84438796934625,12.318105036427578,0.14928988080291747,0.0,0.0,0.0,693.7198492379845,0.9355361544186649,1.0,2.9931305201177625,axial,circular
101.8,101.8,50.9,3.03,0.0,371.0,23.2,305.0,0.0,0.0,682.0,0.5,33.5973597359736,7199.075490469927,1417.2670276229567,47.87,4.500478384818123,1.0,3.14818960472996,34.879412591759426,12.330503516174115,0.14943636569958382,0.0,0.0,0.0,692.8246186270193,0.984376105675242,1.0,2.9960707269155207,axial,circular
216.4,216.4,108.2,6.61,0.0,452.0,24.3,649.0,0.0,0.0,3568.0,0.5,32.73827534039334,32422.89526012703,6562.442882314455,101.59,9.807569753370927,1.0,3.764834627483791,43.63639657962062,12.350822699447134,0.16199576515625422,0.0,0.0,0.0,3754.1005376272205,0.9504273964530409,1.0,2.999075785582255,axial,circular
318.3,318.3,159.15,10.37,0.0,335.0,24.2,955.0,0.0,0.0,6565.0,0.5,30.694310511089686,69540.6877410621,15083.884410247585,148.78,15.344458658163944,1.0,3.0026426929792547,34.550300110800656,12.376372951185878,0.14437957728145284,0.0,0.0,0.0,6735.985920766643,0.9746160513430553,1.0,3.0003141690229342,axial,circular
101.7,101.7,50.85,3.03,0.0,371.0,40.2,305.0,0.0,0.0,800.0,0.5,33.56435643564357,7184.044540418828,1415.7949301969945,47.82,4.500301251909789,1.0,1.8187759093578824,34.9145078305841,12.34292688548944,0.15754868457395704,0.0,0.0,0.0,814.0585096279218,0.9827303449793217,1.0,2.999016715830875,axial,circular
101.3,101.3,50.65,3.03,0.0,371.0,40.2,305.0,0.0,0.0,742.0,0.5,33.43234323432343,7124.077819847105,1409.9065404931448,47.62,4.499589315670505,1.0,1.8264573144624736,35.05559924640398,12.392870758153485,0.15814893352673534,0.0,0.0,0.0,809.4632548808104,0.9166568037844485,1.0,3.0108588351431393,axial,circular
216.4,216.4,108.2,6.61,0.0,452.0,38.2,649.0,0.0,0.0,4023.0,0.5,32.73827534039334,32422.89526012703,6562.442882314455,101.59,9.807569753370927,1.0,2.394907891305134,43.63639657962062,12.350822699447134,0.16744423236785205,0.0,0.0,0.0,4204.778781742986,0.9567685266743964,1.0,2.999075785582255,axial,circular
318.3,318.3,159.15,10.37,0.0,335.0,39.2,955.0,0.0,0.0,7933.0,0.5,30.694310511089686,69540.6877410621,15083.884410247585,148.78,15.344458658163944,1.0,1.8536722747473966,34.550300110800656,12.376372951185878,0.1515067056564844,0.0,0.0,0.0,7779.096236882575,1.01978427293234,1.0,3.0003141690229342,axial,circular
101.9,101.9,50.95,3.03,0.0,371.0,51.3,305.0,0.0,0.0,877.0,0.5,33.630363036303635,7214.122148484298,1418.7391250489186,47.92,4.500655179221219,1.0,1.4222488740831754,34.84438796934625,12.318105036427578,0.16229755863546222,0.0,0.0,0.0,896.4366816103933,0.978317842175449,1.0,2.9931305201177625,axial,circular
101.5,101.5,50.75,3.03,0.0,371.0,51.3,305.0,0.0,0.0,862.0,0.5,33.4983498349835,7154.029764206431,1412.8507353450698,47.72,4.499945966674211,1.0,1.4282429329016002,34.984911015006965,12.367848592170164,0.16290341220405638,0.0,0.0,0.0,891.1693497168108,0.9672684549507005,1.0,3.0049261083743843,axial,circular
216.4,216.4,108.2,6.61,0.0,452.0,46.8,649.0,0.0,0.0,4214.0,0.5,32.73827534039334,32422.89526012703,6562.442882314455,101.59,9.807569753370927,1.0,1.9548179796550456,43.63639657962062,12.350822699447134,0.17084017493295783,0.0,0.0,0.0,4483.615680980079,0.9398664604275041,1.0,2.999075785582255,axial,circular
318.5,318.5,159.25,10.37,0.0,335.0,52.2,955.0,0.0,0.0,8289.0,0.5,30.713596914175508,69634.20038798884,15093.96074708404,148.88,15.344880354552032,1.0,1.3910890348545657,34.52804217339422,12.36839764406623,0.1573674263862218,0.0,0.0,0.0,8691.38211052617,0.953703322968755,1.0,2.998430141287284,axial,circular
100.0,100.0,50.0,3.0,0.0,303.5,46.8,300.0,0.0,0.0,708.0,0.5,33.333333333333336,6939.778171779853,1377.7965378053702,47.0,4.454506694100651,1.0,1.2875151347337896,28.764740035309522,12.349081606584157,0.1513790760605355,0.0,0.0,0.0,742.942867663227,0.9529669518557563,1.0,3.0,axial,circular
100.0,100.0,50.0,3.0,0.0,303.5,46.8,300.0,0.0,0.0,820.0,0.5,33.333333333333336,6939.778171779853,1377.7965378053702,47.0,4.454506694100651,1.0,1.2875151347337896,28.764740035309522,12.349081606584157,0.1513790760605355,0.0,0.0,0.0,742.942867663227,1.1037187860476274,1.0,3.0,axial,circular
100.0,100.0,50.0,3.0,0.0,303.5,46.8,300.0,0.0,0.0,766.0,0.5,33.333333333333336,6939.778171779853,1377.7965378053702,47.0,4.454506694100651,1.0,1.2875151347337896,28.764740035309522,12.349081606584157,0.1513790760605355,0.0,0.0,0.0,742.942867663227,1.0310348659908324,1.0,3.0,axial,circular
100.0,100.0,50.0,3.0,0.0,303.5,46.8,300.0,0.0,0.0,820.0,0.5,33.333333333333336,6939.778171779853,1377.7965378053702,47.0,4.454506694100651,1.0,1.2875151347337896,28.764740035309522,12.349081606584157,0.1513790760605355,0.0,0.0,0.0,742.942867663227,1.1037187860476274,1.0,3.0,axial,circular
100.0,100.0,50.0,3.0,0.0,303.5,46.8,300.0,0.0,0.0,780.0,0.5,33.333333333333336,6939.778171779853,1377.7965378053702,47.0,4.454506694100651,1.0,1.2875151347337896,28.764740035309522,12.349081606584157,0.1513790760605355,0.0,0.0,0.0,742.942867663227,1.0498788452648162,1.0,3.0,axial,circular
100.0,100.0,50.0,3.0,0.0,303.5,46.8,300.0,0.0,0.0,814.0,0.5,33.333333333333336,6939.778171779853,1377.7965378053702,47.0,4.454506694100651,1.0,1.2875151347337896,28.764740035309522,12.349081606584157,0.1513790760605355,0.0,0.0,0.0,742.942867663227,1.0956427949302057,1.0,3.0,axial,circular
200.0,200.0,100.0,3.0,0.0,303.5,46.8,600.0,0.0,0.0,2320.0,0.5,66.66666666666667,29559.245277626364,2835.318741728432,97.0,4.54560544885409,1.0,0.6220444072533162,14.222590244610478,12.185472653862492,0.15999802249755435,0.0,0.0,0.0,2243.8919171074926,1.0339178916382992,1.0,3.0,axial,circular
200.0,200.0,100.0,3.0,0.0,303.5,46.8,600.0,0.0,0.0,2330.0,0.5,66.66666666666667,29559.245277626364,2835.318741728432,97.0,4.54560544885409,1.0,0.6220444072533162,14.222590244610478,12.185472653862492,0.15999802249755435,0.0,0.0,0.0,2243.8919171074926,1.0383744342746712,1.0,3.0,axial,circular
200.0,200.0,100.0,3.0,0.0,303.5,46.8,600.0,0.0,0.0,2160.0,0.5,66.66666666666667,29559.245277626364,2835.318741728432,97.0,4.54560544885409,1.0,0.6220444072533162,14.222590244610478,12.185472653862492,0.15999802249755435,0.0,0.0,0.0,2243.8919171074926,0.9626132094563475,1.0,3.0,axial,circular
200.0,200.0,100.0,3.0,0.0,303.5,46.8,600.0,0.0,0.0,2160.0,0.5,66.66666666666667,29559.245277626364,2835.318741728432,97.0,4.54560544885409,1.0,0.6220444072533162,14.222590244610478,12.185472653862492,0.15999802249755435,0.0,0.0,0.0,2243.8919171074926,0.9626132094563475,1.0,3.0,axial,circular
200.0,200.0,100.0,3.0,0.0,303.5,46.8,600.0,0.0,0.0,2383.0,0.5,66.66666666666667,29559.245277626364,2835.318741728432,97.0,4.54560544885409,1.0,0.6220444072533162,14.222590244610478,12.185472653862492,0.15999802249755435,0.0,0.0,0.0,2243.8919171074926,1.0619941102474426,1.0,3.0,axial,circular
200.0,200.0,100.0,3.0,0.0,303.5,46.8,600.0,0.0,0.0,2256.0,0.5,66.66666666666667,29559.245277626364,2835.318741728432,97.0,4.54560544885409,1.0,0.6220444072533162,14.222590244610478,12.185472653862492,0.15999802249755435,0.0,0.0,0.0,2243.8919171074926,1.0053960187655184,1.0,3.0,axial,circular
108.0,108.0,54.0,4.5,0.0,409.64,28.6,240.0,0.0,0.0,1244.6,0.5,24.0,7697.687399458391,2181.8032215905537,49.5,6.577977273970184,1.0,4.059678414072427,54.43641637392214,9.230942761147356,0.11692789199280301,0.0,0.0,0.0,1113.9077313168643,1.117327732817359,1.0,2.2222222222222223,axial,circular
108.0,108.0,54.0,4.5,0.0,409.64,28.6,240.0,0.0,0.0,1234.8,0.5,24.0,7697.687399458391,2181.8032215905537,49.5,6.577977273970184,1.0,4.059678414072427,54.43641637392214,9.230942761147356,0.11692789199280301,0.0,0.0,0.0,1113.9077313168643,1.1085298766534428,1.0,2.2222222222222223,axial,circular
108.0,108.0,54.0,4.5,0.0,409.64,28.6,285.0,0.0,0.0,1254.4,0.5,24.0,7697.687399458391,2181.8032215905537,49.5,6.577977273970184,1.0,4.059678414072427,54.43641637392214,10.961744528862486,0.13885187174145358,0.0,0.0,0.0,1113.9077313168643,1.1261255889812753,1.0,2.638888888888889,axial,circular
108.0,108.0,54.0,4.5,0.0,409.64,28.6,290.0,0.0,0.0,1225.0,0.5,24.0,7697.687399458391,2181.8032215905537,49.5,6.577977273970184,1.0,4.059678414072427,54.43641637392214,11.154055836386389,0.14128786949130365,0.0,0.0,0.0,1113.9077313168643,1.0997320204895267,1.0,2.685185185185185,axial,circular
108.0,108.0,54.0,4.5,0.0,409.64,28.6,340.0,0.0,0.0,1161.3,0.5,24.0,7697.687399458391,2181.8032215905537,49.5,6.577977273970184,1.0,4.059678414072427,54.43641637392214,13.07716891162542,0.16564784698980428,0.0,0.0,0.0,1113.9077313168643,1.0425459554240712,1.0,3.1481481481481484,axial,circular
108.0,108.0,54.0,4.5,0.0,409.64,28.6,380.0,0.0,0.0,1166.2,0.5,24.0,7697.687399458391,2181.8032215905537,49.5,6.577977273970184,1.0,4.059678414072427,54.43641637392214,14.615659371816648,0.18513582898860478,0.0,0.0,0.0,1113.9077313168643,1.0469448835060293,1.0,3.5185185185185186,axial,circular
108.0,108.0,54.0,4.5,0.0,409.64,28.6,380.0,0.0,0.0,1210.3,0.5,24.0,7697.687399458391,2181.8032215905537,49.5,6.577977273970184,1.0,4.059678414072427,54.43641637392214,14.615659371816648,0.18513582898860478,0.0,0.0,0.0,1113.9077313168643,1.0865352362436522,1.0,3.5185185185185186,axial,circular
108.0,108.0,54.0,4.5,0.0,409.64,28.6,400.0,0.0,0.0,1871.8,0.5,24.0,7697.687399458391,2181.8032215905537,49.5,6.577977273970184,1.0,4.059678414072427,54.43641637392214,15.38490460191226,0.19487981998800502,0.0,0.0,0.0,1113.9077313168643,1.6803905273079967,1.0,3.7037037037037037,axial,circular
108.6,108.6,54.3,4.6,0.0,271.9,30.7,326.0,0.0,0.0,757.0,0.5,23.608695652173914,7760.016597705611,2239.622074522643,49.699999999999996,6.717939058742729,1.0,2.5561299052513187,36.75266861312169,12.475706638415007,0.13585345805209062,0.0,0.0,0.0,847.1857516122687,0.8935466614722481,1.0,3.001841620626151,axial,circular
114.3,114.3,57.15,3.35,0.0,287.33,32.68,343.0,0.0,0.0,737.0,0.5,34.11940298507462,9093.151440256439,1760.894988532112,53.8,4.978825127602406,1.0,1.7026208933266445,26.59044282368028,12.345609828637857,0.1417375338726725,0.0,0.0,0.0,803.1221461225122,0.9176686305542052,1.0,3.0008748906386704,axial,circular
114.3,114.3,57.15,3.35,0.0,287.33,58.68,343.0,0.0,0.0,952.0,0.5,34.11940298507462,9093.151440256439,1760.894988532112,53.8,4.978825127602406,1.0,0.9482217245043412,26.59044282368028,12.345609828637857,0.1554797579313172,0.0,0.0,0.0,1039.5440835691795,0.915786078769642,1.0,3.0008748906386704,axial,circular
114.3,114.3,57.15,3.35,0.0,287.33,88.78,343.0,0.0,0.0,1136.2,0.5,34.11940298507462,9093.151440256439,1760.894988532112,53.8,4.978825127602406,1.0,0.6267363234277399,26.59044282368028,12.345609828637857,0.16943357841092213,0.0,0.0,0.0,1313.2479419208985,0.8651831567602315,1.0,3.0008748906386704,axial,circular
114.3,114.3,57.15,3.35,0.0,287.33,105.45,343.0,0.0,0.0,1453.1,0.5,34.11940298507462,9093.151440256439,1760.894988532112,53.8,4.978825127602406,1.0,0.5276590876615908,26.59044282368028,12.345609828637857,0.176422076765184,0.0,0.0,0.0,1464.8307764299732,0.9919917190308064,1.0,3.0008748906386704,axial,circular
114.3,114.3,57.15,6.0,0.0,342.95,32.68,343.0,0.0,0.0,1075.4,0.5,19.05,8219.41954542168,3012.9930936973524,51.15,8.644548152213275,1.0,3.846854380334775,57.959878568945115,12.558947201894082,0.14835734201186138,0.0,0.0,0.0,1301.9166122278873,0.8260129641941786,1.0,3.0008748906386704,axial,circular
114.3,114.3,57.15,6.0,0.0,342.95,58.68,343.0,0.0,0.0,1329.1,0.5,19.05,8219.41954542168,3012.9930936973524,51.15,8.644548152213275,1.0,2.142385840990805,57.959878568945115,12.558947201894082,0.15682760069177573,0.0,0.0,0.0,1515.621520408851,0.8769339720390514,1.0,3.0008748906386704,axial,circular
114.3,114.3,57.15,6.0,0.0,342.95,88.78,343.0,0.0,0.0,1496.0,0.5,19.05,8219.41954542168,3012.9930936973524,51.15,8.644548152213275,1.0,1.4160306504769142,57.959878568945115,12.558947201894082,0.16614980212722927,0.0,0.0,0.0,1763.0260487260437,0.8485410644278366,1.0,3.0008748906386704,axial,circular
114.3,114.3,57.15,6.0,0.0,342.95,105.45,343.0,0.0,0.0,1683.4,0.5,19.05,8219.41954542168,3012.9930936973524,51.15,8.644548152213275,1.0,1.1921782944460924,57.959878568945115,12.558947201894082,0.17104951696869025,0.0,0.0,0.0,1900.0437725482234,0.8859795886398586,1.0,3.0008748906386704,axial,circular
114.3,114.3,57.15,6.0,0.0,342.95,73.3,343.0,0.0,0.0,1361.6,0.5,19.05,8219.41954542168,3012.9930936973524,51.15,8.644548152213275,1.0,1.7150777782993238,57.959878568945115,12.558947201894082,0.1614316851168626,0.0,0.0,0.0,1635.7894341629162,0.8323809724915924,1.0,3.0008748906386704,axial,circular
219.0,219.0,109.5,4.78,0.0,350.0,41.9,650.0,0.0,0.0,3400.0,0.5,45.81589958158995,34451.57965866043,4883.477543955414,104.72,7.176101724758681,1.0,1.1840609995550222,23.984297208418052,12.131934883942062,0.1562607464373726,0.0,0.0,0.0,3152.738328082267,1.0784275909343026,1.0,2.9680365296803655,axial,circular
219.0,219.0,109.5,4.72,0.0,350.0,41.9,650.0,0.0,0.0,3350.0,0.5,46.398305084745765,34491.06947831606,4824.687363611037,104.78,7.0886465708037605,1.0,1.1684672302466261,23.67843385933686,12.12895815700631,0.1563675390363321,0.0,0.0,0.0,3133.816388405305,1.0689841346144415,1.0,2.9680365296803655,axial,circular
219.0,219.0,109.5,4.75,0.0,350.0,34.1,650.0,0.0,0.0,3150.0,0.5,46.10526315789474,34471.32174105485,4854.090426349838,104.75,7.132382309000036,1.0,1.4453186005877618,23.831349003818733,12.130447405325164,0.1518256926547202,0.0,0.0,0.0,2874.403720592414,1.0958794609933171,1.0,2.9680365296803655,axial,circular
219.0,219.0,109.5,4.74,0.0,350.0,41.9,650.0,0.0,0.0,3160.0,0.5,46.20253164556962,34477.90369182339,4844.2911771183735,104.76,7.117805543502186,1.0,1.173662986842199,23.780373618038997,12.129951185884602,0.15633172287129538,0.0,0.0,0.0,3140.1260766788305,1.0063290208214153,1.0,2.9680365296803655,axial,circular
219.0,219.0,109.5,4.73,0.0,350.0,34.1,650.0,0.0,0.0,3150.0,0.5,46.300211416490484,34484.48627091046,4834.490156205441,104.77,7.103226964177679,1.0,1.4389330412551007,23.729401903810132,12.129454769786367,0.15185114363387986,0.0,0.0,0.0,2867.9925365099507,1.0983292180506241,1.0,2.9680365296803655,axial,circular
219.0,219.0,109.5,4.72,0.0,350.0,41.9,650.0,0.0,0.0,3380.0,0.5,46.398305084745765,34491.06947831606,4824.687363611037,104.78,7.0886465708037605,1.0,1.1684672302466261,23.67843385933686,12.12895815700631,0.1563675390363321,0.0,0.0,0.0,3133.816388405305,1.0785571268647203,1.0,2.9680365296803655,axial,circular
219.0,219.0,109.5,4.73,0.0,350.0,41.9,650.0,0.0,0.0,3600.0,0.5,46.300211416490484,34484.48627091046,4834.490156205441,104.77,7.103226964177679,1.0,1.1710648378710962,23.729401903810132,12.129454769786367,0.15634960344534202,0.0,0.0,0.0,3136.9715294230523,1.1476036572962163,1.0,2.9680365296803655,axial,circular
219.0,219.0,109.5,4.73,0.0,350.0,41.9,650.0,0.0,0.0,2900.0,0.5,46.300211416490484,34484.48627091046,4834.490156205441,104.77,7.103226964177679,1.0,1.1710648378710962,23.729401903810132,12.129454769786367,0.15634960344534202,0.0,0.0,0.0,3136.9715294230523,0.9244585017108409,1.0,2.9680365296803655,axial,circular
219.0,219.0,109.5,4.74,0.0,350.0,41.9,650.0,0.0,0.0,2680.0,0.5,46.20253164556962,34477.90369182339,4844.2911771183735,104.76,7.117805543502186,1.0,1.173662986842199,23.780373618038997,12.129951185884602,0.15633172287129538,0.0,0.0,0.0,3140.1260766788305,0.8534689163928459,1.0,2.9680365296803655,axial,circular
165.0,165.0,82.5,2.43,0.0,350.0,68.7,510.0,0.0,0.0,2080.0,0.5,67.90123456790123,20141.39421449888,1895.6704160033557,80.07,3.6833016325924177,0.9999999999999999,0.4794955820886157,16.100356830365254,12.551458977446355,0.18366528605969037,0.0,0.0,0.0,2047.1984281372477,1.0160226636616747,1.0,3.090909090909091,axial,circular
165.0,165.0,82.5,2.76,0.0,350.0,68.7,510.0,0.0,0.0,2060.0,0.5,59.78260869565218,19975.71510024872,2145.0389017531943,79.74,4.172184387470594,0.9999999999999999,0.5470715682936408,18.312823371140052,12.575269506001103,0.18163432060328885,0.0,0.0,0.0,2123.095243000705,0.9702814825624457,1.0,3.090909090909091,axial,circular
165.0,165.0,82.5,2.81,0.0,350.0,68.7,510.0,0.0,0.0,2160.0,0.5,58.71886120996441,19950.671894410632,2182.6536959151035,79.69,4.246025337904626,1.0,0.5573636172977527,18.648624272388247,12.57884236468874,0.18134796468078682,0.0,0.0,0.0,2134.5399527162967,1.0119276508510906,1.0,3.090909090909091,axial,circular
165.0,165.0,82.5,2.81,0.0,350.0,68.7,510.0,0.0,0.0,2095.0,0.5,58.71886120996441,19950.671894410632,2182.6536959151035,79.69,4.246025337904626,1.0,0.5573636172977527,18.648624272388247,12.57884236468874,0.18134796468078682,0.0,0.0,0.0,2134.5399527162967,0.9814761243208494,1.0,3.090909090909091,axial,circular
165.0,165.0,82.5,2.76,0.0,350.0,68.7,510.0,0.0,0.0,2250.0,0.5,59.78260869565218,19975.71510024872,2145.0389017531943,79.74,4.172184387470594,0.9999999999999999,0.5470715682936408,18.312823371140052,12.575269506001103,0.18163432060328885,0.0,0.0,0.0,2123.095243000705,1.0597734639638363,1.0,3.090909090909091,axial,circular
165.0,165.0,82.5,2.72,0.0,350.0,48.5,510.0,0.0,0.0,1750.0,0.5,60.66176470588235,19995.76097465275,2114.91517615722,79.78,4.113067705329357,1.0,0.7632755005653895,18.044293016611615,12.57240463683173,0.16966653015737562,0.0,0.0,0.0,1710.0147189256852,1.0233830040360328,1.0,3.090909090909091,axial,circular
165.0,165.0,82.5,2.74,0.0,350.0,48.5,510.0,0.0,0.0,1785.0,0.5,60.21897810218977,19985.736780813677,2129.980582318145,79.76,4.142630928543426,1.0,0.7690981854506214,18.17854595022817,12.573837803065462,0.16958221090306302,0.0,0.0,0.0,1714.801437680814,1.0409368459674995,1.0,3.090909090909091,axial,circular
165.0,165.0,82.5,2.75,0.0,350.0,38.4,510.0,0.0,0.0,1560.0,0.5,60.0,19980.725626371932,2137.510627876404,79.75,4.157408878334337,1.0,0.9750656261427652,18.245681597705556,12.574553837414292,0.1628626154847313,0.0,0.0,0.0,1515.3885838094238,1.02943892851458,1.0,3.090909090909091,axial,circular
101.702,101.702,50.851,3.073,0.0,605.084,34.129,203.276,0.0,0.0,1112.055,0.5,33.09534656687276,7171.430681489916,1434.7463881536205,47.778,4.5615762641978534,1.0,3.5470020627520262,57.77003667474348,8.229004663632262,0.1233635139326116,0.0,0.0,0.0,1112.8958412581146,0.9992444564648889,1.0,1.9987414210143362,axial,circular
101.702,101.702,50.851,3.073,0.0,605.084,31.164,203.251,0.0,0.0,1067.573,0.5,33.09534656687276,7171.430681489916,1434.7463881536205,47.778,4.5615762641978534,1.0,3.8844703311405437,57.77003667474348,8.227992615399362,0.12276630182384597,0.0,0.0,0.0,1091.632549287497,0.9779600294043993,1.0,1.9984956048061986,axial,circular
120.828,120.828,60.414,4.064,0.0,451.607,34.405,241.325,0.0,0.0,1201.02,0.5,29.731299212598426,9975.569838778376,2239.390290410325,56.35,6.0049722833840775,1.0,2.9466678192805,48.12577671663236,8.245713073567371,0.11046645612342162,0.0,0.0,0.0,1354.533811184506,0.8866666819853969,1.0,1.9972605687423444,axial,circular
120.802,120.802,60.401,4.089,0.0,451.607,29.579,241.351,0.0,0.0,1201.02,0.5,29.543164587918806,9962.120190539907,2251.743999885618,56.312000000000005,6.040174944572904,1.0,3.4509956722814126,48.440568372526904,8.249781524998143,0.10932483469407975,0.0,0.0,0.0,1311.5729056723244,0.9157096756160467,1.0,1.9979056638135129,axial,circular
120.828,120.828,60.414,4.089,0.0,451.607,25.924,241.351,0.0,0.0,1112.055,0.5,29.54952311078503,9966.720364972296,2252.2605166042445,56.325,6.040234014605787,1.0,3.9366336653472604,48.429861742282746,8.247958594234843,0.10842207797954916,0.0,0.0,0.0,1275.513873863635,0.8718486115964347,1.0,1.9974757506538219,axial,circular
152.629,152.629,76.314,3.175,0.0,415.133,20.891,304.8,0.0,0.0,1201.02,0.49999672408257934,48.07212598425197,16805.653375967533,2265.066369193082,73.13963093527656,4.773132021283033,0.9999944386497717,2.6782650805686044,27.091654282680697,8.155261338676564,0.10292420527221331,0.0,0.0,0.0,1291.3907017195695,0.9300206346543807,1.0,1.9969992596426631,axial,circular
152.603,152.603,76.3015,3.15,0.0,415.133,23.097,304.927,0.0,0.0,1201.02,0.5,48.44539682539683,16811.108245504744,2247.536192400591,73.1515,4.736592426551198,0.9999999999999999,2.4029350543615666,26.88004789801273,8.15888464202833,0.10377736993249988,0.0,0.0,0.0,1321.3126093062576,0.9089597658729556,1.0,1.998171726637091,axial,circular
152.578,152.578,76.289,4.928,0.0,633.421,41.989,304.902,0.0,0.0,2909.137,0.5,30.961444805194805,15998.222304850677,3437.929730669118,71.361,7.294701270010663,1.0,3.2417699657138104,64.74989102102583,8.241317235230534,0.12727705468755823,0.0,0.0,0.0,2849.406244288539,1.0209625271339207,1.0,1.9983352776940317,axial,circular
152.552,152.552,76.276,4.902,0.0,633.421,43.437,304.876,0.0,0.0,2913.585,0.5,31.120359037127702,16004.051702807006,3420.3011107069833,71.374,7.257822650015129,1.0,3.1164992766082626,64.41081179134186,8.24092109458564,0.12754544911371085,0.0,0.0,0.0,2861.658543659956,1.0181455808049105,1.0,1.9985054276574545,axial,circular
