Repository: Serali-Nerri/xgboost

# CFST柱极限承载力预测 - XGBoost ML管道

## 项目概述

本项目是一个完整的机器学习管道，用于预测混凝土填充钢管（CFST）柱的极限承载力。采用XGBoost算法，提供从数据加载、预处理、模型训练、评估到预测的全流程解决方案。

### 核心特性

- **模块化设计**：清晰的模块分离，便于维护和扩展
- **特征工程支持**：处理无量纲参数，剔除几何参数实现多截面统一预测
- **自动化超参数优化**：集成Optuna框架进行超参数搜索，支持持久化存储和断点续训
- **智能参数加载**：自动加载最优参数，无需手动配置
- **特征选择**：迭代剔除法自动寻找最优特征子集
- **多维度评估**：集成R²、RMSE、MAE、MAPE、COV等工程指标
- **可视化分析**：提供预测散点图、特征重要性图和学习曲线
- **COV稳定性指标**：特别添加变异系数评估模型预测稳定性

---

## 环境要求

### 系统要求
- Python 3.8+
- 8GB+ RAM（推荐16GB）
- 5GB+ 可用磁盘空间

### Python依赖
- pandas &gt;= 1.5.0
- numpy &gt;= 1.23.0
- xgboost &gt;= 1.7.0
- scikit-learn &gt;= 1.2.0
- matplotlib &gt;= 3.6.0
- seaborn &gt;= 0.12.0
- optuna &gt;= 3.0.0
- joblib &gt;= 1.2.0

---

File: data/processed/2026.3.11-new_feature_parameters_raw.csv (part 3 of 84)
b (mm),h (mm),r0 (mm),t (mm),R (%),fy (MPa),fc (MPa),L (mm),e1 (mm),e2 (mm),Nexp (kN),r0/h,b/t,Ac (mm^2),As (mm^2),Re (mm),te (mm),ke,xi,sigma_re (MPa),lambda,lambda_bar,e/h,e1/e2,e_bar,Npl (kN),psi,b/h,L/h,axial_flag,section_family
76.429,76.429,38.214,1.702,0.0,363.285,24.959,152.349,0.0,0.0,355.858,0.4999934579806094,44.90540540540541,4188.283953378808,606.3281852999975,36.512630533904364,2.5536265706388335,0.9999888940023551,2.1071328816948744,25.407206004595977,8.15101962928126,0.09950176336510186,0.0,0.0,0.0,324.80531398909125,1.095603996220184,1.0,1.9933402242604246,axial,circular
76.454,76.454,38.227,1.676,0.0,363.285,40.886,152.349,0.0,0.0,434.591,0.5,45.616945107398564,4197.091133476808,597.6582221055695,36.550999999999995,2.515816118737277,1.0,1.2652528992925944,25.00501378062083,8.145864634907763,0.10558673875610596,0.0,0.0,0.0,388.7225353009546,1.1179979562119633,1.0,1.9926884139482566,axial,circular
76.429,76.429,38.214,1.702,0.0,363.285,25.924,152.375,0.0,0.0,372.316,0.4999934579806094,44.90540540540541,4188.283953378808,606.3281852999975,36.512630533904364,2.5536265706388335,0.9999888940023551,2.028696558950099,25.407206004595977,8.152410688693276,0.09989251277027124,0.0,0.0,0.0,328.8470080041018,1.1321860650632893,1.0,1.993680409268733,axial,circular
76.454,76.454,38.227,1.702,0.0,363.285,33.302,152.4,0.0,0.0,433.257,0.5,44.92009400705052,4191.122182833212,606.5377674619724,36.525,2.5536718393421225,1.0,1.5787184201782487,25.399333994672226,8.151064402603986,0.10270923818400024,0.0,0.0,0.0,359.91882378513424,1.2037631025896203,1.0,1.993355481727575,axial,circular
76.454,76.454,38.227,1.727,0.0,363.285,33.302,152.476,0.0,0.0,434.591,0.5,44.26983207874927,4185.386812745002,615.0644973737626,36.5,2.590038502855599,1.0,1.6031058822441626,25.778688698901266,8.157501289058217,0.10271164794628225,0.0,0.0,0.0,362.8254575664614,1.197796325855643,1.0,1.994349543516363,axial,circular
140.1,140.1,70.05,9.68,0.0,270.0,32.6,406.0,0.0,0.0,2949.0,0.5,14.473140495867769,11449.650350776918,5758.762545630169,60.37,13.640863732691408,1.0,4.165653199527268,61.00767281475369,12.247155233963184,0.12968671626144537,0.0,0.0,0.0,1928.1244887554733,1.5294655595103512,1.0,2.8979300499643115,axial,circular
140.1,140.1,70.05,9.68,0.0,273.0,32.6,406.0,0.0,0.0,2949.0,0.5,14.473140495867769,11449.650350776918,5758.762545630169,60.37,13.640863732691408,1.0,4.211938235077572,61.685535846028735,12.247155233963184,0.13026642689975726,0.0,0.0,0.0,1945.400776392364,1.5158830179294749,1.0,2.8979300499643115,axial,circular
140.4,140.4,70.2,4.93,0.0,293.0,33.2,406.0,0.0,0.0,1824.0,0.5,28.478701825557813,13383.727885662329,3147.5508250656794,65.27000000000001,7.270123000201437,1.0,2.0755117203511024,32.63591296244861,11.952536886097429,0.13652804116231765,0.0,0.0,0.0,1366.5721575482335,1.3347264466974342,1.0,2.8917378917378915,axial,circular
140.4,140.4,70.2,4.93,0.0,302.0,33.2,406.0,0.0,0.0,1824.0,0.5,28.478701825557813,13383.727885662329,3147.5508250656794,65.27000000000001,7.270123000201437,1.0,2.13926464008885,33.638381278701296,11.952536886097429,0.13793584196291211,0.0,0.0,0.0,1394.9001149738244,1.3076205101855825,1.0,2.8917378917378915,axial,circular
166.0,166.0,83.0,5.0,0.0,274.586,31.381,660.0,0.0,0.0,1745.584,0.5,33.2,19113.449704440303,3811.0179138602166,78.0,7.422975120310781,1.0,1.7446709259587452,26.131346748534053,16.36788026691976,0.18388028732716574,0.0,0.0,0.0,1646.2513300702628,1.0603387029157314,1.0,3.9759036144578315,axial,circular
166.0,166.0,83.0,5.0,0.0,274.586,31.381,660.0,0.0,0.0,1696.55,0.5,33.2,19113.449704440303,3811.0179138602166,78.0,7.422975120310781,1.0,1.7446709259587452,26.131346748534053,16.36788026691976,0.18388028732716574,0.0,0.0,0.0,1646.2513300702628,1.030553457428393,1.0,3.9759036144578315,axial,circular
166.0,166.0,83.0,5.0,0.0,274.586,34.716,660.0,0.0,0.0,1863.264,0.5,33.2,19113.449704440303,3811.0179138602166,78.0,7.422975120310781,1.0,1.577068738550276,26.131346748534053,16.36788026691976,0.1863777047165395,0.0,0.0,0.0,1709.994684834571,1.089631457059328,1.0,3.9759036144578315,axial,circular
166.0,166.0,83.0,5.0,0.0,274.586,34.716,660.0,0.0,0.0,1873.07,0.5,33.2,19113.449704440303,3811.0179138602166,78.0,7.422975120310781,1.0,1.577068738550276,26.131346748534053,16.36788026691976,0.1863777047165395,0.0,0.0,0.0,1709.994684834571,1.095365977807823,1.0,3.9759036144578315,axial,circular
166.0,166.0,83.0,5.0,0.0,274.586,34.716,660.0,0.0,0.0,1696.55,0.5,33.2,19113.449704440303,3811.0179138602166,78.0,7.422975120310781,1.0,1.577068738550276,26.131346748534053,16.36788026691976,0.1863777047165395,0.0,0.0,0.0,1709.994684834571,0.9921375867692409,1.0,3.9759036144578315,axial,circular
166.0,166.0,83.0,5.0,0.0,274.586,34.716,660.0,0.0,0.0,1735.777,0.5,33.2,19113.449704440303,3811.0179138602166,78.0,7.422975120310781,1.0,1.577068738550276,26.131346748534053,16.36788026691976,0.1863777047165395,0.0,0.0,0.0,1709.994684834571,1.015077424154639,1.0,3.9759036144578315,axial,circular
166.0,166.0,83.0,5.0,0.0,274.586,34.716,660.0,0.0,0.0,2029.977,0.5,33.2,19113.449704440303,3811.0179138602166,78.0,7.422975120310781,1.0,1.577068738550276,26.131346748534053,16.36788026691976,0.1863777047165395,0.0,0.0,0.0,1709.994684834571,1.1871247425522757,1.0,3.9759036144578315,axial,circular
166.0,166.0,83.0,5.0,0.0,274.586,34.716,660.0,0.0,0.0,2108.43,0.5,33.2,19113.449704440303,3811.0179138602166,78.0,7.422975120310781,1.0,1.577068738550276,26.131346748534053,16.36788026691976,0.1863777047165395,0.0,0.0,0.0,1709.994684834571,1.2330038325259323,1.0,3.9759036144578315,axial,circular
166.0,166.0,83.0,5.0,0.0,274.586,34.716,350.0,0.0,0.0,1784.81,0.5,33.2,19113.449704440303,3811.0179138602166,78.0,7.422975120310781,1.0,1.577068738550276,26.131346748534053,8.679936505184722,0.09883666159210426,0.0,0.0,0.0,1709.994684834571,1.043751782288532,1.0,2.108433734939759,axial,circular
166.0,166.0,83.0,5.0,0.0,274.586,34.716,350.0,0.0,0.0,2039.783,0.5,33.2,19113.449704440303,3811.0179138602166,78.0,7.422975120310781,1.0,1.577068738550276,26.131346748534053,8.679936505184722,0.09883666159210426,0.0,0.0,0.0,1709.994684834571,1.1928592633007706,1.0,2.108433734939759,axial,circular
166.0,166.0,83.0,5.0,0.0,274.586,34.716,500.0,0.0,0.0,2000.557,0.5,33.2,19113.449704440303,3811.0179138602166,78.0,7.422975120310781,1.0,1.577068738550276,26.131346748534053,12.39990929312103,0.14119523084586325,0.0,0.0,0.0,1709.994684834571,1.169920010712512,1.0,3.0120481927710845,axial,circular
166.0,166.0,83.0,5.0,0.0,274.586,34.716,500.0,0.0,0.0,2044.687,0.5,33.2,19113.449704440303,3811.0179138602166,78.0,7.422975120310781,1.0,1.577068738550276,26.131346748534053,12.39990929312103,0.14119523084586325,0.0,0.0,0.0,1709.994684834571,1.1957271084721575,1.0,3.0120481927710845,axial,circular
166.0,166.0,83.0,5.0,0.0,274.586,34.716,660.0,0.0,0.0,1976.04,0.5,33.2,19113.449704440303,3811.0179138602166,78.0,7.422975120310781,1.0,1.577068738550276,26.131346748534053,16.36788026691976,0.1863777047165395,0.0,0.0,0.0,1709.994684834571,1.1555825392469958,1.0,3.9759036144578315,axial,circular
320.0,320.0,160.0,7.0,0.0,250.07,52.956,260.0,0.0,0.0,7913.967,0.5,45.714285714285715,73541.54242788347,10448.770495984763,153.0,10.508247337366612,1.0,0.6709325722862624,17.175146481406983,3.3212612740402596,0.04124146630110197,0.0,0.0,0.0,6507.389958741907,1.2161507225133361,1.0,0.8125,axial,circular
320.0,320.0,160.0,7.0,0.0,250.07,52.956,440.0,0.0,0.0,5903.603,0.5,45.714285714285715,73541.54242788347,10448.770495984763,153.0,10.508247337366612,1.0,0.6709325722862624,17.175146481406983,5.620596002221977,0.06979325066340333,0.0,0.0,0.0,6507.389958741907,0.90721518726094,1.0,1.375,axial,circular
320.0,320.0,160.0,7.0,0.0,250.07,52.956,520.0,0.0,0.0,5893.797,0.5,45.714285714285715,73541.54242788347,10448.770495984763,153.0,10.508247337366612,1.0,0.6709325722862624,17.175146481406983,6.642522548080519,0.08248293260220393,0.0,0.0,0.0,6507.389958741907,0.9057082850986027,1.0,1.625,axial,circular
320.0,320.0,160.0,7.0,0.0,250.07,52.956,520.0,0.0,0.0,6384.129,0.5,45.714285714285715,73541.54242788347,10448.770495984763,153.0,10.508247337366612,1.0,0.6709325722862624,17.175146481406983,6.642522548080519,0.08248293260220393,0.0,0.0,0.0,6507.389958741907,0.9810583107016169,1.0,1.625,axial,circular
121.0,121.0,60.5,12.0,0.0,294.2,9.169,200.0,0.0,0.0,2706.635,0.5,10.083333333333334,7389.811319406591,5778.79680910455,48.5,16.24332517399243,1.0,25.091392846466054,98.53167559151697,7.07528995822607,0.07396975101497207,0.0,0.0,0.0,1767.8792012261977,1.531006755508342,1.0,1.6528925619834711,axial,circular
121.0,121.0,60.5,12.0,0.0,294.2,15.691,200.0,0.0,0.0,2745.862,0.5,10.083333333333334,7389.811319406591,5778.79680910455,48.5,16.24332517399243,1.0,14.66209808229222,98.53167559151697,7.07528995822607,0.07464603581130035,0.0,0.0,0.0,1816.0755506513676,1.5119756438630254,1.0,1.6528925619834711,axial,circular
121.0,121.0,60.5,12.0,0.0,294.2,15.691,200.0,0.0,0.0,2843.929,0.5,10.083333333333334,7389.811319406591,5778.79680910455,48.5,16.24332517399243,1.0,14.66209808229222,98.53167559151697,7.07528995822607,0.07464603581130035,0.0,0.0,0.0,1816.0755506513676,1.5659750493199331,1.0,1.6528925619834711,axial,circular
108.0,108.0,54.0,4.0,0.0,339.114,34.029,324.0,0.0,0.0,1117.958,0.5,27.0,7853.981633974483,1957.097456106646,50.0,5.883481177391708,1.0,2.4832423363393463,39.90341671980023,12.418551372753713,0.14912193805825197,0.0,0.0,0.0,930.9422877526667,1.2008886208175127,1.0,3.0,axial,circular
108.0,108.0,54.0,4.0,0.0,339.114,34.029,324.0,0.0,0.0,1059.118,0.5,27.0,7853.981633974483,1957.097456106646,50.0,5.883481177391708,1.0,2.4832423363393463,39.90341671980023,12.418551372753713,0.14912193805825197,0.0,0.0,0.0,930.9422877526667,1.1376838434923335,1.0,3.0,axial,circular
108.0,108.0,54.0,4.0,0.0,339.114,34.029,324.0,0.0,0.0,1073.828,0.5,27.0,7853.981633974483,1957.097456106646,50.0,5.883481177391708,1.0,2.4832423363393463,39.90341671980023,12.418551372753713,0.14912193805825197,0.0,0.0,0.0,930.9422877526667,1.1534850378236283,1.0,3.0,axial,circular
323.9,323.9,161.95,5.6,0.0,443.9,92.3,1000.0,0.0,0.0,11481.0,0.5,57.839285714285715,76797.24558063327,8534.573926829265,156.35,8.458864310376754,1.0,0.5344654609103612,24.015924959234034,12.567493163819329,0.2008119594905477,0.0,0.0,0.0,10876.88313321196,1.0555413586216995,1.0,3.0873726458783577,axial,circular
190.0,190.0,95.0,1.11,0.0,203.1,110.3,662.0,0.0,0.0,3030.0,0.5,171.17117117117115,27694.18256431428,1013.7236656664011,93.89,1.702940977041223,1.0,0.06740086117158378,3.6837502655988112,14.023828681839621,0.2449590380868715,0.0,0.0,0.0,3260.5556133407113,0.929289470666477,1.0,3.4842105263157896,axial,circular
190.0,190.0,95.0,1.11,0.0,203.1,110.3,656.0,0.0,0.0,2940.0,0.5,171.17117117117115,27694.18256431428,1013.7236656664011,93.89,1.702940977041223,1.0,0.06740086117158378,3.6837502655988112,13.896724494390924,0.2427388655362352,0.0,0.0,0.0,3260.5556133407113,0.9016868131219282,1.0,3.4526315789473685,axial,circular
190.0,190.0,95.0,1.11,0.0,203.1,110.3,662.0,0.0,0.0,3140.0,0.5,171.17117117117115,27694.18256431428,1013.7236656664011,93.89,1.702940977041223,1.0,0.06740086117158378,3.6837502655988112,14.023828681839621,0.2449590380868715,0.0,0.0,0.0,3260.5556133407113,0.9630260521098145,1.0,3.4842105263157896,axial,circular
190.0,190.0,95.0,1.11,0.0,203.1,94.7,662.0,0.0,0.0,2462.0,0.5,171.17117117117115,27694.18256431428,1013.7236656664011,93.89,1.702940977041223,1.0,0.07850385414177075,3.6837502655988112,14.023828681839621,0.23469903551538265,0.0,0.0,0.0,2828.5263653374086,0.8704179074202526,1.0,3.4842105263157896,axial,circular
190.0,190.0,95.0,1.11,0.0,203.1,110.3,664.0,0.0,0.0,3055.0,0.5,171.17117117117115,27694.18256431428,1013.7236656664011,93.89,1.702940977041223,1.0,0.06740086117158378,3.6837502655988112,14.06619674432252,0.24569909560375025,0.0,0.0,0.0,3260.5556133407113,0.9369568755399629,1.0,3.4947368421052634,axial,circular
190.0,190.0,95.0,1.11,0.0,203.1,110.3,660.0,0.0,0.0,3000.0,0.5,171.17117117117115,27694.18256431428,1013.7236656664011,93.89,1.702940977041223,1.0,0.06740086117158378,3.6837502655988112,13.98146061935672,0.24421898056999272,0.0,0.0,0.0,3260.5556133407113,0.9200885848182941,1.0,3.473684210526316,axial,circular
165.0,165.0,82.5,2.82,0.0,363.3,48.3,580.5,0.0,0.0,1662.0,0.5,58.51063829787234,19945.66513819861,2190.171339703076,79.68,4.260786211852263,1.0,0.8259387367659996,19.427003398166757,14.3184944414267,0.19411830995151613,0.0,0.0,0.0,1759.0648738891202,0.944820185241651,1.0,3.518181818181818,axial,circular
190.0,190.0,95.0,1.94,0.0,256.4,41.0,663.5,0.0,0.0,1678.0,0.5,97.93814432989691,27206.706344645736,1757.4694459978527,93.06,2.9586622450399744,1.0,0.4039670831348305,8.15174080838437,14.118201085780393,0.18205938975835304,0.0,0.0,0.0,1566.0901260843248,1.0714581313372316,1.0,3.4921052631578946,axial,circular
190.0,190.0,95.0,1.52,0.0,306.1,48.3,664.5,0.0,0.0,1695.0,0.5,125.0,27452.840075958007,1382.641577310121,93.48,2.3251088570257963,1.0,0.31918210244582856,7.613562485404326,14.108032096508284,0.19787131733721175,0.0,0.0,0.0,1749.1987624833996,0.9690150921405571,1.0,3.4973684210526317,axial,circular
190.0,190.0,95.0,1.13,0.0,185.7,41.0,664.5,0.0,0.0,1377.0,0.5,168.141592920354,27682.385255581525,1031.7887569336401,93.87,1.733375786555058,1.0,0.16881667018141122,3.429081533645193,14.078325365133704,0.18591875917717984,0.0,0.0,0.0,1326.5809676414194,1.0380067508794601,1.0,3.4973684210526317,axial,circular
190.0,190.0,95.0,0.86,0.0,210.7,41.0,659.0,0.0,0.0,1350.0,0.5,220.93023255813955,27841.860980977905,787.3120823300233,94.14,1.3217662696306576,1.0,0.145321320172959,2.958319024975351,13.941119993725563,0.19053770892113214,0.0,0.0,0.0,1307.40295596703,1.0325814193998535,1.0,3.468421052631579,axial,circular
133.0,133.0,66.5,4.5,0.0,325.0,42.2,465.0,0.0,0.0,800.0,0.5,29.555555555555557,12076.282160399165,2728.374048061702,62.0,6.647421165731558,1.0,1.739969230247618,34.84535288488316,14.436565477784011,0.17614464003339078,0.0,0.0,0.0,1396.340672788898,0.5729260885899482,1.0,3.4962406015037595,axial,circular
114.43,114.43,57.215,3.98,0.0,343.0,31.4,300.0,0.0,0.0,948.0,0.5,28.751256281407038,8903.164331388947,2072.350543815809,53.23500000000001,5.871809174027717,1.0,2.542630790521737,37.83282702529364,10.83350431973003,0.13004010204595168,0.0,0.0,0.0,990.3755965344354,0.9572126002672946,1.0,2.6216901162282618,axial,circular
114.57,114.57,57.285,3.99,0.0,343.0,93.6,300.0,0.0,0.0,1308.0,0.5,28.71428571428571,8923.24476331216,2079.9179106205024,53.294999999999995,5.886208659516576,1.0,0.854164780346814,37.88290778148393,10.820647415845729,0.1521671817870727,0.0,0.0,0.0,1548.6275531888502,0.8446188351141222,1.0,2.618486514794449,axial,circular
114.43,114.43,57.215,3.82,0.0,343.0,34.7,300.0,0.0,0.0,929.0,0.5,29.955497382198956,8956.76241533331,1994.454227760174,53.395,5.646345879282947,1.0,2.201089310521629,36.27112344964979,10.821505754821658,0.13148899998027302,0.0,0.0,0.0,994.8974559338056,0.9337645748908318,1.0,2.6216901162282618,axial,circular
114.26,114.26,57.13,3.93,0.0,343.0,97.2,300.0,0.0,0.0,1359.0,0.5,29.07379134860051,8891.461191895976,2044.810764340692,53.2,5.801046445505321,1.0,0.8115360943774598,37.40148366181062,10.846322580427712,0.1539439263369144,0.0,0.0,0.0,1565.6201200211462,0.8680266576937223,1.0,2.625590757920532,axial,circular
114.88,114.88,57.44,4.91,0.0,365.0,34.7,300.5,0.0,0.0,1380.0,0.5,23.397148676171078,8668.913595749063,2526.8777643940266,52.53,7.166993840432319,1.0,3.0660762363954492,49.799214767900175,10.874218907030706,0.13342281953306015,0.0,0.0,0.0,1223.1216857763122,1.1282605942221664,1.0,2.6157729805013927,axial,circular
115.04,115.04,57.52,4.92,0.0,365.0,104.9,300.0,0.0,0.0,1787.0,0.5,23.382113821138212,8692.032890246097,2535.412859574525,52.6,7.18132633824785,1.0,1.0149501310795643,49.83239759430542,10.841242074761414,0.15402458549648868,0.0,0.0,0.0,1837.2199439315173,0.9726652521395722,1.0,2.60778859527121,axial,circular
115.02,115.02,57.51,5.02,0.0,365.0,57.6,300.5,0.0,0.0,1413.0,0.5,22.912350597609564,8655.716393329862,2582.010936687716,52.489999999999995,7.318692573758618,0.9999999999999999,1.8902769574008143,50.892032566620216,10.868060455349482,0.14035726350505293,0.0,0.0,0.0,1441.0032561468163,0.980566833539505,1.0,2.612589114936533,axial,circular
114.49,114.49,57.245,3.75,0.0,343.0,57.6,299.3,0.0,0.0,1038.0,0.5,30.530666666666665,8990.34289920753,1961.3251107804986,53.495,5.547562594978473,1.0,1.2991071374443333,35.56994055664298,10.785164953120088,0.14015618408310687,0.0,0.0,0.0,1190.5782639920646,0.8718452464599323,1.0,2.614202113721723,axial,circular
114.29,114.29,57.145,3.75,0.0,343.0,57.6,300.0,0.0,0.0,1067.0,0.5,30.477333333333334,8956.76241533331,1957.6813052706912,53.395,5.547135509878231,1.0,1.3015551526462874,35.63381365087055,10.829805149324512,0.14071296905612848,0.0,0.0,0.0,1187.3942028310457,0.8986063747456441,1.0,2.6249015661912676,axial,circular
114.3,114.3,57.15,3.85,0.0,343.0,31.9,300.0,0.0,0.0,998.0,0.5,29.688311688311686,8924.919153656707,2006.6627019323782,53.3,5.688393572476215,1.0,2.4175391993270794,36.60636013807396,10.836408047611725,0.13048431010674905,0.0,0.0,0.0,972.9902277644546,1.025704032293323,1.0,2.6246719160104988,axial,circular
114.09,114.09,57.045,3.85,0.0,343.0,31.9,300.5,0.0,0.0,948.0,0.5,29.633766233766234,8889.789943144082,2002.734679592806,53.195,5.687920044079988,1.0,2.422341423948367,36.67556302508574,10.874984381278159,0.1309364484694854,0.0,0.0,0.0,970.5222942866286,0.9767936353247987,1.0,2.6338855289683583,axial,circular
114.54,114.54,57.27,3.84,0.0,343.0,98.9,300.0,0.0,0.0,1359.0,0.5,29.828125000000004,8968.508437566003,2006.268262070822,53.43000000000001,5.674821479756751,1.0,0.775830073811622,36.43016596587246,10.812342494949712,0.1545402983024057,0.0,0.0,0.0,1575.1354983655697,0.8627829170316831,1.0,2.6191723415400734,axial,circular
114.37,114.37,57.185,3.85,0.0,343.0,98.9,299.5,0.0,0.0,1182.0,0.5,29.70649350649351,8936.644284298252,2007.9720427122363,53.335,5.688551040037957,1.0,0.7792575499017295,36.58335064653641,10.81154862640814,0.15444360598882856,0.0,0.0,0.0,1572.5685303673945,0.7516365596632236,1.0,2.6186937133863775,axial,circular
149.0,149.0,74.5,2.96,0.0,308.0,25.4,447.0,0.0,0.0,941.0,0.5,50.33783783783784,16078.581979841201,2065.1381542544495,71.54,4.45556231014109,1.0,1.5574652520990588,19.18246004366027,12.240895942573063,0.14269147165323723,0.0,0.0,0.0,1044.458533798337,0.900945293230461,1.0,3.0,axial,circular
149.0,149.0,74.5,2.96,0.0,308.0,40.5,447.0,0.0,0.0,1064.0,0.5,50.33783783783784,16078.581979841201,2065.1381542544495,71.54,4.45556231014109,1.0,0.9767806766250886,19.18246004366027,12.240895942573063,0.15285762545179415,0.0,0.0,0.0,1287.245121693939,0.8265713981497468,1.0,3.0,axial,circular
149.0,149.0,74.5,2.96,0.0,308.0,40.5,447.0,0.0,0.0,1080.0,0.5,50.33783783783784,16078.581979841201,2065.1381542544495,71.54,4.45556231014109,1.0,0.9767806766250886,19.18246004366027,12.240895942573063,0.15285762545179415,0.0,0.0,0.0,1287.245121693939,0.8390010432347054,1.0,3.0,axial,circular
149.0,149.0,74.5,2.96,0.0,308.0,77.0,447.0,0.0,0.0,1781.0,0.5,50.33783783783784,16078.581979841201,2065.1381542544495,71.54,4.45556231014109,1.0,0.513761264978131,19.18246004366027,12.240895942573063,0.17385978347952047,0.0,0.0,0.0,1874.113363958143,0.9503160450435683,1.0,3.0,axial,circular
301.0,301.0,150.5,2.96,0.0,279.0,25.4,903.0,0.0,0.0,2382.0,0.5,101.6891891891892,68386.35098952353,4251.032787551331,147.54,4.516559749223006,1.0,0.682803141112016,8.540871424923537,12.124111076350008,0.14410569079801863,0.0,0.0,0.0,2923.0514628607193,0.8149018346973592,1.0,3.0,axial,circular
300.0,300.0,150.0,2.96,0.0,279.0,41.1,900.0,0.0,0.0,3277.0,0.5,101.35135135135135,67923.62580757629,4236.651901805957,147.04,4.516358443531459,1.0,0.42341311206584825,8.5695321391817,12.124508675482518,0.15891407763646626,0.0,0.0,0.0,3973.6869012952475,0.824674938262459,1.0,3.0,axial,circular
300.0,300.0,150.0,2.96,0.0,279.0,41.1,900.0,0.0,0.0,3152.0,0.5,101.35135135135135,67923.62580757629,4236.651901805957,147.04,4.516358443531459,1.0,0.42341311206584825,8.5695321391817,12.124508675482518,0.15891407763646626,0.0,0.0,0.0,3973.6869012952475,0.7932180059210469,1.0,3.0,axial,circular
301.0,301.0,150.5,2.96,0.0,279.0,80.3,903.0,0.0,0.0,5540.0,0.5,101.6891891891892,68386.35098952353,4251.032787551331,147.54,4.516559749223006,1.0,0.21598007203294153,8.540871424923537,12.124111076350008,0.18718881773777188,0.0,0.0,0.0,6677.462132185561,0.8296565207456646,1.0,3.0,axial,circular
450.0,450.0,225.0,2.96,0.0,279.0,25.4,1350.0,0.0,0.0,4415.0,0.5,152.02702702702703,154886.05205159535,6393.78476361209,222.04,4.536623905444003,1.0,0.4534362000039963,5.7004056459145955,12.084086608290347,0.1475099291690153,0.0,0.0,0.0,5717.971671158295,0.7721269453413799,1.0,3.0,axial,circular
450.0,450.0,225.0,2.96,0.0,279.0,41.1,1350.0,0.0,0.0,6870.0,0.5,152.02702702702703,154886.05205159535,6393.78476361209,222.04,4.536623905444003,1.0,0.2802257781046595,5.7004056459145955,12.084086608290347,0.1640678098666279,0.0,0.0,0.0,8149.6826883683425,0.8429776057177326,1.0,3.0,axial,circular
450.0,450.0,225.0,2.96,0.0,279.0,41.1,1350.0,0.0,0.0,6985.0,0.5,152.02702702702703,154886.05205159535,6393.78476361209,222.04,4.536623905444003,1.0,0.2802257781046595,5.7004056459145955,12.084086608290347,0.1640678098666279,0.0,0.0,0.0,8149.6826883683425,0.8570885845616248,1.0,3.0,axial,circular
450.0,450.0,225.0,2.96,0.0,279.0,85.1,1350.0,0.0,0.0,11665.0,0.5,152.02702702702703,154886.05205159535,6393.78476361209,222.04,4.536623905444003,1.0,0.13533818425501185,5.7004056459145955,12.084086608290347,0.19720493519986237,0.0,0.0,0.0,14964.668978638536,0.7795027084562525,1.0,3.0,axial,circular
122.0,122.0,61.0,4.54,0.0,576.0,25.4,366.0,0.0,0.0,1509.0,0.5,26.87224669603524,10014.554176176038,2508.3887121684165,56.46,6.676174460249285,1.0,5.680047718359853,68.10975007268134,12.420231041360514,0.18029200430868877,0.0,0.0,0.0,1699.2015742838792,0.8880641489730029,1.0,3.0,axial,circular
122.0,122.0,61.0,4.54,0.0,576.0,40.5,366.0,0.0,0.0,1657.0,0.5,26.87224669603524,10014.554176176038,2508.3887121684165,56.46,6.676174460249285,1.0,3.562301532008402,68.10975007268134,12.420231041360514,0.18431256602829854,0.0,0.0,0.0,1850.4213423441374,0.8954717296444988,1.0,3.0,axial,circular
122.0,122.0,61.0,4.54,0.0,576.0,40.5,366.0,0.0,0.0,1663.0,0.5,26.87224669603524,10014.554176176038,2508.3887121684165,56.46,6.676174460249285,1.0,3.562301532008402,68.10975007268134,12.420231041360514,0.18431256602829854,0.0,0.0,0.0,1850.4213423441374,0.8987142343987939,1.0,3.0,axial,circular
122.0,122.0,61.0,4.54,0.0,576.0,77.0,366.0,0.0,0.0,2100.0,0.5,26.87224669603524,10014.554176176038,2508.3887121684165,56.46,6.676174460249285,1.0,1.8736780785238996,68.10975007268134,12.420231041360514,0.19467927167884158,0.0,0.0,0.0,2215.952569774563,0.9476737131669026,1.0,3.0,axial,circular
239.0,239.0,119.5,4.54,0.0,507.0,25.4,717.0,0.0,0.0,3035.0,0.5,52.6431718061674,41518.66521786023,5089.077526434592,114.96,6.8419100351873965,1.0,2.4466391829490655,30.174394466249222,12.231154145792877,0.16828951545284904,0.0,0.0,0.0,3634.736402435988,0.8349986529878627,1.0,3.0,axial,circular
238.0,238.0,119.0,4.54,0.0,507.0,40.5,714.0,0.0,0.0,3583.0,0.5,52.42290748898678,41158.293124566946,5067.020357081889,114.46,6.841171771560752,1.0,1.541161777089787,30.302936293738437,12.232050934947301,0.17561691049935643,0.0,0.0,0.0,4235.89019258548,0.8458670638515838,1.0,3.0,axial,circular
238.0,238.0,119.0,4.54,0.0,507.0,40.5,714.0,0.0,0.0,3647.0,0.5,52.42290748898678,41158.293124566946,5067.020357081889,114.46,6.841171771560752,1.0,1.541161777089787,30.302936293738437,12.232050934947301,0.17561691049935643,0.0,0.0,0.0,4235.89019258548,0.860976048525461,1.0,3.0,axial,circular
238.0,238.0,119.0,4.54,0.0,507.0,77.0,714.0,0.0,0.0,5578.0,0.5,52.42290748898678,41158.293124566946,5067.020357081889,114.46,6.841171771560752,1.0,0.8106110645731996,30.302936293738437,12.232050934947301,0.19235181535019383,0.0,0.0,0.0,5738.167891632173,0.9720872768700717,1.0,3.0,axial,circular
361.0,361.0,180.5,4.54,0.0,525.0,25.4,1083.0,0.0,0.0,5633.0,0.5,79.51541850220265,97269.74543958314,7780.052187464275,175.96,6.901666639828335,1.0,1.6532187327657688,20.592037883097724,12.157008308465043,0.16880553841118062,0.0,0.0,0.0,6555.178932584156,0.8593205552330181,1.0,3.0,axial,circular
361.0,361.0,180.5,4.54,0.0,525.0,41.1,1083.0,0.0,0.0,7260.0,0.5,79.51541850220265,97269.74543958314,7780.052187464275,175.96,6.901666639828335,1.0,1.0216972217092586,20.592037883097724,12.157008308465043,0.17819247636566424,0.0,0.0,0.0,8082.313935985611,0.8982576100732305,1.0,3.0,axial,circular
360.0,360.0,180.0,4.54,0.0,525.0,41.1,1080.0,0.0,0.0,7045.0,0.5,79.29515418502203,96717.73619442088,7757.995018111572,175.46,6.901339409507273,1.0,1.0246153436585597,20.649738914802906,12.157422627300486,0.17818883468775426,0.0,0.0,0.0,8048.046342099274,0.8753677228655673,1.0,3.0,axial,circular
360.0,360.0,180.0,4.54,0.0,525.0,85.1,1080.0,0.0,0.0,11505.0,0.5,79.29515418502203,96717.73619442088,7757.995018111572,175.46,6.901339409507273,1.0,0.494849478547201,20.649738914802906,12.157422627300486,0.20135791132006137,0.0,0.0,0.0,12303.626734653792,0.9350901362762885,1.0,3.0,axial,circular
108.0,108.0,54.0,6.47,0.0,853.0,25.4,324.0,0.0,0.0,2275.0,0.5,16.69242658423493,7097.17479115809,3024.039813290253,47.53,9.229868470457816,1.0,14.309264710716468,165.64438891858862,12.613304104546183,0.21990940558035124,0.0,0.0,0.0,2759.774200432001,0.8243428029886949,1.0,3.0,axial,circular
109.0,109.0,54.5,6.47,0.0,853.0,40.5,327.0,0.0,0.0,2446.0,0.5,16.846986089644513,7247.28008814661,3055.473708821527,48.03,9.236642895253993,1.0,8.879684045702234,164.04031625341779,12.60916907785409,0.2213209222900769,0.0,0.0,0.0,2899.8339171947005,0.8434965828547383,1.0,3.0,axial,circular
108.0,108.0,54.0,6.47,0.0,853.0,40.5,324.0,0.0,0.0,2402.0,0.5,16.69242658423493,7097.17479115809,3024.039813290253,47.53,9.229868470457816,1.0,8.974205522276499,165.64438891858862,12.613304104546183,0.22142514564453802,0.0,0.0,0.0,2866.9415397784883,0.8378266409246659,1.0,3.0,axial,circular
108.0,108.0,54.0,6.47,0.0,853.0,77.0,324.0,0.0,0.0,2713.0,0.5,16.69242658423493,7097.17479115809,3024.039813290253,47.53,9.229868470457816,1.0,4.720199008470107,165.64438891858862,12.613304104546183,0.22630742656823435,0.0,0.0,0.0,3125.9884196557587,0.8678854927743981,1.0,3.0,axial,circular
222.0,222.0,111.0,6.47,0.0,843.0,25.4,666.0,0.0,0.0,4964.0,0.5,34.31221020092736,34326.67778873533,6607.503903855493,104.53,9.617950991663406,1.0,6.3885090288071815,77.5656049552497,12.340319026125774,0.2097971867289778,0.0,0.0,0.0,6442.023406784058,0.7705653467158222,1.0,3.0,axial,circular
222.0,222.0,111.0,6.47,0.0,843.0,40.5,666.0,0.0,0.0,5638.0,0.5,34.31221020092736,34326.67778873533,6607.503903855493,104.53,9.617950991663406,1.0,4.006620477325985,77.5656049552497,12.340319026125774,0.2124920011209789,0.0,0.0,0.0,6960.356241393962,0.8100160113170973,1.0,3.0,axial,circular
222.0,222.0,111.0,6.47,0.0,843.0,40.5,666.0,0.0,0.0,5714.0,0.5,34.31221020092736,34326.67778873533,6607.503903855493,104.53,9.617950991663406,1.0,4.006620477325985,77.5656049552497,12.340319026125774,0.2124920011209789,0.0,0.0,0.0,6960.356241393962,0.820934992668658,1.0,3.0,axial,circular
222.0,222.0,111.0,6.47,0.0,843.0,77.0,666.0,0.0,0.0,7304.0,0.5,34.31221020092736,34326.67778873533,6607.503903855493,104.53,9.617950991663406,1.0,2.107378303009122,77.5656049552497,12.340319026125774,0.22088635335748952,0.0,0.0,0.0,8213.2799806828,0.8892914909973386,1.0,3.0,axial,circular
337.0,337.0,168.5,6.47,0.0,823.0,25.4,1011.0,0.0,0.0,8475.0,0.5,52.08655332302937,82478.49670883681,10222.401889952009,162.03,9.7477997359251,1.0,4.015857862618518,49.51206062251655,12.233433809086653,0.20226068928220242,0.0,0.0,0.0,10507.990571834956,0.8065290829928918,1.0,3.0,axial,circular
337.0,337.0,168.5,6.47,0.0,823.0,41.1,1011.0,0.0,0.0,9668.0,0.5,52.08655332302937,82478.49670883681,10222.401889952009,162.03,9.7477997359251,1.0,2.4818197009856537,49.51206062251655,12.233433809086653,0.20639489245316814,0.0,0.0,0.0,11802.902970163695,0.8191205184385172,1.0,3.0,axial,circular
337.0,337.0,168.5,6.47,0.0,823.0,41.1,1011.0,0.0,0.0,9835.0,0.5,52.08655332302937,82478.49670883681,10222.401889952009,162.03,9.7477997359251,1.0,2.4818197009856537,49.51206062251655,12.233433809086653,0.20639489245316814,0.0,0.0,0.0,11802.902970163695,0.8332695799382309,1.0,3.0,axial,circular
337.0,337.0,168.5,6.47,0.0,823.0,85.1,1011.0,0.0,0.0,13776.0,0.5,52.08655332302937,82478.49670883681,10222.401889952009,162.03,9.7477997359251,1.0,1.1986226757991818,49.51206062251655,12.233433809086653,0.22010021133009292,0.0,0.0,0.0,15431.956825352516,0.8926930107378208,1.0,3.0,axial,circular
100.0,100.0,50.0,1.9,0.0,404.0,121.6,300.0,0.0,0.0,1125.0,0.5,52.631578947368425,7268.420179271881,891.1185452973983,48.1,2.8633382219991574,1.0,0.4073270451195926,24.04965991034635,12.231201173279798,0.20276089290147312,0.0,0.0,0.0,1243.8517860996096,0.9044485947378847,1.0,3.0,axial,circular
100.0,100.0,50.0,1.9,0.0,404.0,121.6,300.0,0.0,0.0,1085.0,0.5,52.631578947368425,7268.420179271881,891.1185452973983,48.1,2.8633382219991574,1.0,0.4073270451195926,24.04965991034635,12.231201173279798,0.20276089290147312,0.0,0.0,0.0,1243.8517860996096,0.8722904224805378,1.0,3.0,axial,circular
100.0,100.0,50.0,1.9,0.0,404.0,121.6,300.0,0.0,0.0,1100.0,0.5,52.631578947368425,7268.420179271881,891.1185452973983,48.1,2.8633382219991574,1.0,0.4073270451195926,24.04965991034635,12.231201173279798,0.20276089290147312,0.0,0.0,0.0,1243.8517860996096,0.8843497370770429,1.0,3.0,axial,circular
100.0,100.0,50.0,1.9,0.0,404.0,121.6,300.0,0.0,0.0,1170.0,0.5,52.631578947368425,7268.420179271881,891.1185452973983,48.1,2.8633382219991574,1.0,0.4073270451195926,24.04965991034635,12.231201173279798,0.20276089290147312,0.0,0.0,0.0,1243.8517860996096,0.9406265385274002,1.0,3.0,axial,circular
111.64,111.64,55.82,1.9,0.0,261.3,47.8,400.0,0.0,0.0,666.6,0.5,58.75789473684211,9133.760923533806,998.5670821706065,53.92000000000001,2.8710219512961856,1.0,0.5976392592347196,13.913168321099652,14.58109053536241,0.18437822034428025,0.0,0.0,0.0,697.5193507160955,0.9556724115476471,1.0,3.5829451809387316,axial,circular
111.64,111.64,55.82,1.9,0.0,261.3,56.7,400.0,0.0,0.0,701.9,0.5,58.75789473684211,9133.760923533806,998.5670821706065,53.92000000000001,2.8710219512961856,1.0,0.5038299222472591,13.913168321099652,14.58109053536241,0.19153314458636453,0.0,0.0,0.0,778.8098229355463,0.9012469788251357,1.0,3.5829451809387316,axial,circular
113.64,113.64,56.82,3.64,0.0,259.6,56.7,400.0,0.0,0.0,1011.0,0.5,31.21978021978022,8884.777139366199,1892.307901502647,53.18,5.390066695813104,1.0,0.9751398246453601,26.311796055529936,14.513202227951945,0.17516010734130305,0.0,0.0,0.0,995.0099950321508,1.016070195322342,1.0,3.5198873636043646,axial,circular
76.21,76.21,38.105,2.52,0.0,286.0,145.0,300.0,0.0,0.0,752.0,0.5,30.24206349206349,3978.1743513578717,876.7988141395599,35.584999999999994,3.7263972752794174,0.9999999999999999,0.43472455504503327,29.949406230993777,16.244479448602412,0.2462693750544699,0.0,0.0,0.0,827.5997417908055,0.908651805971787,1.0,3.936491274111009,axial,circular
76.12,76.12,38.06,2.51,0.0,286.0,145.0,300.0,0.0,0.0,762.0,0.5,30.32669322709164,3970.3526495884153,872.4442855708309,35.550000000000004,3.712070007091448,1.0,0.43341770730430673,29.86362931162177,16.262483748904685,0.24666679969333655,0.0,0.0,0.0,825.2201998635779,0.92338990262959,1.0,3.941145559642669,axial,circular
76.11,76.11,38.055,2.48,0.0,286.0,145.0,300.0,0.0,0.0,774.0,0.5,30.68951612903226,3975.9387940255797,862.555241632135,35.575,3.669623654599576,1.0,0.42790292910579325,29.501401692634676,16.259529207476902,0.24715166184870857,0.0,0.0,0.0,823.2019242404996,0.9402310383495591,1.0,3.9416633819471816,axial,circular
76.19,76.19,38.095,2.99,0.0,278.0,145.0,300.0,0.0,0.0,805.0,0.5,25.481605351170565,3871.5763427103866,1027.5894990941092,35.105,4.384909109800496,1.0,0.5088720805719088,34.72453304442496,16.32681338211265,0.23872783020361646,0.0,0.0,0.0,847.0484504411684,0.9503588603234345,1.0,3.93752460952881,axial,circular
75.84,75.84,37.92,2.99,0.0,278.0,145.0,300.0,0.0,0.0,796.0,0.5,25.36454849498328,3833.072590448909,1022.505175806091,34.93,4.383844967557849,1.0,0.5114406751646846,34.89003438251022,16.40439105960827,0.23965432633932868,0.0,0.0,0.0,840.051964489185,0.9475604291741977,1.0,3.9556962025316453,axial,circular
75.97,75.97,37.985,2.98,0.0,278.0,145.0,300.0,0.0,0.0,801.0,0.5,25.493288590604028,3849.55063661607,1021.2315535991532,35.005,4.370349199638113,1.0,0.5086171289173668,34.708101056974584,16.373872611106783,0.2394365793169882,0.0,0.0,0.0,842.0872142098947,0.9512078873582642,1.0,3.948927208108464,axial,circular
76.18,76.18,38.09,3.31,0.0,305.0,145.0,300.0,0.0,0.0,841.0,0.5,23.01510574018127,3800.2225268666475,1128.021994431938,34.78,4.826930613977687,1.0,0.6243676265133654,42.32932252050588,16.379494427009007,0.23903644079469874,0.0,0.0,0.0,895.078974697405,0.9395818958704876,1.0,3.9380414807035966,axial,circular
114.3,114.3,57.15,2.74,0.0,235.0,56.2,300.0,0.0,0.0,901.81,0.5,41.71532846715328,9300.52200229386,1455.0603505695326,54.40999999999999,4.101607349143428,1.0,0.6541919998877272,17.715084121461235,10.748820477335448,0.13186122802613387,0.0,0.0,0.0,864.6285189127551,1.0430028391082906,1.0,2.6246719160104988,axial,circular
114.3,114.3,57.15,2.74,0.0,235.0,66.75,300.0,0.0,0.0,981.23,0.5,41.71532846715328,9300.52200229386,1455.0603505695326,54.40999999999999,4.101607349143428,1.0,0.5507953617032251,17.715084121461235,10.748820477335448,0.13717906558264065,0.0,0.0,0.0,962.7490260369552,1.0191960453485158,1.0,2.6246719160104988,axial,circular
114.3,114.3,57.15,2.74,0.0,235.0,107.2,300.0,0.0,0.0,1295.06,0.5,41.71532846715328,9300.52200229386,1455.0603505695326,54.40999999999999,4.101607349143428,1.0,0.34296259695606596,17.715084121461235,10.748820477335448,0.1548924508799384,0.0,0.0,0.0,1338.9551410297418,0.967216869568921,1.0,2.6246719160104988,axial,circular
114.3,114.3,57.15,5.9,0.0,355.0,56.2,300.0,0.0,0.0,1735.77,0.5,19.3728813559322,8251.58945419444,2968.003002470112,51.24999999999999,8.510414974374221,1.0,2.2720545871168243,58.95019152981168,10.978231522125864,0.13821667403867932,0.0,0.0,0.0,1517.3803932026174,1.1439254176313987,1.0,2.6246719160104988,axial,circular
114.3,114.3,57.15,5.9,0.0,355.0,66.75,300.0,0.0,0.0,1818.62,0.5,19.3728813559322,8251.58945419444,2968.003002470112,51.24999999999999,8.510414974374221,1.0,1.912950828403978,58.95019152981168,10.978231522125864,0.14112733226436416,0.0,0.0,0.0,1604.4346619443686,1.133495830734588,1.0,2.6246719160104988,axial,circular
114.3,114.3,57.15,5.9,0.0,355.0,107.2,300.0,0.0,0.0,1989.86,0.5,19.3728813559322,8251.58945419444,2968.003002470112,51.24999999999999,8.510414974374221,1.0,1.1911330951116188,58.95019152981168,10.978231522125864,0.15170678601568888,0.0,0.0,0.0,1938.2114553665338,1.0266475283130028,1.0,2.6246719160104988,axial,circular
152.0,152.0,76.0,1.7,0.0,270.0,73.0,500.0,0.0,0.0,1548.0,0.5,89.41176470588236,17343.130828215915,1229.8116610812722,74.3,2.5892138720788296,1.0,0.2622720498130666,9.408987152910955,13.311844506938852,0.19694013934354324,0.0,0.0,0.0,1598.0976989517053,0.968651666925891,1.0,3.289473684210526,axial,circular
152.0,152.0,76.0,1.7,0.0,270.0,73.0,500.0,0.0,0.0,1448.0,0.5,89.41176470588236,17343.130828215915,1229.8116610812722,74.3,2.5892138720788296,1.0,0.2622720498130666,9.408987152910955,13.311844506938852,0.19694013934354324,0.0,0.0,0.0,1598.0976989517053,0.9060772698376551,1.0,3.289473684210526,axial,circular
114.3,114.3,57.15,3.6,0.0,403.0,173.5,250.0,0.0,0.0,2422.0,0.5,31.75,9008.838947415723,1884.3324956913962,53.55,5.334668312184171,1.0,0.48584113385139005,40.14699028590515,9.014461079182452,0.15213957907361117,0.0,0.0,0.0,2322.4195531402606,1.0428778885904106,1.0,2.1872265966754156,axial,circular
114.3,114.3,57.15,3.6,0.0,403.0,173.5,250.0,0.0,0.0,2340.0,0.5,31.75,9008.838947415723,1884.3324956913962,53.55,5.334668312184171,1.0,0.48584113385139005,40.14699028590515,9.014461079182452,0.15213957907361117,0.0,0.0,0.0,2322.4195531402606,1.0075698841046907,1.0,2.1872265966754156,axial,circular
114.3,114.3,57.15,3.6,0.0,403.0,184.2,250.0,0.0,0.0,2497.0,0.5,31.75,9008.838947415723,1884.3324956913962,53.55,5.334668312184171,1.0,0.45761909187413785,40.14699028590515,9.014461079182452,0.15438211468155202,0.0,0.0,0.0,2418.8141298776086,1.0323240505157574,1.0,2.1872265966754156,axial,circular
114.3,114.3,57.15,3.6,0.0,403.0,184.2,250.0,0.0,0.0,2314.0,0.5,31.75,9008.838947415723,1884.3324956913962,53.55,5.334668312184171,1.0,0.45761909187413785,40.14699028590515,9.014461079182452,0.15438211468155202,0.0,0.0,0.0,2418.8141298776086,0.9566671417274579,1.0,2.1872265966754156,axial,circular
114.3,114.3,57.15,3.6,0.0,428.0,173.5,250.0,0.0,0.0,2610.0,0.5,31.75,9008.838947415723,1884.3324956913962,53.55,5.334668312184171,1.0,0.5159801620059428,42.63749836815733,9.014461079182452,0.15367484398316153,0.0,0.0,0.0,2369.5278655325455,1.1014852528072756,1.0,2.1872265966754156,axial,circular
114.3,114.3,57.15,3.6,0.0,428.0,173.5,250.0,0.0,0.0,2633.0,0.5,31.75,9008.838947415723,1884.3324956913962,53.55,5.334668312184171,1.0,0.5159801620059428,42.63749836815733,9.014461079182452,0.15367484398316153,0.0,0.0,0.0,2369.5278655325455,1.111191827832014,1.0,2.1872265966754156,axial,circular
219.1,219.1,109.55,5.0,0.0,380.0,51.6,600.0,0.0,0.0,3118.0,0.5,43.82,34339.81467257558,5100.925064332127,104.54999999999998,7.49631799688737,1.0,1.0939183097616247,27.24630166252703,11.203509114712865,0.15180539857486505,0.0,0.0,0.0,3710.285961551108,0.8403664925860596,1.0,2.7384755819260613,axial,circular
219.1,219.1,109.55,5.0,0.0,380.0,185.1,600.0,0.0,0.0,7837.0,0.5,43.82,34339.81467257558,5100.925064332127,104.54999999999998,7.49631799688737,1.0,0.304949674682333,27.24630166252703,11.203509114712865,0.19989100978968388,0.0,0.0,0.0,8294.651220339947,0.9448257427367523,1.0,2.7384755819260613,axial,circular
219.1,219.1,109.55,5.0,0.0,380.0,193.3,600.0,0.0,0.0,8664.0,0.5,43.82,34339.81467257558,5100.925064332127,104.54999999999998,7.49631799688737,1.0,0.2920133718763571,27.24630166252703,11.203509114712865,0.20220511676635008,0.0,0.0,0.0,8576.237700655069,1.010233193436118,1.0,2.7384755819260613,axial,circular
219.1,219.1,109.55,10.0,0.0,381.0,51.6,600.0,0.0,0.0,5241.0,0.5,21.91,31133.8193695872,9758.929761343743,99.55,14.54016750627082,1.0,2.31443540800817,55.64845625202594,11.407873586628089,0.14710327131094864,0.0,0.0,0.0,5324.657318542666,0.9842886943632342,1.0,2.7384755819260613,axial,circular
219.1,219.1,109.55,10.0,0.0,381.0,185.1,600.0,0.0,0.0,9085.0,0.5,21.91,31133.8193695872,9758.929761343743,99.55,14.54016750627082,1.0,0.6451910699795872,55.64845625202594,11.407873586628089,0.18259687308756725,0.0,0.0,0.0,9481.022204382558,0.9582300098190364,1.0,2.7384755819260613,axial,circular
219.1,219.1,109.55,10.0,0.0,381.0,193.3,600.0,0.0,0.0,9187.0,0.5,21.91,31133.8193695872,9758.929761343743,99.55,14.54016750627082,1.0,0.6178213505081303,55.64845625202594,11.407873586628089,0.1844632691252867,0.0,0.0,0.0,9736.319523213173,0.9435803722439989,1.0,2.7384755819260613,axial,circular
219.1,219.1,109.55,6.3,0.0,300.0,163.0,600.0,0.0,0.0,6915.0,0.5,34.77777777777778,33491.14483313484,6354.6152248913795,103.25,9.370155163172086,1.0,0.34921502091463846,27.225632435366837,11.260887081590909,0.18179448596922304,0.0,0.0,0.0,7365.441175268392,0.9388439654122989,1.0,2.7384755819260613,axial,circular
219.1,219.1,109.55,6.3,0.0,300.0,175.4,600.0,0.0,0.0,7407.0,0.5,34.77777777777778,33491.14483313484,6354.6152248913795,103.25,9.370155163172086,1.0,0.3245270718876058,27.225632435366837,11.260887081590909,0.18548534156081223,0.0,0.0,0.0,7780.731371199264,0.9519670641011142,1.0,2.7384755819260613,axial,circular
219.1,219.1,109.55,6.3,0.0,300.0,148.8,600.0,0.0,0.0,6838.0,0.5,34.77777777777778,33491.14483313484,6354.6152248913795,103.25,9.370155163172086,1.0,0.38254064791052456,27.225632435366837,11.260887081590909,0.17739656324664616,0.0,0.0,0.0,6889.866918637878,0.9924719999311492,1.0,2.7384755819260613,axial,circular
