Repository: Serali-Nerri/xgboost

# CFST柱极限承载力预测 - XGBoost ML管道

## 项目概述

本项目是一个完整的机器学习管道，用于预测混凝土填充钢管（CFST）柱的极限承载力。采用XGBoost算法，提供从数据加载、预处理、模型训练、评估到预测的全流程解决方案。

### 核心特性

- **模块化设计**：清晰的模块分离，便于维护和扩展
- **特征工程支持**：处理无量纲参数，剔除几何参数实现多截面统一预测
- **自动化超参数优化**：集成Optuna框架进行超参数搜索，支持持久化存储和断点续训
- **智能参数加载**：自动加载最优参数，无需手动配置
- **特征选择**：迭代剔除法自动寻找最优特征子集
- **多维度评估**：集成R²、RMSE、MAE、MAPE、COV等工程指标
- **可视化分析**：提供预测散点图、特征重要性图和学习曲线
- **COV稳定性指标**：特别添加变异系数评估模型预测稳定性

---

## 环境要求

### 系统要求
- Python 3.8+
- 8GB+ RAM（推荐16GB）
- 5GB+ 可用磁盘空间

### Python依赖
- pandas &gt;= 1.5.0
- numpy &gt;= 1.23.0
- xgboost &gt;= 1.7.0
- scikit-learn &gt;= 1.2.0
- matplotlib &gt;= 3.6.0
- seaborn &gt;= 0.12.0
- optuna &gt;= 3.0.0
- joblib &gt;= 1.2.0

---

File: data/processed/2026.3.11-new_feature_parameters_raw.csv (part 4 of 84)
b (mm),h (mm),r0 (mm),t (mm),R (%),fy (MPa),fc (MPa),L (mm),e1 (mm),e2 (mm),Nexp (kN),r0/h,b/t,Ac (mm^2),As (mm^2),Re (mm),te (mm),ke,xi,sigma_re (MPa),lambda,lambda_bar,e/h,e1/e2,e_bar,Npl (kN),psi,b/h,L/h,axial_flag,section_family
219.1,219.1,109.55,6.3,0.0,300.0,174.5,600.0,0.0,0.0,7569.0,0.5,34.77777777777778,33491.14483313484,6354.6152248913795,103.25,9.370155163172086,1.0,0.3262008504818686,27.225632435366837,11.260887081590909,0.18522188108459486,0.0,0.0,0.0,7750.589340849442,0.9765708989518543,1.0,2.7384755819260613,axial,circular
165.0,165.0,82.5,2.37,0.0,287.5,30.2,615.0,0.0,0.0,1008.0,0.5,69.62025316455696,20171.591203085187,1850.1234045896608,80.13,3.5941271697764705,1.0,0.8731552005447226,12.895439427314804,15.130310584951337,0.18155599323294974,0.0,0.0,0.0,1141.0925331526998,0.8833639435138697,1.0,3.727272727272727,axial,circular
165.0,165.0,82.5,2.37,0.0,287.5,30.2,615.0,0.0,0.0,996.0,0.5,69.62025316455696,20171.591203085187,1850.1234045896608,80.13,3.5941271697764705,1.0,0.8731552005447226,12.895439427314804,15.130310584951337,0.18155599323294974,0.0,0.0,0.0,1141.0925331526998,0.8728477060910855,1.0,3.727272727272727,axial,circular
558.1,558.1,279.05,16.53,0.0,546.0,31.7,997.5,0.0,0.0,29050.0,0.5,33.76285541439806,216508.3567659214,42400.23792882158,262.52,24.556932736311694,0.9999999999999999,3.373082863669965,51.07452869886555,7.354906290209263,0.10550567044505597,0.0,0.0,0.0,30013.84481861629,0.9678866594919403,1.0,1.787314101415517,axial,circular
557.65,557.65,278.825,16.52,0.0,546.0,31.7,994.9,0.0,0.0,28830.0,0.5,33.756053268765136,216153.86769757108,42339.93346083601,262.305,24.541879756339654,1.0,3.3738093756161978,51.08505879400488,7.341691559469212,0.10531602390483417,0.0,0.0,0.0,29969.681275629464,0.9619721923250407,1.0,1.784093965749126,axial,circular
559.4,559.4,279.7,16.54,0.0,546.0,31.7,994.85,0.0,0.0,29590.0,0.5,33.82103990326481,217565.29911865038,42528.888699674935,263.15999999999997,24.573472716534354,0.9999999999999999,3.3668811554339926,50.984633315198955,7.318010942365063,0.10497710694208062,0.0,0.0,0.0,30117.593212083735,0.9824822253103527,1.0,1.7784233106900251,axial,circular
114.3,114.3,57.15,3.6,0.0,403.0,173.5,250.0,0.0,0.0,2422.0,0.5,31.75,9008.838947415723,1884.3324956913962,53.55,5.334668312184171,1.0,0.48584113385139005,40.14699028590515,9.014461079182452,0.15213957907361117,0.0,0.0,0.0,2322.4195531402606,1.0428778885904106,1.0,2.1872265966754156,axial,circular
114.3,114.3,57.15,3.6,0.0,403.0,173.5,250.0,0.0,0.0,2340.0,0.5,31.75,9008.838947415723,1884.3324956913962,53.55,5.334668312184171,1.0,0.48584113385139005,40.14699028590515,9.014461079182452,0.15213957907361117,0.0,0.0,0.0,2322.4195531402606,1.0075698841046907,1.0,2.1872265966754156,axial,circular
114.3,114.3,57.15,3.6,0.0,403.0,184.2,250.0,0.0,0.0,2497.0,0.5,31.75,9008.838947415723,1884.3324956913962,53.55,5.334668312184171,1.0,0.45761909187413785,40.14699028590515,9.014461079182452,0.15438211468155202,0.0,0.0,0.0,2418.8141298776086,1.0323240505157574,1.0,2.1872265966754156,axial,circular
114.3,114.3,57.15,3.6,0.0,403.0,184.2,250.0,0.0,0.0,2314.0,0.5,31.75,9008.838947415723,1884.3324956913962,53.55,5.334668312184171,1.0,0.45761909187413785,40.14699028590515,9.014461079182452,0.15438211468155202,0.0,0.0,0.0,2418.8141298776086,0.9566671417274579,1.0,2.1872265966754156,axial,circular
114.3,114.3,57.15,6.3,0.0,428.0,173.5,250.0,0.0,0.0,2610.0,0.5,18.142857142857142,8123.2868102218345,3146.9003584975044,50.85,9.045008097044871,1.0,0.9556425854207616,76.13104160344552,9.1691306889201,0.14421371485689716,0.0,0.0,0.0,2756.2636150104204,0.9469340979527942,1.0,2.1872265966754156,axial,circular
114.3,114.3,57.15,6.3,0.0,428.0,173.5,250.0,0.0,0.0,2633.0,0.5,18.142857142857142,8123.2868102218345,3146.9003584975044,50.85,9.045008097044871,1.0,0.9556425854207616,76.13104160344552,9.1691306889201,0.14421371485689716,0.0,0.0,0.0,2756.2636150104204,0.9552787279347537,1.0,2.1872265966754156,axial,circular
219.1,219.1,109.55,5.0,0.0,380.0,51.6,600.0,0.0,0.0,3118.0,0.5,43.82,34339.81467257558,5100.925064332127,104.54999999999998,7.49631799688737,1.0,1.0939183097616247,27.24630166252703,11.203509114712865,0.15180539857486505,0.0,0.0,0.0,3710.285961551108,0.8403664925860596,1.0,2.7384755819260613,axial,circular
219.1,219.1,109.55,5.0,0.0,380.0,185.1,600.0,0.0,0.0,7837.0,0.5,43.82,34339.81467257558,5100.925064332127,104.54999999999998,7.49631799688737,1.0,0.304949674682333,27.24630166252703,11.203509114712865,0.19989100978968388,0.0,0.0,0.0,8294.651220339947,0.9448257427367523,1.0,2.7384755819260613,axial,circular
219.1,219.1,109.55,5.0,0.0,380.0,193.3,600.0,0.0,0.0,8664.0,0.5,43.82,34339.81467257558,5100.925064332127,104.54999999999998,7.49631799688737,1.0,0.2920133718763571,27.24630166252703,11.203509114712865,0.20220511676635008,0.0,0.0,0.0,8576.237700655069,1.010233193436118,1.0,2.7384755819260613,axial,circular
219.1,219.1,109.55,10.0,0.0,381.0,51.6,600.0,0.0,0.0,5241.0,0.5,21.91,31133.8193695872,9758.929761343743,99.55,14.54016750627082,1.0,2.31443540800817,55.64845625202594,11.407873586628089,0.14710327131094864,0.0,0.0,0.0,5324.657318542666,0.9842886943632342,1.0,2.7384755819260613,axial,circular
219.1,219.1,109.55,10.0,0.0,381.0,185.1,600.0,0.0,0.0,9085.0,0.5,21.91,31133.8193695872,9758.929761343743,99.55,14.54016750627082,1.0,0.6451910699795872,55.64845625202594,11.407873586628089,0.18259687308756725,0.0,0.0,0.0,9481.022204382558,0.9582300098190364,1.0,2.7384755819260613,axial,circular
219.1,219.1,109.55,10.0,0.0,381.0,193.3,600.0,0.0,0.0,9187.0,0.5,21.91,31133.8193695872,9758.929761343743,99.55,14.54016750627082,1.0,0.6178213505081303,55.64845625202594,11.407873586628089,0.1844632691252867,0.0,0.0,0.0,9736.319523213173,0.9435803722439989,1.0,2.7384755819260613,axial,circular
113.7,113.7,56.85,2.09,0.0,269.9,59.0,342.0,0.0,0.0,904.0,0.5,54.40191387559809,9420.560686791203,1115.8235038196422,54.760000000000005,3.1523065721097723,1.0,0.5418382082674207,15.537026000957402,12.256487491678122,0.1617623975371164,0.0,0.0,0.0,856.9738442016024,1.0548746687154837,1.0,3.0079155672823217,axial,circular
113.7,113.7,56.85,2.06,0.0,269.9,113.2,342.0,0.0,0.0,1491.0,0.5,55.19417475728155,9430.885531047223,1100.3543480756655,54.79,3.1081672188144864,1.0,0.27818681873004536,15.311084730024271,12.25349505678713,0.1907783887995138,0.0,0.0,0.0,1364.5618806601676,1.0926583991036465,1.0,3.0079155672823217,axial,circular
113.7,113.7,56.85,2.05,0.0,269.9,130.8,342.0,0.0,0.0,1535.0,0.5,55.463414634146346,9434.328402436295,1095.194419464734,54.80000000000001,3.0934470472171967,1.0,0.23953852616737126,15.235791205181041,12.25249608562599,0.1986576816975874,0.0,0.0,0.0,1529.603128852199,1.003528281974587,1.0,3.0079155672823217,axial,circular
114.9,114.9,57.45,3.93,0.0,304.3,59.0,342.0,0.0,0.0,1163.0,0.5,29.236641221374047,8998.747837653129,2057.0306304983833,53.52,5.802538599342753,1.0,1.1789859161679648,32.9916385609118,12.294072312307124,0.1544712620491365,0.0,0.0,0.0,1156.8805432821928,1.0052896184946163,1.0,2.9765013054830285,axial,circular
114.9,114.9,57.45,4.01,0.0,304.3,113.2,342.0,0.0,0.0,1631.0,0.5,28.65336658354115,8971.865857634893,2096.062250480146,53.440000000000005,5.915125611731931,1.0,0.62802499740828,33.6821243197984,12.300825682884543,0.17565094487637353,0.0,0.0,0.0,1653.4469579053784,0.9864241439387843,1.0,2.9765013054830285,axial,circular
114.9,114.9,57.45,4.01,0.0,304.3,130.8,342.0,0.0,0.0,1748.0,0.5,28.65336658354115,8971.865857634893,2096.062250480146,53.440000000000005,5.915125611731931,1.0,0.5435201047906522,33.6821243197984,12.300825682884543,0.18179750700569877,0.0,0.0,0.0,1811.3517969997524,0.965025128136519,1.0,2.9765013054830285,axial,circular
107.9,107.9,53.95,7.99,0.0,251.8,59.0,342.0,0.0,0.0,1249.0,0.5,13.504380475594493,6636.0540205790385,3623.0133890589523,45.96,11.185101098114309,1.0,2.3300419515082993,61.27955736521286,13.42926392425973,0.14602229670558528,0.0,0.0,0.0,1303.8019585792074,0.95796757458554,1.0,3.1696014828544947,axial,circular
107.9,107.9,53.95,8.01,0.0,251.8,113.2,342.0,0.0,0.0,1482.0,0.5,13.470661672908864,6630.279773281741,3630.663141761654,45.940000000000005,11.210324333513945,1.0,1.218045189170914,61.444485572024625,13.430491399675338,0.16165538696413448,0.0,0.0,0.0,1664.7486494310776,0.8902244795371773,1.0,3.1696014828544947,axial,circular
107.9,107.9,53.95,8.03,0.0,251.8,130.8,342.0,0.0,0.0,1613.0,0.5,13.43711083437111,6624.508039258564,3638.3058077384785,45.92,11.235534356377599,1.0,1.0572886011044609,61.60948499424824,13.431715770106798,0.16630020765734094,0.0,0.0,0.0,1782.6110539235692,0.9048524614776446,1.0,3.1696014828544947,axial,circular
168.3,168.3,84.15,2.8,0.0,317.8,37.71,300.0,0.0,0.0,1282.5,0.5,60.10714285714287,20790.502548761244,2220.0259643264894,81.35000000000001,4.233168392095806,1.0,0.8998920746476217,16.5371962508672,7.251558757722622,0.09148977932410428,0.0,0.0,0.0,1489.534102576745,0.8610074772919957,1.0,1.7825311942959001,axial,circular
168.3,168.3,84.15,2.8,0.0,317.8,93.74,300.0,0.0,0.0,2375.7,0.5,60.10714285714287,20790.502548761244,2220.0259643264894,81.35000000000001,4.233168392095806,1.0,0.36201120263454045,16.5371962508672,7.251558757722622,0.11095337917684225,0.0,0.0,0.0,2654.4259603838373,0.8949957676184221,1.0,1.7825311942959001,axial,circular
159.0,159.0,79.5,3.0,0.0,336.28,33.39,300.0,0.0,0.0,1185.7,0.5,53.0,18385.385606970867,2237.734638119977,76.5,4.5218677763571264,1.0,1.2258023824395725,19.87730321350816,7.691645214321312,0.09571691038317477,0.0,0.0,0.0,1366.393429523743,0.8677588565493002,1.0,1.8867924528301887,axial,circular
159.0,159.0,79.5,3.0,0.0,336.28,90.85,300.0,0.0,0.0,2021.7,0.5,53.0,18385.385606970867,2237.734638119977,76.5,4.5218677763571264,1.0,0.4505177936120784,19.87730321350816,7.691645214321312,0.11590131588588028,0.0,0.0,0.0,2422.817686500289,0.834441654964268,1.0,1.8867924528301887,axial,circular
120.0,120.0,60.0,2.5,0.0,445.52,41.44,300.0,0.0,0.0,879.2,0.5,48.0,10386.890710931253,1402.1571580079983,57.5,3.7582278994202767,1.0,1.4513046590806626,29.119403369560377,10.209704649903381,0.14098155231946155,0.0,0.0,0.0,1055.1218080967144,0.8332687214435918,1.0,2.5,axial,circular
120.0,120.0,60.0,2.5,0.0,445.52,94.68,300.0,0.0,0.0,1417.2,0.5,48.0,10386.890710931253,1402.1571580079983,57.5,3.7582278994202767,1.0,0.6352140375190394,29.119403369560377,10.209704649903381,0.16127396754362866,0.0,0.0,0.0,1608.1198695466944,0.8812775880939075,1.0,2.5,axial,circular
100.0,100.0,50.0,3.0,0.0,432.09,34.04,300.0,0.0,0.0,724.0,0.5,33.333333333333336,6939.778171779853,1377.7965378053702,47.0,4.454506694100651,1.0,2.520137080877944,40.95208079689256,12.349081606584157,0.16318391129464968,0.0,0.0,0.0,831.5621549877087,0.8706504927592591,1.0,3.0,axial,circular
100.0,100.0,50.0,3.0,0.0,432.82,93.51,300.0,0.0,0.0,1141.3,0.5,33.333333333333336,6939.778171779853,1377.7965378053702,47.0,4.454506694100651,1.0,0.9189434027461106,41.02126781575838,12.349081606584157,0.18657392520781757,0.0,0.0,0.0,1245.2765543360542,0.9165032426138533,1.0,3.0,axial,circular
101.6,101.6,50.8,3.0,0.0,425.03,34.04,300.0,0.0,0.0,703.3,0.5,33.86666666666667,7178.036558628102,1401.1168930681392,47.8,4.457337846112161,1.0,2.437242468665956,39.63393942956175,12.149855348931775,0.15969358062321276,0.0,0.0,0.0,839.8570775164518,0.8374043856125308,1.0,2.952755905511811,axial,circular
101.6,101.6,50.8,3.0,0.0,425.03,93.51,300.0,0.0,0.0,1075.5,0.5,33.86666666666667,7178.036558628102,1401.1168930681392,47.8,4.457337846112161,1.0,0.8872177695796081,39.63393942956175,12.149855348931775,0.18307008562688407,0.0,0.0,0.0,1266.734911658065,0.8490332034760516,1.0,2.952755905511811,axial,circular
200.0,200.0,100.0,6.0,0.0,451.0,38.0,695.0,0.0,0.0,3503.0,0.5,33.333333333333336,27759.112687119414,5511.186151221481,94.0,8.909013388201302,1.0,2.3563101054191584,42.74430891573178,14.304352860959982,0.1938010475203043,0.0,0.0,0.0,3540.3912363114255,0.9894386710915086,1.0,3.475,axial,circular
200.0,200.0,100.0,6.0,0.0,451.0,38.0,695.0,0.0,0.0,3519.0,0.5,33.333333333333336,27759.112687119414,5511.186151221481,94.0,8.909013388201302,1.0,2.3563101054191584,42.74430891573178,14.304352860959982,0.1938010475203043,0.0,0.0,0.0,3540.3912363114255,0.9939579456383154,1.0,3.475,axial,circular
200.0,200.0,100.0,6.0,0.0,451.0,80.5,695.0,0.0,0.0,4463.0,0.5,33.333333333333336,27759.112687119414,5511.186151221481,94.0,8.909013388201302,1.0,1.1122954534897889,42.74430891573178,14.304352860959982,0.21285273474421654,0.0,0.0,0.0,4720.153525514001,0.9455200929113852,1.0,3.475,axial,circular
200.0,200.0,100.0,6.0,0.0,451.0,80.5,695.0,0.0,0.0,4423.0,0.5,33.333333333333336,27759.112687119414,5511.186151221481,94.0,8.909013388201302,1.0,1.1122954534897889,42.74430891573178,14.304352860959982,0.21285273474421654,0.0,0.0,0.0,4720.153525514001,0.9370457922803174,1.0,3.475,axial,circular
200.0,200.0,100.0,6.0,0.0,451.0,112.1,695.0,0.0,0.0,5071.0,0.5,33.333333333333336,27759.112687119414,5511.186151221481,94.0,8.909013388201302,1.0,0.7987491882776807,42.74430891573178,14.304352860959982,0.22568828879448163,0.0,0.0,0.0,5597.3414864269735,0.9059658075707365,1.0,3.475,axial,circular
200.0,200.0,100.0,6.0,0.0,451.0,112.1,695.0,0.0,0.0,5040.0,0.5,33.333333333333336,27759.112687119414,5511.186151221481,94.0,8.909013388201302,1.0,0.7987491882776807,42.74430891573178,14.304352860959982,0.22568828879448163,0.0,0.0,0.0,5597.3414864269735,0.9004274640419073,1.0,3.475,axial,circular
200.0,200.0,100.0,6.0,0.0,451.0,112.1,695.0,0.0,0.0,5099.0,0.5,33.333333333333336,27759.112687119414,5511.186151221481,94.0,8.909013388201302,1.0,0.7987491882776807,42.74430891573178,14.304352860959982,0.22568828879448163,0.0,0.0,0.0,5597.3414864269735,0.9109681823709694,1.0,3.475,axial,circular
153.0,153.0,76.5,1.54,0.0,345.0,73.2,306.0,0.0,0.0,1823.0,0.5,99.35064935064935,17652.61414706929,1123.7293400984274,74.96,2.349092339440361,0.9999999999999999,0.3000272530915998,10.811590943262066,8.084610963601605,0.12431925048073333,0.0,0.0,0.0,1679.8579778994294,1.0852107880450477,1.0,2.0,axial,circular
153.0,153.0,76.5,1.54,0.0,345.0,73.2,306.0,0.0,0.0,1842.0,0.5,99.35064935064935,17652.61414706929,1123.7293400984274,74.96,2.349092339440361,0.9999999999999999,0.3000272530915998,10.811590943262066,8.084610963601605,0.12431925048073333,0.0,0.0,0.0,1679.8579778994294,1.096521268008216,1.0,2.0,axial,circular
153.0,153.0,76.5,1.54,0.0,345.0,73.2,306.0,0.0,0.0,1872.0,0.5,99.35064935064935,17652.61414706929,1123.7293400984274,74.96,2.349092339440361,0.9999999999999999,0.3000272530915998,10.811590943262066,8.084610963601605,0.12431925048073333,0.0,0.0,0.0,1679.8579778994294,1.1143799205816396,1.0,2.0,axial,circular
250.0,250.0,125.0,2.48,0.0,326.0,73.2,500.0,0.0,0.0,4871.0,0.5,100.80645161290323,47158.91981857148,2957.7298062309683,122.52,3.783701600482729,1.0,0.2793194434070315,10.067635665665767,8.083436902430895,0.12368328524235639,0.0,0.0,0.0,4416.252847550729,1.1029712673044696,1.0,2.0,axial,circular
250.0,250.0,125.0,2.48,0.0,326.0,73.2,500.0,0.0,0.0,4528.0,0.5,100.80645161290323,47158.91981857148,2957.7298062309683,122.52,3.783701600482729,1.0,0.2793194434070315,10.067635665665767,8.083436902430895,0.12368328524235639,0.0,0.0,0.0,4416.252847550729,1.0253036128833173,1.0,2.0,axial,circular
250.0,250.0,125.0,2.48,0.0,326.0,73.2,500.0,0.0,0.0,4733.0,0.5,100.80645161290323,47158.91981857148,2957.7298062309683,122.52,3.783701600482729,1.0,0.2793194434070315,10.067635665665767,8.083436902430895,0.12368328524235639,0.0,0.0,0.0,4416.252847550729,1.071723056487796,1.0,2.0,axial,circular
372.0,372.0,186.0,3.64,0.0,320.0,73.2,744.0,0.0,0.0,9163.0,0.5,102.19780219780219,104474.19650924264,6461.30186565013,182.36,5.554517431342191,1.0,0.27036463852514925,9.746904902552648,8.082344835756654,0.12358391725231511,0.0,0.0,0.0,9715.127781484603,0.9431682429811303,1.0,2.0,axial,circular
372.0,372.0,186.0,3.64,0.0,320.0,73.2,744.0,0.0,0.0,9996.0,0.5,102.19780219780219,104474.19650924264,6461.30186565013,182.36,5.554517431342191,1.0,0.27036463852514925,9.746904902552648,8.082344835756654,0.12358391725231511,0.0,0.0,0.0,9715.127781484603,1.0289108105248694,1.0,2.0,axial,circular
372.0,372.0,186.0,3.64,0.0,320.0,73.2,744.0,0.0,0.0,9604.0,0.5,102.19780219780219,104474.19650924264,6461.30186565013,182.36,5.554517431342191,1.0,0.27036463852514925,9.746904902552648,8.082344835756654,0.12358391725231511,0.0,0.0,0.0,9715.127781484603,0.9885613669748745,1.0,2.0,axial,circular
469.0,469.0,234.5,4.66,0.0,291.0,73.2,938.0,0.0,0.0,15827.0,0.5,100.64377682403433,165959.1105803678,10425.877961301656,229.84,7.1095423655171714,1.0,0.24974307015767352,9.00137847357073,8.083566477288432,0.12220602794124721,0.0,0.0,0.0,15182.137381221706,1.0424750878342006,1.0,2.0,axial,circular
469.0,469.0,234.5,4.66,0.0,291.0,73.2,938.0,0.0,0.0,16670.0,0.5,100.64377682403433,165959.1105803678,10425.877961301656,229.84,7.1095423655171714,1.0,0.24974307015767352,9.00137847357073,8.083566477288432,0.12220602794124721,0.0,0.0,0.0,15182.137381221706,1.0980008665063579,1.0,2.0,axial,circular
469.0,469.0,234.5,4.66,0.0,291.0,73.2,938.0,0.0,0.0,15239.0,0.5,100.64377682403433,165959.1105803678,10425.877961301656,229.84,7.1095423655171714,1.0,0.24974307015767352,9.00137847357073,8.083566477288432,0.12220602794124721,0.0,0.0,0.0,15182.137381221706,1.0037453632087814,1.0,2.0,axial,circular
157.0,157.0,78.5,2.48,0.0,326.0,73.2,314.0,0.0,0.0,2117.0,0.5,63.306451612903224,18155.390865438618,1837.1867358549175,76.02,3.753649163043491,1.0,0.4506654008087158,16.096943266932097,8.129798640819716,0.11842723279599067,0.0,0.0,0.0,1927.8974872388098,1.0980874315221127,1.0,2.0,axial,circular
157.0,157.0,78.5,2.48,0.0,326.0,73.2,314.0,0.0,0.0,2058.0,0.5,63.306451612903224,18155.390865438618,1837.1867358549175,76.02,3.753649163043491,1.0,0.4506654008087158,16.096943266932097,8.129798640819716,0.11842723279599067,0.0,0.0,0.0,1927.8974872388098,1.0674841445784167,1.0,2.0,axial,circular
157.0,157.0,78.5,2.48,0.0,326.0,73.2,314.0,0.0,0.0,2068.0,0.5,63.306451612903224,18155.390865438618,1837.1867358549175,76.02,3.753649163043491,1.0,0.4506654008087158,16.096943266932097,8.129798640819716,0.11842723279599067,0.0,0.0,0.0,1927.8974872388098,1.0726711423654838,1.0,2.0,axial,circular
282.0,282.0,141.0,4.36,0.0,322.0,73.2,564.0,0.0,0.0,6811.0,0.5,64.6788990825688,58655.07296628463,5805.114220265961,136.64,6.6021545730751825,0.9999999999999999,0.4353614596425893,15.558356063599303,8.127214443862421,0.1184541407454162,0.0,0.0,0.0,6162.798120057674,1.1051798010115996,1.0,2.0,axial,circular
282.0,282.0,141.0,4.36,0.0,322.0,73.2,564.0,0.0,0.0,6380.0,0.5,64.6788990825688,58655.07296628463,5805.114220265961,136.64,6.6021545730751825,0.9999999999999999,0.4353614596425893,15.558356063599303,8.127214443862421,0.1184541407454162,0.0,0.0,0.0,6162.798120057674,1.035244036184702,1.0,2.0,axial,circular
282.0,282.0,141.0,4.36,0.0,322.0,73.2,564.0,0.0,0.0,6860.0,0.5,64.6788990825688,58655.07296628463,5805.114220265961,136.64,6.6021545730751825,0.9999999999999999,0.4353614596425893,15.558356063599303,8.127214443862421,0.1184541407454162,0.0,0.0,0.0,6162.798120057674,1.113130734831827,1.0,2.0,axial,circular
358.0,358.0,179.0,5.66,0.0,290.0,73.2,716.0,0.0,0.0,9947.0,0.5,63.25088339222615,94394.66665716798,9560.709243497415,173.34,8.566635038785705,1.0,0.40126342012429184,14.332088157654635,8.129905476593775,0.11636675905606626,0.0,0.0,0.0,9682.295279918946,1.0273390464170258,1.0,2.0,axial,circular
358.0,358.0,179.0,5.66,0.0,290.0,73.2,716.0,0.0,0.0,10045.0,0.5,63.25088339222615,94394.66665716798,9560.709243497415,173.34,8.566635038785705,1.0,0.40126342012429184,14.332088157654635,8.129905476593775,0.11636675905606626,0.0,0.0,0.0,9682.295279918946,1.0374606133767994,1.0,2.0,axial,circular
358.0,358.0,179.0,5.66,0.0,290.0,73.2,716.0,0.0,0.0,9609.0,0.5,63.25088339222615,94394.66665716798,9560.709243497415,173.34,8.566635038785705,1.0,0.40126342012429184,14.332088157654635,8.129905476593775,0.11636675905606626,0.0,0.0,0.0,9682.295279918946,0.9924299685353575,1.0,2.0,axial,circular
474.0,474.0,237.0,7.42,0.0,317.0,73.2,948.0,0.0,0.0,17787.0,0.5,63.881401617250674,165583.8498511706,16599.695291685504,229.58,11.232839190484214,1.0,0.43414051935940373,15.510105511732274,8.128703432590186,0.11802648876421354,0.0,0.0,0.0,17382.841216569992,1.0232504444120878,1.0,2.0,axial,circular
474.0,474.0,237.0,7.42,0.0,317.0,73.2,948.0,0.0,0.0,18306.0,0.5,63.881401617250674,165583.8498511706,16599.695291685504,229.58,11.232839190484214,1.0,0.43414051935940373,15.510105511732274,8.128703432590186,0.11802648876421354,0.0,0.0,0.0,17382.841216569992,1.0531074737396795,1.0,2.0,axial,circular
474.0,474.0,237.0,7.42,0.0,317.0,73.2,948.0,0.0,0.0,17885.0,0.5,63.881401617250674,165583.8498511706,16599.695291685504,229.58,11.232839190484214,1.0,0.43414051935940373,15.510105511732274,8.128703432590186,0.11802648876421354,0.0,0.0,0.0,17382.841216569992,1.0288881879074712,1.0,2.0,axial,circular
153.0,153.0,76.5,3.64,0.0,320.0,73.2,306.0,0.0,0.0,2264.0,0.5,42.03296703296703,16677.39467235664,2588.373865385776,72.86,5.450181908178735,1.0,0.6784810102948154,23.93711516081794,8.18930006882915,0.11324985231833037,0.0,0.0,0.0,2049.0649269399546,1.104894222839989,1.0,2.0,axial,circular
153.0,153.0,76.5,3.64,0.0,320.0,73.2,306.0,0.0,0.0,2274.0,0.5,42.03296703296703,16677.39467235664,2588.373865385776,72.86,5.450181908178735,1.0,0.6784810102948154,23.93711516081794,8.18930006882915,0.11324985231833037,0.0,0.0,0.0,2049.0649269399546,1.1097744976758548,1.0,2.0,axial,circular
153.0,153.0,76.5,3.64,0.0,320.0,73.2,306.0,0.0,0.0,2205.0,0.5,42.03296703296703,16677.39467235664,2588.373865385776,72.86,5.450181908178735,1.0,0.6784810102948154,23.93711516081794,8.18930006882915,0.11324985231833037,0.0,0.0,0.0,2049.0649269399546,1.0761006013083816,1.0,2.0,axial,circular
235.0,235.0,117.5,5.66,0.0,290.0,73.2,470.0,0.0,0.0,5390.0,0.5,41.51943462897526,39295.62399069764,6178.383217073557,111.84,8.471371277309132,1.0,0.6228989079196544,21.966180887157083,8.191412512497644,0.11092700854818946,0.0,0.0,0.0,4668.170809070399,1.1546278447067673,1.0,2.0,axial,circular
235.0,235.0,117.5,5.66,0.0,290.0,73.2,470.0,0.0,0.0,5047.0,0.5,41.51943462897526,39295.62399069764,6178.383217073557,111.84,8.471371277309132,1.0,0.6228989079196544,21.966180887157083,8.191412512497644,0.11092700854818946,0.0,0.0,0.0,4668.170809070399,1.0811515273163366,1.0,2.0,axial,circular
235.0,235.0,117.5,5.66,0.0,290.0,73.2,470.0,0.0,0.0,5096.0,0.5,41.51943462897526,39295.62399069764,6178.383217073557,111.84,8.471371277309132,1.0,0.6228989079196544,21.966180887157083,8.191412512497644,0.11092700854818946,0.0,0.0,0.0,4668.170809070399,1.091648144086398,1.0,2.0,axial,circular
393.0,393.0,196.5,9.38,0.0,312.0,73.2,786.0,0.0,0.0,13936.0,0.5,41.89765458422175,109999.39342060882,17130.339682036305,187.12,14.043244342694607,1.0,0.6637724109985099,23.415413824929015,8.189852186979932,0.11263789548435724,0.0,0.0,0.0,13396.621579183893,1.04026227191893,1.0,2.0,axial,circular
393.0,393.0,196.5,9.38,0.0,312.0,73.2,786.0,0.0,0.0,14406.0,0.5,41.89765458422175,109999.39342060882,17130.339682036305,187.12,14.043244342694607,1.0,0.6637724109985099,23.415413824929015,8.189852186979932,0.11263789548435724,0.0,0.0,0.0,13396.621579183893,1.0753457440631533,1.0,2.0,axial,circular
393.0,393.0,196.5,9.38,0.0,312.0,73.2,786.0,0.0,0.0,14161.0,0.5,41.89765458422175,109999.39342060882,17130.339682036305,187.12,14.043244342694607,1.0,0.6637724109985099,23.415413824929015,8.189852186979932,0.11263789548435724,0.0,0.0,0.0,13396.621579183893,1.0570575511369094,1.0,2.0,axial,circular
477.0,477.0,238.5,11.36,0.0,310.0,73.2,954.0,0.0,0.0,20237.0,0.5,41.98943661971831,162082.86905110662,25183.175131448617,227.14,17.008793177107208,1.0,0.6579971050682881,23.213550607128795,8.189477339274037,0.11251991295441761,0.0,0.0,0.0,19671.250305290076,1.0287602305867554,1.0,2.0,axial,circular
477.0,477.0,238.5,11.36,0.0,310.0,73.2,954.0,0.0,0.0,20462.0,0.5,41.98943661971831,162082.86905110662,25183.175131448617,227.14,17.008793177107208,1.0,0.6579971050682881,23.213550607128795,8.189477339274037,0.11251991295441761,0.0,0.0,0.0,19671.250305290076,1.0401982427368774,1.0,2.0,axial,circular
477.0,477.0,238.5,11.36,0.0,310.0,73.2,954.0,0.0,0.0,19854.0,0.5,41.98943661971831,162082.86905110662,25183.175131448617,227.14,17.008793177107208,1.0,0.6579971050682881,23.213550607128795,8.189477339274037,0.11251991295441761,0.0,0.0,0.0,19671.250305290076,1.0092901921267698,1.0,2.0,axial,circular
140.0,140.0,70.0,4.5,0.0,374.2,28.0,420.0,0.0,0.0,1275.3,0.5,31.11111111111111,13478.21788206361,2881.4138794736236,65.5,6.662542388857432,1.0,2.857057118629846,38.06295209023589,12.370721552375558,0.1522498094277216,0.0,0.0,0.0,1455.615174396811,0.8761244197172295,1.0,3.0,axial,circular
140.0,140.0,70.0,4.5,0.0,374.2,28.0,420.0,0.0,0.0,1294.5,0.5,31.11111111111111,13478.21788206361,2881.4138794736236,65.5,6.662542388857432,1.0,2.857057118629846,38.06295209023589,12.370721552375558,0.1522498094277216,0.0,0.0,0.0,1455.615174396811,0.8893147191436946,1.0,3.0,axial,circular
140.0,140.0,70.0,4.5,0.0,374.2,39.0,420.0,0.0,0.0,1406.4,0.5,31.11111111111111,13478.21788206361,2881.4138794736236,65.5,6.662542388857432,1.0,2.051220495426556,38.06295209023589,12.370721552375558,0.1571178873170503,0.0,0.0,0.0,1603.8755710995106,0.8768760029407179,1.0,3.0,axial,circular
140.0,140.0,70.0,4.5,0.0,374.2,39.0,420.0,0.0,0.0,1405.0,0.5,31.11111111111111,13478.21788206361,2881.4138794736236,65.5,6.662542388857432,1.0,2.051220495426556,38.06295209023589,12.370721552375558,0.1571178873170503,0.0,0.0,0.0,1603.8755710995106,0.8760031172722615,1.0,3.0,axial,circular
140.0,140.0,70.0,4.5,0.0,374.2,52.0,420.0,0.0,0.0,1524.3,0.5,31.11111111111111,13478.21788206361,2881.4138794736236,65.5,6.662542388857432,1.0,1.538415371569917,38.06295209023589,12.370721552375558,0.16274094357331806,0.0,0.0,0.0,1779.0924035663377,0.8567851770624251,1.0,3.0,axial,circular
140.0,140.0,70.0,4.5,0.0,374.2,52.0,420.0,0.0,0.0,1530.4,0.5,31.11111111111111,13478.21788206361,2881.4138794736236,65.5,6.662542388857432,1.0,1.538415371569917,38.06295209023589,12.370721552375558,0.16274094357331806,0.0,0.0,0.0,1779.0924035663377,0.8602138916068591,1.0,3.0,axial,circular
140.0,140.0,70.0,4.5,0.0,462.9,28.0,420.0,0.0,0.0,1646.7,0.5,31.11111111111111,13478.21788206361,2881.4138794736236,65.5,6.662542388857432,1.0,3.534291128310411,47.08535682140619,12.370721552375558,0.16507580469864436,0.0,0.0,0.0,1711.1965855061212,0.9623090730472413,1.0,3.0,axial,circular
140.0,140.0,70.0,4.5,0.0,462.9,28.0,420.0,0.0,0.0,1662.3,0.5,31.11111111111111,13478.21788206361,2881.4138794736236,65.5,6.662542388857432,1.0,3.534291128310411,47.08535682140619,12.370721552375558,0.16507580469864436,0.0,0.0,0.0,1711.1965855061212,0.9714255007751438,1.0,3.0,axial,circular
140.0,140.0,70.0,4.5,0.0,462.9,39.0,420.0,0.0,0.0,1763.9,0.5,31.11111111111111,13478.21788206361,2881.4138794736236,65.5,6.662542388857432,1.0,2.537439784427987,47.08535682140619,12.370721552375558,0.1691739003605942,0.0,0.0,0.0,1859.456982208821,0.9486102754066887,1.0,3.0,axial,circular
140.0,140.0,70.0,4.5,0.0,462.9,39.0,420.0,0.0,0.0,1753.8,0.5,31.11111111111111,13478.21788206361,2881.4138794736236,65.5,6.662542388857432,1.0,2.537439784427987,47.08535682140619,12.370721552375558,0.1691739003605942,0.0,0.0,0.0,1859.456982208821,0.9431785821238452,1.0,3.0,axial,circular
140.0,140.0,70.0,4.5,0.0,462.9,52.0,420.0,0.0,0.0,1865.2,0.5,31.11111111111111,13478.21788206361,2881.4138794736236,65.5,6.662542388857432,1.0,1.9030798383209901,47.08535682140619,12.370721552375558,0.17403835712838975,0.0,0.0,0.0,2034.673814675648,0.9167071333727936,1.0,3.0,axial,circular
140.0,140.0,70.0,4.5,0.0,462.9,52.0,420.0,0.0,0.0,1871.6,0.5,31.11111111111111,13478.21788206361,2881.4138794736236,65.5,6.662542388857432,1.0,1.9030798383209901,47.08535682140619,12.370721552375558,0.17403835712838975,0.0,0.0,0.0,2034.673814675648,0.9198526006972553,1.0,3.0,axial,circular
216.3,216.3,108.15,8.2,0.0,381.1,41.0,648.9,0.0,0.0,3788.4,0.5,26.37804878048781,31384.51846334367,8021.523464061304,99.95,12.04702103567736,1.0,2.3757267112479052,45.93416424909097,12.426853929062675,0.1582223282830062,0.0,0.0,0.0,4343.767849150854,0.8721460565026695,1.0,2.9999999999999996,axial,circular
216.3,216.3,108.15,8.2,0.0,381.1,41.0,648.9,0.0,0.0,3800.3,0.5,26.37804878048781,31384.51846334367,8021.523464061304,99.95,12.04702103567736,1.0,2.3757267112479052,45.93416424909097,12.426853929062675,0.1582223282830062,0.0,0.0,0.0,4343.767849150854,0.874885613590723,1.0,2.9999999999999996,axial,circular
190.7,190.7,95.35,5.3,0.0,382.5,41.0,572.1,0.0,0.0,2530.3,0.5,35.9811320754717,25475.182681941267,4661.608226729597,90.05,7.8930369351681975,1.0,1.7071278493075097,33.52678098502871,12.326339205265008,0.15990648412511935,0.0,0.0,0.0,2827.547636683663,0.8948744018218223,1.0,3.0000000000000004,axial,circular
190.7,190.7,95.35,5.3,0.0,382.5,41.0,572.1,0.0,0.0,2544.8,0.5,35.9811320754717,25475.182681941267,4661.608226729597,90.05,7.8930369351681975,1.0,1.7071278493075097,33.52678098502871,12.326339205265008,0.15990648412511935,0.0,0.0,0.0,2827.547636683663,0.9000025205533626,1.0,3.0000000000000004,axial,circular
216.3,216.3,108.15,4.5,0.0,371.9,41.0,648.9,0.0,0.0,2740.4,0.5,48.06666666666667,33751.14304114594,4549.548041863567,103.65,6.765074239857668,1.0,1.2227061355221294,24.273334392697215,12.251325851856604,0.16045069326619604,0.0,0.0,0.0,3075.773781456044,0.8909627933373953,1.0,2.9999999999999996,axial,circular
216.3,216.3,108.15,4.5,0.0,371.9,41.0,648.9,0.0,0.0,2751.2,0.5,48.06666666666667,33751.14304114594,4549.548041863567,103.65,6.765074239857668,1.0,1.2227061355221294,24.273334392697215,12.251325851856604,0.16045069326619604,0.0,0.0,0.0,3075.773781456044,0.8944741048860901,1.0,2.9999999999999996,axial,circular
273.0,273.0,136.5,8.0,0.0,306.7,29.62,1100.0,0.0,0.0,5576.0,0.5,34.125,51874.76329423806,10043.823574389638,128.5,11.889808529016932,1.0,2.0048028417063963,28.378243391824846,16.576504649939608,0.1920848010521825,0.0,0.0,0.0,4616.971179040633,1.2077181736184555,1.0,4.029304029304029,axial,circular
273.0,273.0,136.5,8.0,0.0,306.7,40.28,1100.0,0.0,0.0,5194.0,0.5,34.125,51874.76329423806,10043.823574389638,128.5,11.889808529016932,1.0,1.474236846359073,28.378243391824846,16.576504649939608,0.1997391369623504,0.0,0.0,0.0,5169.9561557572115,1.0046506862956688,1.0,4.029304029304029,axial,circular
273.0,273.0,136.5,8.0,0.0,306.7,40.28,1100.0,0.0,0.0,5292.0,0.5,34.125,51874.76329423806,10043.823574389638,128.5,11.889808529016932,1.0,1.474236846359073,28.378243391824846,16.576504649939608,0.1997391369623504,0.0,0.0,0.0,5169.9561557572115,1.0236063596220022,1.0,4.029304029304029,axial,circular
204.0,204.0,102.0,2.0,0.0,235.2,28.45,840.0,0.0,0.0,1294.0,0.5,102.0,31415.926535897932,1946.7965679497236,100.0,3.051853908442965,1.0,0.5123016397225134,7.177960392657853,16.64043777068283,0.19601629760568037,0.0,0.0,0.0,1351.669662728071,0.9573344994577473,1.0,4.117647058823529,axial,circular
204.0,204.0,102.0,2.0,0.0,235.2,39.53,840.0,0.0,0.0,1637.0,0.5,102.0,31415.926535897932,1946.7965679497236,100.0,3.051853908442965,1.0,0.3687068467013788,7.177960392657853,16.64043777068283,0.21112679344773463,0.0,0.0,0.0,1699.7581287458202,0.9630782005483765,1.0,4.117647058823529,axial,circular
204.0,204.0,102.0,2.0,0.0,235.2,40.28,840.0,0.0,0.0,1691.0,0.5,102.0,31415.926535897932,1946.7965679497236,100.0,3.051853908442965,1.0,0.36184164970470467,7.177960392657853,16.64043777068283,0.2120742864326652,0.0,0.0,0.0,1723.3200736477436,0.981245460932088,1.0,4.117647058823529,axial,circular
96.0,96.0,48.0,5.0,0.0,410.6,39.53,400.0,0.0,0.0,1176.0,0.5,19.2,5808.804816487527,2110.5753426166443,43.0,7.207738418401391,1.0,3.774037463251729,68.8255208045491,17.433242506389373,0.22426846261712258,0.0,0.0,0.0,1096.2242900741462,1.0727731638937301,1.0,4.166666666666667,axial,circular
96.0,96.0,48.0,5.0,0.0,410.6,39.53,400.0,0.0,0.0,1171.0,0.5,19.2,5808.804816487527,2110.5753426166443,43.0,7.207738418401391,1.0,3.774037463251729,68.8255208045491,17.433242506389373,0.22426846261712258,0.0,0.0,0.0,1096.2242900741462,1.0682120535030255,1.0,4.166666666666667,axial,circular
96.0,96.0,48.0,5.0,0.0,410.6,39.53,400.0,0.0,0.0,1073.0,0.5,19.2,5808.804816487527,2110.5753426166443,43.0,7.207738418401391,1.0,3.774037463251729,68.8255208045491,17.433242506389373,0.22426846261712258,0.0,0.0,0.0,1096.2242900741462,0.9788142898452147,1.0,4.166666666666667,axial,circular
96.0,96.0,48.0,5.0,0.0,410.6,39.53,405.0,0.0,0.0,1122.0,0.5,19.2,5808.804816487527,2110.5753426166443,43.0,7.207738418401391,1.0,3.774037463251729,68.8255208045491,17.651158037719238,0.22707181839983662,0.0,0.0,0.0,1096.2242900741462,1.0235131716741201,1.0,4.21875,axial,circular
121.0,121.0,60.5,12.0,0.0,294.0,28.45,500.0,0.0,0.0,2421.0,0.5,10.083333333333334,7389.811319406591,5778.79680910455,48.5,16.24332517399243,1.0,8.081074937570857,98.46469280729433,17.688224895565174,0.1901333868653083,0.0,0.0,0.0,1909.2063939138552,1.2680661492218097,1.0,4.132231404958677,axial,circular
121.0,121.0,60.5,12.0,0.0,294.0,40.28,500.0,0.0,0.0,2587.0,0.5,10.083333333333334,7389.811319406591,5778.79680910455,48.5,16.24332517399243,1.0,5.707710575320031,98.46469280729433,17.688224895565174,0.19354195006811822,0.0,0.0,0.0,1996.6278618224353,1.2956846137760987,1.0,4.132231404958677,axial,circular
168.3,168.3,84.15,4.47,0.0,302.0,23.4,813.0,0.0,0.0,1744.0,0.5,37.6510067114094,19945.66513819861,3477.9857537638572,79.68,6.668014739363983,1.0,2.25045514272493,25.272847029215896,19.82734929826111,0.22409656141447748,0.0,0.0,0.0,1517.0802618705322,1.1495766201912612,1.0,4.830659536541889,axial,circular
166.0,166.0,83.0,5.0,0.0,277.34,39.06,710.0,0.0,0.0,1656.2,0.5,33.2,19113.449704440303,3811.0179138602166,78.0,7.422975120310781,1.0,1.4157357025070552,26.39343487008964,17.607871196231862,0.20453117826670472,0.0,0.0,0.0,1803.5190536854304,0.918315776379302,1.0,4.27710843373494,axial,circular
166.0,166.0,83.0,5.0,0.0,277.34,42.24,710.0,0.0,0.0,1906.1,0.5,33.2,19113.449704440303,3811.0179138602166,78.0,7.422975120310781,1.0,1.3091533271762685,26.39343487008964,17.607871196231862,0.20699021487544378,0.0,0.0,0.0,1864.2998237455506,1.0224213807897427,1.0,4.27710843373494,axial,circular
200.0,200.0,100.0,2.0,0.0,237.2,24.24,930.0,0.0,0.0,1411.0,0.5,100.0,30171.855845076374,1907.929309178442,98.0,3.0510403768873147,1.0,0.618788629431813,7.384763034670112,18.79549351010104,0.21417401656080043,0.0,0.0,0.0,1183.9266178217777,1.1917968383851345,1.0,4.65,axial,circular
210.0,210.0,105.0,3.0,0.0,233.2,27.07,1040.0,0.0,0.0,1705.0,0.5,70.0,32685.129967948207,2981.0709621207384,102.0,4.55000872200084,1.0,0.7857101948625079,10.402568960496037,20.101951758889957,0.2256550873103815,0.0,0.0,0.0,1579.972216598914,1.079132899988725,1.0,4.9523809523809526,axial,circular
180.0,180.0,90.0,3.0,0.0,233.2,24.24,860.0,0.0,0.0,1352.0,0.5,60.0,23778.714795021144,2543.81430094382,87.0,4.535355140001101,1.0,1.029183837132641,12.156836995956976,19.43713714083974,0.21088294757957257,0.0,0.0,0.0,1169.6135416114112,1.1559373689683086,1.0,4.777777777777778,axial,circular
92.0,92.0,46.0,3.0,0.0,260.7,20.71,460.0,0.0,0.0,501.0,0.5,30.666666666666668,5808.804816487527,1261.1947614915252,43.0,4.438916102562466,1.0,2.7331049367006135,26.9122192543729,20.62561569676629,0.21632969162011378,0.0,0.0,0.0,449.09382207029734,1.1155798084471928,1.0,5.0,axial,circular
108.0,108.0,54.0,4.5,0.0,409.64,28.6,445.0,0.0,0.0,970.2,0.5,24.0,7697.687399458391,2181.8032215905537,49.5,6.577977273970184,1.0,4.059678414072427,54.43641637392214,17.11570636962739,0.2168037997366556,0.0,0.0,0.0,1113.9077313168643,0.8709877602277052,1.0,4.12037037037037,axial,circular
219.0,219.0,109.5,7.0,0.0,273.0,38.2,990.0,0.0,0.0,3278.0,0.5,31.285714285714285,33006.35781677776,7013.876502072747,102.49999999999999,10.366453080983902,1.0,1.5186573464071678,27.61016284008396,18.63810822129214,0.2135924438174421,0.0,0.0,0.0,3175.6311536667704,1.03223574822757,1.0,4.52054794520548,axial,circular
219.0,219.0,109.5,7.0,0.0,273.0,38.2,990.0,0.0,0.0,3278.0,0.5,31.285714285714285,33006.35781677776,7013.876502072747,102.49999999999999,10.366453080983902,1.0,1.5186573464071678,27.61016284008396,18.63810822129214,0.2135924438174421,0.0,0.0,0.0,3175.6311536667704,1.03223574822757,1.0,4.52054794520548,axial,circular
219.0,219.0,109.5,7.0,0.0,273.0,38.2,990.0,0.0,0.0,3278.0,0.5,31.285714285714285,33006.35781677776,7013.876502072747,102.49999999999999,10.366453080983902,1.0,1.5186573464071678,27.61016284008396,18.63810822129214,0.2135924438174421,0.0,0.0,0.0,3175.6311536667704,1.03223574822757,1.0,4.52054794520548,axial,circular
218.25,218.25,109.125,6.5,0.0,302.045,37.069,943.0,0.0,0.0,2755.669,0.5,33.57692307692308,33086.910215911215,6517.990411415349,102.625,9.654256370019922,1.0,1.605159837736664,28.414322682413324,17.7824953005159,0.21056899489412176,0.0,0.0,0.0,3195.225088609562,0.8624334510340115,1.0,4.320733104238259,axial,circular
218.5,218.5,109.25,6.375,0.0,302.045,37.069,941.5,0.0,0.0,2745.862,0.5,34.27450980392157,33248.30953848939,6407.446572027566,102.875,9.476320482096753,1.0,1.5702767663133546,27.82284539504169,17.72497412399191,0.21023220523340191,0.0,0.0,0.0,3167.8187861303295,0.8667989507550797,1.0,4.308924485125858,axial,circular
219.25,219.25,109.625,6.05,0.0,302.045,37.069,941.5,0.0,0.0,2804.702,0.5,36.239669421487605,33702.316800822926,6120.255299840668,103.575,9.012381144194066,1.0,1.47968939959064,26.281869782264994,17.640903510918346,0.21017527756944168,0.0,0.0,0.0,3097.90369353008,0.9053548068190671,1.0,4.29418472063854,axial,circular
273.0,273.0,136.5,8.0,0.0,306.948,34.716,1100.0,0.0,0.0,5579.984,0.5,34.125,51874.76329423806,10043.823574389638,128.5,11.889808529016932,1.0,1.7118987535351389,28.401190259647386,16.576504649939608,0.19583242658058847,0.0,0.0,0.0,4883.815841034519,1.1425459480097873,1.0,4.029304029304029,axial,circular
273.0,273.0,136.5,8.0,0.0,306.948,11.866,1100.0,0.0,0.0,4040.34,0.5,34.125,51874.76329423806,10043.823574389638,128.5,11.889808529016932,1.0,5.008450794515918,28.401190259647386,16.576504649939608,0.1791062032823437,0.0,0.0,0.0,3698.477499761179,1.092433305396855,1.0,4.029304029304029,axial,circular
273.0,273.0,136.5,8.0,0.0,306.948,11.866,1100.0,0.0,0.0,3844.207,0.5,34.125,51874.76329423806,10043.823574389638,128.5,11.889808529016932,1.0,5.008450794515918,28.401190259647386,16.576504649939608,0.1791062032823437,0.0,0.0,0.0,3698.477499761179,1.0394025650414884,1.0,4.029304029304029,axial,circular
273.0,273.0,136.5,8.0,0.0,306.948,17.456,1100.0,0.0,0.0,5197.525,0.5,34.125,51874.76329423806,10043.823574389638,128.5,11.889808529016932,1.0,3.404575912449925,28.401190259647386,16.576504649939608,0.18314823082396603,0.0,0.0,0.0,3988.4574265759697,1.3031416520501753,1.0,4.029304029304029,axial,circular
273.0,273.0,136.5,8.0,0.0,306.948,17.456,1100.0,0.0,0.0,5295.591,0.5,34.125,51874.76329423806,10043.823574389638,128.5,11.889808529016932,1.0,3.404575912449925,28.401190259647386,16.576504649939608,0.18314823082396603,0.0,0.0,0.0,3988.4574265759697,1.3277291026636795,1.0,4.029304029304029,axial,circular
204.0,204.0,102.0,2.0,0.0,235.36,12.16,880.0,0.0,0.0,1068.925,0.5,102.0,31415.926535897932,1946.7965679497236,100.0,3.051853908442965,1.0,1.1994158391125807,7.182843358911363,17.432839569286774,0.17692808527952522,0.0,0.0,0.0,840.2157069091659,1.2722030678671417,1.0,4.313725490196078,axial,circular
204.0,204.0,102.0,2.0,0.0,235.36,12.16,880.0,0.0,0.0,1039.505,0.5,102.0,31415.926535897932,1946.7965679497236,100.0,3.051853908442965,1.0,1.1994158391125807,7.182843358911363,17.432839569286774,0.17692808527952522,0.0,0.0,0.0,840.2157069091659,1.2371882499363691,1.0,4.313725490196078,axial,circular
204.0,204.0,102.0,2.0,0.0,235.36,33.441,840.0,0.0,0.0,1294.478,0.5,102.0,31415.926535897932,1946.7965679497236,100.0,3.051853908442965,1.0,0.4361381718133123,7.182843358911363,16.64043777068283,0.20311852939390856,0.0,0.0,0.0,1508.7780395196098,0.857964502460652,1.0,4.117647058823529,axial,circular
