Repository: Serali-Nerri/xgboost

# CFST柱极限承载力预测 - XGBoost ML管道

## 项目概述

本项目是一个完整的机器学习管道，用于预测混凝土填充钢管（CFST）柱的极限承载力。采用XGBoost算法，提供从数据加载、预处理、模型训练、评估到预测的全流程解决方案。

### 核心特性

- **模块化设计**：清晰的模块分离，便于维护和扩展
- **特征工程支持**：处理无量纲参数，剔除几何参数实现多截面统一预测
- **自动化超参数优化**：集成Optuna框架进行超参数搜索，支持持久化存储和断点续训
- **智能参数加载**：自动加载最优参数，无需手动配置
- **特征选择**：迭代剔除法自动寻找最优特征子集
- **多维度评估**：集成R²、RMSE、MAE、MAPE、COV等工程指标
- **可视化分析**：提供预测散点图、特征重要性图和学习曲线
- **COV稳定性指标**：特别添加变异系数评估模型预测稳定性

---

## 环境要求

### 系统要求
- Python 3.8+
- 8GB+ RAM（推荐16GB）
- 5GB+ 可用磁盘空间

### Python依赖
- pandas &gt;= 1.5.0
- numpy &gt;= 1.23.0
- xgboost &gt;= 1.7.0
- scikit-learn &gt;= 1.2.0
- matplotlib &gt;= 3.6.0
- seaborn &gt;= 0.12.0
- optuna &gt;= 3.0.0
- joblib &gt;= 1.2.0

---

File: data/processed/2026.3.11-new_feature_parameters_raw.csv (part 5 of 84)
b (mm),h (mm),r0 (mm),t (mm),R (%),fy (MPa),fc (MPa),L (mm),e1 (mm),e2 (mm),Nexp (kN),r0/h,b/t,Ac (mm^2),As (mm^2),Re (mm),te (mm),ke,xi,sigma_re (MPa),lambda,lambda_bar,e/h,e1/e2,e_bar,Npl (kN),psi,b/h,L/h,axial_flag,section_family
204.0,204.0,102.0,2.0,0.0,235.36,46.091,840.0,0.0,0.0,1637.711,0.5,102.0,31415.926535897932,1946.7965679497236,100.0,3.051853908442965,1.0,0.3164369747588245,7.182843358911363,16.64043777068283,0.21915780585130434,0.0,0.0,0.0,1906.1895101987186,0.8591543449576899,1.0,4.117647058823529,axial,circular
204.0,204.0,102.0,2.0,0.0,235.36,46.876,840.0,0.0,0.0,1691.647,0.5,102.0,31415.926535897932,1946.7965679497236,100.0,3.051853908442965,1.0,0.31113782327009515,7.182843358911363,16.64043777068283,0.22007699086554044,0.0,0.0,0.0,1930.8510125293983,0.8761147230018317,1.0,4.117647058823529,axial,circular
96.0,96.0,48.0,5.0,0.0,410.899,12.16,410.0,0.0,0.0,912.018,0.5,19.2,5808.804816487527,2110.5753426166443,43.0,7.207738418401391,1.0,12.277659522907934,68.87563972983054,17.869073569049107,0.2193064359998423,0.0,0.0,0.0,937.868364274325,0.97243710817101,1.0,4.270833333333333,axial,circular
96.0,96.0,48.0,5.0,0.0,410.899,12.16,450.0,0.0,0.0,843.372,0.5,19.2,5808.804816487527,2110.5753426166443,43.0,7.207738418401391,1.0,12.277659522907934,68.87563972983054,19.61239781968804,0.24070218585348543,0.0,0.0,0.0,937.868364274325,0.8992434675548081,1.0,4.6875,axial,circular
96.0,96.0,48.0,5.0,0.0,410.899,46.091,400.0,0.0,0.0,1176.798,0.5,19.2,5808.804816487527,2110.5753426166443,43.0,7.207738418401391,1.0,3.239164691557147,68.87563972983054,17.433242506389373,0.22698003648691834,0.0,0.0,0.0,1134.9669205025632,1.036856650834294,1.0,4.166666666666667,axial,circular
96.0,96.0,48.0,5.0,0.0,410.899,46.091,400.0,0.0,0.0,1171.895,0.5,19.2,5808.804816487527,2110.5753426166443,43.0,7.207738418401391,1.0,3.239164691557147,68.87563972983054,17.433242506389373,0.22698003648691834,0.0,0.0,0.0,1134.9669205025632,1.032536701141109,1.0,4.166666666666667,axial,circular
96.0,96.0,48.0,5.0,0.0,410.899,46.091,400.0,0.0,0.0,1073.828,0.5,19.2,5808.804816487527,2110.5753426166443,43.0,7.207738418401391,1.0,3.239164691557147,68.87563972983054,17.433242506389373,0.22698003648691834,0.0,0.0,0.0,1134.9669205025632,0.9461315396967773,1.0,4.166666666666667,axial,circular
96.0,96.0,48.0,5.0,0.0,410.899,46.091,405.0,0.0,0.0,1122.861,0.5,19.2,5808.804816487527,2110.5753426166443,43.0,7.207738418401391,1.0,3.239164691557147,68.87563972983054,17.651158037719238,0.22981728694300482,0.0,0.0,0.0,1134.9669205025632,0.9893336798774693,1.0,4.21875,axial,circular
121.0,121.0,60.5,12.0,0.0,294.2,12.16,500.0,0.0,0.0,2417.339,0.5,10.083333333333334,7389.811319406591,5778.79680910455,48.5,16.24332517399243,1.0,18.91965304352362,98.53167559151697,17.688224895565174,0.18567835994460077,0.0,0.0,0.0,1789.9821268825428,1.35048219962401,1.0,4.132231404958677,axial,circular
121.0,121.0,60.5,12.0,0.0,294.2,12.16,500.0,0.0,0.0,2373.209,0.5,10.083333333333334,7389.811319406591,5778.79680910455,48.5,16.24332517399243,1.0,18.91965304352362,98.53167559151697,17.688224895565174,0.18567835994460077,0.0,0.0,0.0,1789.9821268825428,1.3258283221705753,1.0,4.132231404958677,axial,circular
121.0,121.0,60.5,12.0,0.0,294.2,33.441,500.0,0.0,0.0,2500.696,0.5,10.083333333333334,7389.811319406591,5778.79680910455,48.5,16.24332517399243,1.0,6.879668102306964,98.53167559151697,17.688224895565174,0.19162446195716248,0.0,0.0,0.0,1947.2447015708344,1.284222777950146,1.0,4.132231404958677,axial,circular
121.0,121.0,60.5,12.0,0.0,294.2,11.866,500.0,0.0,0.0,2333.983,0.5,10.083333333333334,7389.811319406591,5778.79680910455,48.5,16.24332517399243,1.0,19.38841909735776,98.53167559151697,17.688224895565174,0.18560232199620982,0.0,0.0,0.0,1787.8095223546372,1.3054986959270831,1.0,4.132231404958677,axial,circular
121.0,121.0,60.5,12.0,0.0,294.2,33.441,500.0,0.0,0.0,2422.243,0.5,10.083333333333334,7389.811319406591,5778.79680910455,48.5,16.24332517399243,1.0,6.879668102306964,98.53167559151697,17.688224895565174,0.19162446195716248,0.0,0.0,0.0,1947.2447015708344,1.243933542633849,1.0,4.132231404958677,axial,circular
121.0,121.0,60.5,12.0,0.0,294.2,46.876,500.0,0.0,0.0,2588.956,0.5,10.083333333333334,7389.811319406591,5778.79680910455,48.5,16.24332517399243,1.0,4.907905559545338,98.53167559151697,17.688224895565174,0.19550241319365413,0.0,0.0,0.0,2046.526816647062,1.2650486565534624,1.0,4.132231404958677,axial,circular
140.8,140.8,70.4,3.0,0.0,285.0,28.18,635.0,0.0,0.0,881.0,0.5,46.93333333333334,14271.501443021572,1972.4655970059794,67.4,4.506990617633392,1.0,1.3977955148921177,19.057749644295498,18.425934208014752,0.21183434376466367,0.0,0.0,0.0,964.3236058110521,0.9135937300415122,1.0,4.509943181818182,axial,circular
141.4,141.4,70.7,6.5,0.0,313.0,23.805,635.0,0.0,0.0,1825.0,0.5,21.753846153846155,12948.513944741837,4091.0944816997903,64.2,9.44696747889212,1.0,4.1542796894065335,46.05764518525285,18.711980757827465,0.2096039274364424,0.0,0.0,0.0,1588.7519472266138,1.148700401712042,1.0,4.490806223479491,axial,circular
60.0,60.0,30.0,1.87,0.0,282.0,85.2,180.0,0.0,0.0,312.0,0.5,32.0855614973262,2485.932527848377,514.1363396175634,28.13,2.772290849492329,1.0,0.6845394440524277,27.791895469492953,12.360916339796931,0.16591954040114085,0.0,0.0,0.0,356.7878991448346,0.8744691194623352,1.0,3.0,axial,circular
60.0,60.0,30.0,1.87,0.0,282.0,85.2,180.0,0.0,0.0,320.0,0.5,32.0855614973262,2485.932527848377,514.1363396175634,28.13,2.772290849492329,1.0,0.6845394440524277,27.791895469492953,12.360916339796931,0.16591954040114085,0.0,0.0,0.0,356.7878991448346,0.8968914045767541,1.0,3.0,axial,circular
100.0,100.0,50.0,1.87,0.0,282.0,85.2,300.0,0.0,0.0,822.0,0.5,53.475935828877,7277.48964310353,877.5452091290467,48.13,2.819271002036892,1.0,0.39911441812257975,16.51847958808235,12.227825040488856,0.17693094056110525,0.0,0.0,0.0,867.5098665668119,0.9475396553736984,1.0,3.0,axial,circular
100.0,100.0,50.0,1.87,0.0,282.0,85.2,300.0,0.0,0.0,845.0,0.5,53.475935828877,7277.48964310353,877.5452091290467,48.13,2.819271002036892,1.0,0.39911441812257975,16.51847958808235,12.227825040488856,0.17693094056110525,0.0,0.0,0.0,867.5098665668119,0.9740523221298968,1.0,3.0,axial,circular
150.0,150.0,75.0,1.87,0.0,282.0,85.2,450.0,0.0,0.0,1701.0,0.5,80.2139037433155,16801.227772460985,1331.8062960184018,73.13,2.843179547156467,1.0,0.2623672103710594,10.963717110599259,12.155708727545035,0.18558442865428276,0.0,0.0,0.0,1807.0339816908654,0.9413215342017819,1.0,3.0,axial,circular
150.0,150.0,75.0,1.87,0.0,282.0,85.2,450.0,0.0,0.0,1670.0,0.5,80.2139037433155,16801.227772460985,1331.8062960184018,73.13,2.843179547156467,1.0,0.2623672103710594,10.963717110599259,12.155708727545035,0.18558442865428276,0.0,0.0,0.0,1807.0339816908654,0.9241663504508969,1.0,3.0,axial,circular
200.0,200.0,100.0,1.87,0.0,282.0,85.2,600.0,0.0,0.0,2783.0,0.5,106.951871657754,30251.956718805683,1786.0673829077568,98.13,2.8552454835356116,1.0,0.19541319371792804,8.205230065800903,12.118229458024272,0.1912584518326047,0.0,0.0,0.0,3081.137714422232,0.9032377835542031,1.0,3.0,axial,circular
200.0,200.0,100.0,1.87,0.0,282.0,85.2,600.0,0.0,0.0,2824.0,0.5,106.951871657754,30251.956718805683,1786.0673829077568,98.13,2.8552454835356116,1.0,0.19541319371792804,8.205230065800903,12.118229458024272,0.1912584518326047,0.0,0.0,0.0,3081.137714422232,0.9165445565063132,1.0,3.0,axial,circular
250.0,250.0,125.0,1.87,0.0,282.0,85.2,750.0,0.0,0.0,3950.0,0.5,133.6898395721925,47629.67648213762,2240.3284697971117,123.13,2.862522001249829,1.0,0.15568385602174364,6.555926292150181,12.095282112119984,0.19526409633773165,0.0,0.0,0.0,4689.82106476091,0.8422496179396075,1.0,3.0,axial,circular
250.0,250.0,125.0,1.87,0.0,282.0,85.2,750.0,0.0,0.0,4102.0,0.5,133.6898395721925,47629.67648213762,2240.3284697971117,123.13,2.862522001249829,1.0,0.15568385602174364,6.555926292150181,12.095282112119984,0.19526409633773165,0.0,0.0,0.0,4689.82106476091,0.8746602361489291,1.0,3.0,axial,circular
60.0,60.0,30.0,2.0,0.0,404.0,85.2,180.0,0.0,0.0,427.0,0.5,30.0,2463.0086404143976,547.575252183584,28.0,2.9563986309715453,1.0,1.0541918317141736,42.656608818303724,12.38255945238862,0.1789895431498131,0.0,0.0,0.0,431.0687380454746,0.9905612778511315,1.0,3.0,axial,circular
60.0,60.0,30.0,2.0,0.0,404.0,85.2,180.0,0.0,0.0,415.0,0.5,30.0,2463.0086404143976,547.575252183584,28.0,2.9563986309715453,1.0,1.0541918317141736,42.656608818303724,12.38255945238862,0.1789895431498131,0.0,0.0,0.0,431.0687380454746,0.962723490183184,1.0,3.0,axial,circular
100.0,100.0,50.0,2.0,0.0,404.0,85.2,300.0,0.0,0.0,930.0,0.5,50.0,7238.229473870883,936.2478398964006,48.0,3.00996905857955,1.0,0.6133385351273465,25.33390624304455,12.242392574059092,0.1864931185765161,0.0,0.0,0.0,994.9412784919451,0.9347285313256094,1.0,3.0,axial,circular
100.0,100.0,50.0,2.0,0.0,404.0,85.2,300.0,0.0,0.0,920.0,0.5,50.0,7238.229473870883,936.2478398964006,48.0,3.00996905857955,1.0,0.6133385351273465,25.33390624304455,12.242392574059092,0.1864931185765161,0.0,0.0,0.0,994.9412784919451,0.9246776869027534,1.0,3.0,axial,circular
150.0,150.0,75.0,2.0,0.0,404.0,85.2,450.0,0.0,0.0,1870.0,0.5,75.0,16741.54725098001,1422.0885745374212,73.0,3.0372596317376264,1.0,0.4027845695290438,16.808943715369878,12.16596154107802,0.19273648137408977,0.0,0.0,0.0,2000.9036098966149,0.9345777531465503,1.0,3.0,axial,circular
150.0,150.0,75.0,2.0,0.0,404.0,85.2,450.0,0.0,0.0,1743.0,0.5,75.0,16741.54725098001,1422.0885745374212,73.0,3.0372596317376264,1.0,0.4027845695290438,16.808943715369878,12.16596154107802,0.19273648137408977,0.0,0.0,0.0,2000.9036098966149,0.8711064298045119,1.0,3.0,axial,circular
200.0,200.0,100.0,2.0,0.0,404.0,85.2,600.0,0.0,0.0,3020.0,0.5,100.0,30171.855845076374,1907.929309178442,98.0,3.0510403768873147,1.0,0.2998486002818765,12.577758288392603,12.126124845226476,0.19696433914969372,0.0,0.0,0.0,3341.445558908598,0.9038004500622209,1.0,3.0,axial,circular
200.0,200.0,100.0,2.0,0.0,404.0,85.2,600.0,0.0,0.0,3011.0,0.5,100.0,30171.855845076374,1907.929309178442,98.0,3.0510403768873147,1.0,0.2998486002818765,12.577758288392603,12.126124845226476,0.19696433914969372,0.0,0.0,0.0,3341.445558908598,0.9011070050123666,1.0,3.0,axial,circular
250.0,250.0,125.0,2.0,0.0,404.0,85.2,750.0,0.0,0.0,4442.0,0.5,125.0,47529.15525615998,2393.7700438194624,123.0,3.059353759244459,1.0,0.2388163753846262,10.048609095404565,12.101697960887467,0.2000069394626234,0.0,0.0,0.0,5016.567125527893,0.8854660744786842,1.0,3.0,axial,circular
250.0,250.0,125.0,2.0,0.0,404.0,85.2,750.0,0.0,0.0,4550.0,0.5,125.0,47529.15525615998,2393.7700438194624,123.0,3.059353759244459,1.0,0.2388163753846262,10.048609095404565,12.101697960887467,0.2000069394626234,0.0,0.0,0.0,5016.567125527893,0.9069947408550232,1.0,3.0,axial,circular
60.0,60.0,30.0,2.0,0.0,404.0,90.0,180.0,0.0,0.0,432.0,0.5,30.0,2463.0086404143976,547.575252183584,28.0,2.9563986309715453,1.0,0.9979682673560845,42.656608818303724,12.38255945238862,0.18071465587269242,0.0,0.0,0.0,442.89117951946366,0.9754089039856685,1.0,3.0,axial,circular
60.0,60.0,30.0,2.0,0.0,404.0,90.0,180.0,0.0,0.0,437.0,0.5,30.0,2463.0086404143976,547.575252183584,28.0,2.9563986309715453,1.0,0.9979682673560845,42.656608818303724,12.38255945238862,0.18071465587269242,0.0,0.0,0.0,442.89117951946366,0.98669835889291,1.0,3.0,axial,circular
150.0,150.0,75.0,2.0,0.0,404.0,90.0,450.0,0.0,0.0,1980.0,0.5,75.0,16741.54725098001,1422.0885745374212,73.0,3.0372596317376264,1.0,0.3813027258208281,16.808943715369878,12.16596154107802,0.19514972775135517,0.0,0.0,0.0,2081.263036701319,0.9513453922374873,1.0,3.0,axial,circular
150.0,150.0,75.0,2.0,0.0,404.0,90.0,450.0,0.0,0.0,1910.0,0.5,75.0,16741.54725098001,1422.0885745374212,73.0,3.0372596317376264,1.0,0.3813027258208281,16.808943715369878,12.16596154107802,0.19514972775135517,0.0,0.0,0.0,2081.263036701319,0.9177119692795963,1.0,3.0,axial,circular
250.0,250.0,125.0,2.0,0.0,404.0,90.0,750.0,0.0,0.0,4720.0,0.5,125.0,47529.15525615998,2393.7700438194624,123.0,3.059353759244459,1.0,0.22607950203077945,10.048609095404565,12.101697960887467,0.20266934671664658,0.0,0.0,0.0,5244.707070757462,0.899954932910737,1.0,3.0,axial,circular
250.0,250.0,125.0,2.0,0.0,404.0,90.0,750.0,0.0,0.0,4800.0,0.5,125.0,47529.15525615998,2393.7700438194624,123.0,3.059353759244459,1.0,0.22607950203077945,10.048609095404565,12.101697960887467,0.20266934671664658,0.0,0.0,0.0,5244.707070757462,0.9152084063499021,1.0,3.0,axial,circular
151.0,151.0,75.5,3.2,0.0,265.0,25.4,620.0,0.0,0.0,1129.0,0.5,47.1875,16422.01586218339,2256.8723385581716,72.3,4.808201750642567,1.0,1.4338135611130658,17.62342273748659,16.773680131712958,0.18613829825985936,0.0,0.0,0.0,1015.1903726173736,1.1121066850636117,1.0,4.105960264900662,axial,circular
150.0,150.0,75.0,3.2,0.0,265.0,25.4,620.0,0.0,0.0,1123.0,0.5,46.875,16195.664111492244,2241.325435049659,71.8,4.807284536990949,1.0,1.4438374948370356,17.742763263267427,16.88765028015445,0.18731121686197552,0.0,0.0,0.0,1005.3211087200626,1.1170560234528069,1.0,4.133333333333334,axial,circular
199.0,199.0,99.5,3.2,0.0,265.0,25.4,835.0,0.0,0.0,1535.0,0.5,62.1875,29134.156375669125,3003.1237069667804,96.3,4.8415540980088,1.0,1.075431944916067,13.323072024634808,17.060821226097794,0.19330100771600728,0.0,0.0,0.0,1535.8353542881925,0.9994560912497162,1.0,4.1959798994974875,axial,circular
198.0,198.0,99.0,3.2,0.0,265.0,25.4,835.0,0.0,0.0,1560.0,0.5,61.875,28832.406401291828,2987.576803458267,95.8,4.841021617798248,1.0,1.0810613611191588,13.391134955287429,17.148301816317016,0.19421738584925946,0.0,0.0,0.0,1524.0509755092532,1.0235878097704276,1.0,4.217171717171717,axial,circular
251.0,251.0,125.5,3.2,0.0,265.0,25.4,1050.0,0.0,0.0,2033.0,0.5,78.4375,46989.71238161207,3811.5626894094385,122.3,4.863469934758783,1.0,0.8462768047269793,10.538180970654762,16.954860199869426,0.19555506366163844,0.0,0.0,0.0,2203.602807186448,0.9225800554301012,1.0,4.183266932270916,axial,circular
300.0,300.0,150.0,3.2,0.0,265.0,25.4,1250.0,0.0,0.0,2012.0,0.5,93.75,67702.07566709691,4573.360961326557,146.8,4.877242878017967,1.0,0.7047671513143143,8.804287211680935,16.85302698644644,0.19704917523981072,0.0,0.0,0.0,2931.573376695799,0.6863208732874161,1.0,4.166666666666667,axial,circular
350.0,350.0,175.0,3.2,0.0,265.0,25.4,1468.0,0.0,0.0,3000.0,0.5,109.375,92724.86115293961,5350.706136752187,171.8,4.887358521747387,1.0,0.6020423823181454,7.5387078478641305,16.938908885546134,0.20036199761594983,0.0,0.0,0.0,3773.1485995239955,0.7950919294242658,1.0,4.194285714285714,axial,circular
401.0,401.0,200.5,3.2,0.0,265.0,25.4,1680.0,0.0,0.0,3680.0,0.5,125.3125,122293.68828815942,6143.598215686337,197.3,4.895098973229437,1.0,0.5241202261095216,6.574765473420176,16.899783771246472,0.20190374521001522,0.0,0.0,0.0,4734.313209676129,0.7773038742934683,1.0,4.1895261845386536,axial,circular
450.0,450.0,225.0,3.2,0.0,265.0,25.4,1888.0,0.0,0.0,4540.0,0.5,140.625,154551.40457558676,6905.396487603453,221.8,4.900895388666271,1.0,0.46615228837171846,5.8554430928609635,16.909088019508225,0.20368161069825289,0.0,0.0,0.0,5755.535745434819,0.7888058038039363,1.0,4.195555555555556,axial,circular
127.0,127.0,63.5,4.2,0.0,349.0,84.2,480.0,0.0,0.0,2205.0,0.5,30.238095238095237,11047.37915042197,2435.2121729845285,59.3,6.210625929051275,1.0,0.9136731910570265,36.55157587249402,15.59680101479056,0.21715404300159308,0.0,0.0,0.0,1780.0783728371305,1.2387095049560204,1.0,3.779527559055118,axial,circular
127.0,127.0,63.5,4.2,0.0,349.0,84.2,480.0,0.0,0.0,2245.0,0.5,30.238095238095237,11047.37915042197,2435.2121729845285,59.3,6.210625929051275,1.0,0.9136731910570265,36.55157587249402,15.59680101479056,0.21715404300159308,0.0,0.0,0.0,1780.0783728371305,1.261180425680846,1.0,3.779527559055118,axial,circular
127.0,127.0,63.5,4.2,0.0,349.0,84.2,480.0,0.0,0.0,2254.0,0.5,30.238095238095237,11047.37915042197,2435.2121729845285,59.3,6.210625929051275,1.0,0.9136731910570265,36.55157587249402,15.59680101479056,0.21715404300159308,0.0,0.0,0.0,1780.0783728371305,1.2662363828439318,1.0,3.779527559055118,axial,circular
133.0,133.0,66.5,5.8,0.0,427.0,84.2,480.0,0.0,0.0,3112.0,0.5,22.931034482758623,11575.166716225058,3449.778603887594,60.7,8.456262440669363,1.0,1.5114011661598044,59.486393116405566,15.012722470019243,0.2143569703043019,0.0,0.0,0.0,2447.6845013661523,1.271405689035113,1.0,3.6090225563909772,axial,circular
133.0,133.0,66.5,5.8,0.0,427.0,84.2,480.0,0.0,0.0,3187.0,0.5,22.931034482758623,11575.166716225058,3449.778603887594,60.7,8.456262440669363,1.0,1.5114011661598044,59.486393116405566,15.012722470019243,0.2143569703043019,0.0,0.0,0.0,2447.6845013661523,1.3020468929803681,1.0,3.6090225563909772,axial,circular
133.0,133.0,66.5,5.8,0.0,427.0,84.2,480.0,0.0,0.0,3193.0,0.5,22.931034482758623,11575.166716225058,3449.778603887594,60.7,8.456262440669363,1.0,1.5114011661598044,59.486393116405566,15.012722470019243,0.2143569703043019,0.0,0.0,0.0,2447.6845013661523,1.3044981892959884,1.0,3.6090225563909772,axial,circular
203.0,203.0,101.5,9.6,0.0,352.0,84.2,800.0,0.0,0.0,5988.0,0.5,21.145833333333336,26532.666331084496,8651.673415639047,91.9,13.927799656949276,1.0,1.3631692906600388,53.34695842487644,16.435679531278975,0.21987599220908507,0.0,0.0,0.0,5279.439547382259,1.1342113014570026,1.0,3.9408866995073892,axial,circular
203.0,203.0,101.5,9.6,0.0,352.0,84.2,800.0,0.0,0.0,5906.0,0.5,21.145833333333336,26532.666331084496,8651.673415639047,91.9,13.927799656949276,1.0,1.3631692906600388,53.34695842487644,16.435679531278975,0.21987599220908507,0.0,0.0,0.0,5279.439547382259,1.1186793497670435,1.0,3.9408866995073892,axial,circular
203.0,203.0,101.5,9.6,0.0,352.0,84.2,800.0,0.0,0.0,6010.0,0.5,21.145833333333336,26532.666331084496,8651.673415639047,91.9,13.927799656949276,1.0,1.3631692906600388,53.34695842487644,16.435679531278975,0.21987599220908507,0.0,0.0,0.0,5279.439547382259,1.1383784104469914,1.0,3.9408866995073892,axial,circular
129.0,129.0,64.5,3.0,0.0,306.0,53.7,387.0,0.0,0.0,1068.0,0.5,43.0,11882.288814039995,1800.4779769430581,61.5,4.4951508818425765,1.0,0.8634453402275032,22.36611658282648,12.2781676059242,0.15853221868487882,0.0,0.0,0.0,1189.0251702585235,0.8982147953754338,1.0,3.0,axial,circular
129.0,129.0,64.5,3.0,0.0,306.0,55.3,387.0,0.0,0.0,1093.0,0.5,43.0,11882.288814039995,1800.4779769430581,61.5,4.4951508818425765,1.0,0.8384631965681181,22.36611658282648,12.2781676059242,0.15941384872726672,0.0,0.0,0.0,1208.0368323609875,0.9047737376217582,1.0,3.0,axial,circular
129.0,129.0,64.5,3.0,0.0,306.0,56.3,387.0,0.0,0.0,1118.0,0.5,43.0,11882.288814039995,1800.4779769430581,61.5,4.4951508818425765,1.0,0.8235704222063397,22.36611658282648,12.2781676059242,0.15996096057913822,0.0,0.0,0.0,1219.9191211750274,0.916454198146465,1.0,3.0,axial,circular
129.0,129.0,64.5,3.0,0.0,306.0,58.8,387.0,0.0,0.0,1162.0,0.5,43.0,11882.288814039995,1800.4779769430581,61.5,4.4951508818425765,1.0,0.7885546729628728,22.36611658282648,12.2781676059242,0.16131579454299141,0.0,0.0,0.0,1249.6248432101274,0.9298790803606062,1.0,3.0,axial,circular
131.0,131.0,65.5,4.0,0.0,306.0,53.7,393.0,0.0,0.0,1280.0,0.5,32.75,11882.288814039995,2404.070931976385,61.5,5.935076516121512,1.0,1.1529071004332807,29.53062461679972,12.354517835014628,0.1549245752523178,0.0,0.0,0.0,1373.7246144987214,0.93177336017021,1.0,3.0,axial,circular
131.0,131.0,65.5,4.0,0.0,306.0,55.3,393.0,0.0,0.0,1360.0,0.5,32.75,11882.288814039995,2404.070931976385,61.5,5.935076516121512,1.0,1.1195499329704734,29.53062461679972,12.354517835014628,0.15569478633448275,0.0,0.0,0.0,1392.7362766011856,0.9764949925185586,1.0,3.0,axial,circular
131.0,131.0,65.5,4.0,0.0,306.0,56.3,393.0,0.0,0.0,1403.0,0.5,32.75,11882.288814039995,2404.070931976385,61.5,5.935076516121512,1.0,1.0996644989923123,29.53062461679972,12.354517835014628,0.15617345741319538,0.0,0.0,0.0,1404.6185654152255,0.9988476833105598,1.0,3.0,axial,circular
131.0,131.0,65.5,4.0,0.0,306.0,58.8,393.0,0.0,0.0,1459.0,0.5,32.75,11882.288814039995,2404.070931976385,61.5,5.935076516121512,1.0,1.0529100560079452,29.53062461679972,12.354517835014628,0.15736108385207523,0.0,0.0,0.0,1434.3242874503255,1.0172037193858987,1.0,3.0,axial,circular
133.0,133.0,66.5,5.0,0.0,306.0,53.7,399.0,0.0,0.0,1454.0,0.5,26.6,11882.288814039995,3009.3807017025324,61.5,7.348860765031034,1.0,1.4431921840373632,36.565063318690996,12.42385457414094,0.15246821136077923,0.0,0.0,0.0,1558.9494040349227,0.932679403344785,1.0,3.0,axial,circular
133.0,133.0,66.5,5.0,0.0,306.0,55.3,399.0,0.0,0.0,1470.0,0.5,26.6,11882.288814039995,3009.3807017025324,61.5,7.348860765031034,1.0,1.4014361714793204,36.565063318690996,12.42385457414094,0.15315221317828642,0.0,0.0,0.0,1577.9610661373865,0.9315819202043691,1.0,3.0,axial,circular
133.0,133.0,66.5,5.0,0.0,306.0,56.3,399.0,0.0,0.0,1518.0,0.5,26.6,11882.288814039995,3009.3807017025324,61.5,7.348860765031034,1.0,1.3765438771368812,36.565063318690996,12.42385457414094,0.15357776292966374,0.0,0.0,0.0,1589.8433549514266,0.9548110480647815,1.0,3.0,axial,circular
133.0,133.0,66.5,5.0,0.0,306.0,58.8,399.0,0.0,0.0,1569.0,0.5,26.6,11882.288814039995,3009.3807017025324,61.5,7.348860765031034,1.0,1.3180173517484084,36.565063318690996,12.42385457414094,0.15463507608900093,0.0,0.0,0.0,1619.5490769865266,0.9687881783239427,1.0,3.0,axial,circular
129.0,129.0,64.5,3.0,0.0,306.0,60.9,387.0,0.0,0.0,1095.0,0.5,43.0,11882.288814039995,1800.4779769430581,61.5,4.4951508818425765,1.0,0.7613631325158772,22.36611658282648,12.2781676059242,0.16243981234702434,0.0,0.0,0.0,1274.5776497196116,0.8591081133745629,1.0,3.0,axial,circular
129.0,129.0,64.5,3.0,0.0,306.0,62.4,387.0,0.0,0.0,1128.0,0.5,43.0,11882.288814039995,1800.4779769430581,61.5,4.4951508818425765,1.0,0.7430611341380917,22.36611658282648,12.2781676059242,0.16323498518302945,0.0,0.0,0.0,1292.4010829406716,0.8727940690311086,1.0,3.0,axial,circular
129.0,129.0,64.5,3.0,0.0,306.0,64.0,387.0,0.0,0.0,1147.0,0.5,43.0,11882.288814039995,1800.4779769430581,61.5,4.4951508818425765,1.0,0.7244846057846394,22.36611658282648,12.2781676059242,0.1640762196963738,0.0,0.0,0.0,1311.4127450431354,0.8746292914533728,1.0,3.0,axial,circular
129.0,129.0,64.5,3.0,0.0,306.0,66.2,387.0,0.0,0.0,1192.0,0.5,43.0,11882.288814039995,1800.4779769430581,61.5,4.4951508818425765,1.0,0.7004080780999535,22.36611658282648,12.2781676059242,0.16522140880649677,0.0,0.0,0.0,1337.5537804340236,0.8911791192524664,1.0,3.0,axial,circular
131.0,131.0,65.5,4.0,0.0,306.0,60.9,393.0,0.0,0.0,1320.0,0.5,32.75,11882.288814039995,2404.070931976385,61.5,5.935076516121512,1.0,1.0166028126973263,29.53062461679972,12.354517835014628,0.1583487945566968,0.0,0.0,0.0,1459.2770939598095,0.9045574726442973,1.0,3.0,axial,circular
131.0,131.0,65.5,4.0,0.0,306.0,62.4,393.0,0.0,0.0,1389.0,0.5,32.75,11882.288814039995,2404.070931976385,61.5,5.935076516121512,1.0,0.9921652450844098,29.53062461679972,12.354517835014628,0.15904883457199703,0.0,0.0,0.0,1477.1005271808697,0.9403557675596972,1.0,3.0,axial,circular
131.0,131.0,65.5,4.0,0.0,306.0,64.0,393.0,0.0,0.0,1430.0,0.5,32.75,11882.288814039995,2404.070931976385,61.5,5.935076516121512,1.0,0.9673611139572996,29.53062461679972,12.354517835014628,0.159790575270228,0.0,0.0,0.0,1496.1121892833335,0.9558106739876222,1.0,3.0,axial,circular
131.0,131.0,65.5,4.0,0.0,306.0,66.2,393.0,0.0,0.0,1452.0,0.5,32.75,11882.288814039995,2404.070931976385,61.5,5.935076516121512,1.0,0.9352131615297156,29.53062461679972,12.354517835014628,0.1608021902328516,0.0,0.0,0.0,1522.2532246742217,0.9538491864983524,1.0,3.0,axial,circular
133.0,133.0,66.5,5.0,0.0,306.0,60.9,399.0,0.0,0.0,1548.0,0.5,26.6,11882.288814039995,3009.3807017025324,61.5,7.348860765031034,1.0,1.2725684775501873,36.565063318690996,12.42385457414094,0.15551599475201847,0.0,0.0,0.0,1644.5018834960106,0.9413184718944442,1.0,3.0,axial,circular
133.0,133.0,66.5,5.0,0.0,306.0,62.4,399.0,0.0,0.0,1581.0,0.5,26.6,11882.288814039995,3009.3807017025324,61.5,7.348860765031034,1.0,1.2419778891475386,36.565063318690996,12.42385457414094,0.15614120169767576,0.0,0.0,0.0,1662.3253167170706,0.9510773758305744,1.0,3.0,axial,circular
133.0,133.0,66.5,5.0,0.0,306.0,64.0,399.0,0.0,0.0,1609.0,0.5,26.6,11882.288814039995,3009.3807017025324,61.5,7.348860765031034,1.0,1.2109284419188502,36.565063318690996,12.42385457414094,0.1568044144010477,0.0,0.0,0.0,1681.3369788195346,0.956976513494444,1.0,3.0,axial,circular
133.0,133.0,66.5,5.0,0.0,306.0,66.2,399.0,0.0,0.0,1661.0,0.5,26.6,11882.288814039995,3009.3807017025324,61.5,7.348860765031034,1.0,1.1706861069910333,36.565063318690996,12.42385457414094,0.1577101757700154,0.0,0.0,0.0,1707.4780142104225,0.9727797290368537,1.0,3.0,axial,circular
129.0,129.0,64.5,3.0,0.0,306.0,69.7,387.0,0.0,0.0,1266.0,0.5,43.0,11882.288814039995,1800.4779769430581,61.5,4.4951508818425765,1.0,0.6652369407491667,22.36611658282648,12.2781676059242,0.16701650676439433,0.0,0.0,0.0,1379.1417912831635,0.917962176189371,1.0,3.0,axial,circular
129.0,129.0,64.5,3.0,0.0,306.0,71.6,387.0,0.0,0.0,1287.0,0.5,43.0,11882.288814039995,1800.4779769430581,61.5,4.4951508818425765,1.0,0.6475840051706274,22.36611658282648,12.2781676059242,0.16797756221958207,0.0,0.0,0.0,1401.7181400298393,0.9181589103017549,1.0,3.0,axial,circular
129.0,129.0,64.5,3.0,0.0,306.0,74.6,387.0,0.0,0.0,1301.0,0.5,43.0,11882.288814039995,1800.4779769430581,61.5,4.4951508818425765,1.0,0.6215417529519695,22.36611658282648,12.2781676059242,0.1694763298824169,0.0,0.0,0.0,1437.3650064719593,0.9051284775558368,1.0,3.0,axial,circular
129.0,129.0,64.5,3.0,0.0,306.0,76.4,387.0,0.0,0.0,1356.0,0.5,43.0,11882.288814039995,1800.4779769430581,61.5,4.4951508818425765,1.0,0.6068980990866089,22.36611658282648,12.2781676059242,0.1703648573868589,0.0,0.0,0.0,1458.7531263372316,0.9295609898055655,1.0,3.0,axial,circular
131.0,131.0,65.5,4.0,0.0,306.0,69.7,393.0,0.0,0.0,1469.0,0.5,32.75,11882.288814039995,2404.070931976385,61.5,5.935076516121512,1.0,0.8882512380669608,29.53062461679972,12.354517835014628,0.16239215004303273,0.0,0.0,0.0,1563.8412355233615,0.9393536675149625,1.0,3.0,axial,circular
131.0,131.0,65.5,4.0,0.0,306.0,71.6,393.0,0.0,0.0,1482.0,0.5,32.75,11882.288814039995,2404.070931976385,61.5,5.935076516121512,1.0,0.8646803253249606,29.53062461679972,12.354517835014628,0.1632454600204625,0.0,0.0,0.0,1586.4175842700372,0.9341802654576077,1.0,3.0,axial,circular
131.0,131.0,65.5,4.0,0.0,306.0,74.6,393.0,0.0,0.0,1496.0,0.5,32.75,11882.288814039995,2404.070931976385,61.5,5.935076516121512,1.0,0.8299076580866913,29.53062461679972,12.354517835014628,0.1645790255540735,0.0,0.0,0.0,1622.0644507121574,0.9222814786078263,1.0,3.0,axial,circular
131.0,131.0,65.5,4.0,0.0,306.0,76.4,393.0,0.0,0.0,1542.0,0.5,32.75,11882.288814039995,2404.070931976385,61.5,5.935076516121512,1.0,0.8103548598595179,29.53062461679972,12.354517835014628,0.16537121128841115,0.0,0.0,0.0,1643.4525705774297,0.9382686349495415,1.0,3.0,axial,circular
133.0,133.0,66.5,5.0,0.0,306.0,69.7,399.0,0.0,0.0,1659.0,0.5,26.6,11882.288814039995,3009.3807017025324,61.5,7.348860765031034,1.0,1.1118998605854578,36.565063318690996,12.42385457414094,0.15913661162752743,0.0,0.0,0.0,1749.0660250595627,0.9485062177361226,1.0,3.0,axial,circular
133.0,133.0,66.5,5.0,0.0,306.0,71.6,399.0,0.0,0.0,1673.0,0.5,26.6,11882.288814039995,3009.3807017025324,61.5,7.348860765031034,1.0,1.0823941380280226,36.565063318690996,12.42385457414094,0.15990356559789823,0.0,0.0,0.0,1771.6423738062385,0.9443215090897195,1.0,3.0,axial,circular
133.0,133.0,66.5,5.0,0.0,306.0,74.6,399.0,0.0,0.0,1712.0,0.5,26.6,11882.288814039995,3009.3807017025324,61.5,7.348860765031034,1.0,1.0388662236301127,36.565063318690996,12.42385457414094,0.1611040944641416,0.0,0.0,0.0,1807.2892402483585,0.9472750470006318,1.0,3.0,axial,circular
133.0,133.0,66.5,5.0,0.0,306.0,76.4,399.0,0.0,0.0,1774.0,0.5,26.6,11882.288814039995,3009.3807017025324,61.5,7.348860765031034,1.0,1.0143903178377802,36.565063318690996,12.42385457414094,0.16181834216085672,0.0,0.0,0.0,1828.6773601136306,0.9701000508311466,1.0,3.0,axial,circular
168.8,168.8,84.4,2.64,0.0,200.2,18.2,1830.0,0.0,0.0,823.0,0.5,63.93939393939394,21000.59687162932,2103.322226753933,81.75999999999999,3.996666554885877,1.0,1.1017089007384115,9.786358173778774,44.06198754392341,0.4408929039528291,0.0,0.0,0.0,803.295972859791,1.0245289753788522,1.0,10.84123222748815,axial,circular
168.8,168.8,84.4,2.64,0.0,200.2,34.7,1830.0,0.0,0.0,916.0,0.5,63.93939393939394,21000.59687162932,2103.322226753933,81.75999999999999,3.996666554885877,1.0,0.5778415560068901,9.786358173778774,44.06198754392341,0.4996157193325703,0.0,0.0,0.0,1149.805821241675,0.7966562554108587,1.0,10.84123222748815,axial,circular
169.3,169.3,84.65,2.62,0.0,338.1,37.1,1830.0,0.0,0.0,756.0,0.5,64.61832061068702,21139.52846602682,2094.2166616290924,82.03,3.9672718590965133,1.0,0.9028125256832679,16.351756864080592,43.925006516083315,0.5638822460774693,0.0,0.0,0.0,1492.3311593863914,0.5065899718336297,1.0,10.809214412285883,axial,circular
169.3,169.3,84.65,2.62,0.0,338.1,34.1,1830.0,0.0,0.0,689.0,0.5,64.61832061068702,21139.52846602682,2094.2166616290924,82.03,3.9672718590965133,1.0,0.9822388475908869,16.351756864080592,43.925006516083315,0.5561917683542789,0.0,0.0,0.0,1428.9125739883104,0.4821848533930226,1.0,10.809214412285883,axial,circular
168.3,168.3,84.15,3.6,0.0,288.4,27.0,2135.0,0.0,0.0,947.0,0.5,46.75,20383.603468268295,2828.80688383354,80.55000000000001,5.407778573140064,1.0,1.4823604860344304,19.361928497747908,51.83281763951183,0.5943423509199993,0.0,0.0,0.0,1366.185198940837,0.6931710288869921,1.0,12.685680332739155,axial,circular
168.3,168.3,84.15,3.6,0.0,288.4,33.3,2135.0,0.0,0.0,1050.0,0.5,46.75,20383.603468268295,2828.80688383354,80.55000000000001,5.407778573140064,1.0,1.2019139075954843,19.361928497747908,51.83281763951183,0.6125320463653642,0.0,0.0,0.0,1494.601900790927,0.7025282113212565,1.0,12.685680332739155,axial,circular
168.8,168.8,84.4,5.0,0.0,302.4,33.4,2135.0,0.0,0.0,1130.0,0.5,33.760000000000005,19805.73106158535,3879.0356167099594,79.4,7.427964306770534,1.0,1.7732428186992382,28.289879173393057,52.04782681064977,0.6085290260892875,0.0,0.0,0.0,1834.5317879500421,0.6159609811191629,1.0,12.648104265402843,axial,circular
168.8,168.8,84.4,5.0,0.0,302.4,27.8,2135.0,0.0,0.0,1165.0,0.5,33.760000000000005,19805.73106158535,3879.0356167099594,79.4,7.427964306770534,1.0,2.1304428109552,28.289879173393057,52.04782681064977,0.5956819211239797,0.0,0.0,0.0,1723.6196940051643,0.6759031612669131,1.0,12.648104265402843,axial,circular
96.0,96.0,48.0,5.0,0.0,410.6,28.45,450.0,0.0,0.0,1044.0,0.5,19.2,5808.804816487527,2110.5753426166443,43.0,7.207738418401391,1.0,5.243855919941682,68.8255208045491,19.61239781968804,0.24732316022852863,0.0,0.0,0.0,1031.8627327074644,1.011762482458,1.0,4.6875,axial,circular
96.0,96.0,48.0,5.0,0.0,410.6,28.45,450.0,0.0,0.0,1166.0,0.5,19.2,5808.804816487527,2110.5753426166443,43.0,7.207738418401391,1.0,5.243855919941682,68.8255208045491,19.61239781968804,0.24732316022852863,0.0,0.0,0.0,1031.8627327074644,1.1299952629751226,1.0,4.6875,axial,circular
200.0,200.0,100.0,3.0,0.0,303.5,46.8,2000.0,0.0,0.0,1830.0,0.5,66.66666666666667,29559.245277626364,2835.318741728432,97.0,4.54560544885409,1.0,0.6220444072533162,14.222590244610478,40.61824217954164,0.5333267416585145,0.0,0.0,0.0,2243.8919171074926,0.8155473024560722,1.0,10.0,axial,circular
200.0,200.0,100.0,3.0,0.0,303.5,46.8,2001.0,0.0,0.0,1806.0,0.5,66.66666666666667,29559.245277626364,2835.318741728432,97.0,4.54560544885409,1.0,0.6220444072533162,14.222590244610478,40.638551300631406,0.5335934050293437,0.0,0.0,0.0,2243.8919171074926,0.8048516001287794,1.0,10.005,axial,circular
200.0,200.0,100.0,3.0,0.0,303.5,46.8,2002.0,0.0,0.0,1882.0,0.5,66.66666666666667,29559.245277626364,2835.318741728432,97.0,4.54560544885409,1.0,0.6220444072533162,14.222590244610478,40.65886042172118,0.533860068400173,0.0,0.0,0.0,2243.8919171074926,0.8387213241652065,1.0,10.01,axial,circular
200.0,200.0,100.0,3.0,0.0,303.5,46.8,2003.0,0.0,0.0,2060.0,0.5,66.66666666666667,29559.245277626364,2835.318741728432,97.0,4.54560544885409,1.0,0.6220444072533162,14.222590244610478,40.67916954281095,0.5341267317710022,0.0,0.0,0.0,2243.8919171074926,0.9180477830926277,1.0,10.015,axial,circular
200.0,200.0,100.0,3.0,0.0,303.5,46.8,2004.0,0.0,0.0,2115.0,0.5,66.66666666666667,29559.245277626364,2835.318741728432,97.0,4.54560544885409,1.0,0.6220444072533162,14.222590244610478,40.69947866390072,0.5343933951418315,0.0,0.0,0.0,2243.8919171074926,0.9425587675926737,1.0,10.02,axial,circular
95.0,95.0,47.5,12.5,0.0,279.0,20.6,1420.0,0.0,0.0,947.0,0.5,7.6,3848.4510006474966,4385.232575985526,35.0,16.194363773284692,1.0,15.432761803853442,129.09221407846942,64.43966453900433,0.6683049290774474,0.0,0.0,0.0,1302.7579793133,0.7269193626426111,1.0,14.947368421052632,axial,circular
95.0,95.0,47.5,12.75,0.0,277.0,20.6,1420.0,0.0,0.0,938.0,0.5,7.450980392156863,3793.669478750525,4444.701054088554,34.75,16.458932684131412,1.0,15.75417314533133,131.19782312242882,64.45800280240806,0.6663998049346717,0.0,0.0,0.0,1309.3317832447904,0.7163959601404049,1.0,14.947368421052632,axial,circular
95.0,95.0,47.5,12.4,0.0,277.0,20.6,1420.0,0.0,0.0,907.0,0.5,7.661290322580645,3870.473565149161,4361.13514048719,35.1,16.087912930696902,1.0,15.151233372663185,126.96159207416072,64.43154469725394,0.665910289056767,0.0,0.0,0.0,1287.7661893570244,0.7043204018680292,1.0,14.947368421052632,axial,circular
95.0,95.0,47.5,12.6,0.0,279.0,20.6,860.0,0.0,0.0,1018.0,0.5,7.5396825396825395,3826.491267998904,4409.152843336933,34.9,16.30045839374406,1.0,15.605993087105993,130.3102547809339,39.03148517994007,0.40483415559541613,0.0,0.0,0.0,1308.9793634117816,0.7777051559824747,1.0,9.052631578947368,axial,circular
95.0,95.0,47.5,12.7,0.0,277.0,20.6,860.0,0.0,0.0,1008.0,0.5,7.480314960629921,3804.5943672033823,4432.895942541412,34.8,16.406196919268908,0.9999999999999999,15.667212174410462,130.58955593785882,39.03585981214072,0.40355241231386674,0.0,0.0,0.0,1306.2868200483608,0.7716528901077653,1.0,9.052631578947368,axial,circular
95.0,95.0,47.5,12.7,0.0,277.0,20.6,860.0,0.0,0.0,1034.0,0.5,7.480314960629921,3804.5943672033823,4432.895942541412,34.8,16.406196919268908,0.9999999999999999,15.667212174410462,130.58955593785882,39.03585981214072,0.40355241231386674,0.0,0.0,0.0,1306.2868200483608,0.7915566352891165,1.0,9.052631578947368,axial,circular
95.0,95.0,47.5,12.8,0.0,283.0,20.6,1980.0,0.0,0.0,886.0,0.5,7.421875,3782.760298260934,4456.461873598964,34.7,16.51157946956615,1.0,16.18454849358727,134.66216109185072,89.88270568398092,0.9387205522404778,0.0,0.0,0.0,1339.1035723726823,0.6616366487844898,1.0,20.842105263157894,axial,circular
95.0,95.0,47.5,12.5,0.0,280.0,20.6,1980.0,0.0,0.0,907.0,0.5,7.6,3848.4510006474966,4385.232575985526,35.0,16.194363773284692,1.0,15.488076362290194,129.55491018627754,89.85248999100604,0.9334288616804225,0.0,0.0,0.0,1307.1432118892856,0.6938795931082894,1.0,20.842105263157894,axial,circular
95.0,95.0,47.5,12.6,0.0,294.0,20.6,1980.0,0.0,0.0,917.0,0.5,7.5396825396825395,3826.491267998904,4409.152843336933,34.9,16.30045839374406,1.0,16.44502497350954,137.31618245732818,89.86318680962945,0.9553164517179455,0.0,0.0,0.0,1375.1166560618356,0.6668525146267771,1.0,20.842105263157894,axial,circular
95.0,95.0,47.5,3.66,0.0,332.0,25.3,860.0,0.0,0.0,656.0,0.5,25.956284153005463,6037.9701775592275,1570.6045528972563,43.84,5.372646306335419,1.0,3.4134492550854567,40.68701126148172,37.51612261358312,0.4348841396848818,0.0,0.0,0.0,674.2013570541376,0.9730030845181523,1.0,9.052631578947368,axial,circular
95.0,95.0,47.5,3.68,0.0,392.0,25.3,860.0,0.0,0.0,686.0,0.5,25.815217391304348,6032.462337318953,1578.5351126569826,43.82,5.400480818933097,1.0,4.054386745367274,48.31101052080726,37.52209507304817,0.4642984581940867,0.0,0.0,0.0,771.4070612957066,0.8892840556161733,1.0,9.052631578947368,axial,circular
95.0,95.0,47.5,3.4,0.0,340.0,25.3,860.0,0.0,0.0,656.0,0.5,27.941176470588236,6109.800808627966,1466.8623839659947,44.1,5.009335146054461,1.0,3.2264186244262167,38.62072448205253,37.437365740150106,0.4391821682797736,0.0,0.0,0.0,653.3111710067258,1.0041156941938263,1.0,9.052631578947368,axial,circular
95.0,95.0,47.5,3.86,0.0,332.0,25.3,1420.0,0.0,0.0,567.0,0.5,24.611398963730572,5983.004872492021,1649.5912478300493,43.64,5.650270869072735,1.0,3.61804987826458,42.98556206535628,62.04293374766385,0.7177458553493202,0.0,0.0,0.0,699.0343175536245,0.8111189762246602,1.0,14.947368421052632,axial,circular
95.0,95.0,47.5,3.91,0.0,392.0,25.3,1420.0,0.0,0.0,606.0,0.5,24.296675191815854,5969.30281613339,1669.2271914714172,43.59,5.719427266316487,1.0,4.33268769578987,51.43417041514252,62.067046398377315,0.7669503936981737,0.0,0.0,0.0,805.3604203049704,0.7524581351670132,1.0,14.947368421052632,axial,circular
95.0,95.0,47.5,3.58,0.0,340.0,25.3,1420.0,0.0,0.0,576.0,0.5,26.536312849162012,6060.026671261551,1538.8114465995793,43.92,5.26114777458357,1.0,3.4124733505859353,40.72837530415332,61.90557769742597,0.7248423697592468,0.0,0.0,0.0,676.5145666267741,0.8514229085591487,1.0,14.947368421052632,axial,circular
95.0,95.0,47.5,3.76,0.0,332.0,25.3,1980.0,0.0,0.0,536.0,0.5,25.26595744680851,6010.456109099088,1610.1864844371169,43.74,5.511658617714154,1.0,3.5154935817332067,41.83517743669636,86.44280027751714,1.001007687002556,0.0,0.0,0.0,686.6464523933297,0.7806055039412986,1.0,20.842105263157894,axial,circular
95.0,95.0,47.5,3.78,0.0,392.0,25.3,1980.0,0.0,0.0,567.0,0.5,25.132275132275133,6004.960835229428,1618.0816105674576,43.72,5.539413042542563,1.0,4.174993356739373,49.66719836863414,86.45641025970905,1.069149738508638,0.0,0.0,0.0,786.213500473748,0.7211781528278811,1.0,20.842105263157894,axial,circular
95.0,95.0,47.5,3.51,0.0,340.0,25.3,1980.0,0.0,0.0,488.0,0.5,27.065527065527068,6079.3590899739465,1510.899465311975,43.99,5.163375640322052,1.0,3.3399207867475056,39.9078817392475,86.27030140085333,1.0108557184655562,0.0,0.0,0.0,667.5136031824123,0.7310712436022725,1.0,20.842105263157894,axial,circular
216.0,216.0,108.0,4.06,0.0,289.0,23.2,2220.0,0.0,0.0,1023.0,0.5,53.20197044334976,33940.27037464395,4114.610463172608,103.94,6.120187116972986,1.0,1.5101611249589408,17.01687585919947,41.89533871736626,0.4750780940765689,0.0,0.0,0.0,1976.5366965486235,0.51757197414363,1.0,10.277777777777779,axial,circular
216.0,216.0,108.0,4.11,0.0,304.0,23.2,2220.0,0.0,0.0,1834.0,0.5,52.55474452554744,33907.62451458418,4163.462603112829,103.89000000000001,6.1936200682340825,1.0,1.608951309606185,18.12359708098143,41.90425866794919,0.4822370897316361,0.0,0.0,0.0,2052.3495200846532,0.8936099733754672,1.0,10.277777777777779,axial,circular
216.0,216.0,108.0,4.04,0.0,293.0,30.2,2220.0,0.0,0.0,2289.0,0.5,53.46534653465346,33953.33311689757,4095.0572054262357,103.95999999999998,6.0908009647151005,1.0,1.1701411060613816,17.1662628189835,41.8917657993257,0.4949949765640079,0.0,0.0,0.0,2225.2424213201934,1.0286519698118914,1.0,10.277777777777779,axial,circular
216.0,216.0,108.0,4.11,0.0,291.0,30.2,2220.0,0.0,0.0,2239.0,0.5,52.55474452554744,33907.62451458418,4163.462603112829,103.89000000000001,6.1936200682340825,1.0,1.1831596463721328,17.34857483738683,41.90425866794919,0.4935908149871437,0.0,0.0,0.0,2235.5778778462754,1.0015307550623203,1.0,10.277777777777779,axial,circular
216.0,216.0,108.0,6.05,0.0,395.0,23.2,2220.0,0.0,0.0,2462.0,0.5,35.70247933884298,32653.093576863226,6024.726865391879,101.95,9.007345961460857,1.0,3.1413920513195968,34.89849587814653,42.23684980014457,0.524924775840138,0.0,0.0,0.0,3137.3188828130187,0.7847464959610652,1.0,10.277777777777779,axial,circular
216.0,216.0,108.0,5.97,0.0,399.0,23.2,2220.0,0.0,0.0,2421.0,0.5,36.18090452261307,32704.359342421565,5949.291830950218,102.03,8.892672639924797,1.0,3.128560355558373,34.775814793002,42.2236511077903,0.5269049085915184,0.0,0.0,0.0,3132.508577293317,0.772863007478784,1.0,10.277777777777779,axial,circular
216.0,216.0,108.0,6.5,0.0,300.0,30.2,2220.0,0.0,0.0,2804.0,0.5,33.23076923076923,32365.472915445447,6446.936203974099,101.5,9.6502295513651,1.0,1.9787263047127281,28.522845964625912,42.310272565848855,0.48694673799052124,0.0,0.0,0.0,2911.518143238682,0.963071450030848,1.0,10.277777777777779,axial,circular
