Repository: Serali-Nerri/xgboost

# CFST柱极限承载力预测 - XGBoost ML管道

## 项目概述

本项目是一个完整的机器学习管道，用于预测混凝土填充钢管（CFST）柱的极限承载力。采用XGBoost算法，提供从数据加载、预处理、模型训练、评估到预测的全流程解决方案。

### 核心特性

- **模块化设计**：清晰的模块分离，便于维护和扩展
- **特征工程支持**：处理无量纲参数，剔除几何参数实现多截面统一预测
- **自动化超参数优化**：集成Optuna框架进行超参数搜索，支持持久化存储和断点续训
- **智能参数加载**：自动加载最优参数，无需手动配置
- **特征选择**：迭代剔除法自动寻找最优特征子集
- **多维度评估**：集成R²、RMSE、MAE、MAPE、COV等工程指标
- **可视化分析**：提供预测散点图、特征重要性图和学习曲线
- **COV稳定性指标**：特别添加变异系数评估模型预测稳定性

---

## 环境要求

### 系统要求
- Python 3.8+
- 8GB+ RAM（推荐16GB）
- 5GB+ 可用磁盘空间

### Python依赖
- pandas &gt;= 1.5.0
- numpy &gt;= 1.23.0
- xgboost &gt;= 1.7.0
- scikit-learn &gt;= 1.2.0
- matplotlib &gt;= 3.6.0
- seaborn &gt;= 0.12.0
- optuna &gt;= 3.0.0
- joblib &gt;= 1.2.0

---

File: data/processed/2026.3.11-new_feature_parameters_raw.csv (part 6 of 84)
b (mm),h (mm),r0 (mm),t (mm),R (%),fy (MPa),fc (MPa),L (mm),e1 (mm),e2 (mm),Nexp (kN),r0/h,b/t,Ac (mm^2),As (mm^2),Re (mm),te (mm),ke,xi,sigma_re (MPa),lambda,lambda_bar,e/h,e1/e2,e_bar,Npl (kN),psi,b/h,L/h,axial_flag,section_family
216.0,216.0,108.0,6.3,0.0,411.0,30.2,2220.0,0.0,0.0,2932.0,0.5,34.285714285714285,32493.147240887338,6259.730529415988,101.7,9.364954474215693,1.0,2.6217950451274166,37.84657117898377,42.27781188833313,0.5435944256676087,0.0,0.0,0.0,3554.0422942647683,0.8249761137427737,1.0,10.277777777777779,axial,circular
95.0,95.0,47.5,3.86,0.0,337.0,24.4,1980.0,0.0,0.0,498.0,0.5,24.611398963730572,5983.004872492021,1649.5912478300493,43.64,5.650270869072735,1.0,3.8080010699031748,43.6329349880273,86.51056959181298,1.004162332627726,0.0,0.0,0.0,701.897569407532,0.7095052351019809,1.0,20.842105263157894,axial,circular
95.0,95.0,47.5,3.4,0.0,343.0,24.4,1980.0,0.0,0.0,473.0,0.5,27.941176470588236,6109.800808627966,1466.8623839659947,44.1,5.009335146054461,1.0,3.374944332317776,38.96149558042359,86.1930048436014,1.011798520332076,0.0,0.0,0.0,652.2129374308586,0.7252232711960623,1.0,20.842105263157894,axial,circular
95.0,95.0,47.5,3.58,0.0,360.0,24.4,1980.0,0.0,0.0,473.0,0.5,26.536312849162012,6060.026671261551,1538.8114465995793,43.92,5.26114777458357,1.0,3.746481108623035,43.12416208675057,86.31904495838269,1.0308960506937541,0.0,0.0,0.0,701.8367715546303,0.6739458791141184,1.0,20.842105263157894,axial,circular
95.0,95.0,47.5,3.73,0.0,332.0,24.4,1980.0,0.0,0.0,413.0,0.5,25.46916890080429,6018.703732292558,1598.330507630586,43.77,5.469996973679564,1.0,3.613365390105332,41.4904956651043,86.42233263856889,0.9984518557267174,0.0,0.0,0.0,677.502099601293,0.6095922067888035,1.0,20.842105263157894,axial,circular
121.0,121.0,60.5,3.66,0.0,300.0,21.4,1050.0,0.0,0.0,695.0,0.5,33.060109289617486,10149.812306283693,2032.9305959816513,56.84,5.432686682256332,1.0,2.8078378384227025,28.673575029502103,35.72778964080003,0.3971495889028392,0.0,0.0,0.0,827.0851621489664,0.840300408961784,1.0,8.677685950413224,axial,circular
121.0,121.0,60.5,3.73,0.0,333.0,21.4,1050.0,0.0,0.0,746.0,0.5,32.43967828418231,10124.82816238749,2069.498852085448,56.77,5.532286025994296,1.0,3.1805921948326,32.4511405082984,35.744771710836154,0.412889894406122,0.0,0.0,0.0,905.8144404195465,0.8235682350730408,1.0,8.677685950413224,axial,circular
121.0,121.0,60.5,3.76,0.0,313.0,24.6,1050.0,0.0,0.0,837.0,0.5,32.18085106382979,10114.13009692422,2085.1443866221784,56.74,5.574923352135123,1.0,2.623111962836288,30.753454515655505,35.75202214042313,0.40813529511320407,0.0,0.0,0.0,901.4577933970777,0.9284960495441797,1.0,8.677685950413224,axial,circular
121.0,121.0,60.5,3.99,0.0,332.0,24.6,1050.0,0.0,0.0,867.0,0.5,30.32581453634085,10032.299462279838,2204.563751977799,56.51,5.900852717912478,1.0,2.9656858950730323,34.66790129794625,35.80705982039921,0.41667113134477424,0.0,0.0,0.0,978.7097324287132,0.8858602007037364,1.0,8.677685950413224,axial,circular
121.0,121.0,60.5,5.61,0.0,349.0,21.4,1050.0,0.0,0.0,998.0,0.5,21.56862745098039,9465.342519271795,3019.142808969756,54.88999999999999,8.149155323463638,1.0,5.201863783069514,51.81372213315377,36.1675366926504,0.42095552115236873,0.0,0.0,0.0,1256.2391702428613,0.7944347092815635,1.0,8.677685950413224,axial,circular
121.0,121.0,60.5,5.41,0.0,348.0,21.4,1050.0,0.0,0.0,1018.0,0.5,22.365988909426985,9534.44499128016,2921.0932809781166,55.09,7.876030284593774,1.0,4.9821348574400055,49.75237863566225,36.125582568853744,0.4203221324186399,0.0,0.0,0.0,1220.5775845937799,0.8340313740390377,1.0,8.677685950413224,axial,circular
121.0,121.0,60.5,5.46,0.0,336.0,24.6,1050.0,0.0,0.0,1099.0,0.5,22.16117216117216,9517.145811333165,2945.672101031125,55.04,7.944427847000284,1.0,4.227482793477258,48.49796069389708,36.13613782629618,0.41769476944591916,0.0,0.0,0.0,1223.8676129052537,0.8979729412000378,1.0,8.677685950413224,axial,circular
121.0,121.0,60.5,5.56,0.0,327.0,24.6,1050.0,0.0,0.0,1079.0,0.5,21.762589928057555,9482.594575328983,2994.696865026944,54.94,8.080990298960565,1.0,4.197960333803655,48.09763064725345,36.157114849482184,0.4131211425615061,0.0,0.0,0.0,1212.5377014169037,0.8898692376650565,1.0,8.677685950413224,axial,circular
121.0,121.0,60.5,3.71,0.0,300.0,21.4,2310.0,0.0,0.0,641.0,0.5,32.61455525606469,10131.96334762232,2059.059637320281,56.79,5.503845111704699,1.0,2.8489366797090194,29.074723252534067,78.62784356699015,0.8735240267121107,0.0,0.0,0.0,834.541906835202,0.7680860538577832,1.0,19.09090909090909,axial,circular
121.0,121.0,60.5,3.76,0.0,333.0,21.4,2310.0,0.0,0.0,629.0,0.5,32.18085106382979,10114.13009692422,2085.1443866221784,56.74,5.574923352135123,1.0,3.2080273173632174,32.71853148151209,78.65444870893089,0.9083115362200945,0.0,0.0,0.0,910.7954648193637,0.6906051076184798,1.0,19.09090909090909,axial,circular
121.0,121.0,60.5,3.71,0.0,313.0,24.6,2310.0,0.0,0.0,695.0,0.5,32.61455525606469,10131.96334762232,2059.059637320281,56.79,5.503845111704699,1.0,2.5857381663993158,30.33462792681054,78.62784356699015,0.8981493284489672,0.0,0.0,0.0,893.7319648327572,0.7776380697428165,1.0,19.09090909090909,axial,circular
121.0,121.0,60.5,3.86,0.0,332.0,24.6,2310.0,0.0,0.0,755.0,0.5,31.34715025906736,10078.510719417818,2137.1810091157777,56.64,5.716839590904556,1.0,2.861856944777828,33.509723590754106,78.7073557571147,0.9170769141821143,0.0,0.0,0.0,957.4754587241166,0.7885319598750602,1.0,19.09090909090909,axial,circular
121.0,121.0,60.5,5.69,0.0,349.0,21.4,2310.0,0.0,0.0,786.0,0.5,21.26537785588752,9437.771902143893,3058.1641918418522,54.81,8.258058443530068,1.0,5.284488724724614,52.58278410494424,79.60506249821978,0.9262239679309743,0.0,0.0,0.0,1269.2676216586858,0.6192547470586628,1.0,19.09090909090909,axial,circular
121.0,121.0,60.5,5.49,0.0,348.0,21.4,2310.0,0.0,0.0,816.0,0.5,22.04007285974499,9506.773843187337,2960.3981328852988,55.01,7.9854291416244365,1.0,5.063868620817354,50.51680315006915,79.51338914945835,0.9248176043788522,0.0,0.0,0.0,1233.663510488293,0.6614445455041637,1.0,19.09090909090909,axial,circular
121.0,121.0,60.5,5.64,0.0,336.0,24.6,2310.0,0.0,0.0,874.0,0.5,21.45390070921986,9454.998825459852,3033.7891151578115,54.86,8.190017192317292,1.0,4.382562112021451,50.16124273821747,79.58229067099403,0.9189065661261824,0.0,0.0,0.0,1251.9461137993371,0.6981131139483575,1.0,19.09090909090909,axial,circular
121.0,121.0,60.5,5.44,0.0,327.0,24.6,2310.0,0.0,0.0,865.0,0.5,22.24264705882353,9524.06359835637,2935.8458880543294,55.06,7.917078135459121,1.0,4.097543880185401,47.01933436787382,79.49022634678538,0.9089335849691244,0.0,0.0,0.0,1194.3135699133325,0.7242654038191748,1.0,19.09090909090909,axial,circular
50.8,50.8,25.4,1.65,0.0,532.0,21.6,1524.0,0.0,0.0,115.2,0.5,30.78787878787879,1772.0546061654927,383.11468977550174,23.75,2.441824932558216,1.0,5.324877056277256,54.696878489304034,123.74090519318844,1.7252105207495125,0.0,0.0,0.0,242.09339445374155,0.4758494144788079,1.0,30.0,axial,circular
50.8,50.8,25.4,1.65,0.0,532.0,21.6,1524.0,0.0,0.0,114.3,0.5,30.78787878787879,1772.0546061654927,383.11468977550174,23.75,2.441824932558216,1.0,5.324877056277256,54.696878489304034,123.74090519318844,1.7252105207495125,0.0,0.0,0.0,242.09339445374155,0.4721318409281922,1.0,30.0,axial,circular
50.8,50.8,25.4,1.65,0.0,532.0,28.3,1524.0,0.0,0.0,120.5,0.5,30.78787878787879,1772.0546061654927,383.11468977550174,23.75,2.441824932558216,1.0,4.064217117158612,54.696878489304034,123.74090519318844,1.7455418461090562,0.0,0.0,0.0,253.96616031505036,0.4744726614385051,1.0,30.0,axial,circular
69.9,69.9,34.95,1.24,0.0,532.0,28.3,1524.0,0.0,0.0,230.9,0.5,56.37096774193549,3569.9931083631773,407.486628021611,33.71,1.8718931787921562,1.0,2.1457107679088234,29.541595108793448,88.78705562121934,1.2522486183240946,0.0,0.0,0.0,317.813691074175,0.726526284061532,1.0,21.802575107296136,axial,circular
76.2,76.2,38.1,1.65,0.0,532.0,27.4,1524.0,0.0,0.0,226.4,0.5,46.18181818181819,4173.927853541034,586.7305416635535,36.45,2.4776846465016433,1.0,2.729322321398632,36.16264010806239,81.73792051758875,1.1507376502692008,0.0,0.0,0.0,426.5062713520348,0.5308245510254908,1.0,20.0,axial,circular
76.2,76.2,38.1,1.65,0.0,532.0,27.4,1524.0,0.0,0.0,245.1,0.5,46.18181818181819,4173.927853541034,586.7305416635535,36.45,2.4776846465016433,1.0,2.729322321398632,36.16264010806239,81.73792051758875,1.1507376502692008,0.0,0.0,0.0,426.5062713520348,0.5746691583760944,1.0,20.0,axial,circular
76.2,76.2,38.1,1.65,0.0,532.0,27.7,1524.0,0.0,0.0,320.3,0.5,46.18181818181819,4173.927853541034,586.7305416635535,36.45,2.4776846465016433,1.0,2.6997628738744592,36.16264010806239,81.73792051758875,1.151577195303871,0.0,0.0,0.0,427.7584497080971,0.7487870788258494,1.0,20.0,axial,circular
101.676,101.676,50.838,3.073,0.0,605.084,34.129,1524.0,0.0,0.0,818.473,0.5,33.08688577936869,7167.528638060192,1434.3582111234573,47.765,4.561528873311417,1.0,3.5479728912247306,57.78515935891898,61.71062933921492,0.9251233865349447,0.0,0.0,0.0,1112.5277887077823,0.7356876909570669,1.0,14.988787914552107,axial,circular
101.727,101.727,50.8635,3.099,0.0,605.084,31.164,1524.0,0.0,0.0,800.68,0.5,32.825750242013555,7167.378580672492,1446.5481202616506,47.7645,4.59863615292597,0.9999999999999999,3.9186368151931776,58.255841848172956,61.69189766491607,0.9205227917594037,0.0,0.0,0.0,1098.647308888478,0.728787112590357,1.0,14.9812734082397,axial,circular
120.65,120.65,60.325,4.089,0.0,451.607,34.405,1050.036,0.0,0.0,1156.538,0.5,29.505991685008556,9935.248112821713,2248.724363684418,56.236000000000004,6.039829117428091,1.0,2.9709586740543217,48.50325606789864,35.93842511957741,0.4813640841099954,0.0,0.0,0.0,1357.36187503206,0.8520483898022282,1.0,8.703157894736842,axial,circular
120.828,120.828,60.414,4.089,0.0,451.607,29.579,1050.036,0.0,0.0,1092.706,0.5,29.54952311078503,9966.720364972296,2252.2605166042445,56.325,6.040234014605787,1.0,3.4501940951506938,48.429861742282746,35.8840586964876,0.47553193279773287,0.0,0.0,0.0,1311.9422367976088,0.8328918525157368,1.0,8.690336676929189,axial,circular
120.828,120.828,60.414,4.089,0.0,451.607,25.924,1050.036,0.0,0.0,949.695,0.5,29.54952311078503,9966.720364972296,2252.2605166042445,56.325,6.040234014605787,1.0,3.9366336653472604,48.429861742282746,35.8840586964876,0.4717075341446022,0.0,0.0,0.0,1275.513873863635,0.7445587378232876,1.0,8.690336676929189,axial,circular
152.603,152.603,76.3015,3.15,0.0,415.133,20.891,1676.4,0.0,0.0,938.575,0.5,48.44539682539683,16811.108245504744,2247.536192400591,73.1515,4.736592426551198,0.9999999999999999,2.656674690086119,26.88004789801273,44.855175874541416,0.5661402620646732,0.0,0.0,0.0,1284.227304516674,0.7308480334431434,1.0,10.985367260145606,axial,circular
152.705,152.705,76.352,3.15,0.0,415.133,23.097,1676.4,0.0,0.0,880.748,0.499996725712976,48.47777777777778,16834.61750765609,2249.091902287625,73.20263098283873,4.736661868993835,0.9999944414175992,2.4012403475430126,26.86151706805758,44.82455960657174,0.5701529374566079,0.0,0.0,0.0,1322.5014292467013,0.6659713029585725,1.0,10.978029534068956,axial,circular
76.479,76.479,38.2395,1.702,0.0,363.285,24.959,1524.0,0.0,0.0,244.652,0.5,44.934782608695656,4193.991340498873,606.744492694562,36.5375,2.5536969203073596,1.0,2.105710190090172,25.390893895144966,81.48347102577341,0.9947166525674337,0.0,0.0,0.0,325.09900289605537,0.7525461407773777,1.0,19.927038794963323,axial,circular
76.429,76.429,38.214,1.727,0.0,363.285,40.886,609.549,0.0,0.0,411.46,0.4999934579806094,44.255356108859296,4182.550505791537,614.8518377127265,36.487630444528186,2.5899922305872067,0.9999888940023551,1.306177274586031,25.786680755467426,32.62175227317706,0.42198743856395404,0.0,0.0,0.0,394.37420984326064,1.043323801938088,1.0,7.9753627549752055,axial,circular
76.479,76.479,38.2395,1.727,0.0,363.285,25.924,609.448,0.0,0.0,330.28,0.5,44.284308048639254,4188.254006915256,615.2742591109436,36.5125,2.590064310277924,1.0,2.058643697140376,25.77012017690697,32.59473696881779,0.39918771129066644,0.0,0.0,0.0,332.0962060963903,0.9945310844777818,1.0,7.968828044299742,axial,circular
114.3,114.3,57.15,3.18,0.0,420.0,29.4,914.0,0.0,0.0,712.0,0.5,35.94339622641509,9150.708245103593,1676.3249933792652,53.97,4.735636167659379,1.0,2.6170105377616015,36.85319974832202,32.856668087152684,0.42540157979011883,0.0,0.0,0.0,973.087319625337,0.731691787201726,1.0,7.996500437445319,axial,circular
114.3,114.3,57.15,3.18,0.0,420.0,29.4,914.0,0.0,0.0,756.0,0.5,35.94339622641509,9150.708245103593,1676.3249933792652,53.97,4.735636167659379,1.0,2.6170105377616015,36.85319974832202,32.856668087152684,0.42540157979011883,0.0,0.0,0.0,973.087319625337,0.7769086953995854,1.0,7.996500437445319,axial,circular
127.0,127.0,63.5,2.41,0.0,294.0,35.6,914.0,0.0,0.0,627.0,0.5,52.697095435684645,11724.386398244533,1435.5622208070868,61.09000000000001,3.6320344791080643,1.0,1.0111817670798162,17.479426041214122,29.341404681706134,0.355809597446316,0.0,0.0,0.0,839.4434486947888,0.7469234538370546,1.0,7.196850393700787,axial,circular
127.0,127.0,63.5,2.41,0.0,294.0,35.6,914.0,0.0,0.0,623.0,0.5,52.697095435684645,11724.386398244533,1435.5622208070868,61.09000000000001,3.6320344791080643,1.0,1.0111817670798162,17.479426041214122,29.341404681706134,0.355809597446316,0.0,0.0,0.0,839.4434486947888,0.7421583919305981,1.0,7.196850393700787,axial,circular
127.0,127.0,63.5,2.41,0.0,294.0,35.6,914.0,0.0,0.0,658.0,0.5,52.697095435684645,11724.386398244533,1435.5622208070868,61.09000000000001,3.6320344791080643,1.0,1.0111817670798162,17.479426041214122,29.341404681706134,0.355809597446316,0.0,0.0,0.0,839.4434486947888,0.7838526836120924,1.0,7.196850393700787,axial,circular
152.4,152.4,76.2,1.55,0.0,336.0,21.4,914.0,0.0,0.0,682.0,0.5,98.3225806451613,17506.909907229187,1126.3706597192688,74.64999999999999,2.3640079238576135,1.0,1.0101766750481371,10.640410749044316,24.245769608367898,0.2918017990382555,0.0,0.0,0.0,753.1084136803788,0.9055801098637607,1.0,5.997375328083989,axial,circular
152.4,152.4,76.2,1.55,0.0,336.0,26.3,914.0,0.0,0.0,721.0,0.5,98.3225806451613,17506.909907229187,1126.3706597192688,74.64999999999999,2.3640079238576135,1.0,0.8219688534612217,10.640410749044316,24.245769608367898,0.3011030302802523,0.0,0.0,0.0,838.892272225802,0.8594667323457363,1.0,5.997375328083989,axial,circular
152.4,152.4,76.2,1.55,0.0,336.0,26.3,914.0,0.0,0.0,733.0,0.5,98.3225806451613,17506.909907229187,1126.3706597192688,74.64999999999999,2.3640079238576135,1.0,0.8219688534612217,10.640410749044316,24.245769608367898,0.3011030302802523,0.0,0.0,0.0,838.892272225802,0.873771310415291,1.0,5.997375328083989,axial,circular
355.6,355.6,177.8,11.18,0.0,361.0,38.6,1880.0,0.0,0.0,11460.0,0.5,31.806797853309483,87217.6002223513,18207.889519241748,166.62,16.56836109457629,1.0,1.9524295577864768,35.89712132482319,21.788242932795878,0.2734681000827147,0.0,0.0,0.0,9939.64748502903,1.1529583938727108,1.0,5.286839145106861,axial,circular
355.6,355.6,177.8,11.18,0.0,361.0,33.3,1880.0,0.0,0.0,10710.0,0.5,31.806797853309483,87217.6002223513,18207.889519241748,166.62,16.56836109457629,1.0,2.2631766045212616,35.89712132482319,21.788242932795878,0.26917685741597625,0.0,0.0,0.0,9477.394203850568,1.130057457739664,1.0,5.286839145106861,axial,circular
355.6,355.6,177.8,4.72,0.0,281.0,21.3,1880.0,0.0,0.0,3517.0,0.5,75.33898305084746,94111.70592013329,7957.155217023709,173.08,7.168516142235063,1.0,1.1154263519123768,11.638277305107769,21.43858067465004,0.24321971586873073,0.0,0.0,0.0,4240.539952082502,0.8293755134349869,1.0,5.286839145106861,axial,circular
355.6,355.6,177.8,7.98,0.0,361.0,23.8,2083.0,0.0,0.0,7433.0,0.5,44.56140350877193,90599.86400594733,13222.537302837747,169.82000000000002,11.970254810116842,1.0,2.213693551530587,25.44613111796125,23.9566644926222,0.29042451651653906,0.0,0.0,0.0,6929.612729665974,1.0726429152640815,1.0,5.857705286839145,axial,circular
127.3,127.3,63.65,1.63,0.0,376.0,67.2,711.0,0.0,0.0,1285.0,0.5,78.09815950920246,12084.074566817128,984.5787634940945,62.019999999999996,2.4771437673544057,1.0,0.4558853534711017,15.017833868514295,22.638271437827516,0.33789600734631037,0.0,0.0,0.0,1182.2514259638906,1.0869092409445296,1.0,5.585231736056559,axial,circular
127.3,127.3,63.65,1.63,0.0,334.0,67.2,711.0,0.0,0.0,1285.0,0.5,78.09815950920246,12084.074566817128,984.5787634940945,62.019999999999996,2.4771437673544057,1.0,0.40496198951954243,13.34030987256323,22.638271437827516,0.3319340149309177,0.0,0.0,0.0,1140.8991178971385,1.1263046660676386,1.0,5.585231736056559,axial,circular
127.1,127.1,63.55,2.95,0.0,376.0,67.2,711.0,0.0,0.0,1305.0,0.5,43.08474576271186,11537.05919733701,1744.5452525676403,60.599999999999994,4.42050446426326,1.0,0.8460688195381973,27.42755245153442,22.893849381854828,0.3232048666668402,0.0,0.0,0.0,1431.23939302648,0.9117971503288937,1.0,5.594020456333596,axial,circular
127.1,127.1,63.55,2.95,0.0,334.0,67.2,711.0,0.0,0.0,1305.0,0.5,43.08474576271186,11537.05919733701,1744.5452525676403,60.599999999999994,4.42050446426326,1.0,0.7515611322493561,24.36383648620345,22.893849381854828,0.3148231049004317,0.0,0.0,0.0,1357.9684924186388,0.9609943141432552,1.0,5.594020456333596,axial,circular
168.2,168.2,84.1,4.52,0.0,302.0,31.9,813.0,0.0,0.0,2006.0,0.5,37.21238938053097,19895.632133597534,3512.6913973611104,79.58,6.739759029394861,1.0,1.6714697250105663,25.576868897678413,19.844436395406643,0.2321789501803645,0.0,0.0,0.0,1695.5034670648165,1.1831294001850092,1.0,4.833531510107016,axial,circular
168.4,168.4,84.2,4.52,0.0,302.0,43.8,813.0,0.0,0.0,2233.0,0.5,37.256637168141594,19945.66513819861,3517.0833976022645,79.68,6.740048692358869,1.0,1.2158135394200278,25.54586728278587,19.820329265488166,0.24267209531461018,0.0,0.0,0.0,1935.779319128983,1.1535405807541914,1.0,4.827790973871734,axial,circular
168.2,168.2,84.1,4.52,0.0,302.0,43.8,813.0,0.0,0.0,2113.0,0.5,37.21238938053097,19895.632133597534,3512.6913973611104,79.58,6.739759029394861,1.0,1.2173489549734489,25.576868897678413,19.844436395406643,0.2429401469545093,0.0,0.0,0.0,1932.2614894546273,1.0935372937522991,1.0,4.833531510107016,axial,circular
88.9,88.9,44.45,5.842,0.0,406.0,41.5,1727.0,0.0,0.0,614.7,0.5,15.217391304347828,4682.787838827437,2220.904051883088,38.60800000000001,8.269642645295477,1.0,4.639842637349621,86.96319192887388,81.94917138572836,1.0440860439541224,0.0,0.0,0.0,1096.0227403758722,0.5608460275096059,1.0,19.426321709786276,axial,circular
88.9,88.9,44.45,5.842,0.0,406.0,41.5,1422.0,0.0,0.0,711.7,0.5,15.217391304347828,4682.787838827437,2220.904051883088,38.60800000000001,8.269642645295477,1.0,4.639842637349621,86.96319192887388,67.47638778836465,0.8596933147091848,0.0,0.0,0.0,1096.0227403758722,0.6493478408631633,1.0,15.995500562429696,axial,circular
88.9,88.9,44.45,5.842,0.0,406.0,41.5,1118.0,0.0,0.0,715.2,0.5,15.217391304347828,4682.787838827437,2220.904051883088,38.60800000000001,8.269642645295477,1.0,4.639842637349621,86.96319192887388,53.05105594050047,0.6759051517896403,0.0,0.0,0.0,1096.0227403758722,0.6525412052625185,1.0,12.575928008998874,axial,circular
88.9,88.9,44.45,5.842,0.0,406.0,41.5,813.0,0.0,0.0,918.5,0.5,15.217391304347828,4682.787838827437,2220.904051883088,38.60800000000001,8.269642645295477,1.0,4.639842637349621,86.96319192887388,38.578272343136746,0.4915124225447027,0.0,0.0,0.0,1096.0227403758722,0.8380300573736342,1.0,9.145106861642294,axial,circular
88.9,88.9,44.45,5.842,0.0,406.0,41.5,508.0,0.0,0.0,991.9,0.5,15.217391304347828,4682.787838827437,2220.904051883088,38.60800000000001,8.269642645295477,1.0,4.639842637349621,86.96319192887388,24.105488745773023,0.307119693299765,0.0,0.0,0.0,1096.0227403758722,0.904999470777254,1.0,5.7142857142857135,axial,circular
88.9,88.9,44.45,5.842,0.0,406.0,41.5,508.0,0.0,0.0,889.6,0.5,15.217391304347828,4682.787838827437,2220.904051883088,38.60800000000001,8.269642645295477,1.0,4.639842637349621,86.96319192887388,24.105488745773023,0.307119693299765,0.0,0.0,0.0,1096.0227403758722,0.8116619913332445,1.0,5.7142857142857135,axial,circular
82.55,82.55,41.275,1.397,0.0,490.0,41.5,1727.0,0.0,0.0,224.6,0.5,59.090909090909086,4995.933060909689,542.9948049423688,39.878,2.1112307450326497,1.0,1.283296610223744,25.9416988080144,85.13067710715067,1.2175627512776073,0.0,0.0,0.0,473.3986764495128,0.4744415461498512,1.0,20.920654149000608,axial,circular
82.55,82.55,41.275,1.397,0.0,490.0,41.5,1422.0,0.0,0.0,294.5,0.5,59.090909090909086,4995.933060909689,542.9948049423688,39.878,2.1112307450326497,1.0,1.283296610223744,25.9416988080144,70.09601786124394,1.0025328502123667,0.0,0.0,0.0,473.3986764495128,0.6220972187939946,1.0,17.225923682616596,axial,circular
82.55,82.55,41.275,1.397,0.0,490.0,41.5,1118.0,0.0,0.0,355.8,0.5,59.090909090909086,4995.933060909689,542.9948049423688,39.878,2.1112307450326497,1.0,1.283296610223744,25.9416988080144,55.11065258007786,0.7882079652161926,0.0,0.0,0.0,473.3986764495128,0.7515863852186868,1.0,13.543307086614174,axial,circular
82.55,82.55,41.275,1.397,0.0,490.0,41.5,813.0,0.0,0.0,400.3,0.5,59.090909090909086,4995.933060909689,542.9948049423688,39.878,2.1112307450326497,1.0,1.283296610223744,25.9416988080144,40.07599333417111,0.5731780641509523,0.0,0.0,0.0,473.3986764495128,0.8455874929821258,1.0,9.848576620230164,axial,circular
82.55,82.55,41.275,1.397,0.0,490.0,41.5,508.0,0.0,0.0,489.3,0.5,59.090909090909086,4995.933060909689,542.9948049423688,39.878,2.1112307450326497,1.0,1.283296610223744,25.9416988080144,25.041334088264357,0.35814816308571185,0.0,0.0,0.0,473.3986764495128,1.0335897085090036,1.0,6.153846153846154,axial,circular
108.0,108.0,54.0,4.5,0.0,348.1,25.4,4158.0,0.0,0.0,342.0,0.5,24.0,7697.687399458391,2181.8032215905537,49.5,6.577977273970184,1.0,3.88441493085962,46.25846240543477,159.92608333687795,1.8838609399191624,0.0,0.0,0.0,955.006961381915,0.35811257281844194,1.0,38.5,axial,circular
108.0,108.0,54.0,4.5,0.0,348.1,25.4,4158.0,0.0,0.0,292.0,0.5,24.0,7697.687399458391,2181.8032215905537,49.5,6.577977273970184,1.0,3.88441493085962,46.25846240543477,159.92608333687795,1.8838609399191624,0.0,0.0,0.0,955.006961381915,0.30575693351750016,1.0,38.5,axial,circular
108.0,108.0,54.0,4.5,0.0,348.1,37.4,4158.0,0.0,0.0,298.0,0.5,24.0,7697.687399458391,2181.8032215905537,49.5,6.577977273970184,1.0,2.6380785894073355,46.25846240543477,159.92608333687795,1.9435975736944917,0.0,0.0,0.0,1047.3792101754154,0.2845196821789988,1.0,38.5,axial,circular
108.0,108.0,54.0,4.5,0.0,348.1,37.4,4158.0,0.0,0.0,280.0,0.5,24.0,7697.687399458391,2181.8032215905537,49.5,6.577977273970184,1.0,2.6380785894073355,46.25846240543477,159.92608333687795,1.9435975736944917,0.0,0.0,0.0,1047.3792101754154,0.26733392956415997,1.0,38.5,axial,circular
108.0,108.0,54.0,4.5,0.0,348.1,37.4,4023.0,0.0,0.0,318.0,0.5,24.0,7697.687399458391,2181.8032215905537,49.5,6.577977273970184,1.0,2.6380785894073355,46.25846240543477,154.73367803373256,1.8804937563667485,0.0,0.0,0.0,1047.3792101754154,0.3036149628621531,1.0,37.25,axial,circular
108.0,108.0,54.0,4.5,0.0,348.1,37.4,4023.0,0.0,0.0,320.0,0.5,24.0,7697.687399458391,2181.8032215905537,49.5,6.577977273970184,1.0,2.6380785894073355,46.25846240543477,154.73367803373256,1.8804937563667485,0.0,0.0,0.0,1047.3792101754154,0.3055244909304685,1.0,37.25,axial,circular
108.0,108.0,54.0,4.5,0.0,348.1,25.4,3807.0,0.0,0.0,350.0,0.5,24.0,7697.687399458391,2181.8032215905537,49.5,6.577977273970184,1.0,3.88441493085962,46.25846240543477,146.42582954869994,1.724833717718194,0.0,0.0,0.0,955.006961381915,0.36648947510659263,1.0,35.25,axial,circular
108.0,108.0,54.0,4.5,0.0,348.1,25.4,3807.0,0.0,0.0,370.0,0.5,24.0,7697.687399458391,2181.8032215905537,49.5,6.577977273970184,1.0,3.88441493085962,46.25846240543477,146.42582954869994,1.724833717718194,0.0,0.0,0.0,955.006961381915,0.38743173082696936,1.0,35.25,axial,circular
108.0,108.0,54.0,4.5,0.0,348.1,25.4,3510.0,0.0,0.0,400.0,0.5,24.0,7697.687399458391,2181.8032215905537,49.5,6.577977273970184,1.0,3.88441493085962,46.25846240543477,135.00253788178009,1.5902722220096825,0.0,0.0,0.0,955.006961381915,0.41884511440753447,1.0,32.5,axial,circular
108.0,108.0,54.0,4.5,0.0,348.1,25.4,3510.0,0.0,0.0,390.0,0.5,24.0,7697.687399458391,2181.8032215905537,49.5,6.577977273970184,1.0,3.88441493085962,46.25846240543477,135.00253788178009,1.5902722220096825,0.0,0.0,0.0,955.006961381915,0.4083739865473461,1.0,32.5,axial,circular
108.0,108.0,54.0,4.5,0.0,348.1,37.4,3510.0,0.0,0.0,440.0,0.5,24.0,7697.687399458391,2181.8032215905537,49.5,6.577977273970184,1.0,2.6380785894073355,46.25846240543477,135.00253788178009,1.6406992505213243,0.0,0.0,0.0,1047.3792101754154,0.4200961750293942,1.0,32.5,axial,circular
114.0,114.0,57.0,1.79,0.0,266.0,37.0,850.0,0.0,0.0,515.0,0.5,63.687150837988824,9576.027111643072,963.0233801298339,55.21,2.7096336532048255,1.0,0.7229884786925911,13.05492758109914,30.30574860278492,0.3681047992127143,0.0,0.0,0.0,610.4772222453295,0.8436023183728868,1.0,7.456140350877193,axial,circular
114.0,114.0,57.0,3.35,0.0,291.0,37.0,850.0,0.0,0.0,785.0,0.5,34.02985074626866,9042.516820662207,1756.0122891489696,53.65,4.978308622169429,1.0,1.5273180718492985,27.002568668244248,30.676554219048334,0.35944947279626516,0.0,0.0,0.0,845.5726985068519,0.9283648838073725,1.0,7.456140350877193,axial,circular
114.0,114.0,57.0,4.44,0.0,332.0,37.0,850.0,0.0,0.0,902.0,0.5,25.675675675675674,8678.818094908036,2284.500363394798,52.56,6.513959158490692,1.0,2.3619299071973083,41.14601294937043,30.90973547843465,0.3704284084263959,0.0,0.0,0.0,1079.5703901586705,0.8355175431102996,1.0,7.456140350877193,axial,circular
114.0,114.0,57.0,6.0,0.0,486.0,37.0,850.0,0.0,0.0,1334.0,0.5,19.0,8171.282491987052,3004.247960473814,51.0,8.642952864242936,1.0,4.829254523873606,82.36225670631504,31.207454561161278,0.42794923358879683,0.0,0.0,0.0,1762.4019609937948,0.7569215363603973,1.0,7.456140350877193,axial,circular
114.0,114.0,57.0,5.91,0.0,486.0,25.0,1250.0,0.0,0.0,1177.0,0.5,19.289340101522843,8200.147759447502,2963.8960279342623,51.09,8.5222932566123,1.0,7.0264756774241555,81.0693780135756,45.86972395861211,0.6184754252651741,0.0,0.0,0.0,1645.457163562239,0.7153027292742892,1.0,10.964912280701755,axial,circular
114.0,114.0,57.0,1.93,0.0,266.0,33.0,1750.0,0.0,0.0,461.0,0.5,59.06735751295337,9527.523434345769,1035.95010283253,55.07,2.9167058844068947,1.0,0.8764487156520716,14.08831968861874,62.46644216541217,0.737204097020948,0.0,0.0,0.0,589.9710006868635,0.7813943388120582,1.0,15.350877192982455,axial,circular
114.0,114.0,57.0,3.32,0.0,291.0,30.0,1750.0,0.0,0.0,628.0,0.5,34.337349397590366,9052.632434847501,1741.1691033342634,53.68,4.9354735467441415,1.0,1.8656827639801186,26.755268295501956,63.14378498418113,0.720494842781236,0.0,0.0,0.0,778.2591821156957,0.806929123910602,1.0,15.350877192982455,axial,circular
114.0,114.0,57.0,5.94,0.0,486.0,37.0,1750.0,0.0,0.0,1138.0,0.5,19.19191919191919,8190.520348760576,2977.3626172473364,51.06,8.562542346195478,1.0,4.774795575687861,81.50010928811207,64.22865442033985,0.8809409760572106,0.0,0.0,0.0,1750.0474848863469,0.6502680697683497,1.0,15.350877192982455,axial,circular
114.0,114.0,57.0,1.78,0.0,266.0,28.0,2250.0,0.0,0.0,373.0,0.5,64.04494382022472,9579.496372410431,957.8010408971932,55.22,2.6948162417416484,1.0,0.9498526367972078,12.981186532112975,80.21442692762001,0.9265030558158481,0.0,0.0,0.0,523.0009753061454,0.7131917866532842,1.0,19.736842105263158,axial,circular
114.0,114.0,57.0,3.31,0.0,291.0,24.0,2320.0,0.0,0.0,535.0,0.5,34.44108761329305,9056.00556287966,1736.2178313664228,53.69,4.921188354208567,1.0,2.324605595606967,26.67285921167244,83.70449798815874,0.9320321177217482,0.0,0.0,0.0,722.5835224367409,0.7403988374877964,1.0,20.350877192982455,axial,circular
114.0,114.0,57.0,6.14,0.0,486.0,28.0,2250.0,0.0,0.0,1000.0,0.5,18.566775244299674,8126.4821241098,3066.732392596562,50.86,8.830123461453447,1.0,6.5501543509218,84.37750692619692,82.67330119314882,1.1190360023843968,0.0,0.0,0.0,1717.9734422770036,0.5820811750585615,1.0,19.736842105263158,axial,circular
114.0,114.0,57.0,1.72,0.0,266.0,36.0,2750.0,0.0,0.0,353.0,0.5,66.27906976744187,9600.325131703732,926.4298001904933,55.28,2.6058373374343446,1.0,0.7130265655646897,12.53894232557047,97.99079881683254,1.1886150744367199,0.0,0.0,0.0,592.0420315920056,0.5962414510516766,1.0,24.12280701754386,axial,circular
114.0,114.0,57.0,3.41,0.0,291.0,36.0,2750.0,0.0,0.0,569.0,0.5,33.43108504398827,9022.302556891951,1785.650825378711,53.59,5.0638865804329285,1.0,1.5998145426249388,27.49749943843967,99.29097451289046,1.1573444572588547,0.0,0.0,0.0,844.4272822333152,0.6738294841624803,1.0,24.12280701754386,axial,circular
114.0,114.0,57.0,4.49,0.0,332.0,31.0,2750.0,0.0,0.0,657.0,0.5,25.389755011135858,8662.313737902401,2308.238006389164,52.51,6.58344360501286,1.0,2.853796941959849,41.624514889816595,100.03506919900606,1.177847299910143,0.0,0.0,0.0,1034.8667439961769,0.634864347329367,1.0,24.12280701754386,axial,circular
114.0,114.0,57.0,6.11,0.0,486.0,33.0,2750.0,0.0,0.0,941.0,0.5,18.657937806873978,8136.071835684883,3053.372104171645,50.89,8.790068925526867,1.0,5.526972306064586,83.94524460220197,101.0281252971369,1.3770997069138078,0.0,0.0,0.0,1752.4292132050205,0.5369689074510483,1.0,24.12280701754386,axial,circular
215.9,215.9,107.95,4.09,0.0,292.0,22.9,2220.0,0.0,0.0,1650.0,0.5,52.78728606356969,33888.04453837068,4141.939973576467,103.86000000000001,6.16417934967393,1.0,1.5584922987170196,17.33044839307517,41.92043829261117,0.4758552690247316,0.0,0.0,0.0,1985.4826922130171,0.8310321749321882,1.0,10.282538212135247,axial,circular
215.9,215.9,107.95,4.09,0.0,292.0,30.0,2220.0,0.0,0.0,2264.0,0.5,52.78728606356969,33888.04453837068,4141.939973576467,103.86000000000001,6.16417934967393,1.0,1.1896491213539915,17.33044839307517,41.92043829261117,0.4939079138274252,0.0,0.0,0.0,2226.087808435449,1.0170308607867524,1.0,10.282538212135247,axial,circular
215.9,215.9,107.95,6.0,0.0,392.0,22.9,2220.0,0.0,0.0,2442.0,0.5,35.983333333333334,32653.093576863226,5974.678212069016,101.95,8.935533960334354,1.0,3.132137155914435,34.35732528152101,42.24862399704154,0.5231595164931231,0.0,0.0,0.0,3089.829702041222,0.7903348195490357,1.0,10.282538212135247,axial,circular
215.9,215.9,107.95,6.0,0.0,350.0,30.0,2220.0,0.0,0.0,2869.0,0.5,35.983333333333334,32653.093576863226,5974.678212069016,101.95,8.935533960334354,1.0,2.1347006211440647,30.676183287072327,42.24862399704154,0.5140474327392522,0.0,0.0,0.0,3070.7301815300525,0.9343054682096698,1.0,10.282538212135247,axial,circular
120.9,120.9,60.45,3.76,0.0,312.0,21.1,1050.0,0.0,0.0,721.0,0.5,32.15425531914894,10096.312554189386,2083.3176254599284,56.690000000000005,5.574730757025158,1.0,3.051159001899986,30.681178271156273,35.782345009548,0.4026971884420739,0.0,0.0,0.0,863.0272940368936,0.8354312835547214,1.0,8.6848635235732,axial,circular
120.9,120.9,60.45,3.76,0.0,312.0,21.1,2310.0,0.0,0.0,636.0,0.5,32.15425531914894,10096.312554189386,2083.3176254599284,56.690000000000005,5.574730757025158,1.0,3.051159001899986,30.681178271156273,78.7211590210056,0.8859338145725626,0.0,0.0,0.0,863.0272940368936,0.7369407716238596,1.0,19.10669975186104,axial,circular
120.9,120.9,60.45,5.53,0.0,343.0,21.1,1050.0,0.0,0.0,1010.0,0.5,21.862567811934902,9475.691867950518,2977.3213392210614,54.92,8.039647526173681,1.0,5.107712512859807,50.21119995407088,36.18170033132119,0.4179016061726344,0.0,0.0,0.0,1221.15831776658,0.8270835855642575,1.0,8.6848635235732,axial,circular
120.9,120.9,60.45,5.53,0.0,343.0,24.2,1050.0,0.0,0.0,1090.0,0.5,21.862567811934902,9475.691867950518,2977.3213392210614,54.92,8.039647526173681,1.0,4.453418761212477,50.21119995407088,36.18170033132119,0.4211315968913726,0.0,0.0,0.0,1250.5329625572267,0.871628363774633,1.0,8.6848635235732,axial,circular
95.0,95.0,47.5,3.65,0.0,350.0,25.0,1370.0,0.0,0.0,667.0,0.5,26.027397260273972,6040.725040157161,1566.636615495189,43.85,5.358723035348447,1.0,3.6308410780375495,42.77201966640722,59.75929135373063,0.706574847673177,0.0,0.0,0.0,699.3409414272453,0.9537551149783359,1.0,14.421052631578947,axial,circular
95.0,95.0,47.5,3.65,0.0,350.0,25.0,1420.0,0.0,0.0,583.0,0.5,26.027397260273972,6040.725040157161,1566.636615495189,43.85,5.358723035348447,1.0,3.6308410780375495,42.77201966640722,61.94028738853832,0.732362250872928,0.0,0.0,0.0,699.3409414272453,0.8336420270350372,1.0,14.947368421052632,axial,circular
95.0,95.0,47.5,3.65,0.0,350.0,25.0,1980.0,0.0,0.0,529.0,0.5,26.027397260273972,6040.725040157161,1566.636615495189,43.85,5.358723035348447,1.0,3.6308410780375495,42.77201966640722,86.36744297838442,1.021181166710139,0.0,0.0,0.0,699.3409414272453,0.7564264705000595,1.0,20.842105263157894,axial,circular
165.0,165.0,82.5,4.3,0.0,317.7,43.3,2440.0,0.0,0.0,1149.0,0.5,38.372093023255815,19211.593058938448,3283.2480604429165,78.2,6.418735020282227,1.0,1.253919441648023,26.077137032527666,60.670622868536604,0.7539589962933108,0.0,0.0,0.0,1874.949888254749,0.6128163782923918,1.0,14.787878787878787,axial,circular
160.0,160.0,80.0,4.5,0.0,317.7,43.3,2420.0,0.0,0.0,1561.0,0.5,35.55555555555556,17907.86352362522,3318.6705406505425,75.5,6.698635281104117,1.0,1.359720617121901,28.187502368301693,62.16271793133499,0.7674379533437923,0.0,0.0,0.0,1829.7521213376494,0.8531210221299392,1.0,15.125,axial,circular
165.0,165.0,82.5,4.3,0.0,317.7,43.3,3640.0,0.0,0.0,987.0,0.5,38.372093023255815,19211.593058938448,3283.2480604429165,78.2,6.418735020282227,1.0,1.253919441648023,26.077137032527666,90.50863411535788,1.1247585026670701,0.0,0.0,0.0,1874.949888254749,0.526414069081454,1.0,22.060606060606062,axial,circular
190.7,190.7,95.35,6.0,0.0,505.0,55.9,1150.0,0.0,0.0,3064.0,0.5,31.78333333333333,25080.661476503457,5240.087021291791,89.35,8.891508555908018,1.0,1.8874657652260616,50.254189375865124,24.853151313595397,0.36299011494279015,0.0,0.0,0.0,4048.2529222888975,0.7568697062207277,1.0,6.030414263240693,axial,circular
190.7,190.7,95.35,6.0,0.0,505.0,55.9,2300.0,0.0,0.0,2610.0,0.5,31.78333333333333,25080.661476503457,5240.087021291791,89.35,8.891508555908018,1.0,1.8874657652260616,50.254189375865124,49.706302627190794,0.7259802298855803,0.0,0.0,0.0,4048.2529222888975,0.644722563066612,1.0,12.060828526481385,axial,circular
190.7,190.7,95.35,6.0,0.0,505.0,55.9,2450.0,0.0,0.0,2060.0,0.5,31.78333333333333,25080.661476503457,5240.087021291791,89.35,8.891508555908018,1.0,1.8874657652260616,50.254189375865124,52.94801801592063,0.7733267666172485,0.0,0.0,0.0,4048.2529222888975,0.5088614865583221,1.0,12.847404299947563,axial,circular
190.7,190.7,95.35,6.0,0.0,505.0,48.4,1150.0,0.0,0.0,3150.0,0.5,31.78333333333333,25080.661476503457,5240.087021291791,89.35,8.891508555908018,1.0,2.179944964382993,50.254189375865124,24.853151313595397,0.3576569712512612,0.0,0.0,0.0,3860.1479612151215,0.816030896133946,1.0,6.030414263240693,axial,circular
190.7,190.7,95.35,6.0,0.0,505.0,48.4,3450.0,0.0,0.0,2130.0,0.5,31.78333333333333,25080.661476503457,5240.087021291791,89.35,8.891508555908018,1.0,2.179944964382993,50.254189375865124,74.5594539407862,1.0729709137537835,0.0,0.0,0.0,3860.1479612151215,0.5517923202429539,1.0,18.091242789722077,axial,circular
267.4,267.4,133.7,7.0,0.0,461.0,55.9,1600.0,0.0,0.0,5180.0,0.5,38.199999999999996,50431.64129288505,8659.904911036525,126.69999999999999,10.447451112277292,1.0,1.4161170065164637,38.01321991128518,24.55132325293666,0.35182294827200017,0.0,0.0,0.0,6811.344912260112,0.760495917726356,1.0,5.983545250560958,axial,circular
267.4,267.4,133.7,7.0,0.0,461.0,55.9,3200.0,0.0,0.0,4540.0,0.5,38.199999999999996,50431.64129288505,8659.904911036525,126.69999999999999,10.447451112277292,1.0,1.4161170065164637,38.01321991128518,49.10264650587332,0.7036458965440003,0.0,0.0,0.0,6811.344912260112,0.6665350321385437,1.0,11.967090501121916,axial,circular
267.4,267.4,133.7,7.0,0.0,461.0,55.9,4800.0,0.0,0.0,3630.0,0.5,38.199999999999996,50431.64129288505,8659.904911036525,126.69999999999999,10.447451112277292,1.0,1.4161170065164637,38.01321991128518,73.65396975880998,1.0554688448160006,0.0,0.0,0.0,6811.344912260112,0.532934397943373,1.0,17.950635751682874,axial,circular
267.4,267.4,133.7,7.0,0.0,461.0,48.4,1600.0,0.0,0.0,5190.0,0.5,38.199999999999996,50431.64129288505,8659.904911036525,126.69999999999999,10.447451112277292,1.0,1.6355566252948415,38.01321991128518,24.55132325293666,0.345523490677619,0.0,0.0,0.0,6433.107602563475,0.8067640587780439,1.0,5.983545250560958,axial,circular
267.4,267.4,133.7,7.0,0.0,461.0,48.4,4800.0,0.0,0.0,3900.0,0.5,38.199999999999996,50431.64129288505,8659.904911036525,126.69999999999999,10.447451112277292,1.0,1.6355566252948415,38.01321991128518,73.65396975880998,1.036570472032857,0.0,0.0,0.0,6433.107602563475,0.6062388880991081,1.0,17.950635751682874,axial,circular
166.0,166.0,83.0,5.0,0.0,274.4,29.62,1100.0,0.0,0.0,1985.0,0.5,33.2,19113.449704440303,3811.0179138602166,78.0,7.422975120310781,1.0,1.8471448991321358,26.11364580786254,27.279800444866268,0.30417790646383386,0.0,0.0,0.0,1611.883695808765,1.2314784281033524,1.0,6.626506024096385,axial,circular
166.0,166.0,83.0,5.0,0.0,313.6,42.24,870.0,0.0,0.0,1827.7,0.5,33.2,19113.449704440303,3811.0179138602166,78.0,7.422975120310781,1.0,1.4803147162417174,29.844166637557198,21.575842170030594,0.2628680048225984,0.0,0.0,0.0,2002.4873333021226,0.912714886933194,1.0,5.240963855421687,axial,circular
166.0,166.0,83.0,5.0,0.0,284.2,42.24,870.0,0.0,0.0,1862.0,0.5,33.2,19113.449704440303,3811.0179138602166,78.0,7.422975120310781,1.0,1.3415352115940562,27.046276015286203,21.575842170030594,0.25540810822603016,0.0,0.0,0.0,1890.443406634632,0.9849541083669534,1.0,5.240963855421687,axial,circular
166.0,166.0,83.0,5.0,0.0,294.0,42.24,1700.0,0.0,0.0,1543.5,0.5,33.2,19113.449704440303,3811.0179138602166,78.0,7.422975120310781,1.0,1.3877950464766098,27.978906222709867,42.1596915966115,0.5039790993022483,0.0,0.0,0.0,1927.7913821904622,0.8006571739345524,1.0,10.240963855421686,axial,circular
166.0,166.0,83.0,5.0,0.0,313.6,42.24,1700.0,0.0,0.0,1460.2,0.5,33.2,19113.449704440303,3811.0179138602166,78.0,7.422975120310781,1.0,1.4803147162417174,29.844166637557198,42.1596915966115,0.5136501243659969,0.0,0.0,0.0,2002.4873333021226,0.7291931268259835,1.0,10.240963855421686,axial,circular
166.0,166.0,83.0,5.0,0.0,289.1,28.09,2700.0,0.0,0.0,1117.2,0.5,33.2,19113.449704440303,3811.0179138602166,78.0,7.422975120310781,1.0,2.0520987914009425,27.512591118998035,66.95951018285356,0.7548609844470329,0.0,0.0,0.0,1638.6620810947168,0.6817757076880968,1.0,16.265060240963855,axial,circular
166.0,166.0,83.0,5.0,0.0,289.1,28.09,2700.0,0.0,0.0,1271.06,0.5,33.2,19113.449704440303,3811.0179138602166,78.0,7.422975120310781,1.0,2.0520987914009425,27.512591118998035,66.95951018285356,0.7548609844470329,0.0,0.0,0.0,1638.6620810947168,0.7756693797118084,1.0,16.265060240963855,axial,circular
166.0,166.0,83.0,5.0,0.0,287.14,28.09,3700.0,0.0,0.0,983.92,0.5,33.2,19113.449704440303,3811.0179138602166,78.0,7.422975120310781,1.0,2.0381862572219527,27.326065077513302,91.75932876909563,1.0320787661869537,0.0,0.0,0.0,1631.1924859835506,0.6031906157333305,1.0,22.289156626506024,axial,circular
166.0,166.0,83.0,5.0,0.0,287.14,28.09,3700.0,0.0,0.0,958.44,0.5,33.2,19113.449704440303,3811.0179138602166,78.0,7.422975120310781,1.0,2.0381862572219527,27.326065077513302,91.75932876909563,1.0320787661869537,0.0,0.0,0.0,1631.1924859835506,0.5875701416207144,1.0,22.289156626506024,axial,circular
108.0,108.0,54.0,4.0,0.0,338.88,28.99,648.0,0.0,0.0,825.16,0.5,27.0,7853.981633974483,1957.097456106646,50.0,5.883481177391708,1.0,2.9128645768416583,39.87588202789004,24.837102745507426,0.2938193367652905,0.0,0.0,0.0,890.9081134943403,0.9262010161334578,1.0,6.0,axial,circular
108.0,108.0,54.0,4.0,0.0,338.88,28.99,648.0,0.0,0.0,828.1,0.5,27.0,7853.981633974483,1957.097456106646,50.0,5.883481177391708,1.0,2.9128645768416583,39.87588202789004,24.837102745507426,0.2938193367652905,0.0,0.0,0.0,890.9081134943403,0.9295010197538859,1.0,6.0,axial,circular
108.0,108.0,54.0,4.0,0.0,338.88,28.99,864.0,0.0,0.0,766.36,0.5,27.0,7853.981633974483,1957.097456106646,50.0,5.883481177391708,1.0,2.9128645768416583,39.87588202789004,33.1161369940099,0.391759115687054,0.0,0.0,0.0,890.9081134943403,0.8602009437248979,1.0,8.0,axial,circular
