Repository: Serali-Nerri/xgboost

# CFST柱极限承载力预测 - XGBoost ML管道

## 项目概述

本项目是一个完整的机器学习管道，用于预测混凝土填充钢管（CFST）柱的极限承载力。采用XGBoost算法，提供从数据加载、预处理、模型训练、评估到预测的全流程解决方案。

### 核心特性

- **模块化设计**：清晰的模块分离，便于维护和扩展
- **特征工程支持**：处理无量纲参数，剔除几何参数实现多截面统一预测
- **自动化超参数优化**：集成Optuna框架进行超参数搜索，支持持久化存储和断点续训
- **智能参数加载**：自动加载最优参数，无需手动配置
- **特征选择**：迭代剔除法自动寻找最优特征子集
- **多维度评估**：集成R²、RMSE、MAE、MAPE、COV等工程指标
- **可视化分析**：提供预测散点图、特征重要性图和学习曲线
- **COV稳定性指标**：特别添加变异系数评估模型预测稳定性

---

## 环境要求

### 系统要求
- Python 3.8+
- 8GB+ RAM（推荐16GB）
- 5GB+ 可用磁盘空间

### Python依赖
- pandas &gt;= 1.5.0
- numpy &gt;= 1.23.0
- xgboost &gt;= 1.7.0
- scikit-learn &gt;= 1.2.0
- matplotlib &gt;= 3.6.0
- seaborn &gt;= 0.12.0
- optuna &gt;= 3.0.0
- joblib &gt;= 1.2.0

---

File: data/processed/2026.3.11-new_feature_parameters_raw.csv (part 7 of 84)
b (mm),h (mm),r0 (mm),t (mm),R (%),fy (MPa),fc (MPa),L (mm),e1 (mm),e2 (mm),Nexp (kN),r0/h,b/t,Ac (mm^2),As (mm^2),Re (mm),te (mm),ke,xi,sigma_re (MPa),lambda,lambda_bar,e/h,e1/e2,e_bar,Npl (kN),psi,b/h,L/h,axial_flag,section_family
108.0,108.0,54.0,4.0,0.0,338.88,28.99,864.0,0.0,0.0,801.64,0.5,27.0,7853.981633974483,1957.097456106646,50.0,5.883481177391708,1.0,2.9128645768416583,39.87588202789004,33.1161369940099,0.391759115687054,0.0,0.0,0.0,890.9081134943403,0.8998009871700339,1.0,8.0,axial,circular
108.0,108.0,54.0,4.0,0.0,338.88,28.99,864.0,0.0,0.0,869.26,0.5,27.0,7853.981633974483,1957.097456106646,50.0,5.883481177391708,1.0,2.9128645768416583,39.87588202789004,33.1161369940099,0.391759115687054,0.0,0.0,0.0,890.9081134943403,0.9757010704398777,1.0,8.0,axial,circular
108.0,108.0,54.0,4.0,0.0,338.88,28.99,1080.0,0.0,0.0,836.92,0.5,27.0,7853.981633974483,1957.097456106646,50.0,5.883481177391708,1.0,2.9128645768416583,39.87588202789004,41.395171242512376,0.4896988946088175,0.0,0.0,0.0,890.9081134943403,0.9394010306151698,1.0,10.0,axial,circular
108.0,108.0,54.0,4.0,0.0,338.88,28.99,1080.0,0.0,0.0,783.02,0.5,27.0,7853.981633974483,1957.097456106646,50.0,5.883481177391708,1.0,2.9128645768416583,39.87588202789004,41.395171242512376,0.4896988946088175,0.0,0.0,0.0,890.9081134943403,0.8789009642406566,1.0,10.0,axial,circular
108.0,108.0,54.0,4.0,0.0,338.88,28.99,1620.0,0.0,0.0,707.56,0.5,27.0,7853.981633974483,1957.097456106646,50.0,5.883481177391708,1.0,2.9128645768416583,39.87588202789004,62.092756863768564,0.7345483419132262,0.0,0.0,0.0,890.9081134943403,0.7942008713163379,1.0,15.0,axial,circular
108.0,108.0,54.0,4.0,0.0,338.88,28.99,1620.0,0.0,0.0,646.8,0.5,27.0,7853.981633974483,1957.097456106646,50.0,5.883481177391708,1.0,2.9128645768416583,39.87588202789004,62.092756863768564,0.7345483419132262,0.0,0.0,0.0,890.9081134943403,0.7260007964941593,1.0,15.0,axial,circular
108.0,108.0,54.0,4.0,0.0,338.88,28.99,1620.0,0.0,0.0,643.86,0.5,27.0,7853.981633974483,1957.097456106646,50.0,5.883481177391708,1.0,2.9128645768416583,39.87588202789004,62.092756863768564,0.7345483419132262,0.0,0.0,0.0,890.9081134943403,0.7227007928737313,1.0,15.0,axial,circular
108.0,108.0,54.0,4.0,0.0,338.88,28.99,2160.0,0.0,0.0,672.28,0.5,27.0,7853.981633974483,1957.097456106646,50.0,5.883481177391708,1.0,2.9128645768416583,39.87588202789004,82.79034248502475,0.979397789217635,0.0,0.0,0.0,890.9081134943403,0.754600827871202,1.0,20.0,axial,circular
108.0,108.0,54.0,4.0,0.0,338.88,28.99,2160.0,0.0,0.0,697.76,0.5,27.0,7853.981633974483,1957.097456106646,50.0,5.883481177391708,1.0,2.9128645768416583,39.87588202789004,82.79034248502475,0.979397789217635,0.0,0.0,0.0,890.9081134943403,0.7832008592482446,1.0,20.0,axial,circular
108.0,108.0,54.0,4.0,0.0,338.88,28.99,2160.0,0.0,0.0,676.2,0.5,27.0,7853.981633974483,1957.097456106646,50.0,5.883481177391708,1.0,2.9128645768416583,39.87588202789004,82.79034248502475,0.979397789217635,0.0,0.0,0.0,890.9081134943403,0.7590008326984393,1.0,20.0,axial,circular
108.0,108.0,54.0,4.0,0.0,338.88,28.99,2700.0,0.0,0.0,648.76,0.5,27.0,7853.981633974483,1957.097456106646,50.0,5.883481177391708,1.0,2.9128645768416583,39.87588202789004,103.48792810628093,1.2242472365220438,0.0,0.0,0.0,890.9081134943403,0.728200798907778,1.0,25.0,axial,circular
108.0,108.0,54.0,4.0,0.0,338.88,28.99,3240.0,0.0,0.0,559.58,0.5,27.0,7853.981633974483,1957.097456106646,50.0,5.883481177391708,1.0,2.9128645768416583,39.87588202789004,124.18551372753713,1.4690966838264523,0.0,0.0,0.0,890.9081134943403,0.6281006890881288,1.0,30.0,axial,circular
108.0,108.0,54.0,4.0,0.0,338.88,28.99,3240.0,0.0,0.0,478.24,0.5,27.0,7853.981633974483,1957.097456106646,50.0,5.883481177391708,1.0,2.9128645768416583,39.87588202789004,124.18551372753713,1.4690966838264523,0.0,0.0,0.0,890.9081134943403,0.5368005889229542,1.0,30.0,axial,circular
108.0,108.0,54.0,4.0,0.0,338.88,28.99,3240.0,0.0,0.0,600.74,0.5,27.0,7853.981633974483,1957.097456106646,50.0,5.883481177391708,1.0,2.9128645768416583,39.87588202789004,124.18551372753713,1.4690966838264523,0.0,0.0,0.0,890.9081134943403,0.6743007397741207,1.0,30.0,axial,circular
108.0,108.0,54.0,4.0,0.0,338.88,28.99,4320.0,0.0,0.0,373.38,0.5,27.0,7853.981633974483,1957.097456106646,50.0,5.883481177391708,1.0,2.9128645768416583,39.87588202789004,165.5806849700495,1.95879557843527,0.0,0.0,0.0,890.9081134943403,0.4191004597943556,1.0,40.0,axial,circular
108.0,108.0,54.0,4.0,0.0,338.88,28.99,4320.0,0.0,0.0,345.94,0.5,27.0,7853.981633974483,1957.097456106646,50.0,5.883481177391708,1.0,2.9128645768416583,39.87588202789004,165.5806849700495,1.95879557843527,0.0,0.0,0.0,890.9081134943403,0.3883004260036943,1.0,40.0,axial,circular
108.0,108.0,54.0,4.0,0.0,338.88,28.99,4320.0,0.0,0.0,294.0,0.5,27.0,7853.981633974483,1957.097456106646,50.0,5.883481177391708,1.0,2.9128645768416583,39.87588202789004,165.5806849700495,1.95879557843527,0.0,0.0,0.0,890.9081134943403,0.3300003620427997,1.0,40.0,axial,circular
108.0,108.0,54.0,4.0,0.0,338.88,28.99,5400.0,0.0,0.0,225.4,0.5,27.0,7853.981633974483,1957.097456106646,50.0,5.883481177391708,1.0,2.9128645768416583,39.87588202789004,206.97585621256187,2.4484944730440876,0.0,0.0,0.0,890.9081134943403,0.25300027756614646,1.0,50.0,axial,circular
108.0,108.0,54.0,4.0,0.0,338.88,28.99,5400.0,0.0,0.0,210.7,0.5,27.0,7853.981633974483,1957.097456106646,50.0,5.883481177391708,1.0,2.9128645768416583,39.87588202789004,206.97585621256187,2.4484944730440876,0.0,0.0,0.0,890.9081134943403,0.23650025946400643,1.0,50.0,axial,circular
108.0,108.0,54.0,4.0,0.0,338.88,28.99,5560.0,0.0,0.0,212.5,0.5,27.0,7853.981633974483,1957.097456106646,50.0,5.883481177391708,1.0,2.9128645768416583,39.87588202789004,213.10847417441556,2.5210424574305788,0.0,0.0,0.0,890.9081134943403,0.23852066984386033,1.0,51.48148148148148,axial,circular
104.0,104.0,52.0,2.0,0.0,344.0,32.65,524.0,0.0,0.0,540.0,0.5,52.0,7853.981633974483,975.1150986676822,50.0,3.013100042093427,1.0,1.3081009368344745,20.73012828960278,20.54649735359242,0.2562012692499312,0.0,0.0,0.0,591.8720942909496,0.912359283718062,1.0,5.038461538461538,axial,circular
105.0,105.0,52.5,2.5,0.0,344.0,35.65,530.0,0.0,0.0,613.0,0.5,42.0,7853.981633974483,1219.9668825176154,50.0,3.7431625374072723,1.0,1.4988461903576842,25.752958257362035,20.668572259284065,0.25739308483203516,0.0,0.0,0.0,699.66305283725,0.8761360164927718,1.0,5.0476190476190474,axial,circular
106.0,106.0,53.0,3.0,0.0,344.0,33.47,536.0,0.0,0.0,674.0,0.5,35.333333333333336,7853.981633974483,1465.247870040754,50.0,4.464693910309585,1.0,1.9174495567832404,30.71709410292994,20.785386924831567,0.25419369501024996,0.0,0.0,0.0,766.9180325831453,0.8788422900030433,1.0,5.056603773584905,axial,circular
107.0,107.0,53.5,3.5,0.0,379.8,31.87,542.0,0.0,0.0,835.0,0.5,30.571428571428573,7853.981633974483,1710.9580612370974,50.0,5.178028831570451,1.0,2.596105754717891,39.33230700460915,20.897190410838455,0.2612907755285463,0.0,0.0,0.0,900.1282663326165,0.9276455714495359,1.0,5.065420560747664,axial,circular
107.0,107.0,53.5,4.0,0.0,379.8,31.87,542.0,0.0,0.0,889.0,0.5,26.75,7697.687399458391,1937.6638267210053,49.5,5.880750736569212,1.0,2.999791416237473,45.12139656058559,20.973965865469832,0.2608643082517783,0.0,0.0,0.0,981.2500188093768,0.9059872437798161,1.0,5.065420560747664,axial,circular
108.0,108.0,54.0,4.5,0.0,344.0,33.5,548.0,0.0,0.0,917.0,0.5,24.0,7697.687399458391,2181.8032215905537,49.5,6.577977273970184,1.0,2.9105089805107482,45.713619843348354,21.077319304619795,0.25247955673607236,0.0,0.0,0.0,1008.4128361090065,0.9093497892572193,1.0,5.074074074074074,axial,circular
108.0,108.0,54.0,5.0,0.0,379.8,33.5,548.0,0.0,0.0,1084.0,0.5,21.6,7542.9639612690935,2402.0797834012565,49.0,7.263716038481128,1.0,3.61040189704373,56.301211253370056,21.14713058236465,0.26186560396819814,0.0,0.0,0.0,1164.9991944383116,0.9304727463975936,1.0,5.074074074074074,axial,circular
160.0,160.0,80.0,2.5,0.0,433.2,32.22,960.0,0.0,0.0,1426.0,0.5,64.0,18869.190875623695,1887.997892649019,77.5,3.784798051814988,1.0,1.3452752101482675,21.155800207048426,24.385439415544496,0.327166152958198,0.0,0.0,0.0,1425.8460171081504,1.0001079940540578,1.0,6.0,axial,circular
140.0,140.0,70.0,2.5,0.0,433.2,38.88,840.0,0.0,0.0,1124.0,0.5,56.0,14313.881527918495,1645.0775253285087,67.5,3.773378198671267,1.0,1.2805340838026011,24.216702750583597,24.436586810973008,0.33415497557553453,0.0,0.0,0.0,1269.171297777781,0.8856172543202288,1.0,6.0,axial,circular
140.0,140.0,70.0,3.0,0.0,426.3,33.06,840.0,0.0,0.0,1208.0,0.5,46.666666666666664,14102.609421964582,1960.805419374595,67.0,4.506249725948351,1.0,1.7928646482990394,28.671854599578833,24.516428477468008,0.32507126462936203,0.0,0.0,0.0,1302.123617769539,0.9277152979294184,1.0,6.0,axial,circular
100.0,100.0,50.0,2.5,0.0,433.2,45.77,600.0,0.0,0.0,750.0,0.5,40.0,7088.218424661971,1159.2367906874879,47.5,3.7371596685823008,1.0,1.5478989279774749,34.08289617747058,24.593836640919505,0.3380436929493214,0.0,0.0,0.0,826.6091350225983,0.9073212092913734,1.0,6.0,axial,circular
100.0,100.0,50.0,3.0,0.0,426.3,29.13,600.0,0.0,0.0,723.0,0.5,33.333333333333336,6939.778171779853,1377.7965378053702,47.0,4.454506694100651,1.0,2.905456305416358,40.40332348287463,24.698163213168314,0.3206800480625047,0.0,0.0,0.0,789.5104022103765,0.9157574086115032,1.0,6.0,axial,circular
210.0,210.0,105.0,2.5,0.0,237.2,27.07,1040.0,0.0,0.0,1607.0,0.5,84.0,33006.35781677776,2495.298810950295,102.49999999999999,3.8039429207973257,1.0,0.6624473774196099,8.802880593298788,20.0555284603409,0.22992677582710544,0.0,0.0,0.0,1485.3669840575837,1.0818875182011591,1.0,4.9523809523809526,axial,circular
250.0,250.0,125.0,7.0,0.0,243.0,46.57,1480.0,0.0,0.0,4116.0,0.5,35.714285714285715,43743.53610858428,8068.150896243762,118.0,10.42185247650417,1.0,0.96241007430282,21.461950438902658,24.32823573314895,0.2831982031405384,0.0,0.0,0.0,3997.697144364004,1.0295927508672789,1.0,5.92,axial,circular
240.0,240.0,120.0,10.0,0.0,269.0,49.8,1440.0,0.0,0.0,5135.0,0.5,24.0,38013.2711084365,10774.336896743476,110.00000000000001,14.617727275489301,1.0,1.5310107685318373,35.746987610060195,24.923545455097866,0.287846666722648,0.0,0.0,0.0,4791.357526424133,1.0717213173261844,1.0,6.0,axial,circular
166.0,166.0,83.0,5.0,0.0,288.1,54.33,1040.0,0.0,0.0,1862.0,0.5,33.2,19113.449704440303,3811.0179138602166,78.0,7.422975120310781,1.0,1.0573176094482983,27.417424771301746,25.791811329691743,0.3194734791845606,0.0,0.0,0.0,2136.3879834253703,0.8715645353025103,1.0,6.265060240963855,axial,circular
166.0,166.0,83.0,5.0,0.0,288.1,43.89,1040.0,0.0,0.0,1764.0,0.5,33.2,19113.449704440303,3811.0179138602166,78.0,7.422975120310781,1.0,1.3088189957012084,27.417424771301746,25.791811329691743,0.30832552474922326,0.0,0.0,0.0,1936.8435685110135,0.9107601815029954,1.0,6.265060240963855,axial,circular
166.0,166.0,83.0,5.0,0.0,288.1,26.73,1040.0,0.0,0.0,1372.0,0.5,33.2,19113.449704440303,3811.0179138602166,78.0,7.422975120310781,1.0,2.149048474422972,27.417424771301746,25.791811329691743,0.28882973478715307,0.0,0.0,0.0,1608.8567715828178,0.8527794544757428,1.0,6.265060240963855,axial,circular
166.0,166.0,83.0,5.0,0.0,288.1,29.72,1040.0,0.0,0.0,1495.0,0.5,33.2,19113.449704440303,3811.0179138602166,78.0,7.422975120310781,1.0,1.9328420498427337,27.417424771301746,25.791811329691743,0.292323178022948,0.0,0.0,0.0,1666.0059861990944,0.8973557192376987,1.0,6.265060240963855,axial,circular
166.0,166.0,83.0,5.0,0.0,288.1,23.0,1040.0,0.0,0.0,1392.0,0.5,33.2,19113.449704440303,3811.0179138602166,78.0,7.422975120310781,1.0,2.4975680748402627,27.417424771301746,25.791811329691743,0.28443000740608254,0.0,0.0,0.0,1537.5636041852554,0.9053284015119566,1.0,6.265060240963855,axial,circular
166.0,166.0,83.0,5.0,0.0,288.1,44.11,1040.0,0.0,0.0,1695.0,0.5,33.2,19113.449704440303,3811.0179138602166,78.0,7.422975120310781,1.0,1.3022912201615515,27.417424771301746,25.791811329691743,0.30856610863785394,0.0,0.0,0.0,1941.0485274459904,0.873239373479375,1.0,6.265060240963855,axial,circular
166.0,166.0,83.0,5.0,0.0,288.1,55.65,1040.0,0.0,0.0,1852.0,0.5,33.2,19113.449704440303,3811.0179138602166,78.0,7.422975120310781,1.0,1.032238377741708,27.417424771301746,25.791811329691743,0.32084447762176327,0.0,0.0,0.0,2161.6177370352316,0.8567657307161589,1.0,6.265060240963855,axial,circular
166.0,166.0,83.0,5.0,0.0,288.1,37.75,1040.0,0.0,0.0,1627.0,0.5,33.2,19113.449704440303,3811.0179138602166,78.0,7.422975120310781,1.0,1.5216971052006898,27.417424771301746,25.791811329691743,0.30151214780043867,0.0,0.0,0.0,1819.48698732575,0.8942080989495483,1.0,6.265060240963855,axial,circular
140.0,140.0,70.0,5.3,0.0,378.3,21.86,840.0,0.0,0.0,1326.0,0.5,26.41509433962264,13150.989591265698,3356.105588675711,64.7,7.787044276561232,1.0,4.416348792993186,45.53073956449945,24.852700894820995,0.3007233104147627,0.0,0.0,0.0,1557.0953766610896,0.8515855996203444,1.0,6.0,axial,circular
140.0,140.0,70.0,5.0,0.0,378.3,30.58,840.0,0.0,0.0,1379.0,0.5,28.0,13273.228961416877,3179.4249588268895,65.0,7.367412533364018,1.0,2.9632674695503383,42.87834094417859,24.811684297153377,0.3076414839229924,0.0,0.0,0.0,1608.6718035643403,0.8572289244733104,1.0,6.0,axial,circular
140.0,140.0,70.0,5.0,0.0,378.3,34.92,840.0,0.0,0.0,1501.0,0.5,28.0,13273.228961416877,3179.4249588268895,65.0,7.367412533364018,1.0,2.59498050454895,42.87834094417859,24.811684297153377,0.3111865659588796,0.0,0.0,0.0,1666.2776172568897,0.9008102758236781,1.0,6.0,axial,circular
140.0,140.0,70.0,5.3,0.0,378.3,51.5,840.0,0.0,0.0,1664.0,0.5,26.41509433962264,13150.989591265698,3356.105588675711,64.7,7.787044276561232,1.0,1.874589992520991,45.53073956449945,24.852700894820995,0.32374230504729906,0.0,0.0,0.0,1946.890708146205,0.8546961537375827,1.0,6.0,axial,circular
140.0,140.0,70.0,5.0,0.0,378.3,42.25,840.0,0.0,0.0,1539.0,0.5,28.0,13273.228961416877,3179.4249588268895,65.0,7.367412533364018,1.0,2.1447744193810494,42.87834094417859,24.811684297153377,0.31714649054328425,0.0,0.0,0.0,1763.5703855440752,0.8726615124721583,1.0,6.0,axial,circular
92.0,92.0,46.0,3.0,0.0,260.7,20.71,920.0,0.0,0.0,431.0,0.5,30.666666666666668,5808.804816487527,1261.1947614915252,43.0,4.438916102562466,1.0,2.7331049367006135,26.9122192543729,41.25123139353258,0.43265938324022757,0.0,0.0,0.0,449.09382207029734,0.9597103741332138,1.0,10.0,axial,circular
92.0,92.0,46.0,3.0,0.0,260.7,20.71,1380.0,0.0,0.0,409.0,0.5,30.666666666666668,5808.804816487527,1261.1947614915252,43.0,4.438916102562466,1.0,2.7331049367006135,26.9122192543729,61.87684709029887,0.6489890748603414,0.0,0.0,0.0,449.09382207029734,0.9107228376345347,1.0,15.0,axial,circular
108.0,108.0,54.0,4.5,0.0,259.7,20.22,648.0,0.0,0.0,665.0,0.5,24.0,7697.687399458391,2181.8032215905537,49.5,6.577977273970184,1.0,3.6403748598259957,34.51112521313246,24.923545455097862,0.2572979179294657,0.0,0.0,0.0,722.2615358641153,0.9207191120933672,1.0,6.0,axial,circular
108.0,108.0,54.0,4.5,0.0,259.7,20.22,972.0,0.0,0.0,666.0,0.5,24.0,7697.687399458391,2181.8032215905537,49.5,6.577977273970184,1.0,3.6403748598259957,34.51112521313246,37.38531818264679,0.3859468768941985,0.0,0.0,0.0,722.2615358641153,0.9221036521115528,1.0,9.0,axial,circular
108.0,108.0,54.0,4.5,0.0,259.7,20.22,1296.0,0.0,0.0,563.0,0.5,24.0,7697.687399458391,2181.8032215905537,49.5,6.577977273970184,1.0,3.6403748598259957,34.51112521313246,49.847090910195725,0.5145958358589314,0.0,0.0,0.0,722.2615358641153,0.7794960302384447,1.0,12.0,axial,circular
108.0,108.0,54.0,4.5,0.0,259.7,20.22,1620.0,0.0,0.0,524.0,0.5,24.0,7697.687399458391,2181.8032215905537,49.5,6.577977273970184,1.0,3.6403748598259957,34.51112521313246,62.30886363774465,0.6432447948236641,0.0,0.0,0.0,722.2615358641153,0.7254989695292097,1.0,15.0,axial,circular
108.0,108.0,54.0,4.5,0.0,259.7,20.22,1994.0,0.0,0.0,495.0,0.5,24.0,7697.687399458391,2181.8032215905537,49.5,6.577977273970184,1.0,3.6403748598259957,34.51112521313246,76.69374944053261,0.7917469881965348,0.0,0.0,0.0,722.2615358641153,0.6853473090018297,1.0,18.462962962962962,axial,circular
108.0,108.0,54.0,4.0,0.0,327.1,39.23,540.0,0.0,0.0,836.0,0.5,27.0,7853.981633974483,1957.097456106646,50.0,5.883481177391708,1.0,2.0777094116505053,38.48973386249656,20.697585621256188,0.24918025498300117,0.0,0.0,0.0,948.2782773933029,0.8815977545094235,1.0,5.0,axial,circular
108.0,108.0,54.0,4.0,0.0,337.6,35.33,756.0,0.0,0.0,785.0,0.5,27.0,7853.981633974483,1957.097456106646,50.0,5.883481177391708,1.0,2.38112048646379,39.725264909748816,28.97661986975866,0.34870613648168985,0.0,0.0,0.0,938.1972723099221,0.836711023543335,1.0,7.0,axial,circular
108.0,108.0,54.0,4.0,0.0,337.6,33.54,972.0,0.0,0.0,736.0,0.5,27.0,7853.981633974483,1957.097456106646,50.0,5.883481177391708,1.0,2.508198771221398,39.725264909748816,37.255654118261134,0.44601979374853423,0.0,0.0,0.0,924.1386451851079,0.7964172949964416,1.0,9.0,axial,circular
108.0,108.0,54.0,4.0,0.0,327.1,34.03,1188.0,0.0,0.0,686.0,0.5,27.0,7853.981633974483,1957.097456106646,50.0,5.883481177391708,1.0,2.3951965976799685,38.48973386249656,45.53468836676361,0.539832951807211,0.0,0.0,0.0,907.4375728966356,0.7559748686735731,1.0,11.0,axial,circular
108.0,108.0,54.0,4.0,0.0,332.0,33.15,1404.0,0.0,0.0,686.0,0.5,27.0,7853.981633974483,1957.097456106646,50.0,5.883481177391708,1.0,2.4956123263142374,39.066315017880946,53.81372261526609,0.639680525554001,0.0,0.0,0.0,910.1158465936605,0.7537501984692707,1.0,13.0,axial,circular
108.0,108.0,54.0,4.0,0.0,347.7,33.15,1620.0,0.0,0.0,672.0,0.5,27.0,7853.981633974483,1957.097456106646,50.0,5.883481177391708,1.0,2.61362772849235,40.91372810758194,62.092756863768564,0.7504488734160618,0.0,0.0,0.0,940.842276654535,0.7142536179278747,1.0,15.0,axial,circular
108.0,108.0,54.0,4.2,0.0,259.7,20.54,648.0,0.0,0.0,722.0,0.5,25.71428571428571,7791.275444608829,2047.5112667409942,49.8,6.162336247483047,1.0,3.322685623446407,32.13571733878207,24.872149443325796,0.2579435646656181,0.0,0.0,0.0,691.7714736049015,1.0436972722184887,1.0,6.0,axial,circular
108.0,108.0,54.0,4.2,0.0,259.7,22.84,972.0,0.0,0.0,640.0,0.5,25.71428571428571,7791.275444608829,2047.5112667409942,49.8,6.162336247483047,1.0,2.9880894354461116,32.13571733878207,37.308224164988694,0.3904125917538937,0.0,0.0,0.0,709.6914071275019,0.9018004072931078,1.0,9.0,axial,circular
210.0,210.0,105.0,2.5,0.0,237.2,27.07,1040.0,0.0,0.0,1607.0,0.5,84.0,33006.35781677776,2495.298810950295,102.49999999999999,3.8039429207973257,1.0,0.6624473774196099,8.802880593298788,20.0555284603409,0.22992677582710544,0.0,0.0,0.0,1485.3669840575837,1.0818875182011591,1.0,4.9523809523809526,axial,circular
210.0,210.0,105.0,2.5,0.0,237.2,26.56,1670.0,0.0,0.0,1323.0,0.5,84.0,33006.35781677776,2495.298810950295,102.49999999999999,3.8039429207973257,1.0,0.6751675642601221,8.802880593298788,32.20455050843202,0.3678311098895884,0.0,0.0,0.0,1468.5337415710273,0.9008986055605802,1.0,7.9523809523809526,axial,circular
165.2,165.2,82.6,4.17,0.0,358.7,40.9,1322.0,0.0,0.0,1445.0,0.5,39.616306954436446,19324.76862012475,3192.841126918456,78.42999999999999,6.231548507645073,1.0,1.44900897317552,28.500018483900135,32.808589816176095,0.41974095149861435,0.0,0.0,0.0,1935.6551487887523,0.7465172713766796,1.0,8.002421307506054,axial,circular
165.2,165.2,82.6,4.17,0.0,358.7,40.9,1982.0,0.0,0.0,1305.0,0.5,39.616306954436446,19324.76862012475,3192.841126918456,78.42999999999999,6.231548507645073,1.0,1.44900897317552,28.500018483900135,49.18806733408549,0.6292939227460315,0.0,0.0,0.0,1935.6551487887523,0.6741903385097348,1.0,11.997578692493947,axial,circular
165.2,165.2,82.6,4.17,0.0,358.7,40.9,2974.0,0.0,0.0,1180.0,0.5,39.616306954436446,19324.76862012475,3192.841126918456,78.42999999999999,6.231548507645073,1.0,1.44900897317552,28.500018483900135,73.80691839130688,0.9442583886209371,0.0,0.0,0.0,1935.6551487887523,0.6096127198785342,1.0,18.002421307506054,axial,circular
165.2,165.2,82.6,4.17,0.0,358.7,40.9,3965.0,0.0,0.0,956.0,0.5,39.616306954436446,19324.76862012475,3192.841126918456,78.42999999999999,6.231548507645073,1.0,1.44900897317552,28.500018483900135,98.40095205834963,1.2589053499939529,0.0,0.0,0.0,1935.6551487887523,0.4938896272914226,1.0,24.001210653753027,axial,circular
165.2,165.2,82.6,4.17,0.0,358.7,40.9,4956.0,0.0,0.0,800.0,0.5,39.616306954436446,19324.76862012475,3192.841126918456,78.42999999999999,6.231548507645073,1.0,1.44900897317552,28.500018483900135,122.99498572539238,1.5735523113669687,0.0,0.0,0.0,1935.6551487887523,0.4132967592396842,1.0,30.000000000000004,axial,circular
165.0,165.0,82.5,4.7,0.0,355.0,33.4,2475.0,0.0,0.0,1058.0,0.5,35.1063829787234,19015.55767735444,3572.012678858915,77.8,6.99296521088668,1.0,1.9965758390043655,31.90877441985568,61.667611062463045,0.7616085107389065,0.0,0.0,0.0,1903.1841274185533,0.5559104790533606,1.0,15.0,axial,circular
165.0,165.0,82.5,4.7,0.0,355.0,33.4,2476.0,0.0,0.0,1037.0,0.5,35.1063829787234,19015.55767735444,3572.012678858915,77.8,6.99296521088668,1.0,1.9965758390043655,31.90877441985568,61.69252726895293,0.761916231349306,0.0,0.0,0.0,1903.1841274185533,0.5448763391099574,1.0,15.006060606060606,axial,circular
165.0,165.0,82.5,4.7,0.0,355.0,10.0,2477.0,0.0,0.0,800.0,0.5,35.1063829787234,19015.55767735444,3572.012678858915,77.8,6.99296521088668,1.0,6.66856330227458,31.90877441985568,61.71744347544281,0.7049642481766608,0.0,0.0,0.0,1458.2200777684595,0.54861403446334,1.0,15.012121212121212,axial,circular
165.0,165.0,82.5,4.7,0.0,355.0,10.0,2478.0,0.0,0.0,834.0,0.5,35.1063829787234,19015.55767735444,3572.012678858915,77.8,6.99296521088668,1.0,6.66856330227458,31.90877441985568,61.7423596819327,0.7052488522332521,0.0,0.0,0.0,1458.2200777684595,0.5719301309280319,1.0,15.018181818181818,axial,circular
110.0,110.0,55.0,1.9,0.0,350.0,33.4,2200.0,0.0,0.0,437.0,0.5,57.89473684210527,8858.066061988317,983.4282848791922,53.1,2.8700361392577207,1.0,1.1633900838712805,18.917375682489684,81.41096165710215,1.0297934478016622,0.0,0.0,0.0,640.059306178127,0.6827492324256339,1.0,20.0,axial,circular
110.0,110.0,55.0,1.9,0.0,350.0,33.4,2200.0,0.0,0.0,368.0,0.5,57.89473684210527,8858.066061988317,983.4282848791922,53.1,2.8700361392577207,1.0,1.1633900838712805,18.917375682489684,81.41096165710215,1.0297934478016622,0.0,0.0,0.0,640.059306178127,0.5749467220426391,1.0,20.0,axial,circular
110.0,110.0,55.0,1.9,0.0,350.0,33.4,2200.0,0.0,0.0,355.0,0.5,57.89473684210527,8858.066061988317,983.4282848791922,53.1,2.8700361392577207,1.0,1.1633900838712805,18.917375682489684,81.41096165710215,1.0297934478016622,0.0,0.0,0.0,640.059306178127,0.5546361041443937,1.0,20.0,axial,circular
110.0,110.0,55.0,1.9,0.0,350.0,33.4,2200.0,0.0,0.0,374.0,0.5,57.89473684210527,8858.066061988317,983.4282848791922,53.1,2.8700361392577207,1.0,1.1633900838712805,18.917375682489684,81.41096165710215,1.0297934478016622,0.0,0.0,0.0,640.059306178127,0.5843208533802907,1.0,20.0,axial,circular
110.0,110.0,55.0,1.9,0.0,350.0,10.0,2200.0,0.0,0.0,269.0,0.5,57.89473684210527,8858.066061988317,983.4282848791922,53.1,2.8700361392577207,1.0,3.885722880130077,18.917375682489684,81.41096165710215,0.9215573085678368,0.0,0.0,0.0,432.7805603276005,0.6215621140570083,1.0,20.0,axial,circular
110.0,110.0,55.0,1.9,0.0,350.0,10.0,2200.0,0.0,0.0,252.0,0.5,57.89473684210527,8858.066061988317,983.4282848791922,53.1,2.8700361392577207,1.0,3.885722880130077,18.917375682489684,81.41096165710215,0.9215573085678368,0.0,0.0,0.0,432.7805603276005,0.5822812369604689,1.0,20.0,axial,circular
110.0,110.0,55.0,1.9,0.0,350.0,10.0,2200.0,0.0,0.0,211.0,0.5,57.89473684210527,8858.066061988317,983.4282848791922,53.1,2.8700361392577207,1.0,3.885722880130077,18.917375682489684,81.41096165710215,0.9215573085678368,0.0,0.0,0.0,432.7805603276005,0.4875450039629322,1.0,20.0,axial,circular
110.0,110.0,55.0,1.9,0.0,350.0,10.0,2200.0,0.0,0.0,219.0,0.5,57.89473684210527,8858.066061988317,983.4282848791922,53.1,2.8700361392577207,1.0,3.885722880130077,18.917375682489684,81.41096165710215,0.9215573085678368,0.0,0.0,0.0,432.7805603276005,0.5060301225965979,1.0,20.0,axial,circular
108.0,108.0,54.0,4.0,0.0,332.02,40.4,540.0,0.0,0.0,835.9,0.5,27.0,7853.981633974483,1957.097456106646,50.0,5.883481177391708,1.0,2.047884463491708,39.0686684103519,20.697585621256188,0.2512834320140951,0.0,0.0,0.0,967.0963553890977,0.8643399340117328,1.0,5.0,axial,circular
108.0,108.0,54.0,4.5,0.0,409.64,28.6,485.0,0.0,0.0,1205.4,0.5,24.0,7697.687399458391,2181.8032215905537,49.5,6.577977273970184,1.0,4.059678414072427,54.43641637392214,18.654196829818616,0.23629178173545612,0.0,0.0,0.0,1113.9077313168643,1.0821363081616944,1.0,4.4907407407407405,axial,circular
140.0,140.0,70.0,5.0,0.0,378.28,45.1,840.0,0.0,0.0,1667.0,0.5,28.0,13273.228961416877,3179.4249588268895,65.0,7.367412533364018,1.0,2.0091336693039947,42.87607404801447,24.811684297153377,0.31943966908676136,0.0,0.0,0.0,1801.335499584937,0.9254244977596398,1.0,6.0,axial,circular
108.0,108.0,54.0,4.5,0.0,259.7,32.2,970.0,0.0,0.0,740.9,0.5,24.0,7697.687399458391,2181.8032215905537,49.5,6.577977273970184,1.0,2.285974523778932,34.51112521313246,37.30839365963723,0.40227199521327206,0.0,0.0,0.0,814.4798309096269,0.9096603401124721,1.0,8.981481481481481,axial,circular
220.0,220.0,110.0,10.0,0.0,224.22,36.6,2400.0,0.0,0.0,1729.3,0.5,22.0,31415.926535897932,9802.655427461435,100.0,14.543800065364366,1.0,1.911556447962089,32.61010850655998,45.438862835847026,0.4698940768457513,0.0,0.0,0.0,3347.774311159267,0.5165521445802533,1.0,10.909090909090908,axial,circular
240.0,240.0,120.0,12.0,0.0,191.79,54.5,2400.0,0.0,0.0,3900.4,0.5,20.0,36643.536711471344,12716.602499778326,108.0,17.346800096168963,1.0,1.2212460424818223,30.805025837446713,41.78226669872299,0.4337253565500615,0.0,0.0,0.0,4435.989944207674,0.8792625882962101,1.0,10.0,axial,circular
152.0,152.0,76.0,7.0,0.0,283.22,42.9,912.0,0.0,0.0,1693.4,0.5,21.714285714285715,14957.122623741005,4735.28345660636,69.0,10.172517568411052,1.0,2.090087910986398,41.75449892355621,25.001847653182438,0.28486159595728666,0.0,0.0,0.0,1982.7875411385426,0.8540501515495844,1.0,6.0,axial,circular
140.0,140.0,70.0,5.5,0.0,333.2,42.9,840.0,0.0,0.0,1379.8,0.5,25.454545454545453,13069.810837096937,3473.0068345069503,64.5,8.065435368413759,1.0,2.0638780705846007,41.66516379465837,24.87957784059901,0.3032586717278229,0.0,0.0,0.0,1717.9007621691744,0.8031895848615502,1.0,6.0,axial,circular
164.0,164.0,82.0,6.0,0.0,356.82,31.5,1700.0,0.0,0.0,1633.7,0.5,27.333333333333332,18145.839167134647,4461.770164396876,76.0,8.830569685741253,1.0,2.7852794370546174,41.459524674555176,42.89469615281384,0.5212334345759385,0.0,0.0,0.0,2163.6427638248347,0.755069195023667,1.0,10.365853658536585,axial,circular
95.0,95.0,47.5,3.5,0.0,348.88,26.2,860.0,0.0,0.0,665.4,0.5,27.142857142857142,6082.12337734984,1506.9049526878687,44.0,5.149392101834444,1.0,3.299175488133549,40.82999810200002,37.46790223386382,0.44460736104723586,0.0,0.0,0.0,685.0806323803096,0.9712725313633093,1.0,9.052631578947368,axial,circular
95.0,95.0,47.5,3.5,0.0,348.88,26.2,1420.0,0.0,0.0,582.1,0.5,27.142857142857142,6082.12337734984,1506.9049526878687,44.0,5.149392101834444,1.0,3.299175488133549,40.82999810200002,61.865606014054215,0.7341191310314825,0.0,0.0,0.0,685.0806323803096,0.8496810046687442,1.0,14.947368421052632,axial,circular
121.0,121.0,60.5,4.0,0.0,311.15,22.2,1050.0,0.0,0.0,702.7,0.5,30.25,10028.749148422017,2209.734638119977,56.5,5.914985229160713,1.0,3.0882338997642544,32.574294762006296,35.80943077146028,0.40326994676521516,0.0,0.0,0.0,910.1971637459994,0.7720305313938511,1.0,8.677685950413224,axial,circular
121.0,121.0,60.5,4.0,0.0,317.03,26.5,1050.0,0.0,0.0,851.6,0.5,30.25,10028.749148422017,2209.734638119977,56.5,5.914985229160713,1.0,2.6360147850764455,33.189871985855234,35.80943077146028,0.41228265243499296,0.0,0.0,0.0,966.3140247563597,0.8812870124851153,1.0,8.677685950413224,axial,circular
121.0,121.0,60.5,6.0,0.0,349.37,22.2,1050.0,0.0,0.0,1007.4,0.5,20.166666666666668,9331.315579325083,3208.3010690230426,54.5,8.67819202956079,1.0,5.410842270778349,55.63119173151657,36.24730640313576,0.4221941305317301,0.0,0.0,0.0,1328.0393503455973,0.7585618601872325,1.0,8.677685950413224,axial,circular
121.0,121.0,60.5,6.0,0.0,325.85,26.5,1050.0,0.0,0.0,1088.8,0.5,20.166666666666668,9331.315579325083,3208.3010690230426,54.5,8.67819202956079,1.0,4.227699301040025,51.88603436389695,36.24730640313576,0.41442338233970577,0.0,0.0,0.0,1292.7047661932731,0.8422650155505134,1.0,8.677685950413224,axial,circular
216.0,216.0,108.0,6.0,0.0,391.02,24.1,2220.0,0.0,0.0,2440.2,0.5,36.0,32685.129967948207,5977.593256476861,102.0,8.935688708017423,1.0,2.967276880928899,34.25522547655856,42.228605783916095,0.5243542338625391,0.0,0.0,0.0,3125.0701473751337,0.7808464722142693,1.0,10.277777777777779,axial,circular
216.0,216.0,108.0,6.0,0.0,379.26,31.4,2220.0,0.0,0.0,2865.5,0.5,36.0,32685.129967948207,5977.593256476861,102.0,8.935688708017423,1.0,2.2089380525644975,33.2249931313989,42.228605783916095,0.5305641752547232,0.0,0.0,0.0,3293.375099444988,0.8700800587466957,1.0,10.277777777777779,axial,circular
216.0,216.0,108.0,4.0,0.0,289.39,24.1,2220.0,0.0,0.0,1868.9,0.5,54.0,33979.4661412272,4055.9294297558554,104.0,6.032006412475624,1.0,1.4333106106426265,16.78463784333001,41.88461149446088,0.4779289057809717,0.0,0.0,0.0,1992.6505516806226,0.9378965109681424,1.0,10.277777777777779,axial,circular
216.0,216.0,108.0,4.0,0.0,287.14,31.4,2220.0,0.0,0.0,2261.8,0.5,54.0,33979.4661412272,4055.9294297558554,104.0,6.032006412475624,1.0,1.0915355548704317,16.654137704598565,41.88461149446088,0.49563863859957424,0.0,0.0,0.0,2231.5748132946305,1.0135443304545753,1.0,10.277777777777779,axial,circular
153.0,153.0,76.5,3.2,0.0,413.56,21.8,1679.0,0.0,0.0,901.6,0.5,47.8125,16879.43175254606,2287.9661455751975,73.3,4.810000917874831,1.0,2.571424663692916,27.138117047698707,44.81923757225403,0.5666317741106028,0.0,0.0,0.0,1314.1828913695829,0.6860536732907797,1.0,10.973856209150327,axial,circular
101.0,101.0,50.5,3.4,0.0,602.7,32.2,1530.0,0.0,0.0,802.6,0.5,29.705882352941178,6969.340558650134,1565.9738938327628,47.1,5.023650792252596,1.0,4.205698644885591,64.28353147538513,62.54224935762884,0.9336318939342405,0.0,0.0,0.0,1168.2252318015405,0.6870250514640028,1.0,15.148514851485148,axial,circular
121.0,121.0,60.5,4.8,0.0,449.82,33.9,1048.0,0.0,0.0,1146.6,0.5,25.208333333333336,9746.759791835797,2617.665281533757,55.699999999999996,7.035306947780775,1.0,3.5636325156288438,56.815471656207336,35.92465087427047,0.47800198840391894,0.0,0.0,0.0,1507.893353882748,0.7603986031555638,1.0,8.661157024793388,axial,circular
121.0,121.0,60.5,4.8,0.0,449.82,29.1,1048.0,0.0,0.0,1078.0,0.5,25.208333333333336,9746.759791835797,2617.665281533757,55.699999999999996,7.035306947780775,1.0,4.15144818830989,56.815471656207336,35.92465087427047,0.4734782329413088,0.0,0.0,0.0,1461.108906881936,0.7377957898432735,1.0,8.661157024793388,axial,circular
121.0,121.0,60.5,4.8,0.0,449.82,25.6,1048.0,0.0,0.0,940.8,0.5,25.208333333333336,9746.759791835797,2617.665281533757,55.699999999999996,7.035306947780775,1.0,4.719028995305383,56.815471656207336,35.92465087427047,0.47023776391946775,0.0,0.0,0.0,1426.995247610511,0.6592874093837103,1.0,8.661157024793388,axial,circular
318.5,318.5,159.25,6.9,0.0,301.84,47.0,4200.0,0.0,0.0,5494.9,0.5,46.15942028985507,72918.00697198059,10255.330131075802,152.35,10.361079729685088,1.0,0.9032205079076977,20.527655435563812,53.89364174116228,0.6818381020361624,0.0,0.0,0.0,6522.615174447007,0.8424381713529285,1.0,13.186813186813186,axial,circular
500.0,500.0,250.0,11.0,0.0,253.2,47.0,5000.0,0.0,0.0,12838.0,0.5,45.45454545454545,179450.91396570258,25649.373116340503,239.0,16.510174038819684,1.0,0.7700109905759944,17.491113249494326,40.88162784621115,0.496099443192267,0.0,0.0,0.0,14928.614229445435,0.8599592569468455,1.0,10.0,axial,circular
500.0,500.0,250.0,11.0,0.0,235.2,43.7,5000.0,0.0,0.0,11838.4,0.5,45.45454545454545,179450.91396570258,25649.373116340503,239.0,16.510174038819684,1.0,0.769284462696548,16.24766917962506,40.88162784621115,0.48104835747375424,0.0,0.0,0.0,13874.73749726449,0.8532341604541369,1.0,10.0,axial,circular
210.0,210.0,105.0,2.5,0.0,235.2,27.7,1670.0,0.0,0.0,1323.0,0.5,84.0,33006.35781677776,2495.298810950295,102.49999999999999,3.8039429207973257,1.0,0.6419223612402407,8.728657316795426,32.20455050843202,0.3702844120365545,0.0,0.0,0.0,1501.1703918602532,0.881312346135828,1.0,7.9523809523809526,axial,circular
108.0,108.0,54.0,4.0,0.0,337.61,36.3,756.0,0.0,0.0,785.0,0.5,27.0,7853.981633974483,1957.097456106646,50.0,5.883481177391708,1.0,2.317561395058945,39.72644160598429,28.97661986975866,0.34968395509218414,0.0,0.0,0.0,945.8352054694385,0.8299543043657246,1.0,7.0,axial,circular
108.0,108.0,54.0,4.0,0.0,337.61,34.5,972.0,0.0,0.0,737.0,0.5,27.0,7853.981633974483,1957.097456106646,50.0,5.883481177391708,1.0,2.4384776417576726,39.72644160598429,37.255654118261134,0.44726774985353934,0.0,0.0,0.0,931.6980385282844,0.7910288199856784,1.0,9.0,axial,circular
108.0,108.0,54.0,4.0,0.0,332.02,34.1,1404.0,0.0,0.0,686.0,0.5,27.0,7853.981633974483,1957.097456106646,50.0,5.883481177391708,1.0,2.426232619503372,39.0686684103519,53.81372261526609,0.6414927527914994,0.0,0.0,0.0,917.6162710950584,0.7475891847267989,1.0,13.0,axial,circular
108.0,108.0,54.0,4.0,0.0,351.23,34.1,1620.0,0.0,0.0,637.0,0.5,27.0,7853.981633974483,1957.097456106646,50.0,5.883481177391708,1.0,2.566609490236038,41.3291018787058,62.092756863768564,0.7551948484405903,0.0,0.0,0.0,955.2121132268672,0.666867590118918,1.0,15.0,axial,circular
140.0,140.0,70.0,5.0,0.0,378.28,23.1,840.0,0.0,0.0,1283.8,0.5,28.0,13273.228961416877,3179.4249588268895,65.0,7.367412533364018,1.0,3.922594306736371,42.87607404801447,24.811684297153377,0.30156181909105834,0.0,0.0,0.0,1509.3244624337656,0.8505792041095588,1.0,6.0,axial,circular
140.0,140.0,70.0,5.0,0.0,378.28,31.6,840.0,0.0,0.0,1391.6,0.5,28.0,13273.228961416877,3179.4249588268895,65.0,7.367412533364018,1.0,2.8674660913167775,42.87607404801447,24.811684297153377,0.3084686250122515,0.0,0.0,0.0,1622.1469086058091,0.8578754443369386,1.0,6.0,axial,circular
140.0,140.0,70.0,5.0,0.0,378.28,45.1,840.0,0.0,0.0,1685.6,0.5,28.0,13273.228961416877,3179.4249588268895,65.0,7.367412533364018,1.0,2.0091336693039947,42.87607404801447,24.811684297153377,0.31943966908676136,0.0,0.0,0.0,1801.335499584937,0.9357501700201851,1.0,6.0,axial,circular
140.0,140.0,70.0,5.0,0.0,178.28,51.0,840.0,0.0,0.0,1705.2,0.5,28.0,13273.228961416877,3179.4249588268895,65.0,7.367412533364018,1.0,0.8373450214497499,20.207112406894417,24.811684297153377,0.26368357464899606,0.0,0.0,0.0,1243.7625586919185,1.3710012317731943,1.0,6.0,axial,circular
100.0,100.0,50.0,2.5,0.0,244.02,43.4,600.0,0.0,0.0,686.0,0.5,40.0,7088.218424661971,1159.2367906874879,47.5,3.7371596685823008,1.0,0.9195402782454735,19.19877268057796,24.593836640919505,0.28680582065406,0.0,0.0,0.0,590.5056412938903,1.1617162513415902,1.0,6.0,axial,circular
100.0,100.0,50.0,2.0,0.0,236.18,43.4,900.0,0.0,0.0,587.0,0.5,50.0,7238.229473870883,936.2478398964006,48.0,3.00996905857955,1.0,0.703901466514994,14.810301921985795,36.727177722177274,0.4372250140480658,0.0,0.0,0.0,535.2621739927282,1.0966588496649021,1.0,9.0,axial,circular
100.0,100.0,50.0,2.0,0.0,236.18,36.7,600.0,0.0,0.0,558.6,0.5,50.0,7238.229473870883,936.2478398964006,48.0,3.00996905857955,1.0,0.8324066388760417,14.810301921985795,24.484785148118185,0.28181112217487386,0.0,0.0,0.0,486.76603651779334,1.1475739022305038,1.0,6.0,axial,circular
100.0,100.0,50.0,2.0,0.0,236.18,36.7,600.0,0.0,0.0,512.5,0.5,50.0,7238.229473870883,936.2478398964006,48.0,3.00996905857955,1.0,0.8324066388760417,14.810301921985795,24.484785148118185,0.28181112217487386,0.0,0.0,0.0,486.76603651779334,1.0528672124832317,1.0,6.0,axial,circular
100.0,100.0,50.0,4.5,0.0,259.7,28.1,1080.0,0.0,0.0,743.8,0.5,22.22222222222222,6503.88219109427,2006.9005571197863,45.5,6.54869151015216,1.0,2.8517983751779328,37.37791615794541,44.97006946477147,0.47541000284583546,0.0,0.0,0.0,703.9511642537575,1.0566073866622343,1.0,10.8,axial,circular
106.0,106.0,53.0,3.5,0.0,259.7,28.1,1080.0,0.0,0.0,559.6,0.5,30.285714285714285,7697.687399458391,1693.9536355246616,49.5,5.175883064880388,1.0,2.0337936097549165,27.155087514130035,42.04339886797495,0.4543085148670912,0.0,0.0,0.0,656.2247750705354,0.8527565877710888,1.0,10.18867924528302,axial,circular
104.0,104.0,52.0,2.5,0.0,259.7,28.1,1080.0,0.0,0.0,433.2,0.5,41.6,7697.687399458391,1207.82086415159,49.5,3.742007116547555,1.0,1.4501331699549942,19.63230804378586,42.53059740079242,0.471199838769925,0.0,0.0,0.0,529.9760943449487,0.8173953591915044,1.0,10.384615384615385,axial,circular
108.0,108.0,54.0,4.0,0.0,327.12,35.0,1188.0,0.0,0.0,686.0,0.5,27.0,7853.981633974483,1957.097456106646,50.0,5.883481177391708,1.0,2.328957826479924,38.492087254967515,45.53468836676361,0.541411570951871,0.0,0.0,0.0,915.095077030713,0.7496488804484914,1.0,11.0,axial,circular
169.0,169.0,84.5,7.5,0.0,360.0,70.8,690.0,0.0,0.0,3080.0,0.5,22.533333333333335,18626.502843133883,5659.745898339363,77.0,10.923563808171352,1.0,1.5450226602904815,51.0712074148271,16.993034985508416,0.2243616981599222,0.0,0.0,0.0,3356.2649246960495,0.9176867944293555,1.0,4.0828402366863905,axial,circular
169.0,169.0,84.5,7.5,0.0,360.0,70.8,690.0,0.0,0.0,4190.0,0.5,22.533333333333335,18626.502843133883,5659.745898339363,77.0,10.923563808171352,1.0,1.5450226602904815,51.0712074148271,16.993034985508416,0.2243616981599222,0.0,0.0,0.0,3356.2649246960495,1.2484115807334415,1.0,4.0828402366863905,axial,circular
169.0,169.0,84.5,7.5,0.0,360.0,70.8,1768.0,0.0,0.0,2870.0,0.5,22.533333333333335,18626.502843133883,5659.745898339363,77.0,10.923563808171352,1.0,1.5450226602904815,51.0712074148271,43.541573701998374,0.5748862062996267,0.0,0.0,0.0,3356.2649246960495,0.8551172402637176,1.0,10.461538461538462,axial,circular
76.0,76.0,38.0,2.0,0.0,275.0,41.6,1555.0,0.0,0.0,355.0,0.5,38.0,4071.5040790523717,703.0442872687106,36.0,2.9844321115835584,1.0,1.1414770195689692,22.79774529681885,83.96231569738565,0.995861197904935,0.0,0.0,0.0,362.7117486874741,0.9787386300130057,1.0,20.460526315789473,axial,circular
76.0,76.0,38.0,2.0,0.0,275.0,41.6,1556.0,0.0,0.0,330.0,0.5,38.0,4071.5040790523717,703.0442872687106,36.0,2.9844321115835584,1.0,1.1414770195689692,22.79774529681885,84.01631075571194,0.9965016231125909,0.0,0.0,0.0,362.7117486874741,0.909813374378287,1.0,20.473684210526315,axial,circular
219.0,219.0,109.5,6.0,0.0,325.0,58.0,1000.0,0.0,0.0,2989.0,0.5,36.5,33653.52590341726,6065.044588712244,103.5,8.940267043139897,1.0,1.009854472342087,28.07330230937649,18.75528317476948,0.24485651507726997,0.0,0.0,0.0,3923.0439937296806,0.7619083560565236,1.0,4.566210045662101,axial,circular
219.0,219.0,109.5,4.0,0.0,325.0,47.6,1000.0,0.0,0.0,1931.0,0.5,54.75,34966.71163261779,4114.2303179127775,105.5,6.034076336466413,1.0,0.8033600230470657,18.588386818498428,18.604128577213388,0.24395566973519936,0.0,0.0,0.0,3001.5403270342595,0.6433363505423793,1.0,4.566210045662101,axial,circular
219.0,219.0,109.5,4.0,0.0,325.0,52.3,1000.0,0.0,0.0,1980.0,0.5,54.75,34966.71163261779,4114.2303179127775,105.5,6.034076336466413,1.0,0.7311651452588973,18.588386818498428,18.604128577213388,0.2483376669317815,0.0,0.0,0.0,3165.8838717075632,0.6254177601694719,1.0,4.566210045662101,axial,circular
219.0,219.0,109.5,7.0,0.0,273.0,38.2,1200.0,0.0,0.0,3200.0,0.5,31.285714285714285,33006.35781677776,7013.876502072747,102.49999999999999,10.366453080983902,1.0,1.5186573464071678,27.61016284008396,22.59164632883896,0.2588999318999298,0.0,0.0,0.0,3175.6311536667704,1.0076737017474753,1.0,5.47945205479452,axial,circular
219.0,219.0,109.5,7.0,0.0,273.0,38.2,1200.0,0.0,0.0,3200.0,0.5,31.285714285714285,33006.35781677776,7013.876502072747,102.49999999999999,10.366453080983902,1.0,1.5186573464071678,27.61016284008396,22.59164632883896,0.2588999318999298,0.0,0.0,0.0,3175.6311536667704,1.0076737017474753,1.0,5.47945205479452,axial,circular
219.0,219.0,109.5,7.0,0.0,273.0,38.2,1200.0,0.0,0.0,3200.0,0.5,31.285714285714285,33006.35781677776,7013.876502072747,102.49999999999999,10.366453080983902,1.0,1.5186573464071678,27.61016284008396,22.59164632883896,0.2588999318999298,0.0,0.0,0.0,3175.6311536667704,1.0076737017474753,1.0,5.47945205479452,axial,circular
