Repository: Serali-Nerri/xgboost

# CFST柱极限承载力预测 - XGBoost ML管道

## 项目概述

本项目是一个完整的机器学习管道，用于预测混凝土填充钢管（CFST）柱的极限承载力。采用XGBoost算法，提供从数据加载、预处理、模型训练、评估到预测的全流程解决方案。

### 核心特性

- **模块化设计**：清晰的模块分离，便于维护和扩展
- **特征工程支持**：处理无量纲参数，剔除几何参数实现多截面统一预测
- **自动化超参数优化**：集成Optuna框架进行超参数搜索，支持持久化存储和断点续训
- **智能参数加载**：自动加载最优参数，无需手动配置
- **特征选择**：迭代剔除法自动寻找最优特征子集
- **多维度评估**：集成R²、RMSE、MAE、MAPE、COV等工程指标
- **可视化分析**：提供预测散点图、特征重要性图和学习曲线
- **COV稳定性指标**：特别添加变异系数评估模型预测稳定性

---

## 环境要求

### 系统要求
- Python 3.8+
- 8GB+ RAM（推荐16GB）
- 5GB+ 可用磁盘空间

### Python依赖
- pandas &gt;= 1.5.0
- numpy &gt;= 1.23.0
- xgboost &gt;= 1.7.0
- scikit-learn &gt;= 1.2.0
- matplotlib &gt;= 3.6.0
- seaborn &gt;= 0.12.0
- optuna &gt;= 3.0.0
- joblib &gt;= 1.2.0

---

File: data/processed/2026.3.11-new_feature_parameters_raw.csv (part 8 of 84)
b (mm),h (mm),r0 (mm),t (mm),R (%),fy (MPa),fc (MPa),L (mm),e1 (mm),e2 (mm),Nexp (kN),r0/h,b/t,Ac (mm^2),As (mm^2),Re (mm),te (mm),ke,xi,sigma_re (MPa),lambda,lambda_bar,e/h,e1/e2,e_bar,Npl (kN),psi,b/h,L/h,axial_flag,section_family
219.0,219.0,109.5,7.0,0.0,273.0,38.2,1420.0,0.0,0.0,3070.0,0.5,31.285714285714285,33006.35781677776,7013.876502072747,102.49999999999999,10.366453080983902,1.0,1.5186573464071678,27.61016284008396,26.733448155792768,0.306364919414917,0.0,0.0,0.0,3175.6311536667704,0.966736957613984,1.0,6.4840182648401825,axial,circular
219.0,219.0,109.5,7.0,0.0,273.0,38.2,1420.0,0.0,0.0,3070.0,0.5,31.285714285714285,33006.35781677776,7013.876502072747,102.49999999999999,10.366453080983902,1.0,1.5186573464071678,27.61016284008396,26.733448155792768,0.306364919414917,0.0,0.0,0.0,3175.6311536667704,0.966736957613984,1.0,6.4840182648401825,axial,circular
219.0,219.0,109.5,7.0,0.0,273.0,38.2,1420.0,0.0,0.0,3070.0,0.5,31.285714285714285,33006.35781677776,7013.876502072747,102.49999999999999,10.366453080983902,1.0,1.5186573464071678,27.61016284008396,26.733448155792768,0.306364919414917,0.0,0.0,0.0,3175.6311536667704,0.966736957613984,1.0,6.4840182648401825,axial,circular
219.0,219.0,109.5,7.0,0.0,273.0,38.2,1640.0,0.0,0.0,2956.0,0.5,31.285714285714285,33006.35781677776,7013.876502072747,102.49999999999999,10.366453080983902,1.0,1.5186573464071678,27.61016284008396,30.875249982746578,0.3538299069299041,0.0,0.0,0.0,3175.6311536667704,0.9308385819892303,1.0,7.488584474885845,axial,circular
219.0,219.0,109.5,7.0,0.0,273.0,38.2,1640.0,0.0,0.0,2956.0,0.5,31.285714285714285,33006.35781677776,7013.876502072747,102.49999999999999,10.366453080983902,1.0,1.5186573464071678,27.61016284008396,30.875249982746578,0.3538299069299041,0.0,0.0,0.0,3175.6311536667704,0.9308385819892303,1.0,7.488584474885845,axial,circular
219.0,219.0,109.5,7.0,0.0,273.0,38.2,1640.0,0.0,0.0,2956.0,0.5,31.285714285714285,33006.35781677776,7013.876502072747,102.49999999999999,10.366453080983902,1.0,1.5186573464071678,27.61016284008396,30.875249982746578,0.3538299069299041,0.0,0.0,0.0,3175.6311536667704,0.9308385819892303,1.0,7.488584474885845,axial,circular
114.3,114.3,57.15,3.35,0.0,287.33,32.68,571.5,0.0,0.0,739.5,0.5,34.11940298507462,9093.151440256439,1760.894988532112,53.8,4.978825127602406,1.0,1.7026208933266445,26.59044282368028,20.570017542468033,0.2361603516274995,0.0,0.0,0.0,803.1221461225122,0.9207814820825437,1.0,5.0,axial,circular
114.3,114.3,57.15,3.35,0.0,287.33,32.68,800.0,0.0,0.0,631.5,0.5,34.11940298507462,9093.151440256439,1760.894988532112,53.8,4.978825127602406,1.0,1.7026208933266445,26.59044282368028,28.794425256298208,0.3305831693823265,0.0,0.0,0.0,803.1221461225122,0.7863062960583183,1.0,6.99912510936133,axial,circular
114.3,114.3,57.15,3.35,0.0,287.33,32.68,1143.0,0.0,0.0,599.3,0.5,34.11940298507462,9093.151440256439,1760.894988532112,53.8,4.978825127602406,1.0,1.7026208933266445,26.59044282368028,41.140035084936066,0.472320703254999,0.0,0.0,0.0,803.1221461225122,0.7462127683733176,1.0,10.0,axial,circular
114.3,114.3,57.15,3.35,0.0,287.33,58.68,571.5,0.0,0.0,902.9,0.5,34.11940298507462,9093.151440256439,1760.894988532112,53.8,4.978825127602406,1.0,0.9482217245043412,26.59044282368028,20.570017542468033,0.25905738092637837,0.0,0.0,0.0,1039.5440835691795,0.8685538345809977,1.0,5.0,axial,circular
114.3,114.3,57.15,3.35,0.0,287.33,58.68,800.0,0.0,0.0,868.5,0.5,34.11940298507462,9093.151440256439,1760.894988532112,53.8,4.978825127602406,1.0,0.9482217245043412,26.59044282368028,28.794425256298208,0.36263500392143955,0.0,0.0,0.0,1039.5440835691795,0.8354624048439434,1.0,6.99912510936133,axial,circular
114.3,114.3,57.15,3.35,0.0,287.33,58.68,1143.0,0.0,0.0,809.2,0.5,34.11940298507462,9093.151440256439,1760.894988532112,53.8,4.978825127602406,1.0,0.9482217245043412,26.59044282368028,41.140035084936066,0.5181147618527567,0.0,0.0,0.0,1039.5440835691795,0.7784181669541957,1.0,10.0,axial,circular
114.3,114.3,57.15,3.35,0.0,287.33,88.78,571.5,0.0,0.0,1180.7,0.5,34.11940298507462,9093.151440256439,1760.894988532112,53.8,4.978825127602406,1.0,0.6267363234277399,26.59044282368028,20.570017542468033,0.2823069681103265,0.0,0.0,0.0,1313.2479419208985,0.8990686086840391,1.0,5.0,axial,circular
114.3,114.3,57.15,3.35,0.0,287.33,88.78,800.0,0.0,0.0,1198.3,0.5,34.11940298507462,9093.151440256439,1760.894988532112,53.8,4.978825127602406,1.0,0.6267363234277399,26.59044282368028,28.794425256298208,0.39518035780973093,0.0,0.0,0.0,1313.2479419208985,0.9124704952876125,1.0,6.99912510936133,axial,circular
114.3,114.3,57.15,3.35,0.0,287.33,88.78,1143.0,0.0,0.0,1111.6,0.5,34.11940298507462,9093.151440256439,1760.894988532112,53.8,4.978825127602406,1.0,0.6267363234277399,26.59044282368028,41.140035084936066,0.564613936220653,0.0,0.0,0.0,1313.2479419208985,0.8464509743484185,1.0,10.0,axial,circular
114.3,114.3,57.15,3.35,0.0,287.33,105.45,571.5,0.0,0.0,1407.1,0.5,34.11940298507462,9093.151440256439,1760.894988532112,53.8,4.978825127602406,1.0,0.5276590876615908,26.59044282368028,20.570017542468033,0.29395106959563455,0.0,0.0,0.0,1464.8307764299732,0.9605887742400713,1.0,5.0,axial,circular
114.3,114.3,57.15,3.35,0.0,287.33,105.45,800.0,0.0,0.0,1375.8,0.5,34.11940298507462,9093.151440256439,1760.894988532112,53.8,4.978825127602406,1.0,0.5276590876615908,26.59044282368028,28.794425256298208,0.41148006242608515,0.0,0.0,0.0,1464.8307764299732,0.9392211183281147,1.0,6.99912510936133,axial,circular
114.3,114.3,57.15,3.35,0.0,287.33,105.45,1143.0,0.0,0.0,1319.9,0.5,34.11940298507462,9093.151440256439,1760.894988532112,53.8,4.978825127602406,1.0,0.5276590876615908,26.59044282368028,41.140035084936066,0.5879021391912691,0.0,0.0,0.0,1464.8307764299732,0.9010597136802433,1.0,10.0,axial,circular
114.3,114.3,57.15,6.0,0.0,342.95,32.68,571.5,0.0,0.0,1016.6,0.5,19.05,8219.41954542168,3012.9930936973524,51.15,8.644548152213275,1.0,3.846854380334775,57.959878568945115,20.925476168753548,0.2471901485707836,0.0,0.0,0.0,1301.9166122278873,0.7808487812904983,1.0,5.0,axial,circular
114.3,114.3,57.15,6.0,0.0,342.95,32.68,800.0,0.0,0.0,1057.1,0.5,19.05,8219.41954542168,3012.9930936973524,51.15,8.644548152213275,1.0,3.846854380334775,57.959878568945115,29.292005135613017,0.3460229551297059,0.0,0.0,0.0,1301.9166122278873,0.811956764412931,1.0,6.99912510936133,axial,circular
114.3,114.3,57.15,6.0,0.0,342.95,32.68,1143.0,0.0,0.0,872.2,0.5,19.05,8219.41954542168,3012.9930936973524,51.15,8.644548152213275,1.0,3.846854380334775,57.959878568945115,41.850952337507096,0.4943802971415672,0.0,0.0,0.0,1301.9166122278873,0.669935379737923,1.0,10.0,axial,circular
114.3,114.3,57.15,6.0,0.0,342.95,58.68,571.5,0.0,0.0,1263.2,0.5,19.05,8219.41954542168,3012.9930936973524,51.15,8.644548152213275,1.0,2.142385840990805,57.959878568945115,20.925476168753548,0.26130313059868754,0.0,0.0,0.0,1515.621520408851,0.8334534598448047,1.0,5.0,axial,circular
114.3,114.3,57.15,6.0,0.0,342.95,58.68,800.0,0.0,0.0,1190.0,0.5,19.05,8219.41954542168,3012.9930936973524,51.15,8.644548152213275,1.0,2.142385840990805,57.959878568945115,29.292005135613017,0.3657786605055994,0.0,0.0,0.0,1515.621520408851,0.7851564417474014,1.0,6.99912510936133,axial,circular
114.3,114.3,57.15,6.0,0.0,342.95,58.68,1143.0,0.0,0.0,1120.6,0.5,19.05,8219.41954542168,3012.9930936973524,51.15,8.644548152213275,1.0,2.142385840990805,57.959878568945115,41.850952337507096,0.5226062611973751,0.0,0.0,0.0,1515.621520408851,0.7393666459009562,1.0,10.0,axial,circular
114.3,114.3,57.15,6.0,0.0,342.95,88.78,571.5,0.0,0.0,1448.1,0.5,19.05,8219.41954542168,3012.9930936973524,51.15,8.644548152213275,1.0,1.4160306504769142,57.959878568945115,20.925476168753548,0.27683560325280326,0.0,0.0,0.0,1763.0260487260437,0.8213718685815175,1.0,5.0,axial,circular
114.3,114.3,57.15,6.0,0.0,342.95,88.78,800.0,0.0,0.0,1400.6,0.5,19.05,8219.41954542168,3012.9930936973524,51.15,8.644548152213275,1.0,1.4160306504769142,57.959878568945115,29.292005135613017,0.3875214043783773,0.0,0.0,0.0,1763.0260487260437,0.794429555372746,1.0,6.99912510936133,axial,circular
114.3,114.3,57.15,6.0,0.0,342.95,88.78,1143.0,0.0,0.0,1442.4,0.5,19.05,8219.41954542168,3012.9930936973524,51.15,8.644548152213275,1.0,1.4160306504769142,57.959878568945115,41.850952337507096,0.5536712065056065,0.0,0.0,0.0,1763.0260487260437,0.8181387909964649,1.0,10.0,axial,circular
114.3,114.3,57.15,6.0,0.0,342.95,105.45,571.5,0.0,0.0,1607.4,0.5,19.05,8219.41954542168,3012.9930936973524,51.15,8.644548152213275,1.0,1.1921782944460924,57.959878568945115,20.925476168753548,0.2849994138414183,0.0,0.0,0.0,1900.0437725482234,0.8459805101459599,1.0,5.0,axial,circular
114.3,114.3,57.15,6.0,0.0,342.95,105.45,800.0,0.0,0.0,1622.5,0.5,19.05,8219.41954542168,3012.9930936973524,51.15,8.644548152213275,1.0,1.1921782944460924,57.959878568945115,29.292005135613017,0.39894931071414635,0.0,0.0,0.0,1900.0437725482234,0.8539276954783002,1.0,6.99912510936133,axial,circular
114.3,114.3,57.15,6.0,0.0,342.95,105.45,1143.0,0.0,0.0,1574.3,0.5,19.05,8219.41954542168,3012.9930936973524,51.15,8.644548152213275,1.0,1.1921782944460924,57.959878568945115,41.850952337507096,0.5699988276828366,0.0,0.0,0.0,1900.0437725482234,0.8285598588545381,1.0,10.0,axial,circular
114.3,114.3,57.15,6.0,0.0,342.95,73.3,571.5,0.0,0.0,1308.5,0.5,19.05,8219.41954542168,3012.9930936973524,51.15,8.644548152213275,1.0,1.7150777782993238,57.959878568945115,20.925476168753548,0.26897436747605535,0.0,0.0,0.0,1635.7894341629162,0.799919581745923,1.0,5.0,axial,circular
114.3,114.3,57.15,6.0,0.0,342.95,22.5,800.0,0.0,0.0,925.9,0.5,19.05,8219.41954542168,3012.9930936973524,51.15,8.644548152213275,1.0,5.58734227330402,57.959878568945115,29.292005135613017,0.33827699712750503,0.0,0.0,0.0,1218.2429212554946,0.7600290417003102,1.0,6.99912510936133,axial,circular
114.3,114.3,57.15,6.0,0.0,342.95,58.2,1143.0,0.0,0.0,1126.9,0.5,19.05,8219.41954542168,3012.9930936973524,51.15,8.644548152213275,1.0,2.160055002565987,57.959878568945115,41.850952337507096,0.522094792751558,0.0,0.0,0.0,1511.6761990270488,0.7454638769369393,1.0,10.0,axial,circular
160.1,160.1,80.05,4.98,0.0,280.0,40.0,2000.0,0.0,0.0,1261.0,0.5,32.14859437751004,17704.46079310928,3653.906414924254,75.07,7.38349862231901,1.0,1.4446836423521403,27.539358122410057,51.469080183610416,0.5998359714628727,0.0,0.0,0.0,1731.272227903162,0.7283660996094564,1.0,12.492192379762649,axial,circular
160.2,160.2,80.1,4.96,0.0,281.0,41.0,2500.0,0.0,0.0,1244.0,0.5,32.29838709677419,17737.493697383983,3642.5206160253324,75.14,7.35527212337162,1.0,1.407447576338934,27.506407594722187,64.28860937200193,0.7531149486698752,0.0,0.0,0.0,1750.7855346958618,0.7105381986241404,1.0,15.605493133583023,axial,circular
160.3,160.3,80.15,5.0,0.0,270.0,43.0,3000.0,0.0,0.0,1236.0,0.5,32.06,17742.215196983067,3672.5533044875256,75.15,7.412294810375329,1.0,1.299737274489126,26.630999318713755,77.11270763174505,0.898957710860763,0.0,0.0,0.0,1754.5046456819036,0.7044723438276321,1.0,18.714909544603866,axial,circular
160.2,160.2,80.1,4.97,0.0,273.0,41.0,3500.0,0.0,0.0,1193.0,0.5,32.23340040241449,17732.77282610343,3649.4241447447835,75.13,7.369482932622617,1.0,1.3703341503101087,26.778501804951077,90.00864720104212,1.0453936096106384,0.0,0.0,0.0,1723.3364773855665,0.6922617931292631,1.0,21.847690387016232,axial,circular
159.9,159.9,79.95,4.98,0.0,281.0,45.0,4000.0,0.0,0.0,1091.0,0.5,32.10843373493976,17657.32433693482,3649.0674412072294,74.97,7.383112520946341,1.0,1.2904785841751798,27.67313083081128,103.07018812454638,1.2241737103630177,0.0,0.0,0.0,1819.9675461412985,0.5994612389177719,1.0,25.015634771732334,axial,circular
159.8,159.8,79.9,5.01,0.0,283.0,70.0,2000.0,0.0,0.0,1650.0,0.5,31.896207584830343,17619.660410929464,3667.284294485689,74.89,7.425520689486888,0.9999999999999999,0.8414638057185561,28.060119577043515,51.57605999331885,0.6640303915496588,0.0,0.0,0.0,2271.2176841045125,0.7264825435042155,1.0,12.515644555694617,axial,circular
159.7,159.7,79.85,5.2,0.0,281.0,71.0,2500.0,0.0,0.0,1562.0,0.5,30.71153846153846,17506.909907229183,3795.0844621059605,74.64999999999999,7.694613686572254,1.0,0.8579459337209566,28.964319436393883,64.57365362698474,0.8280914533972824,0.0,0.0,0.0,2309.409337265047,0.6763634210684462,1.0,15.654351909830934,axial,circular
159.8,159.8,79.9,5.1,0.0,276.0,73.0,3000.0,0.0,0.0,1468.0,0.5,31.33333333333334,17577.336560541044,3729.0976440972604,74.80000000000001,7.553194514000737,1.0,0.8021155001435517,27.870076014227312,77.3994976643214,0.9969624906099633,0.0,0.0,0.0,2312.37651869034,0.6348447098188968,1.0,18.773466833541924,axial,circular
160.1,160.1,80.05,4.98,0.0,276.0,74.0,3500.0,0.0,0.0,1326.0,0.5,32.14859437751004,17704.46079310928,3653.906414924254,75.07,7.38349862231901,1.0,0.7697542187050014,27.14593872066134,90.07089032131823,1.1677666625535486,0.0,0.0,0.0,2318.608269209181,0.571894794652943,1.0,21.861336664584634,axial,circular
160.2,160.2,80.1,5.02,0.0,281.0,71.0,4000.0,0.0,0.0,1231.0,0.5,31.912350597609564,17709.177894478646,3683.915213119998,75.08,7.440500678310002,1.0,0.8233020499353036,27.847372011256134,102.89323199721947,1.3264990632248441,0.0,0.0,0.0,2292.531805394703,0.5369609255161718,1.0,24.968789013732835,axial,circular
160.3,160.3,80.15,5.03,0.0,281.0,99.0,2000.0,0.0,0.0,2000.0,0.5,31.868787276341948,17728.052583141416,3693.2518906458777,75.12,7.45489321191738,1.0,0.5913151728497551,27.886381689946536,51.41631631079584,0.7130016417678848,0.0,0.0,0.0,2792.880987002492,0.7161064181780745,1.0,12.476606363069244,axial,circular
159.8,159.8,79.9,5.01,0.0,275.0,100.0,2500.0,0.0,0.0,1818.0,0.5,31.896207584830343,17619.660410929464,3667.284294485689,74.89,7.425520689486888,0.9999999999999999,0.5723737901089119,27.266900649070553,64.47007499164857,0.892729135006076,0.0,0.0,0.0,2770.469222076511,0.6562065319164166,1.0,15.644555694618271,axial,circular
159.7,159.7,79.85,4.97,0.0,275.0,101.0,3000.0,0.0,0.0,1636.0,0.5,32.1327967806841,17614.95524761218,3637.3510024889547,74.88,7.368520859725834,1.0,0.5622312593423079,27.06120775139696,77.39795854835127,1.0756069889146251,0.0,0.0,0.0,2779.3820056932927,0.5886200589371355,1.0,18.785222291797123,axial,circular
159.6,159.6,79.8,4.98,0.0,270.0,106.0,3500.0,0.0,0.0,1454.0,0.5,32.04819277108433,17586.737462397636,3641.8089806316925,74.82,7.382531604129937,1.0,0.5274603043285097,26.64105230038871,90.36025546775923,1.2659319407955023,0.0,0.0,0.0,2847.4825957847065,0.510626474821107,1.0,21.92982456140351,axial,circular
159.8,159.8,79.9,4.97,0.0,270.0,102.0,4000.0,0.0,0.0,1333.0,0.5,32.15291750503018,17638.4873473839,3639.7656309401214,74.93,7.368713742805383,1.0,0.5462301579045631,26.55215148214938,103.13105868293488,1.4320960781126049,0.0,0.0,0.0,2781.8624297869906,0.47917538470875026,1.0,25.031289111389235,axial,circular
218.25,218.25,109.125,6.05,0.0,302.045,39.325,4365.0,0.0,0.0,1716.164,0.5,36.074380165289256,33377.71173989076,6090.861935394887,103.075,9.01084743140737,1.0,1.401603312422032,26.404864539601643,82.17060980080267,0.9869041742071264,0.0,0.0,0.0,3152.292907447553,0.5444176827430663,1.0,20.0,axial,circular
218.25,218.25,109.125,6.45,0.0,302.045,42.169,3285.0,0.0,0.0,2064.3,0.5,33.83720930232558,33119.15866450031,6470.708860004448,102.675,9.582945045134608,1.0,1.3994291395073302,28.190705002753177,61.93468655907097,0.7473181549730354,0.0,0.0,0.0,3351.047059343357,0.6160164161957496,1.0,15.051546391752577,axial,circular
218.25,218.25,109.125,6.3,0.0,302.045,37.069,2204.0,0.0,0.0,2412.436,0.5,34.642857142857146,33215.99825804722,6328.598453551353,102.825,9.368743490681524,1.0,1.5524621201815023,27.5203708012925,41.52997899783783,0.49299986655912836,0.0,0.0,0.0,3142.8053593304708,0.7676059202450688,1.0,10.098510882016036,axial,circular
95.0,95.0,47.5,3.8,0.0,281.451,39.325,4318.0,0.0,0.0,202.017,0.5,25.0,5999.468074633893,1625.9696499719212,43.7,5.567151472566991,1.0,1.9396963698031973,35.85538556305383,188.57445766962374,2.1470034177860757,0.0,0.0,0.0,693.559865989225,0.2912755046918163,1.0,45.45263157894737,axial,circular
95.25,95.25,47.625,3.7,0.0,281.451,39.325,4320.0,0.0,0.0,154.945,0.5,25.743243243243242,6061.406537294823,1590.9526124862618,43.925,5.429043096835613,1.0,1.8785289650397046,34.786786764882876,188.00374529540454,2.1458998596448464,0.0,0.0,0.0,686.1400158159898,0.22582125576181727,1.0,45.354330708661415,axial,circular
95.5,95.5,47.75,3.625,0.0,281.451,39.325,4320.0,0.0,0.0,140.235,0.5,26.344827586206897,6116.72998392454,1565.514884198962,44.125,5.325323453021028,1.0,1.8317742780435495,33.9675379303393,187.38556273527664,2.143131860659597,0.0,0.0,0.0,681.1561362905146,0.20587790747023305,1.0,45.23560209424084,axial,circular
95.25,95.25,47.625,3.775,0.0,281.451,42.169,2844.0,0.0,0.0,279.49,0.5,25.2317880794702,6040.725040157161,1620.6936153485979,43.85,5.533249186747611,1.0,1.7906938702029234,35.51513151332502,123.84237479729478,1.4239385865459846,0.0,0.0,0.0,710.8771729518656,0.39316215323026643,1.0,29.858267716535433,axial,circular
95.25,95.25,47.625,3.7,0.0,281.451,42.169,2844.0,0.0,0.0,281.451,0.5,25.743243243243242,6061.406537294823,1590.9526124862618,43.925,5.429043096835613,1.0,1.7518355083162132,34.786786764882876,123.76913231947465,1.4257137156821518,0.0,0.0,0.0,703.3786560080563,0.40014151353034,1.0,29.858267716535433,axial,circular
95.5,95.5,47.75,3.825,0.0,281.451,42.169,2844.0,0.0,0.0,291.258,0.5,24.96732026143791,6061.406537294823,1645.111437569246,43.925,5.60338438160808,1.0,1.8114710701327206,35.90388474873025,123.55689827037054,1.4192932865719026,0.0,0.0,0.0,718.6217114864871,0.40530086322820036,1.0,29.780104712041886,axial,circular
95.5,95.5,47.75,3.725,0.0,281.451,37.069,1942.5,0.0,0.0,362.846,0.5,25.63758389261745,6089.036844683145,1605.4017449575679,44.025,5.464553157375569,1.0,2.0018293592857432,34.93478593291338,84.32528231853473,0.9550946621264967,0.0,0.0,0.0,677.556433315612,0.5355214446484091,1.0,20.340314136125656,axial,circular
95.25,95.25,47.625,3.775,0.0,281.451,37.069,1942.0,0.0,0.0,406.976,0.5,25.2317880794702,6040.725040157161,1620.6936153485979,43.85,5.533249186747611,1.0,2.0370598023304396,35.51513151332502,84.56465958380677,0.9565624959429696,0.0,0.0,0.0,680.0694752470641,0.5984329760604954,1.0,20.388451443569554,axial,circular
95.25,95.25,47.625,3.775,0.0,281.451,37.069,1943.25,0.0,0.0,406.976,0.5,25.2317880794702,6040.725040157161,1620.6936153485979,43.85,5.533249186747611,1.0,2.0370598023304396,35.51513151332502,84.61909100732879,0.9571782030078144,0.0,0.0,0.0,680.0694752470641,0.5984329760604954,1.0,20.401574803149607,axial,circular
95.5,95.5,47.75,3.75,0.0,281.451,42.169,1469.0,0.0,0.0,444.241,0.5,25.466666666666665,6082.12337734984,1615.3457776242617,44.0,5.4992982841478835,1.0,1.7726368323866004,35.176886394811504,63.78287365316806,0.7339962816767692,0.0,0.0,0.0,711.1177451575916,0.6247080782684606,1.0,15.38219895287958,axial,circular
95.25,95.25,47.625,3.725,0.0,281.451,42.169,1466.75,0.0,0.0,441.299,0.5,25.57046979865772,6054.508777924784,1600.8773531162235,43.9,5.4638034197592305,1.0,1.7647721500980338,35.02945185181447,63.84468217523493,0.7349813728865263,0.0,0.0,0.0,705.8811125682245,0.6251746818871681,1.0,15.398950131233596,axial,circular
95.0,95.0,47.5,3.7,0.0,281.451,42.169,1468.0,0.0,0.0,495.236,0.5,25.675675675675674,6026.957010352802,1586.458585690832,43.8,5.428299298742246,1.0,1.7568720733791356,34.881284610280915,64.0595176691888,0.7377323590948593,0.0,0.0,0.0,700.6611055708377,0.7068124604926155,1.0,15.452631578947368,axial,circular
95.5,95.5,47.75,3.7,0.0,281.451,42.169,997.5,0.0,0.0,524.656,0.5,25.81081081081081,6095.9542390072675,1595.446639281691,44.05,5.429783125657153,1.0,1.746827736609596,34.69280114640934,43.29362345799118,0.4988253832638717,0.0,0.0,0.0,706.1003463771686,0.743033200156159,1.0,10.44502617801047,axial,circular
95.25,95.25,47.625,3.55,0.0,281.451,42.169,992.0,0.0,0.0,507.004,0.5,26.83098591549296,6102.875560322209,1531.1716355136466,44.075,5.2199560708618264,1.0,1.6745528338243736,33.33322418831837,43.11954548435015,0.49860474924624915,0.0,0.0,0.0,688.3019474901785,0.736601141183368,1.0,10.414698162729659,axial,circular
95.25,95.25,47.625,3.675,0.0,281.451,42.169,995.0,0.0,0.0,534.462,0.5,25.918367346938776,6068.308223655679,1581.0167988471164,43.95,5.3942577945568715,1.0,1.7389149721463484,34.544237782385125,43.293203220663706,0.49901143860820807,0.0,0.0,0.0,700.8732485356561,0.7625658435625252,1.0,10.446194225721785,axial,circular
95.25,95.25,47.625,3.725,0.0,281.451,42.169,504.0,0.0,0.0,637.432,0.5,25.57046979865772,6054.508777924784,1600.8773531162235,43.9,5.4638034197592305,1.0,1.7647721500980338,35.02945185181447,21.938107936811594,0.2525519767750532,0.0,0.0,0.0,705.8811125682245,0.9030302534669268,1.0,5.291338582677166,axial,circular
95.5,95.5,47.75,3.75,0.0,281.451,42.169,503.75,0.0,0.0,632.529,0.5,25.466666666666665,6082.12337734984,1615.3457776242617,44.0,5.4992982841478835,1.0,1.7726368323866004,35.176886394811504,21.872445611152763,0.25170226473429036,0.0,0.0,0.0,711.1177451575916,0.8894856081250294,1.0,5.274869109947644,axial,circular
95.5,95.5,47.75,3.725,0.0,281.451,42.169,505.0,0.0,0.0,666.852,0.5,25.63758389261745,6089.036844683145,1605.4017449575679,44.025,5.464553157375569,1.0,1.7597242647291431,34.93478593291338,21.922402867881615,0.2524318517954105,0.0,0.0,0.0,708.610521223496,0.9410698543518727,1.0,5.287958115183246,axial,circular
96.0,96.0,48.0,5.0,0.0,410.899,33.441,450.0,0.0,0.0,1044.408,0.5,19.2,5808.804816487527,2110.5753426166443,43.0,7.207738418401391,1.0,4.464469955998937,68.87563972983054,19.61239781968804,0.24962519191241184,0.0,0.0,0.0,1061.485539573996,0.9839116606516847,1.0,4.6875,axial,circular
96.0,96.0,48.0,5.0,0.0,410.899,33.441,450.0,0.0,0.0,1166.991,0.5,19.2,5808.804816487527,2110.5753426166443,43.0,7.207738418401391,1.0,4.464469955998937,68.87563972983054,19.61239781968804,0.24962519191241184,0.0,0.0,0.0,1061.485539573996,1.0993941570493238,1.0,4.6875,axial,circular
166.0,166.0,83.0,5.0,0.0,274.586,34.716,1100.0,0.0,0.0,1985.847,0.5,33.2,19113.449704440303,3811.0179138602166,78.0,7.422975120310781,1.0,1.577068738550276,26.131346748534053,27.279800444866268,0.31062950786089916,0.0,0.0,0.0,1709.994684834571,1.1613176447926303,1.0,6.626506024096385,axial,circular
108.0,108.0,54.0,4.0,0.0,339.114,34.029,648.0,0.0,0.0,825.72,0.5,27.0,7853.981633974483,1957.097456106646,50.0,5.883481177391708,1.0,2.4832423363393463,39.90341671980023,24.837102745507426,0.29824387611650394,0.0,0.0,0.0,930.9422877526667,0.8869722762227531,1.0,6.0,axial,circular
108.0,108.0,54.0,4.0,0.0,339.114,34.029,648.0,0.0,0.0,828.662,0.5,27.0,7853.981633974483,1957.097456106646,50.0,5.883481177391708,1.0,2.4832423363393463,39.90341671980023,24.837102745507426,0.29824387611650394,0.0,0.0,0.0,930.9422877526667,0.890132515089012,1.0,6.0,axial,circular
108.0,108.0,54.0,4.0,0.0,339.114,34.029,864.0,0.0,0.0,766.88,0.5,27.0,7853.981633974483,1957.097456106646,50.0,5.883481177391708,1.0,2.4832423363393463,39.90341671980023,33.1161369940099,0.39765850148867193,0.0,0.0,0.0,930.9422877526667,0.8237674988975741,1.0,8.0,axial,circular
108.0,108.0,54.0,4.0,0.0,339.114,34.029,864.0,0.0,0.0,802.184,0.5,27.0,7853.981633974483,1957.097456106646,50.0,5.883481177391708,1.0,2.4832423363393463,39.90341671980023,33.1161369940099,0.39765850148867193,0.0,0.0,0.0,930.9422877526667,0.8616903652926814,1.0,8.0,axial,circular
108.0,108.0,54.0,4.0,0.0,339.114,34.029,864.0,0.0,0.0,869.85,0.5,27.0,7853.981633974483,1957.097456106646,50.0,5.883481177391708,1.0,2.4832423363393463,39.90341671980023,33.1161369940099,0.39765850148867193,0.0,0.0,0.0,930.9422877526667,0.9343758592166374,1.0,8.0,axial,circular
108.0,108.0,54.0,4.0,0.0,339.114,34.029,1080.0,0.0,0.0,837.488,0.5,27.0,7853.981633974483,1957.097456106646,50.0,5.883481177391708,1.0,2.4832423363393463,39.90341671980023,41.395171242512376,0.49707312686083993,0.0,0.0,0.0,930.9422877526667,0.899613231687789,1.0,10.0,axial,circular
108.0,108.0,54.0,4.0,0.0,339.114,34.029,1080.0,0.0,0.0,783.551,0.5,27.0,7853.981633974483,1957.097456106646,50.0,5.883481177391708,1.0,2.4832423363393463,39.90341671980023,41.395171242512376,0.49707312686083993,0.0,0.0,0.0,930.9422877526667,0.8416751610795602,1.0,10.0,axial,circular
108.0,108.0,54.0,4.0,0.0,339.114,34.029,1620.0,0.0,0.0,708.04,0.5,27.0,7853.981633974483,1957.097456106646,50.0,5.883481177391708,1.0,2.4832423363393463,39.90341671980023,62.092756863768564,0.7456096902912599,0.0,0.0,0.0,930.9422877526667,0.760562721572395,1.0,15.0,axial,circular
108.0,108.0,54.0,4.0,0.0,339.114,34.029,1620.0,0.0,0.0,647.239,0.5,27.0,7853.981633974483,1957.097456106646,50.0,5.883481177391708,1.0,2.4832423363393463,39.90341671980023,62.092756863768564,0.7456096902912599,0.0,0.0,0.0,930.9422877526667,0.6952514763965248,1.0,15.0,axial,circular
108.0,108.0,54.0,4.0,0.0,339.114,34.029,1620.0,0.0,0.0,644.297,0.5,27.0,7853.981633974483,1957.097456106646,50.0,5.883481177391708,1.0,2.4832423363393463,39.90341671980023,62.092756863768564,0.7456096902912599,0.0,0.0,0.0,930.9422877526667,0.6920912375302659,1.0,15.0,axial,circular
108.0,108.0,54.0,4.0,0.0,339.114,34.029,2160.0,0.0,0.0,672.736,0.5,27.0,7853.981633974483,1957.097456106646,50.0,5.883481177391708,1.0,2.4832423363393463,39.90341671980023,82.79034248502475,0.9941462537216799,0.0,0.0,0.0,930.9422877526667,0.7226398551772877,1.0,20.0,axial,circular
108.0,108.0,54.0,4.0,0.0,339.114,34.029,2160.0,0.0,0.0,698.233,0.5,27.0,7853.981633974483,1957.097456106646,50.0,5.883481177391708,1.0,2.4832423363393463,39.90341671980023,82.79034248502475,0.9941462537216799,0.0,0.0,0.0,930.9422877526667,0.7500282339580505,1.0,20.0,axial,circular
108.0,108.0,54.0,4.0,0.0,339.114,34.029,2160.0,0.0,0.0,676.659,0.5,27.0,7853.981633974483,1957.097456106646,50.0,5.883481177391708,1.0,2.4832423363393463,39.90341671980023,82.79034248502475,0.9941462537216799,0.0,0.0,0.0,930.9422877526667,0.7268538650591143,1.0,20.0,axial,circular
108.0,108.0,54.0,4.0,0.0,339.114,34.029,2700.0,0.0,0.0,649.2,0.5,27.0,7853.981633974483,1957.097456106646,50.0,5.883481177391708,1.0,2.4832423363393463,39.90341671980023,103.48792810628093,1.2426828171520998,0.0,0.0,0.0,930.9422877526667,0.6973579442472162,1.0,25.0,axial,circular
108.0,108.0,54.0,4.0,0.0,339.114,34.029,3240.0,0.0,0.0,559.96,0.5,27.0,7853.981633974483,1957.097456106646,50.0,5.883481177391708,1.0,2.4832423363393463,39.90341671980023,124.18551372753713,1.4912193805825198,0.0,0.0,0.0,930.9422877526667,0.601498081424324,1.0,30.0,axial,circular
108.0,108.0,54.0,4.0,0.0,339.114,34.029,3240.0,0.0,0.0,478.565,0.5,27.0,7853.981633974483,1957.097456106646,50.0,5.883481177391708,1.0,2.4832423363393463,39.90341671980023,124.18551372753713,1.4912193805825198,0.0,0.0,0.0,930.9422877526667,0.5140651641846411,1.0,30.0,axial,circular
108.0,108.0,54.0,4.0,0.0,339.114,34.029,3240.0,0.0,0.0,601.148,0.5,27.0,7853.981633974483,1957.097456106646,50.0,5.883481177391708,1.0,2.4832423363393463,39.90341671980023,124.18551372753713,1.4912193805825198,0.0,0.0,0.0,930.9422877526667,0.6457414255519494,1.0,30.0,axial,circular
108.0,108.0,54.0,4.0,0.0,339.114,34.029,4320.0,0.0,0.0,373.633,0.5,27.0,7853.981633974483,1957.097456106646,50.0,5.883481177391708,1.0,2.4832423363393463,39.90341671980023,165.5806849700495,1.9882925074433597,0.0,0.0,0.0,930.9422877526667,0.40134926183444253,1.0,40.0,axial,circular
108.0,108.0,54.0,4.0,0.0,339.114,34.029,4320.0,0.0,0.0,343.233,0.5,27.0,7853.981633974483,1957.097456106646,50.0,5.883481177391708,1.0,2.4832423363393463,39.90341671980023,165.5806849700495,1.9882925074433597,0.0,0.0,0.0,930.9422877526667,0.3686941763367294,1.0,40.0,axial,circular
108.0,108.0,54.0,4.0,0.0,339.114,34.029,4320.0,0.0,0.0,294.2,0.5,27.0,7853.981633974483,1957.097456106646,50.0,5.883481177391708,1.0,2.4832423363393463,39.90341671980023,165.5806849700495,1.9882925074433597,0.0,0.0,0.0,930.9422877526667,0.3160238866258949,1.0,40.0,axial,circular
108.0,108.0,54.0,4.0,0.0,339.114,34.029,5400.0,0.0,0.0,225.553,0.5,27.0,7853.981633974483,1957.097456106646,50.0,5.883481177391708,1.0,2.4832423363393463,39.90341671980023,206.97585621256187,2.4853656343041997,0.0,0.0,0.0,930.9422877526667,0.24228462168637144,1.0,50.0,axial,circular
108.0,108.0,54.0,4.0,0.0,339.114,34.029,5400.0,0.0,0.0,210.843,0.5,27.0,7853.981633974483,1957.097456106646,50.0,5.883481177391708,1.0,2.4832423363393463,39.90341671980023,206.97585621256187,2.4853656343041997,0.0,0.0,0.0,930.9422877526667,0.22648342735507668,1.0,50.0,axial,circular
108.0,108.0,54.0,4.0,0.0,339.114,34.029,5400.0,0.0,0.0,212.804,0.5,27.0,7853.981633974483,1957.097456106646,50.0,5.883481177391708,1.0,2.4832423363393463,39.90341671980023,206.97585621256187,2.4853656343041997,0.0,0.0,0.0,930.9422877526667,0.228589895205768,1.0,50.0,axial,circular
190.7,190.7,95.35,6.0,0.0,505.042,55.898,1150.0,0.0,0.0,3062.617,0.5,31.78333333333333,25080.661476503457,5240.087021291791,89.35,8.891508555908018,1.0,1.887690280690632,50.25836893220926,24.853151313595397,0.36299856535000996,0.0,0.0,0.0,4048.422844620839,0.7564963240115384,1.0,6.030414263240693,axial,circular
190.7,190.7,95.35,6.0,0.0,505.042,55.898,2300.0,0.0,0.0,2611.511,0.5,31.78333333333333,25080.661476503457,5240.087021291791,89.35,8.891508555908018,1.0,1.887690280690632,50.25836893220926,49.706302627190794,0.7259971307000199,0.0,0.0,0.0,4048.422844620839,0.6450687342281769,1.0,12.060828526481385,axial,circular
190.7,190.7,95.35,6.0,0.0,505.042,55.898,3450.0,0.0,0.0,2059.397,0.5,31.78333333333333,25080.661476503457,5240.087021291791,89.35,8.891508555908018,1.0,1.887690280690632,50.25836893220926,74.5594539407862,1.08899569605003,0.0,0.0,0.0,4048.422844620839,0.5086911814896835,1.0,18.091242789722077,axial,circular
190.7,190.7,95.35,6.0,0.0,505.042,48.347,1150.0,0.0,0.0,3147.935,0.5,31.78333333333333,25080.661476503457,5240.087021291791,89.35,8.891508555908018,1.0,2.1825162121754182,50.25836893220926,24.853151313595397,0.3576293676193641,0.0,0.0,0.0,3859.038769811761,0.8157303379860971,1.0,6.030414263240693,axial,circular
190.7,190.7,95.35,6.0,0.0,505.042,48.347,3450.0,0.0,0.0,2132.946,0.5,31.78333333333333,25080.661476503457,5240.087021291791,89.35,8.891508555908018,1.0,2.1825162121754182,50.25836893220926,74.5594539407862,1.0728881028580923,0.0,0.0,0.0,3859.038769811761,0.5527143227182562,1.0,18.091242789722077,axial,circular
267.4,267.4,133.7,7.0,0.0,460.913,55.898,1600.0,0.0,0.0,5180.853,0.5,38.199999999999996,50431.64129288505,8659.904911036525,126.69999999999999,10.447451112277292,1.0,1.4159004150025205,38.00604604982687,24.55132325293666,0.3518018256414226,0.0,0.0,0.0,6810.490637250267,0.760716558607849,1.0,5.983545250560958,axial,circular
267.4,267.4,133.7,7.0,0.0,460.913,55.898,3200.0,0.0,0.0,4533.614,0.5,38.199999999999996,50431.64129288505,8659.904911036525,126.69999999999999,10.447451112277292,1.0,1.4159004150025205,38.00604604982687,49.10264650587332,0.7036036512828452,0.0,0.0,0.0,6810.490637250267,0.665680968005918,1.0,11.967090501121916,axial,circular
267.4,267.4,133.7,7.0,0.0,460.913,55.898,4800.0,0.0,0.0,3625.519,0.5,38.199999999999996,50431.64129288505,8659.904911036525,126.69999999999999,10.447451112277292,1.0,1.4159004150025205,38.00604604982687,73.65396975880998,1.0554054769242678,0.0,0.0,0.0,6810.490637250267,0.5323432911235602,1.0,17.950635751682874,axial,circular
267.4,267.4,133.7,7.0,0.0,460.913,48.347,1600.0,0.0,0.0,5187.718,0.5,38.199999999999996,50431.64129288505,8659.904911036525,126.69999999999999,10.447451112277292,1.0,1.6370405898568867,38.00604604982687,24.55132325293666,0.34545834107665124,0.0,0.0,0.0,6429.681313847691,0.8068390557440447,1.0,5.983545250560958,axial,circular
267.4,267.4,133.7,7.0,0.0,460.913,48.347,4800.0,0.0,0.0,3903.047,0.5,38.199999999999996,50431.64129288505,8659.904911036525,126.69999999999999,10.447451112277292,1.0,1.6370405898568867,38.00604604982687,73.65396975880998,1.0363750232299538,0.0,0.0,0.0,6429.681313847691,0.6070358404224414,1.0,17.950635751682874,axial,circular
323.9,323.9,161.95,5.6,0.0,478.0,92.3,4000.0,0.0,0.0,10401.0,0.5,57.839285714285715,76797.24558063327,8534.573926829265,156.35,8.458864310376754,1.0,0.5755226184166539,25.860806781964108,50.269972655277314,0.813923012570772,0.0,0.0,0.0,11167.912104116838,0.9313289631072463,1.0,12.34949058351343,axial,circular
140.0,140.0,70.0,6.68,0.0,537.0,28.18,635.0,0.0,0.0,2715.0,0.5,20.95808383233533,12595.971956978356,4148.299154388371,63.31999999999999,9.685938331684213,1.0,6.275837354502157,82.1438547712322,18.921947281885494,0.26766237531989107,0.0,0.0,0.0,2582.591135654205,1.0512697741883381,1.0,4.535714285714286,axial,circular
159.0,159.0,79.5,4.8,0.0,433.0,64.5,650.0,0.0,0.0,2150.0,0.5,33.125,17530.36975036987,3503.8387815189785,74.7,7.125402680045866,1.0,1.341779710908966,41.30253494591513,16.830508838109196,0.2393284832695239,0.0,0.0,0.0,2647.8710412965743,0.8119730781704597,1.0,4.088050314465409,axial,circular
133.0,133.0,66.5,4.5,0.0,325.0,42.2,1862.0,0.0,0.0,882.0,0.5,29.555555555555557,12076.282160399165,2728.374048061702,62.0,6.647421165731558,1.0,1.739969230247618,34.84535288488316,57.8083546658792,0.7053361714885454,0.0,0.0,0.0,1396.340672788898,0.6316510126704179,1.0,14.0,axial,circular
133.0,133.0,66.5,4.5,0.0,325.0,42.2,1862.0,0.0,0.0,715.0,0.5,29.555555555555557,12076.282160399165,2728.374048061702,62.0,6.647421165731558,1.0,1.739969230247618,34.84535288488316,57.8083546658792,0.7053361714885454,0.0,0.0,0.0,1396.340672788898,0.5120526916772662,1.0,14.0,axial,circular
133.0,133.0,66.5,4.5,0.0,325.0,42.2,2793.0,0.0,0.0,784.0,0.5,29.555555555555557,12076.282160399165,2728.374048061702,62.0,6.647421165731558,1.0,1.739969230247618,34.84535288488316,86.7125319988188,1.058004257232818,0.0,0.0,0.0,1396.340672788898,0.5614675668181492,1.0,21.0,axial,circular
100.0,100.0,50.0,1.9,0.0,404.0,121.6,900.0,0.0,0.0,1065.0,0.5,52.631578947368425,7268.420179271881,891.1185452973983,48.1,2.8633382219991574,1.0,0.4073270451195926,24.04965991034635,36.69360351983939,0.6082826787044193,0.0,0.0,0.0,1243.8517860996096,0.8562113363518643,1.0,9.0,axial,circular
100.0,100.0,50.0,1.9,0.0,404.0,121.6,900.0,0.0,0.0,980.0,0.5,52.631578947368425,7268.420179271881,891.1185452973983,48.1,2.8633382219991574,1.0,0.4073270451195926,24.04965991034635,36.69360351983939,0.6082826787044193,0.0,0.0,0.0,1243.8517860996096,0.7878752203050019,1.0,9.0,axial,circular
100.0,100.0,50.0,1.9,0.0,404.0,121.6,1500.0,0.0,0.0,907.0,0.5,52.631578947368425,7268.420179271881,891.1185452973983,48.1,2.8633382219991574,1.0,0.4073270451195926,24.04965991034635,61.15600586639899,1.0138044645073656,0.0,0.0,0.0,1243.8517860996096,0.7291865559353435,1.0,15.0,axial,circular
100.0,100.0,50.0,1.9,0.0,404.0,121.6,1500.0,0.0,0.0,760.0,0.5,52.631578947368425,7268.420179271881,891.1185452973983,48.1,2.8633382219991574,1.0,0.4073270451195926,24.04965991034635,61.15600586639899,1.0138044645073656,0.0,0.0,0.0,1243.8517860996096,0.6110052728895933,1.0,15.0,axial,circular
100.0,100.0,50.0,1.9,0.0,404.0,121.6,3000.0,0.0,0.0,288.0,0.5,52.631578947368425,7268.420179271881,891.1185452973983,48.1,2.8633382219991574,1.0,0.4073270451195926,24.04965991034635,122.31201173279798,2.027608929014731,0.0,0.0,0.0,1243.8517860996096,0.2315388402528985,1.0,30.0,axial,circular
100.0,100.0,50.0,1.9,0.0,404.0,121.6,3000.0,0.0,0.0,317.5,0.5,52.631578947368425,7268.420179271881,891.1185452973983,48.1,2.8633382219991574,1.0,0.4073270451195926,24.04965991034635,122.31201173279798,2.027608929014731,0.0,0.0,0.0,1243.8517860996096,0.25525549229269195,1.0,30.0,axial,circular
360.0,360.0,180.0,6.0,0.0,498.0,31.5,1760.0,0.0,0.0,6888.0,0.5,60.0,95114.85918008458,10175.25720377528,174.0,9.070710280002203,1.0,1.6912811774923653,25.96099838759251,19.88916358597555,0.27720922630425476,0.0,0.0,0.0,8063.396151652753,0.8542306331542656,1.0,4.888888888888889,axial,circular
300.0,300.0,150.0,12.0,0.0,479.0,31.5,1580.0,0.0,0.0,9823.0,0.5,25.0,59828.49049496402,16214.655789193675,138.0,17.58047833442211,1.0,4.121209078674402,61.02209508832023,21.850413846078837,0.2966656336534856,0.0,0.0,0.0,9651.417573615137,1.0177779507596822,1.0,5.266666666666667,axial,circular
114.85,114.85,57.425,3.0,0.0,354.05,40.3,1000.0,0.0,0.0,806.4,0.5,38.28333333333333,9305.650730840662,1594.238585087945,54.425,4.477822747039475,1.0,1.5051026504783496,29.12950194927563,35.72433025123272,0.4533203405666336,0.0,0.0,0.0,939.4578955032656,0.8583673668185131,1.0,8.7070091423596,axial,circular
114.85,114.85,57.425,3.0,0.0,354.05,40.3,1500.0,0.0,0.0,688.2,0.5,38.28333333333333,9305.650730840662,1594.238585087945,54.425,4.477822747039475,1.0,1.5051026504783496,29.12950194927563,53.58649537684908,0.6799805108499504,0.0,0.0,0.0,939.4578955032656,0.7325501262952638,1.0,13.0605137135394,axial,circular
114.85,114.85,57.425,3.0,0.0,354.05,40.3,2000.0,0.0,0.0,632.2,0.5,38.28333333333333,9305.650730840662,1594.238585087945,54.425,4.477822747039475,1.0,1.5051026504783496,29.12950194927563,71.44866050246544,0.9066406811332672,0.0,0.0,0.0,939.4578955032656,0.6729412813773116,1.0,17.4140182847192,axial,circular
114.85,114.85,57.425,3.0,0.0,354.05,40.3,2500.0,0.0,0.0,566.1,0.5,38.28333333333333,9305.650730840662,1594.238585087945,54.425,4.477822747039475,1.0,1.5051026504783496,29.12950194927563,89.3108256280818,1.1333008514165839,0.0,0.0,0.0,939.4578955032656,0.6025815555009428,1.0,21.767522855899,axial,circular
127.3,127.3,63.65,3.0,0.0,345.2,40.3,1000.0,0.0,0.0,912.1,0.5,42.43333333333333,11556.1051027994,1775.7000994763662,60.65,4.493268236717036,1.0,1.3162060321228237,25.57421591615368,32.1590138710098,0.4079876690126131,0.0,0.0,0.0,1078.6827099820573,0.8455683877747255,1.0,7.855459544383347,axial,circular
127.3,127.3,63.65,3.0,0.0,345.2,40.3,1500.0,0.0,0.0,848.5,0.5,42.43333333333333,11556.1051027994,1775.7000994763662,60.65,4.493268236717036,1.0,1.3162060321228237,25.57421591615368,48.2385208065147,0.6119815035189197,0.0,0.0,0.0,1078.6827099820573,0.7866075836277323,1.0,11.78318931657502,axial,circular
127.3,127.3,63.65,3.0,0.0,345.2,40.3,2000.0,0.0,0.0,715.8,0.5,42.43333333333333,11556.1051027994,1775.7000994763662,60.65,4.493268236717036,1.0,1.3162060321228237,25.57421591615368,64.3180277420196,0.8159753380252261,0.0,0.0,0.0,1078.6827099820573,0.6635871636543673,1.0,15.710919088766694,axial,circular
127.3,127.3,63.65,3.0,0.0,345.2,40.3,2500.0,0.0,0.0,638.8,0.5,42.43333333333333,11556.1051027994,1775.7000994763662,60.65,4.493268236717036,1.0,1.3162060321228237,25.57421591615368,80.39753467752449,1.0199691725315327,0.0,0.0,0.0,1078.6827099820573,0.5922038001430705,1.0,19.638648860958366,axial,circular
139.2,139.2,69.6,3.0,0.0,361.95,40.3,1000.0,0.0,0.0,1059.8,0.5,46.4,13934.722710556742,1949.14524174321,66.6,4.505500490854843,1.0,1.2562885623305342,24.485974514488145,29.357205579854856,0.37978031765170045,0.0,0.0,0.0,1267.0624454843914,0.8364228643796983,1.0,7.183908045977012,axial,circular
139.2,139.2,69.6,3.0,0.0,361.95,40.3,1500.0,0.0,0.0,941.9,0.5,46.4,13934.722710556742,1949.14524174321,66.6,4.505500490854843,1.0,1.2562885623305342,24.485974514488145,44.03580836978229,0.5696704764775506,0.0,0.0,0.0,1267.0624454843914,0.7433729910919398,1.0,10.775862068965518,axial,circular
139.2,139.2,69.6,3.0,0.0,361.95,40.3,2000.0,0.0,0.0,868.3,0.5,46.4,13934.722710556742,1949.14524174321,66.6,4.505500490854843,1.0,1.2562885623305342,24.485974514488145,58.71441115970971,0.7595606353034009,0.0,0.0,0.0,1267.0624454843914,0.6852858776570032,1.0,14.367816091954024,axial,circular
139.2,139.2,69.6,3.0,0.0,361.95,40.3,2500.0,0.0,0.0,750.7,0.5,46.4,13934.722710556742,1949.14524174321,66.6,4.505500490854843,1.0,1.2562885623305342,24.485974514488145,73.39301394963714,0.9494507941292512,0.0,0.0,0.0,1267.0624454843914,0.5924727724946589,1.0,17.95977011494253,axial,circular
152.4,152.4,76.2,3.0,0.0,488.2,30.9,1000.0,0.0,0.0,1463.3,0.5,50.800000000000004,16833.407420170974,2141.538172661055,73.2,4.516875722059126,1.0,2.009986224099327,30.124846004224935,26.769199620441828,0.3693104062320429,0.0,0.0,0.0,1565.65122517641,0.9346270589959284,1.0,6.561679790026247,axial,circular
152.4,152.4,76.2,3.0,0.0,488.2,30.9,1500.0,0.0,0.0,1209.1,0.5,50.800000000000004,16833.407420170974,2141.538172661055,73.2,4.516875722059126,1.0,2.009986224099327,30.124846004224935,40.153799430662744,0.5539656093480644,0.0,0.0,0.0,1565.65122517641,0.7722665051814234,1.0,9.84251968503937,axial,circular
