Repository: Serali-Nerri/xgboost

# CFST柱极限承载力预测 - XGBoost ML管道

## 项目概述

本项目是一个完整的机器学习管道，用于预测混凝土填充钢管（CFST）柱的极限承载力。采用XGBoost算法，提供从数据加载、预处理、模型训练、评估到预测的全流程解决方案。

### 核心特性

- **模块化设计**：清晰的模块分离，便于维护和扩展
- **特征工程支持**：处理无量纲参数，剔除几何参数实现多截面统一预测
- **自动化超参数优化**：集成Optuna框架进行超参数搜索，支持持久化存储和断点续训
- **智能参数加载**：自动加载最优参数，无需手动配置
- **特征选择**：迭代剔除法自动寻找最优特征子集
- **多维度评估**：集成R²、RMSE、MAE、MAPE、COV等工程指标
- **可视化分析**：提供预测散点图、特征重要性图和学习曲线
- **COV稳定性指标**：特别添加变异系数评估模型预测稳定性

---

## 环境要求

### 系统要求
- Python 3.8+
- 8GB+ RAM（推荐16GB）
- 5GB+ 可用磁盘空间

### Python依赖
- pandas &gt;= 1.5.0
- numpy &gt;= 1.23.0
- xgboost &gt;= 1.7.0
- scikit-learn &gt;= 1.2.0
- matplotlib &gt;= 3.6.0
- seaborn &gt;= 0.12.0
- optuna &gt;= 3.0.0
- joblib &gt;= 1.2.0

---

File: data/processed/2026.3.11-new_feature_parameters_raw.csv (part 9 of 84)
b (mm),h (mm),r0 (mm),t (mm),R (%),fy (MPa),fc (MPa),L (mm),e1 (mm),e2 (mm),Nexp (kN),r0/h,b/t,Ac (mm^2),As (mm^2),Re (mm),te (mm),ke,xi,sigma_re (MPa),lambda,lambda_bar,e/h,e1/e2,e_bar,Npl (kN),psi,b/h,L/h,axial_flag,section_family
152.4,152.4,76.2,3.0,0.0,488.2,30.9,2000.0,0.0,0.0,1167.3,0.5,50.800000000000004,16833.407420170974,2141.538172661055,73.2,4.516875722059126,1.0,2.009986224099327,30.124846004224935,53.538399240883656,0.7386208124640858,0.0,0.0,0.0,1565.65122517641,0.745568349597449,1.0,13.123359580052494,axial,circular
152.4,152.4,76.2,3.0,0.0,394.3,30.9,2500.0,0.0,0.0,968.9,0.5,50.800000000000004,16833.407420170974,2141.538172661055,73.2,4.516875722059126,1.0,1.6233870712051715,24.330657065681876,66.92299905110457,0.8619468498376648,0.0,0.0,0.0,1364.560790763537,0.7100453175544156,1.0,16.404199475065617,axial,circular
165.1,165.1,82.55,3.0,0.0,438.2,30.9,1000.0,0.0,0.0,1549.5,0.5,55.03333333333333,19880.634484428563,2326.6434925592835,79.55,4.526132911229951,1.0,1.659638478578644,24.932136287881388,24.67564812287616,0.3292474609987166,0.0,0.0,0.0,1633.8467840083206,0.9483753404334571,1.0,6.0569351907934585,axial,circular
165.1,165.1,82.55,3.0,0.0,438.2,30.9,1500.0,0.0,0.0,1338.0,0.5,55.03333333333333,19880.634484428563,2326.6434925592835,79.55,4.526132911229951,1.0,1.659638478578644,24.932136287881388,37.013472184314246,0.49387119149807485,0.0,0.0,0.0,1633.8467840083206,0.8189262378186289,1.0,9.085402786190189,axial,circular
165.1,165.1,82.55,3.0,0.0,438.2,30.9,2000.0,0.0,0.0,1234.5,0.5,55.03333333333333,19880.634484428563,2326.6434925592835,79.55,4.526132911229951,1.0,1.659638478578644,24.932136287881388,49.35129624575232,0.6584949219974332,0.0,0.0,0.0,1633.8467840083206,0.7555788046241386,1.0,12.113870381586917,axial,circular
165.1,165.1,82.55,3.0,0.0,430.3,30.9,2500.0,0.0,0.0,1232.0,0.5,55.03333333333333,19880.634484428563,2326.6434925592835,79.55,4.526132911229951,1.0,1.6297180222099281,24.482652315553086,61.68912030719041,0.8184755884698598,0.0,0.0,0.0,1615.4663004171025,0.7626281029086809,1.0,15.142337976983647,axial,circular
193.7,193.7,96.85,3.0,0.0,398.8,30.9,1000.0,0.0,0.0,1999.6,0.5,64.56666666666666,27670.59046012288,2743.4948428812795,93.85,4.542601506329504,1.0,1.279624043800638,19.3030312277486,20.979406067870922,0.27357972223578536,0.0,0.0,0.0,1949.1269885588513,1.0258951888396288,1.0,5.162622612287042,axial,circular
193.7,193.7,96.85,3.5,0.0,398.8,30.9,1500.0,0.0,0.0,1817.1,0.5,55.34285714285714,27376.537387746874,3185.241770505275,93.35,5.281214356497657,1.0,1.5016217678035202,22.56184558512336,31.545425142850913,0.4090174244256317,0.0,0.0,0.0,2116.209423358882,0.8586579286259246,1.0,7.743933918430563,axial,circular
193.7,193.7,96.85,3.5,0.0,398.8,30.9,2000.0,0.0,0.0,1796.3,0.5,55.34285714285714,27376.537387746874,3185.241770505275,93.35,5.281214356497657,1.0,1.5016217678035202,22.56184558512336,42.060566857134546,0.5453565659008422,0.0,0.0,0.0,2116.209423358882,0.848829033729981,1.0,10.325245224574084,axial,circular
193.7,193.7,96.85,3.5,0.0,392.2,30.9,2500.0,0.0,0.0,1620.8,0.5,55.34285714285714,27376.537387746874,3185.241770505275,93.35,5.281214356497657,1.0,1.4767704546954377,22.188454961096742,52.57570857141819,0.6783012459564054,0.0,0.0,0.0,2095.1868276735468,0.7735825648539914,1.0,12.906556530717605,axial,circular
150.0,150.0,75.0,3.0,0.0,324.4,52.6,675.0,0.0,0.0,1462.0,0.5,50.0,16286.016316209487,2106.557639766901,72.0,4.5149535878693285,1.0,0.7977256979520627,20.34237422090014,18.36358886108864,0.24310854987250102,0.0,0.0,0.0,1540.0117565730015,0.9493434019318128,1.0,4.5,axial,circular
150.0,150.0,75.0,3.0,0.0,324.4,52.6,900.0,0.0,0.0,1489.0,0.5,50.0,16286.016316209487,2106.557639766901,72.0,4.5149535878693285,1.0,0.7977256979520627,20.34237422090014,24.484785148118185,0.3241447331633347,0.0,0.0,0.0,1540.0117565730015,0.9668757356200199,1.0,6.0,axial,circular
159.0,159.0,79.5,6.0,0.0,394.0,37.7,2135.0,0.0,0.0,1414.0,0.5,26.5,16971.66891285546,4316.01794400457,73.5,8.816955607719692,1.0,2.657746545708997,47.26368040056542,55.613844459469654,0.7110292442507916,0.0,0.0,0.0,2340.3429879524515,0.6041849452319371,1.0,13.427672955974844,axial,circular
159.0,159.0,79.5,6.0,0.0,457.0,120.1,2135.0,0.0,0.0,2792.0,0.5,26.5,16971.66891285546,4316.01794400457,73.5,8.816955607719692,1.0,0.9676802635148745,54.821070921468014,55.613844459469654,0.8696096389431658,0.0,0.0,0.0,4010.7176368440296,0.696134770084932,1.0,13.427672955974844,axial,circular
159.0,159.0,79.5,6.0,0.0,487.0,116.0,2135.0,0.0,0.0,2193.0,0.5,26.5,16971.66891285546,4316.01794400457,73.5,8.816955607719692,1.0,1.0676518642692678,58.419828312374015,55.613844459469654,0.8782682672948017,0.0,0.0,0.0,4070.6143326214587,0.5387393206046412,1.0,13.427672955974844,axial,circular
114.3,114.3,57.15,2.74,0.0,235.0,56.2,600.0,0.0,0.0,947.75,0.5,41.71532846715328,9300.52200229386,1455.0603505695326,54.40999999999999,4.101607349143428,1.0,0.6541919998877272,17.715084121461235,21.497640954670896,0.26372245605226774,0.0,0.0,0.0,864.6285189127551,1.0961354839321835,1.0,5.2493438320209975,axial,circular
114.3,114.3,57.15,2.74,0.0,235.0,66.75,600.0,0.0,0.0,1031.92,0.5,41.71532846715328,9300.52200229386,1455.0603505695326,54.40999999999999,4.101607349143428,1.0,0.5507953617032251,17.715084121461235,21.497640954670896,0.2743581311652813,0.0,0.0,0.0,962.7490260369552,1.071847358026192,1.0,5.2493438320209975,axial,circular
114.3,114.3,57.15,2.74,0.0,235.0,107.2,600.0,0.0,0.0,1296.61,0.5,41.71532846715328,9300.52200229386,1455.0603505695326,54.40999999999999,4.101607349143428,1.0,0.34296259695606596,17.715084121461235,21.497640954670896,0.3097849017598768,0.0,0.0,0.0,1338.9551410297418,0.9683744886350892,1.0,5.2493438320209975,axial,circular
114.3,114.3,57.15,5.9,0.0,355.0,56.2,600.0,0.0,0.0,1723.19,0.5,19.3728813559322,8251.58945419444,2968.003002470112,51.24999999999999,8.510414974374221,1.0,2.2720545871168243,58.95019152981168,21.956463044251727,0.27643334807735864,0.0,0.0,0.0,1517.3803932026174,1.1356348136033287,1.0,5.2493438320209975,axial,circular
114.3,114.3,57.15,5.9,0.0,355.0,66.75,600.0,0.0,0.0,1810.94,0.5,19.3728813559322,8251.58945419444,2968.003002470112,51.24999999999999,8.510414974374221,1.0,1.912950828403978,58.95019152981168,21.956463044251727,0.2822546645287283,0.0,0.0,0.0,1604.4346619443686,1.1287090979481667,1.0,5.2493438320209975,axial,circular
114.3,114.3,57.15,5.9,0.0,355.0,107.2,600.0,0.0,0.0,1968.06,0.5,19.3728813559322,8251.58945419444,2968.003002470112,51.24999999999999,8.510414974374221,1.0,1.1911330951116188,58.95019152981168,21.956463044251727,0.30341357203137775,0.0,0.0,0.0,1938.2114553665338,1.0154000455166134,1.0,5.2493438320209975,axial,circular
114.3,114.3,57.15,2.74,0.0,235.0,56.2,900.0,0.0,0.0,877.28,0.5,41.71532846715328,9300.52200229386,1455.0603505695326,54.40999999999999,4.101607349143428,1.0,0.6541919998877272,17.715084121461235,32.24646143200634,0.3955836840784016,0.0,0.0,0.0,864.6285189127551,1.0146322736418105,1.0,7.874015748031496,axial,circular
114.3,114.3,57.15,2.74,0.0,235.0,66.75,900.0,0.0,0.0,983.51,0.5,41.71532846715328,9300.52200229386,1455.0603505695326,54.40999999999999,4.101607349143428,1.0,0.5507953617032251,17.715084121461235,32.24646143200634,0.411537196747922,0.0,0.0,0.0,962.7490260369552,1.0215642637920963,1.0,7.874015748031496,axial,circular
114.3,114.3,57.15,2.74,0.0,235.0,107.2,900.0,0.0,0.0,1233.24,0.5,41.71532846715328,9300.52200229386,1455.0603505695326,54.40999999999999,4.101607349143428,1.0,0.34296259695606596,17.715084121461235,32.24646143200634,0.46467735263981524,0.0,0.0,0.0,1338.9551410297418,0.9210465401040695,1.0,7.874015748031496,axial,circular
114.3,114.3,57.15,5.9,0.0,355.0,56.2,900.0,0.0,0.0,1592.48,0.5,19.3728813559322,8251.58945419444,2968.003002470112,51.24999999999999,8.510414974374221,1.0,2.2720545871168243,58.95019152981168,32.934694566377594,0.41465002211603796,0.0,0.0,0.0,1517.3803932026174,1.0494929334356797,1.0,7.874015748031496,axial,circular
114.3,114.3,57.15,5.9,0.0,355.0,66.75,900.0,0.0,0.0,1713.34,0.5,19.3728813559322,8251.58945419444,2968.003002470112,51.24999999999999,8.510414974374221,1.0,1.912950828403978,58.95019152981168,32.934694566377594,0.42338199679309246,0.0,0.0,0.0,1604.4346619443686,1.0678777021207284,1.0,7.874015748031496,axial,circular
114.3,114.3,57.15,5.9,0.0,355.0,107.2,900.0,0.0,0.0,1907.29,0.5,19.3728813559322,8251.58945419444,2968.003002470112,51.24999999999999,8.510414974374221,1.0,1.1911330951116188,58.95019152981168,32.934694566377594,0.45512035804706663,0.0,0.0,0.0,1938.2114553665338,0.9840463973727334,1.0,7.874015748031496,axial,circular
152.0,152.0,76.0,1.7,0.0,270.0,73.0,900.0,0.0,0.0,1550.0,0.5,89.41176470588236,17343.130828215915,1229.8116610812722,74.3,2.5892138720788296,1.0,0.2622720498130666,9.408987152910955,23.961320112489933,0.3544922508183778,0.0,0.0,0.0,1598.0976989517053,0.9699031548676557,1.0,5.921052631578948,axial,circular
152.0,152.0,76.0,1.7,0.0,270.0,73.0,900.0,0.0,0.0,1458.0,0.5,89.41176470588236,17343.130828215915,1229.8116610812722,74.3,2.5892138720788296,1.0,0.2622720498130666,9.408987152910955,23.961320112489933,0.3544922508183778,0.0,0.0,0.0,1598.0976989517053,0.9123347095464787,1.0,5.921052631578948,axial,circular
152.0,152.0,76.0,1.7,0.0,328.0,85.0,660.0,0.0,0.0,1863.0,0.5,89.41176470588236,17343.130828215915,1229.8116610812722,74.3,2.5892138720788296,1.0,0.2736314579836195,11.430176985758495,17.571634749159283,0.27581386089399834,0.0,0.0,0.0,1877.54434523301,0.9922535277156369,1.0,4.342105263157895,axial,circular
152.0,152.0,76.0,1.7,0.0,328.0,85.0,660.0,0.0,0.0,1895.0,0.5,89.41176470588236,17343.130828215915,1229.8116610812722,74.3,2.5892138720788296,1.0,0.2736314579836195,11.430176985758495,17.571634749159283,0.27581386089399834,0.0,0.0,0.0,1877.54434523301,1.009297066570656,1.0,4.342105263157895,axial,circular
219.1,219.1,109.55,16.0,0.0,374.0,186.0,4195.0,0.0,0.0,6402.0,0.5,13.69375,27493.970121138063,14763.880512894608,93.55,22.428841284479844,1.0,1.0797462970373248,89.66741464880238,81.0804149314859,1.1974931838533347,0.0,0.0,0.0,10635.569754354263,0.6019423639602368,1.0,19.146508443633046,axial,circular
273.0,273.0,136.5,10.0,0.0,412.0,180.0,4195.0,0.0,0.0,8648.0,0.5,27.3,50272.55104090727,12377.611321058845,126.5,14.71673431585026,1.0,0.5635476306086739,47.93118211960717,63.589121062136016,1.0625114568929523,0.0,0.0,0.0,14148.635051639552,0.6112250382059197,1.0,15.366300366300367,axial,circular
219.1,219.1,109.55,16.0,0.0,374.0,186.0,4195.0,0.0,0.0,6324.0,0.5,13.69375,27493.970121138063,14763.880512894608,93.55,22.428841284479844,1.0,1.0797462970373248,89.66741464880238,81.0804149314859,1.1974931838533347,0.0,0.0,0.0,10635.569754354263,0.5946084832371974,1.0,19.146508443633046,axial,circular
273.0,273.0,136.5,10.0,0.0,412.0,180.0,4195.0,0.0,0.0,8592.0,0.5,27.3,50272.55104090727,12377.611321058845,126.5,14.71673431585026,1.0,0.5635476306086739,47.93118211960717,63.589121062136016,1.0625114568929523,0.0,0.0,0.0,14148.635051639552,0.6072670592351136,1.0,15.366300366300367,axial,circular
44.45,44.45,22.225,1.25,0.0,250.0,42.4,700.0,0.0,0.0,45.2,0.5,35.56,1382.1456514422382,256.1039967061512,20.975,1.8607408253542097,1.0,1.0925383651240677,22.178078967273056,64.72314344271939,0.7456296934621613,0.0,0.0,0.0,122.62897479768868,0.3685915182327035,1.0,15.74803149606299,axial,circular
44.45,44.45,22.225,1.6,0.0,250.0,42.4,700.0,0.0,0.0,69.4,0.5,27.78125,1336.4040624059705,322.85240766988386,20.625,2.356682665539605,1.0,1.4244276471689592,28.56585049138915,65.1367851427568,0.7297471723927611,0.0,0.0,0.0,137.3766341634841,0.5051805237665892,1.0,15.74803149606299,axial,circular
44.45,44.45,22.225,2.0,0.0,250.0,42.4,700.0,0.0,0.0,82.0,0.5,22.225,1285.0704384463136,396.4787837102266,20.225,2.910551463431556,1.0,1.819144388974579,35.97715035144074,65.5728941507143,0.7174227811519168,0.0,0.0,0.0,153.60668251768033,0.5338309418313341,1.0,15.74803149606299,axial,circular
44.45,44.45,22.225,1.25,0.0,250.0,51.7,700.0,0.0,0.0,68.6,0.5,35.56,1382.1456514422382,256.1039967061512,20.975,1.8607408253542097,1.0,0.8960082530224461,22.178078967273056,64.72314344271939,0.7735251219146301,0.0,0.0,0.0,135.4829293561015,0.5063368523697379,1.0,15.74803149606299,axial,circular
44.45,44.45,22.225,1.6,0.0,250.0,51.7,700.0,0.0,0.0,86.5,0.5,27.78125,1336.4040624059705,322.85240766988386,20.625,2.356682665539605,1.0,1.1681959814306357,28.56585049138915,65.1367851427568,0.7540766549970838,0.0,0.0,0.0,149.80519194385965,0.5774165693296957,1.0,15.74803149606299,axial,circular
44.45,44.45,22.225,2.0,0.0,250.0,51.7,700.0,0.0,0.0,104.8,0.5,22.225,1285.0704384463136,396.4787837102266,20.225,2.910551463431556,1.0,1.4919095182306024,35.97715035144074,65.5728941507143,0.7385664420117188,0.0,0.0,0.0,165.55783759523106,0.6330114087152029,1.0,15.74803149606299,axial,circular
44.45,44.45,22.225,1.25,0.0,250.0,60.7,700.0,0.0,0.0,85.4,0.5,35.56,1382.1456514422382,256.1039967061512,20.975,1.8607408253542097,1.0,0.7631569469729895,22.178078967273056,64.72314344271939,0.7991537655734284,0.0,0.0,0.0,147.92224021908163,0.5773303586635622,1.0,15.74803149606299,axial,circular
44.45,44.45,22.225,1.6,0.0,250.0,60.7,700.0,0.0,0.0,101.0,0.5,27.78125,1336.4040624059705,322.85240766988386,20.625,2.356682665539605,1.0,0.9949873515644789,28.56585049138915,65.1367851427568,0.7766482909144307,0.0,0.0,0.0,161.83282850551336,0.6241008139863236,1.0,15.74803149606299,axial,circular
44.45,44.45,22.225,2.0,0.0,250.0,60.7,700.0,0.0,0.0,124.0,0.5,22.225,1285.0704384463136,396.4787837102266,20.225,2.910551463431556,1.0,1.2707038236000354,35.97715035144074,65.5728941507143,0.7583469336442705,0.0,0.0,0.0,177.12347154124788,0.7000766127775636,1.0,15.74803149606299,axial,circular
57.15,57.15,28.575,1.25,0.0,250.0,42.4,700.0,0.0,0.0,119.8,0.5,45.72,2345.6878262614955,333.2312133304132,27.325,1.876479664361021,1.0,0.8376249645734762,17.168157953897722,50.06801983710706,0.5940518238343717,0.0,0.0,0.0,182.7649671660907,0.6554866715300518,1.0,12.248468941382328,axial,circular
57.15,57.15,28.575,1.6,0.0,250.0,42.4,700.0,0.0,0.0,135.0,0.5,35.71875,2285.981857880021,421.57524494893926,26.974999999999998,2.38214892896789,1.0,1.0873678138123979,22.07737654279787,50.33492589522291,0.5801721026351797,0.0,0.0,0.0,202.3194420113477,0.6672616267517588,1.0,12.248468941382328,axial,circular
57.15,57.15,28.575,2.0,0.0,250.0,42.4,700.0,0.0,0.0,144.3,0.5,28.575,2218.6889432401276,519.8823303090459,26.574999999999996,2.9498083887031576,1.0,1.381601480481726,27.749843731920585,50.622389998151526,0.5689030053329515,0.0,0.0,0.0,224.04299377064288,0.6440728075064142,1.0,12.248468941382328,axial,circular
57.15,57.15,28.575,1.25,0.0,250.0,51.7,700.0,0.0,0.0,151.6,0.5,45.72,2345.6878262614955,333.2312133304132,27.325,1.876479664361021,1.0,0.6869496808107425,17.168157953897722,50.06801983710706,0.6185066808552768,0.0,0.0,0.0,204.57986395032262,0.7410308965539857,1.0,12.248468941382328,axial,circular
57.15,57.15,28.575,1.6,0.0,250.0,51.7,700.0,0.0,0.0,173.1,0.5,35.71875,2285.981857880021,421.57524494893926,26.974999999999998,2.38214892896789,1.0,0.891767800882895,22.07737654279787,50.33492589522291,0.6019183232280244,0.0,0.0,0.0,223.5790732896319,0.7742227277942081,1.0,12.248468941382328,axial,circular
57.15,57.15,28.575,2.0,0.0,250.0,51.7,700.0,0.0,0.0,188.3,0.5,28.575,2218.6889432401276,519.8823303090459,26.574999999999996,2.9498083887031576,1.0,1.1330735545923634,27.749843731920585,50.622389998151526,0.5881423788478852,0.0,0.0,0.0,244.67680094277608,0.7695866517563256,1.0,12.248468941382328,axial,circular
57.15,57.15,28.575,1.25,0.0,250.0,60.7,700.0,0.0,0.0,162.0,0.5,45.72,2345.6878262614955,333.2312133304132,27.325,1.876479664361021,1.0,0.5850955271485236,17.168157953897722,50.06801983710706,0.6407469786532465,0.0,0.0,0.0,225.6910543866761,0.7177953970760652,1.0,12.248468941382328,axial,circular
57.15,57.15,28.575,1.6,0.0,250.0,60.7,700.0,0.0,0.0,181.7,0.5,35.71875,2285.981857880021,421.57524494893926,26.974999999999998,2.38214892896789,1.0,0.7595452274406207,22.07737654279787,50.33492589522291,0.6218938641033323,0.0,0.0,0.0,244.1529100105521,0.7442057520106848,1.0,12.248468941382328,axial,circular
57.15,57.15,28.575,2.0,0.0,250.0,60.7,700.0,0.0,0.0,206.1,0.5,28.575,2218.6889432401276,519.8823303090459,26.574999999999996,2.9498083887031576,1.0,0.9650725333183721,27.749843731920585,50.622389998151526,0.6059722076728554,0.0,0.0,0.0,264.6450014319372,0.778779114983609,1.0,12.248468941382328,axial,circular
63.5,63.5,31.75,1.25,0.0,250.0,42.4,700.0,0.0,0.0,150.5,0.5,50.8,2922.466566001905,371.7948216425442,30.5,1.882031550857974,1.0,0.7501151506287681,15.42648812178667,44.972255362342274,0.5402928463756063,0.0,0.0,0.0,216.86128780911682,0.6939920053065045,1.0,11.023622047244094,axial,circular
63.5,63.5,31.75,1.6,0.0,250.0,42.4,700.0,0.0,0.0,185.6,0.5,39.6875,2855.7784079478274,470.93666358846696,30.15,2.3911477330874007,1.0,0.9723265600576122,19.827095630907138,45.19323635818449,0.527343028818126,0.0,0.0,0.0,238.81917039410462,0.7771570418476825,1.0,11.023622047244094,axial,circular
63.5,63.5,31.75,2.0,0.0,250.0,42.4,700.0,0.0,0.0,202.3,0.5,31.75,2780.5058479678164,581.5841036084555,29.75,2.963704617880097,1.0,1.2332833454752117,24.90508082252183,45.43288383907956,0.5166479951005754,0.0,0.0,0.0,263.2894738559493,0.7683558215877714,1.0,11.023622047244094,axial,circular
63.5,63.5,31.75,1.25,0.0,250.0,51.7,700.0,0.0,0.0,169.3,0.5,50.8,2922.466566001905,371.7948216425442,30.5,1.882031550857974,1.0,0.6151814774982547,15.42648812178667,44.972255362342274,0.5633026377639478,0.0,0.0,0.0,244.04022687293454,0.6937380864186385,1.0,11.023622047244094,axial,circular
63.5,63.5,31.75,1.6,0.0,250.0,51.7,700.0,0.0,0.0,210.5,0.5,39.6875,2855.7784079478274,470.93666358846696,30.15,2.3911477330874007,1.0,0.7974206217880611,19.827095630907138,45.19323635818449,0.5479675416190073,0.0,0.0,0.0,265.3779095880194,0.7932084487619429,1.0,11.023622047244094,axial,circular
63.5,63.5,31.75,2.0,0.0,250.0,51.7,700.0,0.0,0.0,231.3,0.5,31.75,2780.5058479678164,581.5841036084555,29.75,2.963704617880097,1.0,1.011435470950657,24.90508082252183,45.43288383907956,0.5350303168013331,0.0,0.0,0.0,289.14817824205,0.7999358716566962,1.0,11.023622047244094,axial,circular
63.5,63.5,31.75,1.25,0.0,250.0,60.7,700.0,0.0,0.0,181.2,0.5,50.8,2922.466566001905,371.7948216425442,30.5,1.882031550857974,1.0,0.5239684083469484,15.42648812178667,44.972255362342274,0.5841399631613218,0.0,0.0,0.0,270.3424259669517,0.6702610563321312,1.0,11.023622047244094,axial,circular
63.5,63.5,31.75,1.6,0.0,250.0,60.7,700.0,0.0,0.0,226.7,0.5,39.6875,2855.7784079478274,470.93666358846696,30.15,2.3911477330874007,1.0,0.6791869216876896,19.827095630907138,45.19323635818449,0.5668322475572161,0.0,0.0,0.0,291.07991525954986,0.7788239178160278,1.0,11.023622047244094,axial,circular
63.5,63.5,31.75,2.0,0.0,250.0,60.7,700.0,0.0,0.0,240.6,0.5,31.75,2780.5058479678164,581.5841036084555,29.75,2.963704617880097,1.0,0.8614697503813669,24.90508082252183,45.43288383907956,0.5519955410472447,0.0,0.0,0.0,314.1727308737603,0.7658207614991162,1.0,11.023622047244094,axial,circular
44.45,44.45,22.225,1.25,0.0,250.0,42.4,490.0,0.0,0.0,82.0,0.5,35.56,1382.1456514422382,256.1039967061512,20.975,1.8607408253542097,1.0,1.0925383651240677,22.178078967273056,45.30620040990357,0.521940785423513,0.0,0.0,0.0,122.62897479768868,0.6686837277672939,1.0,11.023622047244094,axial,circular
44.45,44.45,22.225,1.6,0.0,250.0,42.4,490.0,0.0,0.0,96.5,0.5,27.78125,1336.4040624059705,322.85240766988386,20.625,2.356682665539605,1.0,1.4244276471689592,28.56585049138915,45.59574959992977,0.5108230206749328,0.0,0.0,0.0,137.3766341634841,0.7024484228166549,1.0,11.023622047244094,axial,circular
44.45,44.45,22.225,2.0,0.0,250.0,42.4,490.0,0.0,0.0,127.1,0.5,22.225,1285.0704384463136,396.4787837102266,20.225,2.910551463431556,1.0,1.819144388974579,35.97715035144074,45.90102590550001,0.5021959468063418,0.0,0.0,0.0,153.60668251768033,0.8274379598385677,1.0,11.023622047244094,axial,circular
44.45,44.45,22.225,1.25,0.0,250.0,51.7,490.0,0.0,0.0,94.0,0.5,35.56,1382.1456514422382,256.1039967061512,20.975,1.8607408253542097,1.0,0.8960082530224461,22.178078967273056,45.30620040990357,0.5414675853402411,0.0,0.0,0.0,135.4829293561015,0.6938143458127605,1.0,11.023622047244094,axial,circular
44.45,44.45,22.225,1.6,0.0,250.0,51.7,490.0,0.0,0.0,117.1,0.5,27.78125,1336.4040624059705,322.85240766988386,20.625,2.356682665539605,1.0,1.1681959814306357,28.56585049138915,45.59574959992977,0.5278536584979586,0.0,0.0,0.0,149.80519194385965,0.7816818528151139,1.0,11.023622047244094,axial,circular
44.45,44.45,22.225,2.0,0.0,250.0,51.7,490.0,0.0,0.0,138.0,0.5,22.225,1285.0704384463136,396.4787837102266,20.225,2.910551463431556,1.0,1.4919095182306024,35.97715035144074,45.90102590550001,0.5169965094082032,0.0,0.0,0.0,165.55783759523106,0.8335455572776527,1.0,11.023622047244094,axial,circular
44.45,44.45,22.225,1.25,0.0,250.0,60.7,490.0,0.0,0.0,109.9,0.5,35.56,1382.1456514422382,256.1039967061512,20.975,1.8607408253542097,1.0,0.7631569469729895,22.178078967273056,45.30620040990357,0.5594076359014,0.0,0.0,0.0,147.92224021908163,0.7429579205752399,1.0,11.023622047244094,axial,circular
44.45,44.45,22.225,1.6,0.0,250.0,60.7,490.0,0.0,0.0,130.0,0.5,27.78125,1336.4040624059705,322.85240766988386,20.625,2.356682665539605,1.0,0.9949873515644789,28.56585049138915,45.59574959992977,0.5436538036401014,0.0,0.0,0.0,161.83282850551336,0.8032980774081393,1.0,11.023622047244094,axial,circular
44.45,44.45,22.225,2.0,0.0,250.0,60.7,490.0,0.0,0.0,145.3,0.5,22.225,1285.0704384463136,396.4787837102266,20.225,2.910551463431556,1.0,1.2707038236000354,35.97715035144074,45.90102590550001,0.5308428535509894,0.0,0.0,0.0,177.12347154124788,0.8203317083595161,1.0,11.023622047244094,axial,circular
57.15,57.15,28.575,1.25,0.0,250.0,42.4,490.0,0.0,0.0,163.0,0.5,45.72,2345.6878262614955,333.2312133304132,27.325,1.876479664361021,1.0,0.8376249645734762,17.168157953897722,35.04761388597495,0.41583627668406026,0.0,0.0,0.0,182.7649671660907,0.8918558218647616,1.0,8.57392825896763,axial,circular
57.15,57.15,28.575,1.6,0.0,250.0,42.4,490.0,0.0,0.0,181.6,0.5,35.71875,2285.981857880021,421.57524494893926,26.974999999999998,2.38214892896789,1.0,1.0873678138123979,22.07737654279787,35.234448126656034,0.4061204718446258,0.0,0.0,0.0,202.3194420113477,0.8975904549490327,1.0,8.57392825896763,axial,circular
57.15,57.15,28.575,2.0,0.0,250.0,42.4,490.0,0.0,0.0,205.8,0.5,28.575,2218.6889432401276,519.8823303090459,26.574999999999996,2.9498083887031576,1.0,1.381601480481726,27.749843731920585,35.43567299870607,0.39823210373306606,0.0,0.0,0.0,224.04299377064288,0.918573692202495,1.0,8.57392825896763,axial,circular
57.15,57.15,28.575,1.25,0.0,250.0,51.7,490.0,0.0,0.0,176.5,0.5,45.72,2345.6878262614955,333.2312133304132,27.325,1.876479664361021,1.0,0.6869496808107425,17.168157953897722,35.04761388597495,0.43295467659869374,0.0,0.0,0.0,204.57986395032262,0.8627437548929979,1.0,8.57392825896763,axial,circular
57.15,57.15,28.575,1.6,0.0,250.0,51.7,490.0,0.0,0.0,192.1,0.5,35.71875,2285.981857880021,421.57524494893926,26.974999999999998,2.38214892896789,1.0,0.891767800882895,22.07737654279787,35.234448126656034,0.42134282625961705,0.0,0.0,0.0,223.5790732896319,0.8592038475405395,1.0,8.57392825896763,axial,circular
57.15,57.15,28.575,2.0,0.0,250.0,51.7,490.0,0.0,0.0,221.9,0.5,28.575,2218.6889432401276,519.8823303090459,26.574999999999996,2.9498083887031576,1.0,1.1330735545923634,27.749843731920585,35.43567299870607,0.4116996651935197,0.0,0.0,0.0,244.67680094277608,0.9069106639656327,1.0,8.57392825896763,axial,circular
57.15,57.15,28.575,1.25,0.0,250.0,60.7,490.0,0.0,0.0,187.2,0.5,45.72,2345.6878262614955,333.2312133304132,27.325,1.876479664361021,1.0,0.5850955271485236,17.168157953897722,35.04761388597495,0.4485228850572725,0.0,0.0,0.0,225.6910543866761,0.8294524588434531,1.0,8.57392825896763,axial,circular
57.15,57.15,28.575,1.6,0.0,250.0,60.7,490.0,0.0,0.0,201.5,0.5,35.71875,2285.981857880021,421.57524494893926,26.974999999999998,2.38214892896789,1.0,0.7595452274406207,22.07737654279787,35.234448126656034,0.4353257048723326,0.0,0.0,0.0,244.1529100105521,0.8253024712721685,1.0,8.57392825896763,axial,circular
57.15,57.15,28.575,2.0,0.0,250.0,60.7,490.0,0.0,0.0,231.3,0.5,28.575,2218.6889432401276,519.8823303090459,26.574999999999996,2.9498083887031576,1.0,0.9650725333183721,27.749843731920585,35.43567299870607,0.4241805453709988,0.0,0.0,0.0,264.6450014319372,0.8740010155056224,1.0,8.57392825896763,axial,circular
63.5,63.5,31.75,1.25,0.0,250.0,42.4,490.0,0.0,0.0,191.3,0.5,50.8,2922.466566001905,371.7948216425442,30.5,1.882031550857974,1.0,0.7501151506287681,15.42648812178667,31.480578753639595,0.3782049924629243,0.0,0.0,0.0,216.86128780911682,0.8821307017616898,1.0,7.716535433070866,axial,circular
63.5,63.5,31.75,1.6,0.0,250.0,42.4,490.0,0.0,0.0,226.3,0.5,39.6875,2855.7784079478274,470.93666358846696,30.15,2.3911477330874007,1.0,0.9723265600576122,19.827095630907138,31.635265450729143,0.3691401201726882,0.0,0.0,0.0,238.81917039410462,0.9475788716063069,1.0,7.716535433070866,axial,circular
63.5,63.5,31.75,2.0,0.0,250.0,42.4,490.0,0.0,0.0,243.6,0.5,31.75,2780.5058479678164,581.5841036084555,29.75,2.963704617880097,1.0,1.2332833454752117,24.90508082252183,31.80301868735569,0.3616535965704027,0.0,0.0,0.0,263.2894738559493,0.9252173907008459,1.0,7.716535433070866,axial,circular
63.5,63.5,31.75,1.25,0.0,250.0,51.7,490.0,0.0,0.0,208.0,0.5,50.8,2922.466566001905,371.7948216425442,30.5,1.882031550857974,1.0,0.6151814774982547,15.42648812178667,31.480578753639595,0.39431184643476347,0.0,0.0,0.0,244.04022687293454,0.8523184995574531,1.0,7.716535433070866,axial,circular
63.5,63.5,31.75,1.6,0.0,250.0,51.7,490.0,0.0,0.0,240.8,0.5,39.6875,2855.7784079478274,470.93666358846696,30.15,2.3911477330874007,1.0,0.7974206217880611,19.827095630907138,31.635265450729143,0.38357727913330514,0.0,0.0,0.0,265.3779095880194,0.9073852468497665,1.0,7.716535433070866,axial,circular
63.5,63.5,31.75,2.0,0.0,250.0,51.7,490.0,0.0,0.0,269.0,0.5,31.75,2780.5058479678164,581.5841036084555,29.75,2.963704617880097,1.0,1.011435470950657,24.90508082252183,31.80301868735569,0.37452122176093317,0.0,0.0,0.0,289.14817824205,0.9303188477114192,1.0,7.716535433070866,axial,circular
63.5,63.5,31.75,1.25,0.0,250.0,60.7,490.0,0.0,0.0,239.1,0.5,50.8,2922.466566001905,371.7948216425442,30.5,1.882031550857974,1.0,0.5239684083469484,15.42648812178667,31.480578753639595,0.4088979742129253,0.0,0.0,0.0,270.3424259669517,0.8844338773124314,1.0,7.716535433070866,axial,circular
63.5,63.5,31.75,1.6,0.0,250.0,60.7,490.0,0.0,0.0,262.0,0.5,39.6875,2855.7784079478274,470.93666358846696,30.15,2.3911477330874007,1.0,0.6791869216876896,19.827095630907138,31.635265450729143,0.3967825732900513,0.0,0.0,0.0,291.07991525954986,0.900096455526243,1.0,7.716535433070866,axial,circular
63.5,63.5,31.75,2.0,0.0,250.0,60.7,490.0,0.0,0.0,280.2,0.5,31.75,2780.5058479678164,581.5841036084555,29.75,2.963704617880097,1.0,0.8614697503813669,24.90508082252183,31.80301868735569,0.38639687873307127,0.0,0.0,0.0,314.1727308737603,0.8918660738655542,1.0,7.716535433070866,axial,circular
44.45,44.45,22.225,1.25,0.0,250.0,42.4,350.0,0.0,0.0,83.83,0.5,35.56,1382.1456514422382,256.1039967061512,20.975,1.8607408253542097,1.0,1.0925383651240677,22.178078967273056,32.361571721359695,0.3728148467310807,0.0,0.0,0.0,122.62897479768868,0.6836067914479542,1.0,7.874015748031495,axial,circular
44.45,44.45,22.225,1.6,0.0,250.0,42.4,350.0,0.0,0.0,93.47,0.5,27.78125,1336.4040624059705,322.85240766988386,20.625,2.356682665539605,1.0,1.4244276471689592,28.56585049138915,32.5683925713784,0.36487358619638055,0.0,0.0,0.0,137.3766341634841,0.6803922702660387,1.0,7.874015748031495,axial,circular
44.45,44.45,22.225,2.0,0.0,250.0,42.4,350.0,0.0,0.0,104.22,0.5,22.225,1285.0704384463136,396.4787837102266,20.225,2.910551463431556,1.0,1.819144388974579,35.97715035144074,32.78644707535715,0.3587113905759584,0.0,0.0,0.0,153.60668251768033,0.6784861068007516,1.0,7.874015748031495,axial,circular
44.45,44.45,22.225,1.25,0.0,250.0,51.7,350.0,0.0,0.0,95.19,0.5,35.56,1382.1456514422382,256.1039967061512,20.975,1.8607408253542097,1.0,0.8960082530224461,22.178078967273056,32.361571721359695,0.38676256095731504,0.0,0.0,0.0,135.4829293561015,0.7025977401906028,1.0,7.874015748031495,axial,circular
44.45,44.45,22.225,1.6,0.0,250.0,51.7,350.0,0.0,0.0,104.45,0.5,27.78125,1336.4040624059705,322.85240766988386,20.625,2.356682665539605,1.0,1.1681959814306357,28.56585049138915,32.5683925713784,0.3770383274985419,0.0,0.0,0.0,149.80519194385965,0.6972388516356846,1.0,7.874015748031495,axial,circular
44.45,44.45,22.225,2.0,0.0,250.0,51.7,350.0,0.0,0.0,114.77,0.5,22.225,1285.0704384463136,396.4787837102266,20.225,2.910551463431556,1.0,1.4919095182306024,35.97715035144074,32.78644707535715,0.3692832210058594,0.0,0.0,0.0,165.55783759523106,0.6932320551359145,1.0,7.874015748031495,axial,circular
44.45,44.45,22.225,1.25,0.0,250.0,60.7,350.0,0.0,0.0,106.52,0.5,35.56,1382.1456514422382,256.1039967061512,20.975,1.8607408253542097,1.0,0.7631569469729895,22.178078967273056,32.361571721359695,0.3995768827867142,0.0,0.0,0.0,147.92224021908163,0.7201080773400778,1.0,7.874015748031495,axial,circular
44.45,44.45,22.225,1.6,0.0,250.0,60.7,350.0,0.0,0.0,115.38,0.5,27.78125,1336.4040624059705,322.85240766988386,20.625,2.356682665539605,1.0,0.9949873515644789,28.56585049138915,32.5683925713784,0.38832414545721533,0.0,0.0,0.0,161.83282850551336,0.7129579397796239,1.0,7.874015748031495,axial,circular
44.45,44.45,22.225,2.0,0.0,250.0,60.7,350.0,0.0,0.0,125.27,0.5,22.225,1285.0704384463136,396.4787837102266,20.225,2.910551463431556,1.0,1.2707038236000354,35.97715035144074,32.78644707535715,0.37917346682213526,0.0,0.0,0.0,177.12347154124788,0.7072467522793983,1.0,7.874015748031495,axial,circular
57.15,57.15,28.575,1.25,0.0,250.0,42.4,350.0,0.0,0.0,126.4,0.5,45.72,2345.6878262614955,333.2312133304132,27.325,1.876479664361021,1.0,0.8376249645734762,17.168157953897722,25.03400991855353,0.29702591191718586,0.0,0.0,0.0,182.7649671660907,0.6915986250534103,1.0,6.124234470691164,axial,circular
57.15,57.15,28.575,1.6,0.0,250.0,42.4,350.0,0.0,0.0,139.22,0.5,35.71875,2285.981857880021,421.57524494893926,26.974999999999998,2.38214892896789,1.0,1.0873678138123979,22.07737654279787,25.167462947611455,0.29008605131758985,0.0,0.0,0.0,202.3194420113477,0.6881197309361472,1.0,6.124234470691164,axial,circular
57.15,57.15,28.575,2.0,0.0,250.0,42.4,350.0,0.0,0.0,153.62,0.5,28.575,2218.6889432401276,519.8823303090459,26.574999999999996,2.9498083887031576,1.0,1.381601480481726,27.749843731920585,25.311194999075763,0.28445150266647573,0.0,0.0,0.0,224.04299377064288,0.6856719659676739,1.0,6.124234470691164,axial,circular
57.15,57.15,28.575,1.25,0.0,250.0,51.7,350.0,0.0,0.0,145.86,0.5,45.72,2345.6878262614955,333.2312133304132,27.325,1.876479664361021,1.0,0.6869496808107425,17.168157953897722,25.03400991855353,0.3092533404276384,0.0,0.0,0.0,204.57986395032262,0.7129733942702136,1.0,6.124234470691164,axial,circular
57.15,57.15,28.575,1.6,0.0,250.0,51.7,350.0,0.0,0.0,158.17,0.5,35.71875,2285.981857880021,421.57524494893926,26.974999999999998,2.38214892896789,1.0,0.891767800882895,22.07737654279787,25.167462947611455,0.3009591616140122,0.0,0.0,0.0,223.5790732896319,0.7074454584356435,1.0,6.124234470691164,axial,circular
57.15,57.15,28.575,2.0,0.0,250.0,51.7,350.0,0.0,0.0,172.0,0.5,28.575,2218.6889432401276,519.8823303090459,26.574999999999996,2.9498083887031576,1.0,1.1330735545923634,27.749843731920585,25.311194999075763,0.2940711894239426,0.0,0.0,0.0,244.67680094277608,0.7029681577381199,1.0,6.124234470691164,axial,circular
57.15,57.15,28.575,1.25,0.0,250.0,60.7,350.0,0.0,0.0,165.26,0.5,45.72,2345.6878262614955,333.2312133304132,27.325,1.876479664361021,1.0,0.5850955271485236,17.168157953897722,25.03400991855353,0.32037348932662324,0.0,0.0,0.0,225.6910543866761,0.7322399217332749,1.0,6.124234470691164,axial,circular
57.15,57.15,28.575,1.6,0.0,250.0,60.7,350.0,0.0,0.0,177.06,0.5,35.71875,2285.981857880021,421.57524494893926,26.974999999999998,2.38214892896789,1.0,0.7595452274406207,22.07737654279787,25.167462947611455,0.3109469320516661,0.0,0.0,0.0,244.1529100105521,0.7252012683049636,1.0,6.124234470691164,axial,circular
57.15,57.15,28.575,2.0,0.0,250.0,60.7,350.0,0.0,0.0,190.33,0.5,28.575,2218.6889432401276,519.8823303090459,26.574999999999996,2.9498083887031576,1.0,0.9650725333183721,27.749843731920585,25.311194999075763,0.3029861038364277,0.0,0.0,0.0,264.6450014319372,0.7191898542204285,1.0,6.124234470691164,axial,circular
63.5,63.5,31.75,1.25,0.0,250.0,42.4,350.0,0.0,0.0,150.42,0.5,50.8,2922.466566001905,371.7948216425442,30.5,1.882031550857974,1.0,0.7501151506287681,15.42648812178667,22.486127681171137,0.27014642318780313,0.0,0.0,0.0,216.86128780911682,0.6936231059016904,1.0,5.511811023622047,axial,circular
63.5,63.5,31.75,1.6,0.0,250.0,42.4,350.0,0.0,0.0,164.95,0.5,39.6875,2855.7784079478274,470.93666358846696,30.15,2.3911477330874007,1.0,0.9723265600576122,19.827095630907138,22.596618179092246,0.263671514409063,0.0,0.0,0.0,238.81917039410462,0.690689946405039,1.0,5.511811023622047,axial,circular
63.5,63.5,31.75,2.0,0.0,250.0,42.4,350.0,0.0,0.0,181.34,0.5,31.75,2780.5058479678164,581.5841036084555,29.75,2.963704617880097,1.0,1.2332833454752117,24.90508082252183,22.71644191953978,0.2583239975502877,0.0,0.0,0.0,263.2894738559493,0.6887476257376494,1.0,5.511811023622047,axial,circular
63.5,63.5,31.75,1.25,0.0,250.0,51.7,350.0,0.0,0.0,174.69,0.5,50.8,2922.466566001905,371.7948216425442,30.5,1.882031550857974,1.0,0.6151814774982547,15.42648812178667,22.486127681171137,0.2816513188819739,0.0,0.0,0.0,244.04022687293454,0.7158246090754398,1.0,5.511811023622047,axial,circular
63.5,63.5,31.75,1.6,0.0,250.0,51.7,350.0,0.0,0.0,188.69,0.5,39.6875,2855.7784079478274,470.93666358846696,30.15,2.3911477330874007,1.0,0.7974206217880611,19.827095630907138,22.596618179092246,0.27398377080950365,0.0,0.0,0.0,265.3779095880194,0.711023763405658,1.0,5.511811023622047,axial,circular
63.5,63.5,31.75,2.0,0.0,250.0,51.7,350.0,0.0,0.0,204.46,0.5,31.75,2780.5058479678164,581.5841036084555,29.75,2.963704617880097,1.0,1.011435470950657,24.90508082252183,22.71644191953978,0.26751515840066653,0.0,0.0,0.0,289.14817824205,0.7071114929482408,1.0,5.511811023622047,axial,circular
63.5,63.5,31.75,1.25,0.0,250.0,60.7,350.0,0.0,0.0,198.88,0.5,50.8,2922.466566001905,371.7948216425442,30.5,1.882031550857974,1.0,0.5239684083469484,15.42648812178667,22.486127681171137,0.2920699815806609,0.0,0.0,0.0,270.3424259669517,0.7356595964863921,1.0,5.511811023622047,axial,circular
63.5,63.5,31.75,1.6,0.0,250.0,60.7,350.0,0.0,0.0,212.35,0.5,39.6875,2855.7784079478274,470.93666358846696,30.15,2.3911477330874007,1.0,0.6791869216876896,19.827095630907138,22.596618179092246,0.28341612377860803,0.0,0.0,0.0,291.07991525954986,0.7295247417213653,1.0,5.511811023622047,axial,circular
63.5,63.5,31.75,2.0,0.0,250.0,60.7,350.0,0.0,0.0,227.53,0.5,31.75,2780.5058479678164,581.5841036084555,29.75,2.963704617880097,1.0,0.8614697503813669,24.90508082252183,22.71644191953978,0.27599777052362234,0.0,0.0,0.0,314.1727308737603,0.7242194424933246,1.0,5.511811023622047,axial,circular
108.0,108.0,54.0,4.5,0.0,348.1,31.8,4158.0,0.0,0.0,342.0,0.5,24.0,7697.687399458391,2181.8032215905537,49.5,6.577977273970184,1.0,3.1026458881708914,46.25846240543477,159.92608333687795,1.9157152559206816,0.0,0.0,0.0,1004.2721607384486,0.3405451364384381,1.0,38.5,axial,circular
108.0,108.0,54.0,4.5,0.0,348.1,31.8,4158.0,0.0,0.0,292.0,0.5,24.0,7697.687399458391,2181.8032215905537,49.5,6.577977273970184,1.0,3.1026458881708914,46.25846240543477,159.92608333687795,1.9157152559206816,0.0,0.0,0.0,1004.2721607384486,0.2907578357895436,1.0,38.5,axial,circular
108.0,108.0,54.0,4.5,0.0,348.1,46.8,4158.0,0.0,0.0,298.0,0.5,24.0,7697.687399458391,2181.8032215905537,49.5,6.577977273970184,1.0,2.108208103500734,46.25846240543477,159.92608333687795,1.9899476374425835,0.0,0.0,0.0,1119.7374717303244,0.26613381040066664,1.0,38.5,axial,circular
108.0,108.0,54.0,4.5,0.0,348.1,46.8,4158.0,0.0,0.0,280.0,0.5,24.0,7697.687399458391,2181.8032215905537,49.5,6.577977273970184,1.0,2.108208103500734,46.25846240543477,159.92608333687795,1.9899476374425835,0.0,0.0,0.0,1119.7374717303244,0.2500586137992841,1.0,38.5,axial,circular
108.0,108.0,54.0,4.5,0.0,348.1,46.8,4023.0,0.0,0.0,318.0,0.5,24.0,7697.687399458391,2181.8032215905537,49.5,6.577977273970184,1.0,2.108208103500734,46.25846240543477,154.73367803373256,1.925338947915227,0.0,0.0,0.0,1119.7374717303244,0.2839951399577584,1.0,37.25,axial,circular
108.0,108.0,54.0,4.5,0.0,348.1,46.8,4023.0,0.0,0.0,320.0,0.5,24.0,7697.687399458391,2181.8032215905537,49.5,6.577977273970184,1.0,2.108208103500734,46.25846240543477,154.73367803373256,1.925338947915227,0.0,0.0,0.0,1119.7374717303244,0.28578127291346755,1.0,37.25,axial,circular
108.0,108.0,54.0,4.5,0.0,348.1,31.8,3807.0,0.0,0.0,350.0,0.5,24.0,7697.687399458391,2181.8032215905537,49.5,6.577977273970184,1.0,3.1026458881708914,46.25846240543477,146.42582954869994,1.7539990330182864,0.0,0.0,0.0,1004.2721607384486,0.3485111045422612,1.0,35.25,axial,circular
108.0,108.0,54.0,4.5,0.0,348.1,31.8,3807.0,0.0,0.0,370.0,0.5,24.0,7697.687399458391,2181.8032215905537,49.5,6.577977273970184,1.0,3.1026458881708914,46.25846240543477,146.42582954869994,1.7539990330182864,0.0,0.0,0.0,1004.2721607384486,0.36842602480181896,1.0,35.25,axial,circular
108.0,108.0,54.0,4.5,0.0,348.1,31.8,3510.0,0.0,0.0,400.0,0.5,24.0,7697.687399458391,2181.8032215905537,49.5,6.577977273970184,1.0,3.1026458881708914,46.25846240543477,135.00253788178009,1.617162229023952,0.0,0.0,0.0,1004.2721607384486,0.3982984051911556,1.0,32.5,axial,circular
108.0,108.0,54.0,4.5,0.0,348.1,31.8,3510.0,0.0,0.0,390.0,0.5,24.0,7697.687399458391,2181.8032215905537,49.5,6.577977273970184,1.0,3.1026458881708914,46.25846240543477,135.00253788178009,1.617162229023952,0.0,0.0,0.0,1004.2721607384486,0.38834094506137673,1.0,32.5,axial,circular
108.0,108.0,54.0,4.5,0.0,348.1,46.8,3510.0,0.0,0.0,440.0,0.5,24.0,7697.687399458391,2181.8032215905537,49.5,6.577977273970184,1.0,2.108208103500734,46.25846240543477,135.00253788178009,1.6798259277112717,0.0,0.0,0.0,1119.7374717303244,0.3929492502560179,1.0,32.5,axial,circular
169.0,169.0,84.5,5.1,0.0,309.0,37.8,3327.0,47.6,47.6,622.0,0.5,33.13725490196079,19805.73106158535,3957.0541167908273,79.4,7.570854000284413,1.0,1.633231666360192,29.463399069116925,81.04815132773957,0.9680148997445157,0.28165680473372784,1.0,2.3869553014102447,1971.386356216292,0.3155140026401587,1.0,19.68639053254438,eccentric,circular
169.0,169.0,84.5,5.26,0.0,309.0,36.8,3327.0,38.1,38.1,702.0,0.5,32.129277566539926,19725.989900214867,4073.7417554203507,79.24,7.798439062922114,0.9999999999999999,1.7340649051357138,30.410369389739184,81.11113385731365,0.963113333674645,0.22544378698224854,1.0,1.913537721298398,1984.7026307527954,0.3537053809082382,1.0,19.68639053254438,eccentric,circular
169.0,169.0,84.5,5.66,0.0,295.0,28.9,3327.0,47.6,47.6,600.0,0.5,29.858657243816253,19527.340713543083,4363.476568748561,78.84,8.364835473521723,1.0,2.2809392446864147,31.299168755567074,81.26619869623802,0.9191821936364825,0.28165680473372784,1.0,2.3998160375107345,1851.5657344022202,0.3240500668444864,1.0,19.68639053254438,eccentric,circular
169.0,169.0,84.5,6.55,0.0,298.0,25.8,3327.0,47.6,47.6,625.0,0.5,25.801526717557252,19088.953135723936,4997.966190929415,77.95,9.612004027918275,1.0,3.0241808595253517,36.746339965614446,81.59904412335257,0.9089006966006741,0.28165680473372784,1.0,2.4195143519504296,1981.8889157986432,0.3153557169717271,1.0,19.68639053254438,eccentric,circular
169.0,169.0,84.5,7.19,0.0,312.0,21.8,3327.0,47.6,47.6,653.0,0.5,23.504867872044503,18776.784383470273,5445.55423867575,77.31,10.497800621132399,1.0,4.150677293755969,42.36597844772097,81.82810200385349,0.912710379183878,0.28165680473372784,1.0,2.4331171263248583,2108.3468220264854,0.309721338623194,1.0,19.68639053254438,eccentric,circular
