Repository: Serali-Nerri/xgboost

# CFST柱极限承载力预测 - XGBoost ML管道

## 项目概述

本项目是一个完整的机器学习管道，用于预测混凝土填充钢管（CFST）柱的极限承载力。采用XGBoost算法，提供从数据加载、预处理、模型训练、评估到预测的全流程解决方案。

### 核心特性

- **模块化设计**：清晰的模块分离，便于维护和扩展
- **特征工程支持**：处理无量纲参数，剔除几何参数实现多截面统一预测
- **自动化超参数优化**：集成Optuna框架进行超参数搜索，支持持久化存储和断点续训
- **智能参数加载**：自动加载最优参数，无需手动配置
- **特征选择**：迭代剔除法自动寻找最优特征子集
- **多维度评估**：集成R²、RMSE、MAE、MAPE、COV等工程指标
- **可视化分析**：提供预测散点图、特征重要性图和学习曲线
- **COV稳定性指标**：特别添加变异系数评估模型预测稳定性

---

## 环境要求

### 系统要求
- Python 3.8+
- 8GB+ RAM（推荐16GB）
- 5GB+ 可用磁盘空间

### Python依赖
- pandas &gt;= 1.5.0
- numpy &gt;= 1.23.0
- xgboost &gt;= 1.7.0
- scikit-learn &gt;= 1.2.0
- matplotlib &gt;= 3.6.0
- seaborn &gt;= 0.12.0
- optuna &gt;= 3.0.0
- joblib &gt;= 1.2.0

---

File: data/processed/2026.3.11-new_feature_parameters_raw.csv (part 10 of 84)
b (mm),h (mm),r0 (mm),t (mm),R (%),fy (MPa),fc (MPa),L (mm),e1 (mm),e2 (mm),Nexp (kN),r0/h,b/t,Ac (mm^2),As (mm^2),Re (mm),te (mm),ke,xi,sigma_re (MPa),lambda,lambda_bar,e/h,e1/e2,e_bar,Npl (kN),psi,b/h,L/h,axial_flag,section_family
169.0,169.0,84.5,7.29,0.0,312.0,22.6,3327.0,38.1,38.1,739.0,0.5,23.18244170096022,18728.240493786998,5514.83434899248,77.21,10.63537776087172,0.9999999999999999,4.065197494000098,42.97678877596135,81.86312014577085,0.9148088356657255,0.22544378698224854,1.0,1.9491832455570854,2143.88655204524,0.34470107538806266,1.0,19.68639053254438,eccentric,circular
169.0,169.0,84.5,8.81,0.0,323.0,22.5,3302.0,47.6,47.6,758.0,0.5,19.182746878547103,17998.109228351503,6546.079083556983,75.69,12.699240227739907,1.0,5.221248563545343,54.19282063099471,81.75099505815542,0.9206968734950943,0.28165680473372784,1.0,2.465446704590576,2519.3410016268144,0.30087233110187805,1.0,19.53846153846154,eccentric,circular
140.0,140.0,70.0,9.6,0.0,273.0,28.2,3327.0,31.8,31.8,548.0,0.5,14.583333333333334,11461.03265512014,5713.308652530153,60.4,13.53755897322916,1.0,4.825890634045549,61.18797350482717,100.40418722609527,1.0576345993138143,0.22714285714285715,1.0,2.0273242161638216,1882.9343830151197,0.2910351018831014,1.0,23.764285714285716,eccentric,circular
140.0,140.0,70.0,9.75,0.0,273.0,18.4,3327.0,31.8,31.8,548.0,0.5,14.35897435897436,11404.177682071799,5789.623679481812,60.25,13.729436024227937,1.0,7.532362017188201,62.20972671558883,100.46105455208424,1.0340715866997163,0.22714285714285715,1.0,2.02962135454132,1790.4041338486559,0.30607614763601904,1.0,23.764285714285716,eccentric,circular
141.0,141.0,70.5,5.0,0.0,293.0,29.0,3327.0,31.8,31.8,417.0,0.5,28.2,13478.21788206361,3203.7169955589407,65.5,7.36991692201552,1.0,2.4015481303507555,32.96771997176408,97.55574210534503,1.0973185341164378,0.225531914893617,1.0,1.9275972991656884,1329.5573982786143,0.3136382081284286,1.0,23.595744680851062,eccentric,circular
127.0,127.0,63.5,1.83,0.0,193.0,56.7,1410.0,6.35,6.35,965.0,0.5,69.39890710382514,11948.070308454247,1099.4765310168032,61.67,2.7750397583065194,1.0,0.31322934627475696,8.684654991943543,45.07037314611554,0.5806081439586199,0.049999999999999996,1.0,0.4119946084146279,889.6545569755989,1.0846906728388372,1.0,11.10236220472441,eccentric,circular
127.0,127.0,63.5,2.84,0.0,270.0,56.7,1410.0,6.35,6.35,1046.0,0.5,44.718309859154935,11559.916168847469,1680.8819914100275,60.66,4.260543400175791,1.0,0.6924098619906682,18.963843027488686,45.40292203819102,0.5793323643177232,0.049999999999999996,1.0,0.41809679016669193,1109.2853844543588,0.9429494110882134,1.0,11.10236220472441,eccentric,circular
127.0,127.0,63.5,1.73,0.0,193.0,48.7,1714.0,6.35,6.35,851.0,0.5,73.41040462427746,11986.850128170161,1040.928350732715,61.77,2.6262008572494224,1.0,0.3441470962773413,8.205549060209464,54.746153273892006,0.6833395235301363,0.049999999999999996,1.0,0.4113703946776328,784.6587729333008,1.084547868901911,1.0,13.496062992125983,eccentric,circular
127.0,127.0,63.5,1.78,0.0,193.0,34.2,2032.0,15.9,15.9,354.0,0.5,71.34831460674157,11967.45236433057,1070.2245868931252,61.72,2.700660245336252,1.0,0.5046664331946608,8.44503284753559,64.92790953860661,0.7398046591447995,0.1251968503937008,1.0,1.030828181120054,615.8402161304787,0.5748244280379988,1.0,16.0,eccentric,circular
127.0,127.0,63.5,3.25,0.0,270.0,34.2,2032.0,15.9,15.9,526.0,0.5,39.07692307692308,11404.177682071799,1911.740704634355,60.25,4.854442752434963,1.0,1.3234351650935718,21.7543492640239,65.61707615993446,0.7526326302985921,0.1251968503937008,1.0,1.0528274309805665,906.1928669781315,0.5804503866313191,1.0,16.0,eccentric,circular
127.0,127.0,63.5,1.62,0.0,193.0,36.2,2032.0,22.2,22.2,344.0,0.5,78.39506172839506,12029.58050064796,976.3207232105168,61.88,2.462108593704137,1.0,0.43270385400893885,7.6791686907708225,64.84873937003252,0.7584593389888217,0.1748031496062992,1.0,1.4357617149512394,623.9007137030859,0.551369781191995,1.0,16.0,eccentric,circular
127.0,127.0,63.5,3.25,0.0,270.0,36.2,2032.0,22.2,22.2,503.0,0.5,39.07692307692308,11404.177682071799,1911.740704634355,60.25,4.854442752434963,1.0,1.250317200171275,21.7543492640239,65.61707615993446,0.7592599428614656,0.1748031496062992,1.0,1.4699854696709798,929.0012223422751,0.5414416987867837,1.0,16.0,eccentric,circular
127.0,127.0,63.5,3.02,0.0,270.0,48.7,1714.0,6.35,6.35,804.0,0.5,42.05298013245033,11491.413112717413,1782.6013352799712,60.48,4.521923264962247,1.0,0.8600339447081643,20.187157432867174,55.261105574379215,0.678699981864597,0.049999999999999996,1.0,0.419145641083171,1040.9341791149304,0.7723831305871931,1.0,13.496062992125983,eccentric,circular
101.6,101.6,50.8,1.6,0.0,218.0,67.4,808.0,10.0,10.0,430.0,0.5,63.49999999999999,7604.664840985595,767.1051754256334,49.199999999999996,2.4218670824751314,1.0,0.3262657093334562,10.731037072755665,32.325677818401566,0.4364965063325417,0.0984251968503937,1.0,0.8130856024852073,679.7833385252172,0.6325544855701825,1.0,7.952755905511811,eccentric,circular
101.6,101.6,50.8,1.6,0.0,218.0,67.4,808.0,30.0,30.0,235.0,0.5,63.49999999999999,7604.664840985595,767.1051754256334,49.199999999999996,2.4218670824751314,1.0,0.3262657093334562,10.731037072755665,32.325677818401566,0.4364965063325417,0.29527559055118113,1.0,2.439256807455622,679.7833385252172,0.34569838164882066,1.0,7.952755905511811,eccentric,circular
101.6,101.6,50.8,1.6,0.0,218.0,67.4,1313.0,10.0,10.0,350.0,0.5,63.49999999999999,7604.664840985595,767.1051754256334,49.199999999999996,2.4218670824751314,1.0,0.3262657093334562,10.731037072755665,52.52922645490255,0.7093068227903803,0.0984251968503937,1.0,0.8130856024852073,679.7833385252172,0.5148699301152648,1.0,12.923228346456694,eccentric,circular
101.6,101.6,50.8,1.6,0.0,218.0,67.4,1313.0,30.0,30.0,190.0,0.5,63.49999999999999,7604.664840985595,767.1051754256334,49.199999999999996,2.4218670824751314,1.0,0.3262657093334562,10.731037072755665,52.52922645490255,0.7093068227903803,0.29527559055118113,1.0,2.439256807455622,679.7833385252172,0.27950081920542946,1.0,12.923228346456694,eccentric,circular
101.6,101.6,50.8,1.6,0.0,218.0,67.4,1565.0,10.0,10.0,315.0,0.5,63.49999999999999,7604.664840985595,767.1051754256334,49.199999999999996,2.4218670824751314,1.0,0.3262657093334562,10.731037072755665,62.610997259651555,0.8454418717950839,0.0984251968503937,1.0,0.8130856024852073,679.7833385252172,0.46338293710373835,1.0,15.403543307086615,eccentric,circular
101.6,101.6,50.8,1.6,0.0,218.0,67.4,1818.0,10.0,10.0,280.0,0.5,63.49999999999999,7604.664840985595,767.1051754256334,49.199999999999996,2.4218670824751314,1.0,0.3262657093334562,10.731037072755665,72.73277509140352,0.9821171392482189,0.0984251968503937,1.0,0.8130856024852073,679.7833385252172,0.41189594409221186,1.0,17.893700787401574,eccentric,circular
101.6,101.6,50.8,1.6,0.0,218.0,67.4,1818.0,30.0,30.0,140.0,0.5,63.49999999999999,7604.664840985595,767.1051754256334,49.199999999999996,2.4218670824751314,1.0,0.3262657093334562,10.731037072755665,72.73277509140352,0.9821171392482189,0.29527559055118113,1.0,2.439256807455622,679.7833385252172,0.20594797204610593,1.0,17.893700787401574,eccentric,circular
101.6,101.6,50.8,1.6,0.0,218.0,67.4,2323.0,10.0,10.0,220.0,0.5,63.49999999999999,7604.664840985595,767.1051754256334,49.199999999999996,2.4218670824751314,1.0,0.3262657093334562,10.731037072755665,92.93632372790451,1.2549274557060575,0.0984251968503937,1.0,0.8130856024852073,679.7833385252172,0.3236325275010236,1.0,22.86417322834646,eccentric,circular
101.6,101.6,50.8,1.6,0.0,218.0,67.4,2323.0,30.0,30.0,126.0,0.5,63.49999999999999,7604.664840985595,767.1051754256334,49.199999999999996,2.4218670824751314,1.0,0.3262657093334562,10.731037072755665,92.93632372790451,1.2549274557060575,0.29527559055118113,1.0,2.439256807455622,679.7833385252172,0.18535317484149533,1.0,22.86417322834646,eccentric,circular
76.1,76.1,38.05,2.6,0.0,341.0,85.0,1755.0,10.0,10.0,190.0,0.5,29.269230769230766,3948.047341747926,901.4016438989905,35.449999999999996,3.8390258809679523,1.0,0.9159493257791815,36.92828844598228,95.25089288228023,1.31594675284534,0.1314060446780552,1.0,1.1208268609341325,642.9619846181295,0.2955073620920925,1.0,23.061760840998687,eccentric,circular
76.1,76.1,38.05,2.6,0.0,341.0,85.0,1375.0,10.0,10.0,241.0,0.5,29.269230769230766,3948.047341747926,901.4016438989905,35.449999999999996,3.8390258809679523,1.0,0.9159493257791815,36.92828844598228,74.62676792771242,1.031012413197916,0.1314060446780552,1.0,1.1208268609341325,642.9619846181295,0.37482775928523315,1.0,18.06833114323259,eccentric,circular
76.1,76.1,38.05,2.6,0.0,341.0,85.0,995.0,10.0,10.0,279.0,0.5,29.269230769230766,3948.047341747926,901.4016438989905,35.449999999999996,3.8390258809679523,1.0,0.9159493257791815,36.92828844598228,54.00264297314463,0.7460780735504919,0.1314060446780552,1.0,1.1208268609341325,642.9619846181295,0.43392923170365166,1.0,13.074901445466493,eccentric,circular
76.1,76.1,38.05,2.6,0.0,341.0,85.0,615.0,10.0,10.0,327.0,0.5,29.269230769230766,3948.047341747926,901.4016438989905,35.449999999999996,3.8390258809679523,1.0,0.9159493257791815,36.92828844598228,33.37851801857683,0.46114373390306784,0.1314060446780552,1.0,1.1208268609341325,642.9619846181295,0.5085837231795487,1.0,8.081471747700395,eccentric,circular
76.1,76.1,38.05,2.6,0.0,341.0,85.0,520.0,10.0,10.0,425.0,0.5,29.269230769230766,3948.047341747926,901.4016438989905,35.449999999999996,3.8390258809679523,1.0,0.9159493257791815,36.92828844598228,28.22248677993488,0.38991014899121185,0.1314060446780552,1.0,1.1208268609341325,642.9619846181295,0.6610033099428385,1.0,6.8331143232588705,eccentric,circular
76.1,76.1,38.05,3.2,0.0,332.0,85.0,1755.0,10.0,10.0,185.0,0.5,23.781249999999996,3815.5349636195083,1092.409265770573,34.849999999999994,4.675272536107194,0.9999999999999999,1.1182762349306579,44.539181692613724,95.8236407256765,1.2812309789586203,0.1314060446780552,1.0,1.1343465495870655,687.0003481434884,0.2692866175394725,1.0,23.061760840998687,eccentric,circular
76.1,76.1,38.05,3.2,0.0,332.0,85.0,1375.0,10.0,10.0,237.0,0.5,23.781249999999996,3815.5349636195083,1092.409265770573,34.849999999999994,4.675272536107194,0.9999999999999999,1.1182762349306579,44.539181692613724,75.07550199305139,1.00381344505305,0.1314060446780552,1.0,1.1343465495870655,687.0003481434884,0.344977991118135,1.0,18.06833114323259,eccentric,circular
76.1,76.1,38.05,3.2,0.0,332.0,85.0,995.0,10.0,10.0,306.0,0.5,23.781249999999996,3815.5349636195083,1092.409265770573,34.849999999999994,4.675272536107194,0.9999999999999999,1.1182762349306579,44.539181692613724,54.327363260426274,0.7263959111474798,0.1314060446780552,1.0,1.1343465495870655,687.0003481434884,0.445414621443668,1.0,13.074901445466493,eccentric,circular
76.1,76.1,38.05,3.2,0.0,332.0,85.0,615.0,10.0,10.0,388.0,0.5,23.781249999999996,3815.5349636195083,1092.409265770573,34.849999999999994,4.675272536107194,0.9999999999999999,1.1182762349306579,44.539181692613724,33.579224527801166,0.44897837724190964,0.1314060446780552,1.0,1.1343465495870655,687.0003481434884,0.5647740951638666,1.0,8.081471747700395,eccentric,circular
76.0,76.0,38.0,2.2,0.0,300.0,57.0,611.0,15.0,15.0,246.0,0.5,34.54545454545454,4026.390808546822,769.4510167631613,35.8,3.2712664955960165,0.9999999999999999,1.0057995823192156,27.412847728458235,33.0644651368548,0.4192464513494741,0.19736842105263158,1.0,1.6692271456151229,460.33958111611724,0.5343881128004683,1.0,8.039473684210526,eccentric,circular
76.0,76.0,38.0,2.2,0.0,300.0,57.0,841.0,15.0,15.0,208.0,0.5,34.54545454545454,4026.390808546822,769.4510167631613,35.8,3.2712664955960165,0.9999999999999999,1.0057995823192156,27.412847728458235,45.51099047478704,0.5770642644597507,0.19736842105263158,1.0,1.6692271456151229,460.33958111611724,0.45184035553860735,1.0,11.06578947368421,eccentric,circular
76.0,76.0,38.0,2.2,0.0,300.0,57.0,1071.0,15.0,15.0,184.0,0.5,34.54545454545454,4026.390808546822,769.4510167631613,35.8,3.2712664955960165,0.9999999999999999,1.0057995823192156,27.412847728458235,57.95751581271929,0.7348820775700274,0.19736842105263158,1.0,1.6692271456151229,460.33958111611724,0.39970492989953726,1.0,14.092105263157896,eccentric,circular
76.0,76.0,38.0,2.2,0.0,300.0,57.0,1286.0,15.0,15.0,162.0,0.5,34.54545454545454,4026.390808546822,769.4510167631613,35.8,3.2712664955960165,0.9999999999999999,1.0057995823192156,27.412847728458235,69.59231123730814,0.8824074246078947,0.19736842105263158,1.0,1.6692271456151229,460.33958111611724,0.35191412306372305,1.0,16.92105263157895,eccentric,circular
76.0,76.0,38.0,2.2,0.0,300.0,57.0,1526.0,15.0,15.0,141.0,0.5,34.54545454545454,4026.390808546822,769.4510167631613,35.8,3.2712664955960165,0.9999999999999999,1.0057995823192156,27.412847728458235,82.57998985080265,1.0470868817664443,0.19736842105263158,1.0,1.6692271456151229,460.33958111611724,0.3062956256295367,1.0,20.07894736842105,eccentric,circular
76.0,76.0,38.0,2.2,0.0,300.0,57.0,1756.0,15.0,15.0,121.0,0.5,34.54545454545454,4026.390808546822,769.4510167631613,35.8,3.2712664955960165,0.9999999999999999,1.0057995823192156,27.412847728458235,95.0265151887349,1.204904694876721,0.19736842105263158,1.0,1.6692271456151229,460.33958111611724,0.2628494375969783,1.0,23.105263157894736,eccentric,circular
76.0,76.0,38.0,2.2,0.0,300.0,57.0,1981.0,15.0,15.0,107.0,0.5,34.54545454545454,4026.390808546822,769.4510167631613,35.8,3.2712664955960165,0.9999999999999999,1.0057995823192156,27.412847728458235,107.20246388888602,1.3592916859628612,0.19736842105263158,1.0,1.6692271456151229,460.33958111611724,0.23243710597418743,1.0,26.06578947368421,eccentric,circular
76.0,76.0,38.0,2.2,0.0,300.0,57.0,2211.0,15.0,15.0,96.0,0.5,34.54545454545454,4026.390808546822,769.4510167631613,35.8,3.2712664955960165,0.9999999999999999,1.0057995823192156,27.412847728458235,119.64898922681826,1.5171094990731377,0.19736842105263158,1.0,1.6692271456151229,460.33958111611724,0.20854170255628032,1.0,29.092105263157894,eccentric,circular
101.7,101.7,50.85,2.4,0.0,300.0,57.0,1756.0,10.0,10.0,361.0,0.5,42.375,7374.582449018315,1134.8156387964807,48.45,3.5944573112727696,1.0,0.8099053647705304,22.256701617788046,70.68822508107114,0.9175128036539638,0.09832841691248771,1.0,0.8240168418528406,760.7958912329881,0.47450308835782923,1.0,17.26647000983284,eccentric,circular
101.7,101.7,50.85,2.4,0.0,300.0,57.0,1756.0,15.0,15.0,309.0,0.5,42.375,7374.582449018315,1134.8156387964807,48.45,3.5944573112727696,1.0,0.8099053647705304,22.256701617788046,70.68822508107114,0.9175128036539638,0.14749262536873156,1.0,1.236025262779261,760.7958912329881,0.4061536130265076,1.0,17.26647000983284,eccentric,circular
101.7,101.7,50.85,2.4,0.0,300.0,57.0,1756.0,20.0,20.0,275.0,0.5,42.375,7374.582449018315,1134.8156387964807,48.45,3.5944573112727696,1.0,0.8099053647705304,22.256701617788046,70.68822508107114,0.9175128036539638,0.19665683382497542,1.0,1.6480336837056813,760.7958912329881,0.3614635714637203,1.0,17.26647000983284,eccentric,circular
101.7,101.7,50.85,2.4,0.0,300.0,57.0,1756.0,25.0,25.0,240.0,0.5,42.375,7374.582449018315,1134.8156387964807,48.45,3.5944573112727696,1.0,0.8099053647705304,22.256701617788046,70.68822508107114,0.9175128036539638,0.24582104228121926,1.0,2.0600421046321014,760.7958912329881,0.3154591169137923,1.0,17.26647000983284,eccentric,circular
101.7,101.7,50.85,2.4,0.0,300.0,57.0,1756.0,30.0,30.0,220.0,0.5,42.375,7374.582449018315,1134.8156387964807,48.45,3.5944573112727696,1.0,0.8099053647705304,22.256701617788046,70.68822508107114,0.9175128036539638,0.2949852507374631,1.0,2.472050525558522,760.7958912329881,0.2891708571709763,1.0,17.26647000983284,eccentric,circular
101.7,101.7,50.85,2.4,0.0,300.0,57.0,1756.0,40.0,40.0,188.0,0.5,42.375,7374.582449018315,1134.8156387964807,48.45,3.5944573112727696,1.0,0.8099053647705304,22.256701617788046,70.68822508107114,0.9175128036539638,0.39331366764995085,1.0,3.2960673674113625,760.7958912329881,0.24710964158247065,1.0,17.26647000983284,eccentric,circular
101.7,101.7,50.85,2.4,0.0,300.0,57.0,1756.0,50.0,50.0,158.0,0.5,42.375,7374.582449018315,1134.8156387964807,48.45,3.5944573112727696,1.0,0.8099053647705304,22.256701617788046,70.68822508107114,0.9175128036539638,0.4916420845624385,1.0,4.120084209264203,760.7958912329881,0.2076772519682466,1.0,17.26647000983284,eccentric,circular
165.2,165.2,82.6,4.17,0.0,358.7,40.9,660.8,21.0,21.0,1265.0,0.5,39.616306954436446,19324.76862012475,3192.841126918456,78.42999999999999,6.231548507645073,1.0,1.44900897317552,28.500018483900135,16.399331430052317,0.20980697484892913,0.12711864406779663,1.0,1.0683450927676181,1935.6551487887523,0.6535255005477506,1.0,4.0,eccentric,circular
165.2,165.2,82.6,4.17,0.0,358.7,40.9,660.8,63.0,63.0,767.0,0.5,39.616306954436446,19324.76862012475,3192.841126918456,78.42999999999999,6.231548507645073,1.0,1.44900897317552,28.500018483900135,16.399331430052317,0.20980697484892913,0.38135593220338987,1.0,3.2050352783028546,1935.6551487887523,0.3962482679210472,1.0,4.0,eccentric,circular
165.2,165.2,82.6,4.17,0.0,358.7,40.9,660.8,105.0,105.0,558.0,0.5,39.616306954436446,19324.76862012475,3192.841126918456,78.42999999999999,6.231548507645073,1.0,1.44900897317552,28.500018483900135,16.399331430052317,0.20980697484892913,0.6355932203389831,1.0,5.341725463838091,1935.6551487887523,0.2882744895696797,1.0,4.0,eccentric,circular
165.2,165.2,82.6,4.17,0.0,358.7,40.9,1322.0,21.0,21.0,1076.0,0.5,39.616306954436446,19324.76862012475,3192.841126918456,78.42999999999999,6.231548507645073,1.0,1.44900897317552,28.500018483900135,32.808589816176095,0.41974095149861435,0.12711864406779663,1.0,1.0683450927676181,1935.6551487887523,0.5558841411773752,1.0,8.002421307506054,eccentric,circular
165.2,165.2,82.6,4.17,0.0,358.7,40.9,1322.0,63.0,63.0,688.0,0.5,39.616306954436446,19324.76862012475,3192.841126918456,78.42999999999999,6.231548507645073,1.0,1.44900897317552,28.500018483900135,32.808589816176095,0.41974095149861435,0.38135593220338987,1.0,3.2050352783028546,1935.6551487887523,0.3554352129461284,1.0,8.002421307506054,eccentric,circular
165.2,165.2,82.6,4.17,0.0,358.7,40.9,1322.0,105.0,105.0,448.0,0.5,39.616306954436446,19324.76862012475,3192.841126918456,78.42999999999999,6.231548507645073,1.0,1.44900897317552,28.500018483900135,32.808589816176095,0.41974095149861435,0.6355932203389831,1.0,5.341725463838091,1935.6551487887523,0.23144618517422313,1.0,8.002421307506054,eccentric,circular
165.2,165.2,82.6,4.17,0.0,358.7,40.9,1982.0,21.0,21.0,937.0,0.5,39.616306954436446,19324.76862012475,3192.841126918456,78.42999999999999,6.231548507645073,1.0,1.44900897317552,28.500018483900135,49.18806733408549,0.6292939227460315,0.12711864406779663,1.0,1.0683450927676181,1935.6551487887523,0.4840738292594801,1.0,11.997578692493947,eccentric,circular
165.2,165.2,82.6,4.17,0.0,358.7,40.9,1982.0,63.0,63.0,578.0,0.5,39.616306954436446,19324.76862012475,3192.841126918456,78.42999999999999,6.231548507645073,1.0,1.44900897317552,28.500018483900135,49.18806733408549,0.6292939227460315,0.38135593220338987,1.0,3.2050352783028546,1935.6551487887523,0.2986069085506718,1.0,11.997578692493947,eccentric,circular
165.2,165.2,82.6,4.17,0.0,358.7,40.9,1982.0,105.0,105.0,400.0,0.5,39.616306954436446,19324.76862012475,3192.841126918456,78.42999999999999,6.231548507645073,1.0,1.44900897317552,28.500018483900135,49.18806733408549,0.6292939227460315,0.6355932203389831,1.0,5.341725463838091,1935.6551487887523,0.2066483796198421,1.0,11.997578692493947,eccentric,circular
165.2,165.2,82.6,4.17,0.0,358.7,40.9,2974.0,21.0,21.0,767.0,0.5,39.616306954436446,19324.76862012475,3192.841126918456,78.42999999999999,6.231548507645073,1.0,1.44900897317552,28.500018483900135,73.80691839130688,0.9442583886209371,0.12711864406779663,1.0,1.0683450927676181,1935.6551487887523,0.3962482679210472,1.0,18.002421307506054,eccentric,circular
165.2,165.2,82.6,4.17,0.0,358.7,40.9,2974.0,63.0,63.0,468.0,0.5,39.616306954436446,19324.76862012475,3192.841126918456,78.42999999999999,6.231548507645073,1.0,1.44900897317552,28.500018483900135,73.80691839130688,0.9442583886209371,0.38135593220338987,1.0,3.2050352783028546,1935.6551487887523,0.24177860415521524,1.0,18.002421307506054,eccentric,circular
165.2,165.2,82.6,4.17,0.0,358.7,40.9,2974.0,105.0,105.0,319.0,0.5,39.616306954436446,19324.76862012475,3192.841126918456,78.42999999999999,6.231548507645073,1.0,1.44900897317552,28.500018483900135,73.80691839130688,0.9442583886209371,0.6355932203389831,1.0,5.341725463838091,1935.6551487887523,0.16480208274682406,1.0,18.002421307506054,eccentric,circular
165.2,165.2,82.6,4.17,0.0,358.7,40.9,3965.0,21.0,21.0,618.0,0.5,39.616306954436446,19324.76862012475,3192.841126918456,78.42999999999999,6.231548507645073,1.0,1.44900897317552,28.500018483900135,98.40095205834963,1.2589053499939529,0.12711864406779663,1.0,1.0683450927676181,1935.6551487887523,0.31927174651265605,1.0,24.001210653753027,eccentric,circular
165.2,165.2,82.6,4.17,0.0,358.7,40.9,3965.0,63.0,63.0,350.0,0.5,39.616306954436446,19324.76862012475,3192.841126918456,78.42999999999999,6.231548507645073,1.0,1.44900897317552,28.500018483900135,98.40095205834963,1.2589053499939529,0.38135593220338987,1.0,3.2050352783028546,1935.6551487887523,0.18081733216736182,1.0,24.001210653753027,eccentric,circular
165.2,165.2,82.6,4.17,0.0,358.7,40.9,3965.0,105.0,105.0,280.0,0.5,39.616306954436446,19324.76862012475,3192.841126918456,78.42999999999999,6.231548507645073,1.0,1.44900897317552,28.500018483900135,98.40095205834963,1.2589053499939529,0.6355932203389831,1.0,5.341725463838091,1935.6551487887523,0.14465386573388947,1.0,24.001210653753027,eccentric,circular
165.2,165.2,82.6,4.17,0.0,358.7,40.9,4956.0,21.0,21.0,478.0,0.5,39.616306954436446,19324.76862012475,3192.841126918456,78.42999999999999,6.231548507645073,1.0,1.44900897317552,28.500018483900135,122.99498572539238,1.5735523113669687,0.12711864406779663,1.0,1.0683450927676181,1935.6551487887523,0.2469448136457113,1.0,30.000000000000004,eccentric,circular
165.2,165.2,82.6,4.17,0.0,358.7,40.9,4956.0,63.0,63.0,319.0,0.5,39.616306954436446,19324.76862012475,3192.841126918456,78.42999999999999,6.231548507645073,1.0,1.44900897317552,28.500018483900135,122.99498572539238,1.5735523113669687,0.38135593220338987,1.0,3.2050352783028546,1935.6551487887523,0.16480208274682406,1.0,30.000000000000004,eccentric,circular
165.2,165.2,82.6,4.17,0.0,358.7,40.9,4956.0,105.0,105.0,270.0,0.5,39.616306954436446,19324.76862012475,3192.841126918456,78.42999999999999,6.231548507645073,1.0,1.44900897317552,28.500018483900135,122.99498572539238,1.5735523113669687,0.6355932203389831,1.0,5.341725463838091,1935.6551487887523,0.1394876562433934,1.0,30.000000000000004,eccentric,circular
159.0,159.0,79.5,4.5,0.0,433.0,64.5,2696.0,10.0,10.0,1230.0,0.5,35.333333333333336,17671.458676442588,3296.8077075916963,75.0,6.697040865464373,1.0,1.252418283584671,38.66424926328098,69.69826262356456,0.9958499450446652,0.06289308176100629,1.0,0.5313384664734359,2567.3268220177515,0.47909755370891977,1.0,16.955974842767297,eccentric,circular
159.0,159.0,79.5,4.5,0.0,433.0,64.5,2716.0,10.0,10.0,1220.0,0.5,35.333333333333336,17671.458676442588,3296.8077075916963,75.0,6.697040865464373,1.0,1.252418283584671,38.66424926328098,70.2153120495554,1.003237555912949,0.06289308176100629,1.0,0.5313384664734359,2567.3268220177515,0.47520245164624564,1.0,17.08176100628931,eccentric,circular
76.0,76.0,38.0,2.0,0.0,275.0,41.6,645.0,15.0,15.0,290.0,0.5,38.0,4071.5040790523717,703.0442872687106,36.0,2.9844321115835584,1.0,1.1414770195689692,22.79774529681885,34.826812620458995,0.4130742589380599,0.19736842105263158,1.0,1.6618158044860776,362.7117486874741,0.799532965362737,1.0,8.486842105263158,eccentric,circular
76.0,76.0,38.0,2.0,0.0,275.0,41.6,875.0,15.0,15.0,267.0,0.5,38.0,4071.5040790523717,703.0442872687106,36.0,2.9844321115835584,1.0,1.1414770195689692,22.79774529681885,47.24567603550639,0.5603720566989184,0.19736842105263158,1.0,1.6618158044860776,362.7117486874741,0.7361217301787958,1.0,11.513157894736842,eccentric,circular
76.0,76.0,38.0,2.0,0.0,275.0,41.6,1105.0,15.0,15.0,245.0,0.5,38.0,4071.5040790523717,703.0442872687106,36.0,2.9844321115835584,1.0,1.1414770195689692,22.79774529681885,59.66453945055378,0.7076698544597769,0.19736842105263158,1.0,1.6618158044860776,362.7117486874741,0.6754675052202433,1.0,14.539473684210526,eccentric,circular
76.0,76.0,38.0,2.0,0.0,275.0,41.6,1330.0,15.0,15.0,226.0,0.5,38.0,4071.5040790523717,703.0442872687106,36.0,2.9844321115835584,1.0,1.1414770195689692,22.79774529681885,71.81342757396972,0.851765526182356,0.19736842105263158,1.0,1.6618158044860776,362.7117486874741,0.6230843109378571,1.0,17.5,eccentric,circular
76.0,76.0,38.0,2.0,0.0,275.0,41.6,1555.0,15.0,15.0,206.0,0.5,38.0,4071.5040790523717,703.0442872687106,36.0,2.9844321115835584,1.0,1.1414770195689692,22.79774529681885,83.96231569738565,0.995861197904935,0.19736842105263158,1.0,1.6618158044860776,362.7117486874741,0.5679441064300822,1.0,20.460526315789473,eccentric,circular
76.0,76.0,38.0,2.0,0.0,275.0,41.6,1785.0,15.0,15.0,185.0,0.5,38.0,4071.5040790523717,703.0442872687106,36.0,2.9844321115835584,1.0,1.1414770195689692,22.79774529681885,96.38117911243303,1.1431589956657935,0.19736842105263158,1.0,1.6618158044860776,362.7117486874741,0.5100468916969184,1.0,23.486842105263158,eccentric,circular
76.0,76.0,38.0,2.0,0.0,275.0,41.6,1555.0,25.0,25.0,130.0,0.5,38.0,4071.5040790523717,703.0442872687106,36.0,2.9844321115835584,1.0,1.1414770195689692,22.79774529681885,83.96231569738565,0.995861197904935,0.32894736842105265,1.0,2.769693007476796,362.7117486874741,0.3584113293005373,1.0,20.460526315789473,eccentric,circular
76.0,76.0,38.0,2.0,0.0,275.0,41.6,645.0,15.0,15.0,275.0,0.5,38.0,4071.5040790523717,703.0442872687106,36.0,2.9844321115835584,1.0,1.1414770195689692,22.79774529681885,34.826812620458995,0.4130742589380599,0.19736842105263158,1.0,1.6618158044860776,362.7117486874741,0.7581778119819058,1.0,8.486842105263158,eccentric,circular
76.0,76.0,38.0,2.0,0.0,275.0,41.6,875.0,15.0,15.0,255.0,0.5,38.0,4071.5040790523717,703.0442872687106,36.0,2.9844321115835584,1.0,1.1414770195689692,22.79774529681885,47.24567603550639,0.5603720566989184,0.19736842105263158,1.0,1.6618158044860776,362.7117486874741,0.7030376074741308,1.0,11.513157894736842,eccentric,circular
76.0,76.0,38.0,2.0,0.0,275.0,41.6,1105.0,15.0,15.0,235.0,0.5,38.0,4071.5040790523717,703.0442872687106,36.0,2.9844321115835584,1.0,1.1414770195689692,22.79774529681885,59.66453945055378,0.7076698544597769,0.19736842105263158,1.0,1.6618158044860776,362.7117486874741,0.6478974029663559,1.0,14.539473684210526,eccentric,circular
76.0,76.0,38.0,2.0,0.0,275.0,41.6,1330.0,15.0,15.0,218.0,0.5,38.0,4071.5040790523717,703.0442872687106,36.0,2.9844321115835584,1.0,1.1414770195689692,22.79774529681885,71.81342757396972,0.851765526182356,0.19736842105263158,1.0,1.6618158044860776,362.7117486874741,0.6010282291347472,1.0,17.5,eccentric,circular
76.0,76.0,38.0,2.0,0.0,275.0,41.6,1555.0,15.0,15.0,206.0,0.5,38.0,4071.5040790523717,703.0442872687106,36.0,2.9844321115835584,1.0,1.1414770195689692,22.79774529681885,83.96231569738565,0.995861197904935,0.19736842105263158,1.0,1.6618158044860776,362.7117486874741,0.5679441064300822,1.0,20.460526315789473,eccentric,circular
76.0,76.0,38.0,2.0,0.0,275.0,41.6,1785.0,15.0,15.0,195.0,0.5,38.0,4071.5040790523717,703.0442872687106,36.0,2.9844321115835584,1.0,1.1414770195689692,22.79774529681885,96.38117911243303,1.1431589956657935,0.19736842105263158,1.0,1.6618158044860776,362.7117486874741,0.537616993950806,1.0,23.486842105263158,eccentric,circular
76.0,76.0,38.0,2.0,0.0,275.0,41.6,1555.0,25.0,25.0,140.0,0.5,38.0,4071.5040790523717,703.0442872687106,36.0,2.9844321115835584,1.0,1.1414770195689692,22.79774529681885,83.96231569738565,0.995861197904935,0.32894736842105265,1.0,2.769693007476796,362.7117486874741,0.38598143155442477,1.0,20.460526315789473,eccentric,circular
219.0,219.0,109.5,6.0,0.0,325.0,56.1,1000.0,25.0,25.0,2450.0,0.5,36.5,33653.52590341726,6065.044588712244,103.5,8.940267043139897,1.0,1.044056317216418,28.07330230937649,18.75528317476948,0.2434404812749474,0.1141552511415525,1.0,0.9629447710688536,3859.1022945131876,0.6348626734988011,1.0,4.566210045662101,eccentric,circular
219.0,219.0,109.5,6.0,0.0,325.0,59.4,1000.0,50.0,50.0,1862.0,0.5,36.5,33653.52590341726,6065.044588712244,103.5,8.940267043139897,1.0,0.9860531884821725,28.07330230937649,18.75528317476948,0.24589221339789988,0.228310502283105,1.0,1.9258895421377071,3970.158929994465,0.4689988569305451,1.0,4.566210045662101,eccentric,circular
219.0,219.0,109.5,6.0,0.0,325.0,58.0,1000.0,75.0,75.0,1333.0,0.5,36.5,33653.52590341726,6065.044588712244,103.5,8.940267043139897,1.0,1.009854472342087,28.07330230937649,18.75528317476948,0.24485651507726997,0.3424657534246575,1.0,2.888834313206561,3923.0439937296806,0.3397871658157732,1.0,4.566210045662101,eccentric,circular
219.0,219.0,109.5,6.0,0.0,325.0,54.1,1000.0,100.0,100.0,960.0,0.5,36.5,33653.52590341726,6065.044588712244,103.5,8.940267043139897,1.0,1.0826535932687809,28.07330230937649,18.75528317476948,0.24193681150268806,0.45662100456621,1.0,3.8517790842754143,3791.7952427063533,0.2531782278715056,1.0,4.566210045662101,eccentric,circular
219.0,219.0,109.5,6.0,0.0,325.0,54.1,1000.0,125.0,125.0,770.0,0.5,36.5,33653.52590341726,6065.044588712244,103.5,8.940267043139897,1.0,1.0826535932687809,28.07330230937649,18.75528317476948,0.24193681150268806,0.5707762557077626,1.0,4.814723855344268,3791.7952427063533,0.20307003693860345,1.0,4.566210045662101,eccentric,circular
219.0,219.0,109.5,4.0,0.0,325.0,48.3,1000.0,25.0,25.0,1646.0,0.5,54.75,34966.71163261779,4114.2303179127775,105.5,6.034076336466413,1.0,0.7917171241623256,18.588386818498428,18.604128577213388,0.24461662975153836,0.1141552511415525,1.0,0.9474859803216229,3026.017025177092,0.543949352004611,1.0,4.566210045662101,eccentric,circular
219.0,219.0,109.5,4.0,0.0,325.0,49.3,1000.0,50.0,50.0,1236.0,0.5,54.75,34966.71163261779,4114.2303179127775,105.5,6.034076336466413,1.0,0.7756579532868221,18.588386818498428,18.604128577213388,0.24555575505838476,0.228310502283105,1.0,1.8949719606432458,3060.98373680971,0.4037917565965943,1.0,4.566210045662101,eccentric,circular
219.0,219.0,109.5,4.0,0.0,325.0,49.3,1000.0,75.0,75.0,987.0,0.5,54.75,34966.71163261779,4114.2303179127775,105.5,6.034076336466413,1.0,0.7756579532868221,18.588386818498428,18.604128577213388,0.24555575505838476,0.3424657534246575,1.0,2.8424579409648687,3060.98373680971,0.32244535902980465,1.0,4.566210045662101,eccentric,circular
219.0,219.0,109.5,4.0,0.0,325.0,48.3,1000.0,100.0,100.0,669.0,0.5,54.75,34966.71163261779,4114.2303179127775,105.5,6.034076336466413,1.0,0.7917171241623256,18.588386818498428,18.604128577213388,0.24461662975153836,0.45662100456621,1.0,3.7899439212864916,3026.017025177092,0.22108269531657643,1.0,4.566210045662101,eccentric,circular
219.0,219.0,109.5,4.0,0.0,325.0,48.3,1000.0,125.0,125.0,579.0,0.5,54.75,34966.71163261779,4114.2303179127775,105.5,6.034076336466413,1.0,0.7917171241623256,18.588386818498428,18.604128577213388,0.24461662975153836,0.5707762557077626,1.0,4.737429901608115,3026.017025177092,0.19134062868205942,1.0,4.566210045662101,eccentric,circular
219.0,219.0,109.5,4.0,0.0,325.0,54.2,1000.0,25.0,25.0,1695.0,0.5,54.75,34966.71163261779,4114.2303179127775,105.5,6.034076336466413,1.0,0.7055338947793417,18.588386818498428,18.604128577213388,0.2500725884705421,0.1141552511415525,1.0,0.9474859803216229,3232.3206238095368,0.5243910481882559,1.0,4.566210045662101,eccentric,circular
219.0,219.0,109.5,4.0,0.0,325.0,54.2,1000.0,50.0,50.0,1521.0,0.5,54.75,34966.71163261779,4114.2303179127775,105.5,6.034076336466413,1.0,0.7055338947793417,18.588386818498428,18.604128577213388,0.2500725884705421,0.228310502283105,1.0,1.8949719606432458,3232.3206238095368,0.4705597547459216,1.0,4.566210045662101,eccentric,circular
219.0,219.0,109.5,4.0,0.0,325.0,52.0,1000.0,75.0,75.0,1017.0,0.5,54.75,34966.71163261779,4114.2303179127775,105.5,6.034076336466413,1.0,0.735383405712314,18.588386818498428,18.604128577213388,0.24806183930362427,0.3424657534246575,1.0,2.8424579409648687,3155.3938582177775,0.3223052479966541,1.0,4.566210045662101,eccentric,circular
219.0,219.0,109.5,4.0,0.0,325.0,54.1,1000.0,100.0,100.0,825.0,0.5,54.75,34966.71163261779,4114.2303179127775,105.5,6.034076336466413,1.0,0.7068380239748674,18.588386818498428,18.604128577213388,0.24998178906956395,0.45662100456621,1.0,3.7899439212864916,3228.823952646275,0.2555109885516823,1.0,4.566210045662101,eccentric,circular
200.0,200.0,100.0,3.0,0.0,303.5,46.8,2000.0,30.0,30.0,1215.0,0.5,66.66666666666667,29559.245277626364,2835.318741728432,97.0,4.54560544885409,1.0,0.6220444072533162,14.222590244610478,40.61824217954164,0.5333267416585145,0.15,1.0,1.2373811983169214,2243.8919171074926,0.5414699303191954,1.0,10.0,eccentric,circular
200.0,200.0,100.0,3.0,0.0,303.5,46.8,2000.0,30.0,30.0,1132.0,0.5,66.66666666666667,29559.245277626364,2835.318741728432,97.0,4.54560544885409,1.0,0.6220444072533162,14.222590244610478,40.61824217954164,0.5333267416585145,0.15,1.0,1.2373811983169214,2243.8919171074926,0.5044806264373081,1.0,10.0,eccentric,circular
200.0,200.0,100.0,3.0,0.0,303.5,46.8,2000.0,30.0,30.0,1291.0,0.5,66.66666666666667,29559.245277626364,2835.318741728432,97.0,4.54560544885409,1.0,0.6220444072533162,14.222590244610478,40.61824217954164,0.5333267416585145,0.15,1.0,1.2373811983169214,2243.8919171074926,0.5753396543556225,1.0,10.0,eccentric,circular
200.0,200.0,100.0,3.0,0.0,303.5,46.8,2000.0,30.0,30.0,1234.0,0.5,66.66666666666667,29559.245277626364,2835.318741728432,97.0,4.54560544885409,1.0,0.6220444072533162,14.222590244610478,40.61824217954164,0.5333267416585145,0.15,1.0,1.2373811983169214,2243.8919171074926,0.5499373613283023,1.0,10.0,eccentric,circular
200.0,200.0,100.0,3.0,0.0,303.5,46.8,2000.0,30.0,30.0,1280.0,0.5,66.66666666666667,29559.245277626364,2835.318741728432,97.0,4.54560544885409,1.0,0.6220444072533162,14.222590244610478,40.61824217954164,0.5333267416585145,0.15,1.0,1.2373811983169214,2243.8919171074926,0.5704374574556134,1.0,10.0,eccentric,circular
106.0,106.0,53.0,3.0,0.0,298.9,37.1,418.0,7.0,7.0,602.7,0.5,35.333333333333336,7853.981633974483,1465.247870040754,50.0,4.464693910309585,1.0,1.503049290049554,26.689940195830694,16.209499504812676,0.19214334545172612,0.0660377358490566,1.0,0.5579053897971076,729.3453069756347,0.826357548661288,1.0,3.943396226415094,eccentric,circular
106.0,106.0,53.0,3.0,0.0,298.9,37.1,418.0,14.0,14.0,531.16,0.5,35.333333333333336,7853.981633974483,1465.247870040754,50.0,4.464693910309585,1.0,1.503049290049554,26.689940195830694,16.209499504812676,0.19214334545172612,0.1320754716981132,1.0,1.1158107795942152,729.3453069756347,0.7282695794705984,1.0,3.943396226415094,eccentric,circular
106.0,106.0,53.0,3.0,0.0,298.9,37.1,418.0,24.0,24.0,404.74,0.5,35.333333333333336,7853.981633974483,1465.247870040754,50.0,4.464693910309585,1.0,1.503049290049554,26.689940195830694,16.209499504812676,0.19214334545172612,0.22641509433962265,1.0,1.9128184793043688,729.3453069756347,0.5549360448733527,1.0,3.943396226415094,eccentric,circular
106.0,106.0,53.0,3.0,0.0,298.9,37.1,418.0,32.0,32.0,344.96,0.5,35.333333333333336,7853.981633974483,1465.247870040754,50.0,4.464693910309585,1.0,1.503049290049554,26.689940195830694,16.209499504812676,0.19214334545172612,0.3018867924528302,1.0,2.550424639072492,729.3453069756347,0.47297212541263955,1.0,3.943396226415094,eccentric,circular
106.0,106.0,53.0,3.0,0.0,298.9,37.1,418.0,45.0,45.0,255.78,0.5,35.333333333333336,7853.981633974483,1465.247870040754,50.0,4.464693910309585,1.0,1.503049290049554,26.689940195830694,16.209499504812676,0.19214334545172612,0.42452830188679247,1.0,3.5865346486956917,729.3453069756347,0.3506980816269856,1.0,3.943396226415094,eccentric,circular
106.0,106.0,53.0,3.0,0.0,298.9,37.1,418.0,60.0,60.0,199.92,0.5,35.333333333333336,7853.981633974483,1465.247870040754,50.0,4.464693910309585,1.0,1.503049290049554,26.689940195830694,16.209499504812676,0.19214334545172612,0.5660377358490566,1.0,4.782046198260922,729.3453069756347,0.2741088454095979,1.0,3.943396226415094,eccentric,circular
106.0,106.0,53.0,3.0,0.0,298.9,37.1,1353.0,24.0,24.0,283.22,0.5,35.333333333333336,7853.981633974483,1465.247870040754,50.0,4.464693910309585,1.0,1.503049290049554,26.689940195830694,52.46759050241998,0.6219376708042714,0.22641509433962265,1.0,1.9128184793043688,729.3453069756347,0.3883208643302638,1.0,12.764150943396226,eccentric,circular
106.0,106.0,53.0,3.0,0.0,298.9,37.1,1500.0,24.0,24.0,279.3,0.5,35.333333333333336,7853.981633974483,1465.247870040754,50.0,4.464693910309585,1.0,1.503049290049554,26.689940195830694,58.16806042396894,0.6895096128650459,0.22641509433962265,1.0,1.9128184793043688,729.3453069756347,0.3829461810869383,1.0,14.150943396226415,eccentric,circular
132.0,132.0,66.0,5.0,0.0,291.06,24.8,2040.0,5.0,5.0,813.4,0.5,26.4,11689.86626400762,2985.088664970481,61.0,7.346054993651805,1.0,2.9969433712518474,35.051520761513025,64.01558869928819,0.7051832022942731,0.03787878787878788,1.0,0.32495639822434247,1158.748590173697,0.7019641766106234,1.0,15.454545454545455,eccentric,circular
132.0,132.0,66.0,5.0,0.0,291.06,24.8,2040.0,18.0,18.0,475.2,0.5,26.4,11689.86626400762,2985.088664970481,61.0,7.346054993651805,1.0,2.9969433712518474,35.051520761513025,64.01558869928819,0.7051832022942731,0.13636363636363635,1.0,1.1698430336076326,1158.748590173697,0.4100975863355892,1.0,15.454545454545455,eccentric,circular
132.0,132.0,66.0,5.0,0.0,291.06,24.8,2040.0,30.0,30.0,529.2,0.5,26.4,11689.86626400762,2985.088664970481,61.0,7.346054993651805,1.0,2.9969433712518474,35.051520761513025,64.01558869928819,0.7051832022942731,0.22727272727272727,1.0,1.9497383893460545,1158.748590173697,0.4566995847828153,1.0,15.454545454545455,eccentric,circular
132.0,132.0,66.0,5.0,0.0,291.06,24.8,2040.0,60.0,60.0,286.16,0.5,26.4,11689.86626400762,2985.088664970481,61.0,7.346054993651805,1.0,2.9969433712518474,35.051520761513025,64.01558869928819,0.7051832022942731,0.45454545454545453,1.0,3.899476778692109,1158.748590173697,0.24695607177144827,1.0,15.454545454545455,eccentric,circular
108.0,108.0,54.0,4.6,0.0,291.06,24.8,2040.0,20.0,20.0,343.0,0.5,23.47826086956522,7666.617048114386,2226.212870246551,49.4,6.715822771737649,1.0,3.407954303848418,39.56897522149717,78.51596601806914,0.8599349704498729,0.18518518518518517,1.0,1.5998504116999794,838.0936208071979,0.40926215339718786,1.0,18.88888888888889,eccentric,circular
108.0,108.0,54.0,4.6,0.0,291.06,24.8,2040.0,20.0,20.0,333.2,0.5,23.47826086956522,7666.617048114386,2226.212870246551,49.4,6.715822771737649,1.0,3.407954303848418,39.56897522149717,78.51596601806914,0.8599349704498729,0.18518518518518517,1.0,1.5998504116999794,838.0936208071979,0.39756894901441103,1.0,18.88888888888889,eccentric,circular
108.0,108.0,54.0,4.6,0.0,291.06,24.8,2040.0,30.0,30.0,292.04,0.5,23.47826086956522,7666.617048114386,2226.212870246551,49.4,6.715822771737649,1.0,3.407954303848418,39.56897522149717,78.51596601806914,0.8599349704498729,0.2777777777777778,1.0,2.399775617549969,838.0936208071979,0.3484574906067485,1.0,18.88888888888889,eccentric,circular
108.0,108.0,54.0,4.6,0.0,291.06,24.8,2040.0,30.0,30.0,264.6,0.5,23.47826086956522,7666.617048114386,2226.212870246551,49.4,6.715822771737649,1.0,3.407954303848418,39.56897522149717,78.51596601806914,0.8599349704498729,0.2777777777777778,1.0,2.399775617549969,838.0936208071979,0.3157165183349735,1.0,18.88888888888889,eccentric,circular
108.0,108.0,54.0,4.6,0.0,291.06,24.8,2040.0,49.4,49.4,192.08,0.5,23.47826086956522,7666.617048114386,2226.212870246551,49.4,6.715822771737649,1.0,3.407954303848418,39.56897522149717,78.51596601806914,0.8599349704498729,0.4574074074074074,1.0,3.951630516898949,838.0936208071979,0.2291868059024252,1.0,18.88888888888889,eccentric,circular
108.0,108.0,54.0,4.6,0.0,291.06,24.8,2040.0,52.5,52.5,197.96,0.5,23.47826086956522,7666.617048114386,2226.212870246551,49.4,6.715822771737649,1.0,3.407954303848418,39.56897522149717,78.51596601806914,0.8599349704498729,0.4861111111111111,1.0,4.199607330712446,838.0936208071979,0.23620272853209126,1.0,18.88888888888889,eccentric,circular
