Repository: Serali-Nerri/xgboost

# CFST柱极限承载力预测 - XGBoost ML管道

## 项目概述

本项目是一个完整的机器学习管道，用于预测混凝土填充钢管（CFST）柱的极限承载力。采用XGBoost算法，提供从数据加载、预处理、模型训练、评估到预测的全流程解决方案。

### 核心特性

- **模块化设计**：清晰的模块分离，便于维护和扩展
- **特征工程支持**：处理无量纲参数，剔除几何参数实现多截面统一预测
- **自动化超参数优化**：集成Optuna框架进行超参数搜索，支持持久化存储和断点续训
- **智能参数加载**：自动加载最优参数，无需手动配置
- **特征选择**：迭代剔除法自动寻找最优特征子集
- **多维度评估**：集成R²、RMSE、MAE、MAPE、COV等工程指标
- **可视化分析**：提供预测散点图、特征重要性图和学习曲线
- **COV稳定性指标**：特别添加变异系数评估模型预测稳定性

---

## 环境要求

### 系统要求
- Python 3.8+
- 8GB+ RAM（推荐16GB）
- 5GB+ 可用磁盘空间

### Python依赖
- pandas &gt;= 1.5.0
- numpy &gt;= 1.23.0
- xgboost &gt;= 1.7.0
- scikit-learn &gt;= 1.2.0
- matplotlib &gt;= 3.6.0
- seaborn &gt;= 0.12.0
- optuna &gt;= 3.0.0
- joblib &gt;= 1.2.0

---

File: data/processed/2026.3.11-new_feature_parameters_raw.csv (part 11 of 84)
b (mm),h (mm),r0 (mm),t (mm),R (%),fy (MPa),fc (MPa),L (mm),e1 (mm),e2 (mm),Nexp (kN),r0/h,b/t,Ac (mm^2),As (mm^2),Re (mm),te (mm),ke,xi,sigma_re (MPa),lambda,lambda_bar,e/h,e1/e2,e_bar,Npl (kN),psi,b/h,L/h,axial_flag,section_family
108.0,108.0,54.0,4.6,0.0,291.06,24.8,2040.0,59.28,59.28,170.52,0.5,23.47826086956522,7666.617048114386,2226.212870246551,49.4,6.715822771737649,1.0,3.407954303848418,39.56897522149717,78.51596601806914,0.8599349704498729,0.5488888888888889,1.0,4.7419566202787395,838.0936208071979,0.20346175626031623,1.0,18.88888888888889,eccentric,circular
108.0,108.0,54.0,4.6,0.0,291.06,24.8,2040.0,59.28,59.28,171.5,0.5,23.47826086956522,7666.617048114386,2226.212870246551,49.4,6.715822771737649,1.0,3.407954303848418,39.56897522149717,78.51596601806914,0.8599349704498729,0.5488888888888889,1.0,4.7419566202787395,838.0936208071979,0.20463107669859393,1.0,18.88888888888889,eccentric,circular
108.0,108.0,54.0,4.6,0.0,291.06,24.8,2040.0,69.16,69.16,176.4,0.5,23.47826086956522,7666.617048114386,2226.212870246551,49.4,6.715822771737649,1.0,3.407954303848418,39.56897522149717,78.51596601806914,0.8599349704498729,0.6403703703703704,1.0,5.532282723658529,838.0936208071979,0.2104776788899823,1.0,18.88888888888889,eccentric,circular
108.0,108.0,54.0,4.6,0.0,291.06,24.8,2040.0,74.1,74.1,145.04,0.5,23.47826086956522,7666.617048114386,2226.212870246551,49.4,6.715822771737649,1.0,3.407954303848418,39.56897522149717,78.51596601806914,0.8599349704498729,0.686111111111111,1.0,5.927445775348423,838.0936208071979,0.17305942486509657,1.0,18.88888888888889,eccentric,circular
108.0,108.0,54.0,4.6,0.0,291.06,24.8,2040.0,74.1,74.1,162.68,0.5,23.47826086956522,7666.617048114386,2226.212870246551,49.4,6.715822771737649,1.0,3.407954303848418,39.56897522149717,78.51596601806914,0.8599349704498729,0.686111111111111,1.0,5.927445775348423,838.0936208071979,0.1941071927540948,1.0,18.88888888888889,eccentric,circular
132.0,132.0,66.0,4.5,0.0,341.33,24.8,2050.0,98.4,98.4,225.4,0.5,29.333333333333332,11882.288814039995,2706.5112150028563,61.5,6.645133918737827,1.0,3.1349636294647723,36.88103350378508,64.14027756355028,0.7537414179477147,0.7454545454545455,1.0,6.357596806040946,1218.494235605117,0.18498240977567204,1.0,15.530303030303031,eccentric,circular
132.0,132.0,66.0,4.5,0.0,341.33,24.8,2050.0,73.8,73.8,307.72,0.5,29.333333333333332,11882.288814039995,2706.5112150028563,61.5,6.645133918737827,1.0,3.1349636294647723,36.88103350378508,64.14027756355028,0.7537414179477147,0.5590909090909091,1.0,4.768197604530709,1218.494235605117,0.25254120291113485,1.0,15.530303030303031,eccentric,circular
132.0,132.0,66.0,4.5,0.0,341.33,24.8,2060.0,86.1,86.1,270.48,0.5,29.333333333333332,11882.288814039995,2706.5112150028563,61.5,6.645133918737827,1.0,3.1349636294647723,36.88103350378508,64.45315696629932,0.7574182053523375,0.6522727272727272,1.0,5.562897205285827,1218.494235605117,0.22197889173080645,1.0,15.606060606060606,eccentric,circular
132.0,132.0,66.0,4.5,0.0,341.33,24.8,2050.0,48.2,48.2,405.72,0.5,29.333333333333332,11882.288814039995,2706.5112150028563,61.5,6.645133918737827,1.0,3.1349636294647723,36.88103350378508,64.14027756355028,0.7537414179477147,0.36515151515151517,1.0,3.1141886793818454,1218.494235605117,0.3329683375962097,1.0,15.530303030303031,eccentric,circular
108.0,108.0,54.0,4.5,0.0,341.33,37.3,2700.0,8.38,8.38,443.94,0.5,24.0,7697.687399458391,2181.8032215905537,49.5,6.577977273970184,1.0,2.5937071369508757,45.35880773584329,103.84810606290776,1.2528185892876453,0.0775925925925926,1.0,0.6694334528393159,1031.8386336253016,0.43024169238579885,1.0,25.0,eccentric,circular
108.0,108.0,54.0,4.16,0.0,341.33,37.3,2380.0,35.92,35.92,250.88,0.5,25.96153846153846,7803.79657628898,2029.4851984211411,49.84,6.106678208103844,1.0,2.379828039682771,41.821678827690306,91.32585331638352,1.1068559557775728,0.3325925925925926,1.0,2.856035828546429,983.8057950726669,0.2550096790001824,1.0,22.037037037037038,eccentric,circular
108.0,108.0,54.0,4.0,0.0,341.33,37.3,2520.0,59.28,59.28,188.16,0.5,27.0,7853.981633974483,1957.097456106646,50.0,5.883481177391708,1.0,2.2802801147928546,40.16417260558224,96.58873289919553,1.173408192467167,0.5488888888888889,1.0,4.7027707771404454,960.9695896401296,0.19580224184873887,1.0,23.333333333333332,eccentric,circular
108.0,108.0,54.0,4.0,0.0,341.33,37.3,2440.0,78.5,78.5,148.96,0.5,27.0,7853.981633974483,1957.097456106646,50.0,5.883481177391708,1.0,2.2802801147928546,40.16417260558224,93.5224239182687,1.1361571387380507,0.7268518518518519,1.0,6.227522031132338,960.9695896401296,0.15501010813025162,1.0,22.59259259259259,eccentric,circular
108.0,108.0,54.0,4.0,0.0,341.33,37.3,2960.0,10.0,10.0,276.36,0.5,27.0,7853.981633974483,1957.097456106646,50.0,5.883481177391708,1.0,2.2802801147928546,40.16417260558224,113.45343229429318,1.3782889879773075,0.09259259259259259,1.0,0.7933149084245016,960.9695896401296,0.28758454271533523,1.0,27.40740740740741,eccentric,circular
108.0,108.0,54.0,4.0,0.0,341.33,37.3,2940.0,38.75,38.75,205.8,0.5,27.0,7853.981633974483,1957.097456106646,50.0,5.883481177391708,1.0,2.2802801147928546,40.16417260558224,112.68685504906146,1.3689762245450283,0.3587962962962963,1.0,3.074095270144944,960.9695896401296,0.21415870202205814,1.0,27.22222222222222,eccentric,circular
108.0,108.0,54.0,4.0,0.0,341.33,37.3,2890.0,60.0,60.0,145.04,0.5,27.0,7853.981633974483,1957.097456106646,50.0,5.883481177391708,1.0,2.2802801147928546,40.16417260558224,110.77041193598218,1.3456943159643304,0.5555555555555556,1.0,4.75988945054701,960.9695896401296,0.15093089475840288,1.0,26.75925925925926,eccentric,circular
108.0,108.0,54.0,4.0,0.0,341.33,37.3,2910.0,77.5,77.5,135.24,0.5,27.0,7853.981633974483,1957.097456106646,50.0,5.883481177391708,1.0,2.2802801147928546,40.16417260558224,111.5369891812139,1.3550070793966096,0.7175925925925926,1.0,6.148190540289888,960.9695896401296,0.14073286132878107,1.0,26.944444444444443,eccentric,circular
108.0,108.0,54.0,4.8,0.0,291.0,22.4,1701.0,10.8,10.8,382.2,0.5,22.5,7604.664840985598,2314.50066311776,49.2,6.990465762879403,1.0,3.953868324871742,41.34604749995744,65.55554339002597,0.7111794972172131,0.1,1.0,0.8662190514812957,843.8641854053454,0.45291648420463815,1.0,15.75,eccentric,circular
108.0,108.0,54.0,4.5,0.0,291.0,28.0,1674.0,18.0,18.0,323.4,0.5,24.0,7697.687399458391,2181.8032215905537,49.5,6.577977273970184,1.0,2.945711876713977,38.670533065158054,64.38582575900281,0.7131851487376839,0.16666666666666666,1.0,1.4379238843803919,850.4399846676861,0.380273747507733,1.0,15.5,eccentric,circular
108.0,108.0,54.0,3.9,0.0,291.0,22.4,1674.0,10.8,10.8,392.0,0.5,27.692307692307693,7885.428976436917,1911.6247985690798,50.1,5.743523098553112,1.0,3.149359962159068,33.36058326704502,64.11663763167209,0.7018483593510271,0.1,1.0,0.8555553009763062,732.9164254557891,0.5348495222442605,1.0,15.5,eccentric,circular
108.0,108.0,54.0,4.5,0.0,291.0,28.0,1674.0,18.0,18.0,401.8,0.5,24.0,7697.687399458391,2181.8032215905537,49.5,6.577977273970184,1.0,2.945711876713977,38.670533065158054,64.38582575900281,0.7131851487376839,0.16666666666666666,1.0,1.4379238843803919,850.4399846676861,0.47246132266112284,1.0,15.5,eccentric,circular
108.0,108.0,54.0,4.9,0.0,291.0,28.0,1674.0,13.5,13.5,465.5,0.5,22.04081632653061,7573.782985200809,2358.378807332973,49.1,7.127264647503729,1.0,3.236202315440853,42.24101858296507,64.55722978046724,0.711749441411791,0.125,1.0,1.0841924861935603,898.3541565195178,0.5181698071097938,1.0,15.5,eccentric,circular
108.0,108.0,54.0,4.5,0.0,291.0,22.4,1674.0,13.5,13.5,421.4,0.5,24.0,7697.687399458391,2181.8032215905537,49.5,6.577977273970184,1.0,3.6821398458924715,38.670533065158054,64.38582575900281,0.7003762839499352,0.125,1.0,1.078442913285294,807.3329352307192,0.5219655753045335,1.0,15.5,eccentric,circular
108.0,108.0,54.0,4.8,0.0,291.0,22.4,1701.0,13.5,13.5,392.0,0.5,22.5,7604.664840985598,2314.50066311776,49.2,6.990465762879403,1.0,3.953868324871742,41.34604749995744,65.55554339002597,0.7111794972172131,0.125,1.0,1.0827738143516197,843.8641854053454,0.4645297273893725,1.0,15.75,eccentric,circular
108.0,108.0,54.0,4.8,0.0,291.0,22.4,1701.0,18.0,18.0,392.0,0.5,22.5,7604.664840985598,2314.50066311776,49.2,6.990465762879403,1.0,3.953868324871742,41.34604749995744,65.55554339002597,0.7111794972172131,0.16666666666666666,1.0,1.4436984191354927,843.8641854053454,0.4645297273893725,1.0,15.75,eccentric,circular
108.0,108.0,54.0,4.8,0.0,291.0,22.4,1701.0,10.8,10.8,416.5,0.5,22.5,7604.664840985598,2314.50066311776,49.2,6.990465762879403,1.0,3.953868324871742,41.34604749995744,65.55554339002597,0.7111794972172131,0.1,1.0,0.8662190514812957,843.8641854053454,0.49356283535120826,1.0,15.75,eccentric,circular
108.0,108.0,54.0,4.5,0.0,291.0,22.4,1674.0,13.5,13.5,392.0,0.5,24.0,7697.687399458391,2181.8032215905537,49.5,6.577977273970184,1.0,3.6821398458924715,38.670533065158054,64.38582575900281,0.7003762839499352,0.125,1.0,1.078442913285294,807.3329352307192,0.48554937237631024,1.0,15.5,eccentric,circular
108.0,108.0,54.0,4.5,0.0,291.0,22.4,1701.0,27.0,27.0,362.6,0.5,24.0,7697.687399458391,2181.8032215905537,49.5,6.577977273970184,1.0,3.6821398458924715,38.670533065158054,65.42430681963188,0.7116726756265471,0.25,1.0,2.156885826570588,807.3329352307192,0.449133169448087,1.0,15.75,eccentric,circular
108.0,108.0,54.0,4.5,0.0,291.0,22.4,1674.0,27.0,27.0,328.3,0.5,24.0,7697.687399458391,2181.8032215905537,49.5,6.577977273970184,1.0,3.6821398458924715,38.670533065158054,64.38582575900281,0.7003762839499352,0.25,1.0,2.156885826570588,807.3329352307192,0.4066475993651598,1.0,15.5,eccentric,circular
108.0,108.0,54.0,4.5,0.0,291.0,24.0,1674.0,27.0,27.0,367.5,0.5,24.0,7697.687399458391,2181.8032215905537,49.5,6.577977273970184,1.0,3.4366638561663065,38.670533065158054,64.38582575900281,0.7040364058420158,0.25,1.0,2.156885826570588,819.6492350698526,0.44836252420668793,1.0,15.5,eccentric,circular
108.0,108.0,54.0,4.8,0.0,291.0,24.0,1701.0,27.0,27.0,343.0,0.5,22.5,7604.664840985598,2314.50066311776,49.2,6.990465762879403,1.0,3.6902771032136252,41.34604749995744,65.55554339002597,0.7147150036936334,0.25,1.0,2.1655476287032394,856.0316491509225,0.4006861198884569,1.0,15.75,eccentric,circular
132.0,132.0,66.0,4.5,0.0,291.0,24.0,1650.0,11.0,11.0,779.1,0.5,29.333333333333332,11882.288814039995,2706.5112150028563,61.5,6.645133918737827,1.0,2.761795222746483,31.442828786222886,51.62510145358926,0.5700394479539344,0.08333333333333333,1.0,0.7107069600249024,1072.769695102791,0.7262509404922628,1.0,12.5,eccentric,circular
132.0,132.0,66.0,4.5,0.0,291.0,24.0,1650.0,11.0,11.0,676.2,0.5,29.333333333333332,11882.288814039995,2706.5112150028563,61.5,6.645133918737827,1.0,2.761795222746483,31.442828786222886,51.62510145358926,0.5700394479539344,0.08333333333333333,1.0,0.7107069600249024,1072.769695102791,0.6303310049555488,1.0,12.5,eccentric,circular
132.0,132.0,66.0,4.5,0.0,291.0,24.0,1650.0,18.2,18.2,597.8,0.5,29.333333333333332,11882.288814039995,2706.5112150028563,61.5,6.645133918737827,1.0,2.761795222746483,31.442828786222886,51.62510145358926,0.5700394479539344,0.13787878787878788,1.0,1.1758969702230204,1072.769695102791,0.5572491493085286,1.0,12.5,eccentric,circular
132.0,132.0,66.0,4.5,0.0,291.0,24.0,1650.0,22.0,22.0,583.1,0.5,29.333333333333332,11882.288814039995,2706.5112150028563,61.5,6.645133918737827,1.0,2.761795222746483,31.442828786222886,51.62510145358926,0.5700394479539344,0.16666666666666666,1.0,1.4214139200498048,1072.769695102791,0.5435463013747124,1.0,12.5,eccentric,circular
132.0,132.0,66.0,4.5,0.0,291.0,24.0,1650.0,24.2,24.2,583.1,0.5,29.333333333333332,11882.288814039995,2706.5112150028563,61.5,6.645133918737827,1.0,2.761795222746483,31.442828786222886,51.62510145358926,0.5700394479539344,0.18333333333333332,1.0,1.5635553120547852,1072.769695102791,0.5435463013747124,1.0,12.5,eccentric,circular
132.0,132.0,66.0,4.5,0.0,291.0,24.0,1650.0,27.9,27.9,529.2,0.5,29.333333333333332,11882.288814039995,2706.5112150028563,61.5,6.645133918737827,1.0,2.761795222746483,31.442828786222886,51.62510145358926,0.5700394479539344,0.21136363636363636,1.0,1.802611289517707,1072.769695102791,0.4933025256173861,1.0,12.5,eccentric,circular
132.0,132.0,66.0,4.5,0.0,291.0,24.0,1650.0,32.2,32.2,548.8,0.5,29.333333333333332,11882.288814039995,2706.5112150028563,61.5,6.645133918737827,1.0,2.761795222746483,31.442828786222886,51.62510145358926,0.5700394479539344,0.24393939393939396,1.0,2.0804331011638055,1072.769695102791,0.5115729895291411,1.0,12.5,eccentric,circular
132.0,132.0,66.0,4.5,0.0,291.0,24.0,1650.0,32.5,32.5,509.6,0.5,29.333333333333332,11882.288814039995,2706.5112150028563,61.5,6.645133918737827,1.0,2.761795222746483,31.442828786222886,51.62510145358926,0.5700394479539344,0.24621212121212122,1.0,2.0998160182553938,1072.769695102791,0.475032061705631,1.0,12.5,eccentric,circular
132.0,132.0,66.0,5.0,0.0,291.0,24.0,1683.0,16.5,16.5,607.6,0.5,26.4,11689.86626400762,2985.088664970481,61.0,7.346054993651805,1.0,3.0962030912369634,35.044295133650415,52.81286067691276,0.5801121562407717,0.125,1.0,1.0723561141403302,1149.217591842593,0.5287075348592665,1.0,12.75,eccentric,circular
132.0,132.0,66.0,5.0,0.0,291.0,24.0,1683.0,20.5,20.5,577.2,0.5,26.4,11689.86626400762,2985.088664970481,61.0,7.346054993651805,1.0,3.0962030912369634,35.044295133650415,52.81286067691276,0.5801121562407717,0.1553030303030303,1.0,1.3323212327198042,1149.217591842593,0.5022547549716403,1.0,12.75,eccentric,circular
132.0,132.0,66.0,5.0,0.0,291.0,24.0,1683.0,32.5,32.5,490.0,0.5,26.4,11689.86626400762,2985.088664970481,61.0,7.346054993651805,1.0,3.0962030912369634,35.044295133650415,52.81286067691276,0.5801121562407717,0.24621212121212122,1.0,2.112216588458226,1149.217591842593,0.4263770442413439,1.0,12.75,eccentric,circular
134.0,134.0,67.0,4.5,0.0,291.0,24.0,1641.5,18.2,18.2,686.0,0.5,29.77777777777778,12271.846303085129,2750.236881120548,62.5,6.649675260321686,1.0,2.7173272350390616,30.960888012057772,50.572150563518846,0.5588399744768895,0.13582089552238805,1.0,1.157410081860662,1094.8432436801224,0.6265737163378129,1.0,12.25,eccentric,circular
134.0,134.0,67.0,4.5,0.0,291.0,24.0,1641.5,25.2,25.2,607.6,0.5,29.77777777777778,12271.846303085129,2750.236881120548,62.5,6.649675260321686,1.0,2.7173272350390616,30.960888012057772,50.572150563518846,0.5588399744768895,0.1880597014925373,1.0,1.6025678056532247,1094.8432436801224,0.5549652916134914,1.0,12.25,eccentric,circular
134.0,134.0,67.0,4.8,0.0,291.0,24.0,1641.5,32.3,32.3,529.2,0.5,27.916666666666668,12154.319321914336,2920.829899949754,62.2,7.071704418292015,1.0,2.913784112372062,33.08466214988708,50.66139576860163,0.5580096352729286,0.24104477611940298,1.0,2.06134105280758,1141.6651646113223,0.46353345657188827,1.0,12.25,eccentric,circular
134.0,134.0,67.0,4.8,0.0,291.0,24.0,1675.0,22.1,22.1,537.4,0.5,27.916666666666668,12154.319321914336,2920.829899949754,62.2,7.071704418292015,1.0,2.913784112372062,33.08466214988708,51.69530180469554,0.5693975870131924,0.16492537313432837,1.0,1.410391246657818,1141.6651646113223,0.4707159477734934,1.0,12.5,eccentric,circular
106.0,106.0,53.0,3.0,0.0,299.0,35.2,450.5,7.4,7.4,602.7,0.5,35.333333333333336,7853.981633974483,1465.247870040754,50.0,4.464693910309585,1.0,1.5847097947769375,26.698869583651316,17.469807480665338,0.20561833505425806,0.06981132075471698,1.0,0.5897856977855137,714.5692666580873,0.8434451747676194,1.0,4.25,eccentric,circular
106.0,106.0,53.0,3.0,0.0,299.0,35.2,450.5,14.8,14.8,531.2,0.5,35.333333333333336,7853.981633974483,1465.247870040754,50.0,4.464693910309585,1.0,1.5847097947769375,26.698869583651316,17.469807480665338,0.20561833505425806,0.13962264150943396,1.0,1.1795713955710274,714.5692666580873,0.7433848960288028,1.0,4.25,eccentric,circular
106.0,106.0,53.0,3.0,0.0,299.0,35.2,450.5,25.4,25.4,404.7,0.5,35.333333333333336,7853.981633974483,1465.247870040754,50.0,4.464693910309585,1.0,1.5847097947769375,26.698869583651316,17.469807480665338,0.20561833505425806,0.23962264150943394,1.0,2.02439955726379,714.5692666580873,0.566355172106281,1.0,4.25,eccentric,circular
106.0,106.0,53.0,3.0,0.0,299.0,35.2,450.5,33.9,33.9,345.0,0.5,35.333333333333336,7853.981633974483,1465.247870040754,50.0,4.464693910309585,1.0,1.5847097947769375,26.698869583651316,17.469807480665338,0.20561833505425806,0.31981132075471697,1.0,2.701856102017421,714.5692666580873,0.4828083379705138,1.0,4.25,eccentric,circular
106.0,106.0,53.0,3.0,0.0,299.0,35.2,450.5,47.7,47.7,254.8,0.5,35.333333333333336,7853.981633974483,1465.247870040754,50.0,4.464693910309585,1.0,1.5847097947769375,26.698869583651316,17.469807480665338,0.20561833505425806,0.45,1.0,3.801726727617433,714.5692666580873,0.3565784478692375,1.0,4.25,eccentric,circular
106.0,106.0,53.0,3.0,0.0,299.0,35.2,450.5,63.6,63.6,199.9,0.5,35.333333333333336,7853.981633974483,1465.247870040754,50.0,4.464693910309585,1.0,1.5847097947769375,26.698869583651316,17.469807480665338,0.20561833505425806,0.6,1.0,5.068968970156577,714.5692666580873,0.2797489471313209,1.0,4.25,eccentric,circular
108.6,108.6,54.3,4.6,0.0,271.9,30.7,674.0,10.78,10.78,674.0,0.5,23.608695652173914,7760.016597705611,2239.622074522643,49.699999999999996,6.717939058742729,1.0,2.5561299052513187,36.75266861312169,25.793332129729187,0.2808749408807027,0.0992633517495396,1.0,0.8572622468612641,847.1857516122687,0.7955752309541548,1.0,6.206261510128914,eccentric,circular
108.6,108.6,54.3,4.6,0.0,271.9,30.7,612.0,16.19,16.19,612.0,0.5,23.608695652173914,7760.016597705611,2239.622074522643,49.699999999999996,6.717939058742729,1.0,2.5561299052513187,36.75266861312169,23.420651726104246,0.2550377801468695,0.14907918968692452,1.0,1.2874838382823623,847.1857516122687,0.7223917527358201,1.0,5.6353591160221,eccentric,circular
108.6,108.6,54.3,4.6,0.0,271.9,30.7,551.0,21.61,21.61,551.0,0.5,23.608695652173914,7760.016597705611,2239.622074522643,49.699999999999996,6.717939058742729,1.0,2.5561299052513187,36.75266861312169,21.086240361247448,0.2296173478119691,0.19898710865561695,1.0,1.7185006636986935,847.1857516122687,0.6503886531984263,1.0,5.073664825046041,eccentric,circular
108.6,108.6,54.3,4.6,0.0,271.9,30.7,431.0,27.02,27.02,431.0,0.5,23.608695652173914,7760.016597705611,2239.622074522643,49.699999999999996,6.717939058742729,1.0,2.5561299052513187,36.75266861312169,16.493955709070146,0.1796099399400339,0.24880294659300184,1.0,2.1487222551197918,847.1857516122687,0.5087432114855204,1.0,3.968692449355433,eccentric,circular
108.6,108.6,54.3,4.6,0.0,271.9,30.7,433.0,32.39,32.39,433.0,0.5,23.608695652173914,7760.016597705611,2239.622074522643,49.699999999999996,6.717939058742729,1.0,2.5561299052513187,36.75266861312169,16.570493786606434,0.1804433967378995,0.29825046040515657,1.0,2.5757629105599578,847.1857516122687,0.5111039688474022,1.0,3.987108655616943,eccentric,circular
108.6,108.6,54.3,4.6,0.0,271.9,30.7,445.0,35.52,35.52,445.0,0.5,23.608695652173914,7760.016597705611,2239.622074522643,49.699999999999996,6.717939058742729,1.0,2.5561299052513187,36.75266861312169,17.029722251824165,0.18544413752509303,0.3270718232044199,1.0,2.824671151067913,847.1857516122687,0.5252685130186928,1.0,4.097605893186004,eccentric,circular
108.6,108.6,54.3,4.6,0.0,271.9,30.7,433.0,37.8,37.8,433.0,0.5,23.608695652173914,7760.016597705611,2239.622074522643,49.699999999999996,6.717939058742729,1.0,2.5561299052513187,36.75266861312169,16.570493786606434,0.1804433967378995,0.34806629834254144,1.0,3.0059845019810556,847.1857516122687,0.5111039688474022,1.0,3.987108655616943,eccentric,circular
108.1,108.1,54.05,4.21,0.0,300.86,21.5,776.16,5.41,5.41,776.16,0.5,25.67695961995249,7803.796576288976,2054.0587441101225,49.839999999999996,6.176540459515287,1.0,3.683264532885823,37.284790582860545,29.765017345646406,0.32797427194683826,0.05004625346901018,1.0,0.43003393563222503,785.7657401431845,0.9877753131086701,1.0,7.180018501387604,eccentric,circular
103.01,103.01,51.505,2.0,0.0,300.86,21.5,284.5,10.4,10.4,284.5,0.5,51.505,7699.242566361734,965.49545212179,49.505,3.0123473480511436,1.0,1.7548024063566299,18.307137120183153,11.264612718965223,0.12793415074407635,0.1009610717406077,1.0,0.8397513672336804,456.01267690213905,0.6238861645968103,1.0,2.761867779827201,eccentric,circular
108.0,108.0,54.0,4.21,0.0,300.86,21.5,623.28,16.25,16.25,623.28,0.5,25.653206650831354,7788.14673248512,2052.0133546172838,49.79,6.176241944192093,1.0,3.686990757049328,37.32042882766887,23.924992646759975,0.2636149256445924,0.15046296296296297,1.0,1.2929578534022381,784.8138926185861,0.7941755438609566,1.0,5.771111111111111,eccentric,circular
108.5,108.5,54.25,4.75,0.0,300.86,21.5,669.34,16.38,16.38,669.34,0.5,22.842105263157894,7697.687399458391,2304.03387040278,49.5,6.9238137584788575,1.0,4.188462001803074,42.082800149009074,25.664908917904558,0.281561547911965,0.15096774193548387,1.0,1.3064702834798176,858.6919093377358,0.7794879545519732,1.0,6.169032258064516,eccentric,circular
103.0,103.0,51.5,1.81,0.0,300.86,21.5,333.2,15.55,15.55,333.2,0.5,56.9060773480663,7756.894168767209,876.7318532836806,49.69,2.7329769894121156,1.0,1.5816300606198124,16.547463413856494,13.17171151503223,0.15030888112727311,0.15097087378640778,1.0,1.2514458357638991,430.5467700074231,0.7738996625018352,1.0,3.2349514563106796,eccentric,circular
108.1,108.1,54.05,4.33,0.0,300.86,21.5,562.52,21.73,21.73,562.52,0.5,24.965357967667433,7766.263340538009,2108.003908359154,49.72,6.343150858159838,1.0,3.798265251446775,38.38295187421498,21.590070947589094,0.23764098346960494,0.2010175763182239,1.0,1.7301654186511315,801.1887176905024,0.7021067416195199,1.0,5.203700277520814,eccentric,circular
103.0,103.0,51.5,4.83,0.0,300.86,21.5,289.1,25.9,25.9,289.1,0.5,21.32505175983437,6842.668087105474,2210.3521716219448,46.67,7.011149840284489,1.0,4.520245176016745,45.19765461641293,11.70268294378452,0.12807260673043722,0.25145631067961166,1.0,2.1856553878210225,812.123918226946,0.35598015710603875,1.0,2.8067961165048545,eccentric,circular
103.3,103.3,51.65,2.02,0.0,300.86,21.5,313.6,26.03,26.03,313.6,0.5,51.13861386138613,7738.172789825936,977.6385820097403,49.629999999999995,3.0418988244054432,1.0,1.7679333999170812,18.440170870655283,12.3835275005804,0.14059425767346967,0.25198451113262343,1.0,2.0964336975254283,460.5030587647081,0.6809943908759843,1.0,3.0358180058083257,eccentric,circular
105.3,105.3,52.65,3.1,0.0,300.86,21.5,352.8,31.91,31.91,352.8,0.5,33.96774193548387,7713.2461370752935,1500.8006154896818,49.55,4.606460123433877,1.0,2.7227752866250725,27.969719328684487,13.785168866087828,0.15363599063960598,0.3030389363722697,1.0,2.5650285762087384,617.3656651233446,0.5714603515074222,1.0,3.3504273504273505,eccentric,circular
108.55,108.55,54.275,4.6,0.0,271.85,30.7,615.44,11.3,11.3,615.44,0.5,23.597826086956523,7752.211703456849,2238.5046408329686,49.675,6.717763564533968,1.0,2.5569564823581694,36.76344287908525,23.563479929437456,0.25656796877950355,0.10409949332105022,1.0,0.899053827809869,846.5303859065677,0.7270146591854609,1.0,5.6696453247351455,eccentric,circular
108.55,108.55,54.275,4.6,0.0,271.85,30.7,540.96,16.0,16.0,540.96,0.5,23.597826086956523,7752.211703456849,2238.5046408329686,49.675,6.717763564533968,1.0,2.5569564823581694,36.76344287908525,20.711848600397257,0.2255183419845318,0.14739751266697376,1.0,1.2729965703502568,846.5303859065677,0.6390319934241631,1.0,4.983509903270383,eccentric,circular
108.55,108.55,54.275,4.6,0.0,271.85,30.7,470.4,22.45,22.45,470.4,0.5,23.597826086956523,7752.211703456849,2238.5046408329686,49.675,6.717763564533968,1.0,2.5569564823581694,36.76344287908525,18.01030313078022,0.1961029060735059,0.20681713496084753,1.0,1.786173312772704,846.5303859065677,0.5556799942818809,1.0,4.333486872409028,eccentric,circular
108.55,108.55,54.275,4.6,0.0,271.85,30.7,546.84,24.5,24.5,546.84,0.5,23.597826086956523,7752.211703456849,2238.5046408329686,49.675,6.717763564533968,1.0,2.5569564823581694,36.76344287908525,20.936977389532007,0.2279696283104506,0.22570244127130354,1.0,1.9492759983488306,846.5303859065677,0.6459779933526866,1.0,5.037678489175495,eccentric,circular
108.55,108.55,54.275,4.6,0.0,271.85,30.7,431.2,28.4,28.4,431.2,0.5,23.597826086956523,7752.211703456849,2238.5046408329686,49.675,6.717763564533968,1.0,2.5569564823581694,36.76344287908525,16.509444536548536,0.17976099723404707,0.26163058498387837,1.0,2.259568912371706,846.5303859065677,0.5093733280917242,1.0,3.9723629663749422,eccentric,circular
108.55,108.55,54.275,4.6,0.0,271.85,30.7,411.6,30.5,30.5,411.6,0.5,23.597826086956523,7752.211703456849,2238.5046408329686,49.675,6.717763564533968,1.0,2.5569564823581694,36.76344287908525,15.759015239432694,0.17159004281431767,0.2809765085214187,1.0,2.426649712230177,846.5303859065677,0.4862199949966458,1.0,3.7918010133579,eccentric,circular
108.55,108.55,54.275,4.6,0.0,271.85,30.7,378.28,32.4,32.4,378.28,0.5,23.597826086956523,7752.211703456849,2238.5046408329686,49.675,6.717763564533968,1.0,2.5569564823581694,36.76344287908525,14.48328543433576,0.15769942030077766,0.2984799631506218,1.0,2.57781805495927,846.5303859065677,0.44685932873501255,1.0,3.4848456932289267,eccentric,circular
108.55,108.55,54.275,4.6,0.0,271.85,30.7,365.54,38.25,38.25,365.54,0.5,23.597826086956523,7752.211703456849,2238.5046408329686,49.675,6.717763564533968,1.0,2.5569564823581694,36.76344287908525,13.995506391210464,0.15238829992795355,0.3523721787194841,1.0,3.0432574259935827,846.5303859065677,0.43180966222321165,1.0,3.3674804237678493,eccentric,circular
108.55,108.55,54.275,4.6,0.0,271.85,30.7,382.2,26.55,26.55,382.2,0.5,23.597826086956523,7752.211703456849,2238.5046408329686,49.675,6.717763564533968,1.0,2.5569564823581694,36.76344287908525,14.633371293758929,0.15933361118472353,0.24458774758175958,1.0,2.1123786839249576,846.5303859065677,0.45148999535402823,1.0,3.520958083832335,eccentric,circular
108.55,108.55,54.275,4.6,0.0,271.85,30.7,392.0,28.5,28.5,392.0,0.5,23.597826086956523,7752.211703456849,2238.5046408329686,49.675,6.717763564533968,1.0,2.5569564823581694,36.76344287908525,15.00858594231685,0.16341908839458824,0.262551819438047,1.0,2.267525140936395,846.5303859065677,0.4630666619015674,1.0,3.6112390603408566,eccentric,circular
108.55,108.55,54.275,4.6,0.0,271.85,30.7,382.0,29.4,29.4,382.0,0.5,23.597826086956523,7752.211703456849,2238.5046408329686,49.675,6.717763564533968,1.0,2.5569564823581694,36.76344287908525,14.625713851951625,0.15925023409880792,0.27084292952556427,1.0,2.3391311980185967,846.5303859065677,0.45125373685305803,1.0,3.519115614923998,eccentric,circular
108.55,108.55,54.275,4.6,0.0,271.85,30.7,362.6,29.5,29.5,362.6,0.5,23.597826086956523,7752.211703456849,2238.5046408329686,49.675,6.717763564533968,1.0,2.5569564823581694,36.76344287908525,13.882941996643087,0.15116265676499413,0.27176416397973285,1.0,2.347087426583286,846.5303859065677,0.4283366622589499,1.0,3.340396130815293,eccentric,circular
108.55,108.55,54.275,4.6,0.0,271.85,30.7,362.6,33.75,33.75,362.6,0.5,23.597826086956523,7752.211703456849,2238.5046408329686,49.675,6.717763564533968,1.0,2.5569564823581694,36.76344287908525,13.882941996643087,0.15116265676499413,0.31091662828189776,1.0,2.685227140582573,846.5303859065677,0.4283366622589499,1.0,3.340396130815293,eccentric,circular
108.55,108.55,54.275,4.6,0.0,271.85,30.7,362.6,33.9,33.9,362.6,0.5,23.597826086956523,7752.211703456849,2238.5046408329686,49.675,6.717763564533968,1.0,2.5569564823581694,36.76344287908525,13.882941996643087,0.15116265676499413,0.31229847996315063,1.0,2.6971614834296065,846.5303859065677,0.4283366622589499,1.0,3.340396130815293,eccentric,circular
108.55,108.55,54.275,4.6,0.0,271.85,30.7,303.8,41.4,41.4,303.8,0.5,23.597826086956523,7752.211703456849,2238.5046408329686,49.675,6.717763564533968,1.0,2.5569564823581694,36.76344287908525,11.63165410529556,0.12664979350580588,0.38139106402579454,1.0,3.2938786257812893,846.5303859065677,0.3588766629737148,1.0,2.7987102717641643,eccentric,circular
166.0,166.0,83.0,5.0,0.0,277.34,38.208,710.0,10.0,10.0,1641.5,0.5,33.2,19113.449704440303,3811.0179138602166,78.0,7.422975120310781,1.0,1.4473051858230104,26.39343487008964,17.607871196231862,0.20386595832320187,0.060240963855421686,1.0,0.5104757315857292,1787.2343945372472,0.9184581524490072,1.0,4.27710843373494,eccentric,circular
166.0,166.0,83.0,5.0,0.0,277.34,38.208,710.0,10.0,10.0,1568.0,0.5,33.2,19113.449704440303,3811.0179138602166,78.0,7.422975120310781,1.0,1.4473051858230104,26.39343487008964,17.607871196231862,0.20386595832320187,0.060240963855421686,1.0,0.5104757315857292,1787.2343945372472,0.8773331605483053,1.0,4.27710843373494,eccentric,circular
166.0,166.0,83.0,5.0,0.0,329.28,38.208,710.0,20.0,20.0,1568.0,0.5,33.2,19113.449704440303,3811.0179138602166,78.0,7.422975120310781,1.0,1.71835527362732,31.33637496943505,17.607871196231862,0.21485910175378692,0.12048192771084337,1.0,1.0209514631714585,1985.1786649831472,0.7898533404867674,1.0,4.27710843373494,eccentric,circular
166.0,166.0,83.0,5.0,0.0,294.0,41.096,710.0,20.0,20.0,1568.0,0.5,33.2,19113.449704440303,3811.0179138602166,78.0,7.422975120310781,1.0,1.4264274567639674,27.978906222709867,17.607871196231862,0.20963118165839648,0.12048192771084337,1.0,1.0209514631714585,1905.9255957285823,0.8226973831056597,1.0,4.27710843373494,eccentric,circular
166.0,166.0,83.0,5.0,0.0,286.16,41.096,710.0,30.0,30.0,1127.0,0.5,33.2,19113.449704440303,3811.0179138602166,78.0,7.422975120310781,1.0,1.3883893912502616,27.232802056770936,17.607871196231862,0.2079815417547985,0.18072289156626506,1.0,1.5314271947571876,1876.0472152839181,0.6007311494180286,1.0,4.27710843373494,eccentric,circular
166.0,166.0,83.0,5.0,0.0,248.92,41.096,710.0,30.0,30.0,1200.5,0.5,33.2,19113.449704440303,3811.0179138602166,78.0,7.422975120310781,1.0,1.207708580060159,23.68880726856102,17.607871196231862,0.19995998674719387,0.18072289156626506,1.0,1.5314271947571876,1734.1249081717635,0.6922800049424649,1.0,4.27710843373494,eccentric,circular
166.0,166.0,83.0,5.0,0.0,313.6,38.208,710.0,40.0,40.0,1038.8,0.5,33.2,19113.449704440303,3811.0179138602166,78.0,7.422975120310781,1.0,1.6365288320260192,29.844166637557198,17.607871196231862,0.21160060753769444,0.24096385542168675,1.0,2.041902926342917,1925.4219040938192,0.5395181169339096,1.0,4.27710843373494,eccentric,circular
166.0,166.0,83.0,5.0,0.0,279.3,38.208,710.0,40.0,40.0,989.8,0.5,33.2,19113.449704440303,3811.0179138602166,78.0,7.422975120310781,1.0,1.4575334910231732,26.57996091157438,17.607871196231862,0.20429153439399497,0.24096385542168675,1.0,2.041902926342917,1794.7039896484134,0.5515115616330156,1.0,4.27710843373494,eccentric,circular
166.0,166.0,83.0,5.0,0.0,279.3,38.208,710.0,60.0,60.0,735.0,0.5,33.2,19113.449704440303,3811.0179138602166,78.0,7.422975120310781,1.0,1.4575334910231732,26.57996091157438,17.607871196231862,0.20429153439399497,0.3614457831325301,1.0,3.062854389514375,1794.7039896484134,0.40953828834134826,1.0,4.27710843373494,eccentric,circular
166.0,166.0,83.0,5.0,0.0,295.96,38.208,710.0,60.0,60.0,842.8,0.5,33.2,19113.449704440303,3811.0179138602166,78.0,7.422975120310781,1.0,1.5444740852245553,28.165432264194596,17.607871196231862,0.20787375628535526,0.3614457831325301,1.0,3.062854389514375,1858.1955480933245,0.4535582925407331,1.0,4.27710843373494,eccentric,circular
166.0,166.0,83.0,5.0,0.0,295.96,41.096,710.0,100.0,100.0,563.5,0.5,33.2,19113.449704440303,3811.0179138602166,78.0,7.422975120310781,1.0,1.4359369731423937,28.165432264194596,17.607871196231862,0.21004156725918274,0.6024096385542169,1.0,5.1047573158572925,1913.3951908397485,0.29450267393673746,1.0,4.27710843373494,eccentric,circular
166.0,166.0,83.0,5.0,0.0,295.96,41.096,710.0,100.0,100.0,509.6,0.5,33.2,19113.449704440303,3811.0179138602166,78.0,7.422975120310781,1.0,1.4359369731423937,28.165432264194596,17.607871196231862,0.21004156725918274,0.6024096385542169,1.0,5.1047573158572925,1913.3951908397485,0.26633285295148434,1.0,4.27710843373494,eccentric,circular
166.0,166.0,83.0,5.0,0.0,289.1,41.096,870.0,20.0,20.0,1430.8,0.5,33.2,19113.449704440303,3811.0179138602166,78.0,7.422975120310781,1.0,1.4026536658179012,27.512591118998035,21.575842170030594,0.2556105160265743,0.12048192771084337,1.0,1.0209514631714585,1887.2516079506674,0.7581395050730305,1.0,5.240963855421687,eccentric,circular
166.0,166.0,83.0,5.0,0.0,295.96,41.096,870.0,20.0,20.0,1523.9,0.5,33.2,19113.449704440303,3811.0179138602166,78.0,7.422975120310781,1.0,1.4359369731423937,28.165432264194596,21.575842170030594,0.25737487819082955,0.12048192771084337,1.0,1.0209514631714585,1913.3951908397485,0.7964376660376118,1.0,5.240963855421687,eccentric,circular
166.0,166.0,83.0,5.0,0.0,297.92,41.096,870.0,40.0,40.0,1019.2,0.5,33.2,19113.449704440303,3811.0179138602166,78.0,7.422975120310781,1.0,1.4454464895208203,28.351958305679336,21.575842170030594,0.2578767644512604,0.24096385542168675,1.0,2.041902926342917,1920.8647859509144,0.5305943486779316,1.0,5.240963855421687,eccentric,circular
166.0,166.0,83.0,5.0,0.0,279.3,41.096,870.0,40.0,40.0,1038.8,0.5,33.2,19113.449704440303,3811.0179138602166,78.0,7.422975120310781,1.0,1.355106083925769,26.57996091157438,21.575842170030594,0.25306866124204136,0.24096385542168675,1.0,2.041902926342917,1849.9036323948371,0.5615427646115795,1.0,5.240963855421687,eccentric,circular
166.0,166.0,83.0,5.0,0.0,295.96,41.096,870.0,60.0,60.0,815.36,0.5,33.2,19113.449704440303,3811.0179138602166,78.0,7.422975120310781,1.0,1.4359369731423937,28.165432264194596,21.575842170030594,0.25737487819082955,0.3614457831325301,1.0,3.062854389514375,1913.3951908397485,0.42613256472237493,1.0,5.240963855421687,eccentric,circular
166.0,166.0,83.0,5.0,0.0,295.96,41.096,870.0,60.0,60.0,798.7,0.5,33.2,19113.449704440303,3811.0179138602166,78.0,7.422975120310781,1.0,1.4359369731423937,28.165432264194596,21.575842170030594,0.25737487819082955,0.3614457831325301,1.0,3.062854389514375,1913.3951908397485,0.4174255291451149,1.0,5.240963855421687,eccentric,circular
166.0,166.0,83.0,5.0,0.0,313.6,41.096,870.0,100.0,100.0,509.6,0.5,33.2,19113.449704440303,3811.0179138602166,78.0,7.422975120310781,1.0,1.521522620548232,29.844166637557198,21.575842170030594,0.26185722713857423,0.6024096385542169,1.0,5.1047573158572925,1980.6215468402427,0.2572929698826024,1.0,5.240963855421687,eccentric,circular
166.0,166.0,83.0,5.0,0.0,303.8,41.096,870.0,100.0,100.0,490.0,0.5,33.2,19113.449704440303,3811.0179138602166,78.0,7.422975120310781,1.0,1.4739750386560997,28.91153643013353,21.575842170030594,0.2593765964850537,0.6024096385542169,1.0,5.1047573158572925,1943.2735712844124,0.25215183659196944,1.0,5.240963855421687,eccentric,circular
166.0,166.0,83.0,5.0,0.0,295.96,41.096,1700.0,20.0,20.0,1274.0,0.5,33.2,19113.449704440303,3811.0179138602166,78.0,7.422975120310781,1.0,1.4359369731423937,28.165432264194596,42.1596915966115,0.5029164286487474,0.12048192771084337,1.0,1.0209514631714585,1913.3951908397485,0.6658321323787108,1.0,10.240963855421686,eccentric,circular
166.0,166.0,83.0,5.0,0.0,294.0,41.096,1700.0,20.0,20.0,1176.0,0.5,33.2,19113.449704440303,3811.0179138602166,78.0,7.422975120310781,1.0,1.4264274567639674,27.978906222709867,42.1596915966115,0.5019338152384141,0.12048192771084337,1.0,1.0209514631714585,1905.9255957285823,0.6170230373292447,1.0,10.240963855421686,eccentric,circular
166.0,166.0,83.0,5.0,0.0,294.0,41.096,1700.0,40.0,40.0,872.2,0.5,33.2,19113.449704440303,3811.0179138602166,78.0,7.422975120310781,1.0,1.4264274567639674,27.978906222709867,42.1596915966115,0.5019338152384141,0.24096385542168675,1.0,2.041902926342917,1905.9255957285823,0.4576254193525232,1.0,10.240963855421686,eccentric,circular
166.0,166.0,83.0,5.0,0.0,294.0,41.096,1700.0,40.0,40.0,886.9,0.5,33.2,19113.449704440303,3811.0179138602166,78.0,7.422975120310781,1.0,1.4264274567639674,27.978906222709867,42.1596915966115,0.5019338152384141,0.24096385542168675,1.0,2.041902926342917,1905.9255957285823,0.4653382073191387,1.0,10.240963855421686,eccentric,circular
166.0,166.0,83.0,5.0,0.0,294.0,41.096,1700.0,60.0,60.0,686.0,0.5,33.2,19113.449704440303,3811.0179138602166,78.0,7.422975120310781,1.0,1.4264274567639674,27.978906222709867,42.1596915966115,0.5019338152384141,0.3614457831325301,1.0,3.062854389514375,1905.9255957285823,0.3599301051087261,1.0,10.240963855421686,eccentric,circular
166.0,166.0,83.0,5.0,0.0,294.0,41.096,1700.0,60.0,60.0,686.0,0.5,33.2,19113.449704440303,3811.0179138602166,78.0,7.422975120310781,1.0,1.4264274567639674,27.978906222709867,42.1596915966115,0.5019338152384141,0.3614457831325301,1.0,3.062854389514375,1905.9255957285823,0.3599301051087261,1.0,10.240963855421686,eccentric,circular
166.0,166.0,83.0,5.0,0.0,295.96,41.096,1700.0,100.0,100.0,468.44,0.5,33.2,19113.449704440303,3811.0179138602166,78.0,7.422975120310781,1.0,1.4359369731423937,28.165432264194596,42.1596915966115,0.5029164286487474,0.6024096385542169,1.0,5.1047573158572925,1913.3951908397485,0.24482135329001828,1.0,10.240963855421686,eccentric,circular
166.0,166.0,83.0,5.0,0.0,329.28,27.8,2700.0,20.0,20.0,808.5,0.5,33.2,19113.449704440303,3811.0179138602166,78.0,7.422975120310781,1.0,2.3616877084443395,31.33637496943505,66.95951018285356,0.7885384981722476,0.12048192771084337,1.0,1.0209514631714585,1786.2458804593325,0.4526252566035839,1.0,16.265060240963855,eccentric,circular
166.0,166.0,83.0,5.0,0.0,329.28,27.808,2700.0,20.0,20.0,784.0,0.5,33.2,19113.449704440303,3811.0179138602166,78.0,7.422975120310781,1.0,2.361008281600714,31.33637496943505,66.95951018285356,0.7885606921248334,0.12048192771084337,1.0,1.0209514631714585,1786.398788056968,0.4388717710969463,1.0,16.265060240963855,eccentric,circular
166.0,166.0,83.0,5.0,0.0,286.16,27.808,2700.0,40.0,40.0,588.0,0.5,33.2,19113.449704440303,3811.0179138602166,78.0,7.422975120310781,1.0,2.051828625676811,27.232802056770936,66.95951018285356,0.751415941662346,0.24096385542168675,1.0,2.041902926342917,1622.0676956113155,0.3625002837988201,1.0,16.265060240963855,eccentric,circular
166.0,166.0,83.0,5.0,0.0,286.16,27.808,2700.0,40.0,40.0,585.06,0.5,33.2,19113.449704440303,3811.0179138602166,78.0,7.422975120310781,1.0,2.051828625676811,27.232802056770936,66.95951018285356,0.751415941662346,0.24096385542168675,1.0,2.041902926342917,1622.0676956113155,0.36068778237982596,1.0,16.265060240963855,eccentric,circular
166.0,166.0,83.0,5.0,0.0,289.1,27.808,2700.0,60.0,60.0,478.24,0.5,33.2,19113.449704440303,3811.0179138602166,78.0,7.422975120310781,1.0,2.0729090567625312,27.512591118998035,66.95951018285356,0.7540066690724159,0.3614457831325301,1.0,3.062854389514375,1633.2720882780645,0.29281097952528023,1.0,16.265060240963855,eccentric,circular
166.0,166.0,83.0,5.0,0.0,248.92,27.808,2700.0,60.0,60.0,462.56,0.5,33.2,19113.449704440303,3811.0179138602166,78.0,7.422975120310781,1.0,1.784809831924349,23.68880726856102,66.95951018285356,0.7177911596327745,0.3614457831325301,1.0,3.062854389514375,1480.145388499161,0.31250984098867945,1.0,16.265060240963855,eccentric,circular
166.0,166.0,83.0,5.0,0.0,286.16,27.808,2700.0,100.0,100.0,333.2,0.5,33.2,19113.449704440303,3811.0179138602166,78.0,7.422975120310781,1.0,2.051828625676811,27.232802056770936,66.95951018285356,0.751415941662346,0.6024096385542169,1.0,5.1047573158572925,1622.0676956113155,0.20541682748599804,1.0,16.265060240963855,eccentric,circular
166.0,166.0,83.0,5.0,0.0,292.04,27.808,3700.0,20.0,20.0,627.2,0.5,33.2,19113.449704440303,3811.0179138602166,78.0,7.422975120310781,1.0,2.093989487848252,27.792380181225134,91.75932876909563,1.036806497643676,0.12048192771084337,1.0,1.0209514631714585,1644.4764809448136,0.3813979751413958,1.0,22.289156626506024,eccentric,circular
166.0,166.0,83.0,5.0,0.0,292.04,27.808,3700.0,20.0,20.0,655.62,0.5,33.2,19113.449704440303,3811.0179138602166,78.0,7.422975120310781,1.0,2.093989487848252,27.792380181225134,91.75932876909563,1.036806497643676,0.12048192771084337,1.0,1.0209514631714585,1644.4764809448136,0.39868007088999025,1.0,22.289156626506024,eccentric,circular
166.0,166.0,83.0,5.0,0.0,249.61,27.808,3700.0,40.0,40.0,496.86,0.5,33.2,19113.449704440303,3811.0179138602166,78.0,7.422975120310781,1.0,1.789757280036304,23.754472048471463,91.75932876909563,0.9845131087672576,0.24096385542168675,1.0,2.041902926342917,1482.7749908597245,0.33508792841988566,1.0,22.289156626506024,eccentric,circular
