Repository: Serali-Nerri/xgboost

# CFST柱极限承载力预测 - XGBoost ML管道

## 项目概述

本项目是一个完整的机器学习管道，用于预测混凝土填充钢管（CFST）柱的极限承载力。采用XGBoost算法，提供从数据加载、预处理、模型训练、评估到预测的全流程解决方案。

### 核心特性

- **模块化设计**：清晰的模块分离，便于维护和扩展
- **特征工程支持**：处理无量纲参数，剔除几何参数实现多截面统一预测
- **自动化超参数优化**：集成Optuna框架进行超参数搜索，支持持久化存储和断点续训
- **智能参数加载**：自动加载最优参数，无需手动配置
- **特征选择**：迭代剔除法自动寻找最优特征子集
- **多维度评估**：集成R²、RMSE、MAE、MAPE、COV等工程指标
- **可视化分析**：提供预测散点图、特征重要性图和学习曲线
- **COV稳定性指标**：特别添加变异系数评估模型预测稳定性

---

## 环境要求

### 系统要求
- Python 3.8+
- 8GB+ RAM（推荐16GB）
- 5GB+ 可用磁盘空间

### Python依赖
- pandas &gt;= 1.5.0
- numpy &gt;= 1.23.0
- xgboost &gt;= 1.7.0
- scikit-learn &gt;= 1.2.0
- matplotlib &gt;= 3.6.0
- seaborn &gt;= 0.12.0
- optuna &gt;= 3.0.0
- joblib &gt;= 1.2.0

---

File: data/processed/2026.3.11-new_feature_parameters_raw.csv (part 13 of 84)
b (mm),h (mm),r0 (mm),t (mm),R (%),fy (MPa),fc (MPa),L (mm),e1 (mm),e2 (mm),Nexp (kN),r0/h,b/t,Ac (mm^2),As (mm^2),Re (mm),te (mm),ke,xi,sigma_re (MPa),lambda,lambda_bar,e/h,e1/e2,e_bar,Npl (kN),psi,b/h,L/h,axial_flag,section_family
133.0,133.0,66.5,4.5,0.0,325.0,42.2,465.0,60.0,60.0,492.0,0.5,29.555555555555557,12076.282160399165,2728.374048061702,62.0,6.647421165731558,1.0,1.739969230247618,34.84535288488316,14.436565477784011,0.17614464003339078,0.45112781954887216,1.0,3.8458714161148664,1396.340672788898,0.35234954448281813,1.0,3.4962406015037595,eccentric,circular
133.0,133.0,66.5,4.5,0.0,325.0,42.2,465.0,50.0,50.0,476.0,0.5,29.555555555555557,12076.282160399165,2728.374048061702,62.0,6.647421165731558,1.0,1.739969230247618,34.84535288488316,14.436565477784011,0.17614464003339078,0.37593984962406013,1.0,3.2048928467623887,1396.340672788898,0.3408910227110192,1.0,3.4962406015037595,eccentric,circular
133.0,133.0,66.5,4.5,0.0,325.0,42.2,465.0,50.0,50.0,476.0,0.5,29.555555555555557,12076.282160399165,2728.374048061702,62.0,6.647421165731558,1.0,1.739969230247618,34.84535288488316,14.436565477784011,0.17614464003339078,0.37593984962406013,1.0,3.2048928467623887,1396.340672788898,0.3408910227110192,1.0,3.4962406015037595,eccentric,circular
133.0,133.0,66.5,4.5,0.0,325.0,42.2,465.0,50.0,50.0,466.0,0.5,29.555555555555557,12076.282160399165,2728.374048061702,62.0,6.647421165731558,1.0,1.739969230247618,34.84535288488316,14.436565477784011,0.17614464003339078,0.37593984962406013,1.0,3.2048928467623887,1396.340672788898,0.3337294466036448,1.0,3.4962406015037595,eccentric,circular
133.0,133.0,66.5,4.5,0.0,325.0,42.2,1670.0,50.0,50.0,430.0,0.5,29.555555555555557,12076.282160399165,2728.374048061702,62.0,6.647421165731558,1.0,1.739969230247618,34.84535288488316,51.847450210536124,0.6326054814102422,0.37593984962406013,1.0,3.2048928467623887,1396.340672788898,0.30794777261709716,1.0,12.556390977443609,eccentric,circular
133.0,133.0,66.5,4.5,0.0,325.0,42.2,1670.0,50.0,50.0,416.0,0.5,29.555555555555557,12076.282160399165,2728.374048061702,62.0,6.647421165731558,1.0,1.739969230247618,34.84535288488316,51.847450210536124,0.6326054814102422,0.37593984962406013,1.0,3.2048928467623887,1396.340672788898,0.29792156606677306,1.0,12.556390977443609,eccentric,circular
133.0,133.0,66.5,4.5,0.0,325.0,42.2,1670.0,50.0,50.0,412.0,0.5,29.555555555555557,12076.282160399165,2728.374048061702,62.0,6.647421165731558,1.0,1.739969230247618,34.84535288488316,51.847450210536124,0.6326054814102422,0.37593984962406013,1.0,3.2048928467623887,1396.340672788898,0.2950569356238233,1.0,12.556390977443609,eccentric,circular
133.0,133.0,66.5,4.5,0.0,325.0,42.2,1670.0,60.0,60.0,347.0,0.5,29.555555555555557,12076.282160399165,2728.374048061702,62.0,6.647421165731558,1.0,1.739969230247618,34.84535288488316,51.847450210536124,0.6326054814102422,0.45112781954887216,1.0,3.8458714161148664,1396.340672788898,0.24850669092589,1.0,12.556390977443609,eccentric,circular
133.0,133.0,66.5,4.5,0.0,325.0,42.2,1670.0,60.0,60.0,335.0,0.5,29.555555555555557,12076.282160399165,2728.374048061702,62.0,6.647421165731558,1.0,1.739969230247618,34.84535288488316,51.847450210536124,0.6326054814102422,0.45112781954887216,1.0,3.8458714161148664,1396.340672788898,0.2399127995970408,1.0,12.556390977443609,eccentric,circular
133.0,133.0,66.5,4.5,0.0,325.0,42.2,2730.0,66.0,66.0,293.0,0.5,29.555555555555557,12076.282160399165,2728.374048061702,62.0,6.647421165731558,1.0,1.739969230247618,34.84535288488316,84.75661022440936,1.0341394995508748,0.49624060150375937,1.0,4.230458557726353,1396.340672788898,0.2098341799460685,1.0,20.526315789473685,eccentric,circular
133.0,133.0,66.5,4.5,0.0,325.0,42.2,2730.0,66.0,66.0,282.0,0.5,29.555555555555557,12076.282160399165,2728.374048061702,62.0,6.647421165731558,1.0,1.739969230247618,34.84535288488316,84.75661022440936,1.0341394995508748,0.49624060150375937,1.0,4.230458557726353,1396.340672788898,0.20195644622795672,1.0,20.526315789473685,eccentric,circular
133.0,133.0,66.5,4.5,0.0,325.0,42.2,2730.0,66.0,66.0,268.0,0.5,29.555555555555557,12076.282160399165,2728.374048061702,62.0,6.647421165731558,1.0,1.739969230247618,34.84535288488316,84.75661022440936,1.0341394995508748,0.49624060150375937,1.0,4.230458557726353,1396.340672788898,0.19193023967763265,1.0,20.526315789473685,eccentric,circular
100.0,100.0,50.0,1.9,0.0,404.0,121.6,1500.0,15.0,15.0,456.0,0.5,52.631578947368425,7268.420179271881,891.1185452973983,48.1,2.8633382219991574,1.0,0.4073270451195926,24.04965991034635,61.15600586639899,1.0138044645073656,0.15,1.0,1.2466856845103425,1243.8517860996096,0.36660316373375595,1.0,15.0,eccentric,circular
100.0,100.0,50.0,1.9,0.0,404.0,121.6,1500.0,15.0,15.0,478.0,0.5,52.631578947368425,7268.420179271881,891.1185452973983,48.1,2.8633382219991574,1.0,0.4073270451195926,24.04965991034635,61.15600586639899,1.0138044645073656,0.15,1.0,1.2466856845103425,1243.8517860996096,0.38429015847529685,1.0,15.0,eccentric,circular
100.0,100.0,50.0,1.9,0.0,404.0,121.6,1500.0,30.0,30.0,297.5,0.5,52.631578947368425,7268.420179271881,891.1185452973983,48.1,2.8633382219991574,1.0,0.4073270451195926,24.04965991034635,61.15600586639899,1.0138044645073656,0.3,1.0,2.493371369020685,1243.8517860996096,0.23917640616401842,1.0,15.0,eccentric,circular
100.0,100.0,50.0,1.9,0.0,404.0,121.6,1500.0,30.0,30.0,320.0,0.5,52.631578947368425,7268.420179271881,891.1185452973983,48.1,2.8633382219991574,1.0,0.4073270451195926,24.04965991034635,61.15600586639899,1.0138044645073656,0.3,1.0,2.493371369020685,1243.8517860996096,0.25726537805877614,1.0,15.0,eccentric,circular
240.0,240.0,120.0,6.0,0.0,489.0,31.5,1400.0,120.0,120.0,1277.0,0.5,40.0,40828.13812605295,6677.20391435993,114.0,8.969183204597542,1.0,2.538828525516694,38.47307532498419,23.910674512005077,0.3295429609405798,0.5,1.0,4.200394449446077,4551.2390650926745,0.2805829317546511,1.0,5.833333333333333,eccentric,circular
360.0,360.0,180.0,6.0,0.0,498.0,31.5,1760.0,60.0,60.0,4294.0,0.5,60.0,95114.85918008458,10175.25720377528,174.0,9.070710280002203,1.0,1.6912811774923653,25.96099838759251,19.88916358597555,0.27720922630425476,0.16666666666666666,1.0,1.37921337293928,8063.396151652753,0.5325299562666109,1.0,4.888888888888889,eccentric,circular
480.0,480.0,240.0,6.0,0.0,468.0,31.5,2120.0,240.0,240.0,3323.0,0.5,80.0,172021.0473399627,13673.310493190627,234.0,9.122088479930483,1.0,1.180938788995561,18.244176959860965,17.89648706866155,0.24594305287064522,0.5,1.0,4.104746521308551,11817.77230202204,0.2811866665794051,1.0,4.416666666666667,eccentric,circular
600.0,600.0,300.0,6.0,0.0,517.0,31.5,2480.0,300.0,300.0,4590.0,0.5,100.0,271546.7026056874,17171.36378260598,294.0,9.15312113066193,1.0,1.037863514431574,16.095794641334074,16.707105342312033,0.23625712980188943,0.5,1.0,4.084525104500524,17431.316207686443,0.2633191863030981,1.0,4.133333333333334,eccentric,circular
240.0,240.0,120.0,6.0,0.0,489.0,59.0,1400.0,120.0,120.0,1438.0,0.5,40.0,40828.13812605295,6677.20391435993,114.0,8.969183204597542,1.0,1.355476246674167,38.47307532498419,23.910674512005077,0.35195442977753033,0.5,1.0,4.200394449446077,5674.012863559131,0.2534361543724079,1.0,5.833333333333333,eccentric,circular
360.0,360.0,180.0,6.0,0.0,498.0,59.0,1760.0,180.0,180.0,2537.0,0.5,60.0,95114.85918008458,10175.25720377528,174.0,9.070710280002203,1.0,0.9029721540849069,25.96099838759251,19.88916358597555,0.3004359618968749,0.5,1.0,4.13764011881784,10679.054779105078,0.23756784214310442,1.0,4.888888888888889,eccentric,circular
480.0,480.0,240.0,6.0,0.0,468.0,59.0,2120.0,240.0,240.0,3895.0,0.5,80.0,172021.0473399627,13673.310493190627,234.0,9.122088479930483,1.0,0.6305012178535622,18.244176959860965,17.89648706866155,0.270872910384595,0.5,1.0,4.104746521308551,16548.351103871013,0.2353708823043328,1.0,4.416666666666667,eccentric,circular
300.0,300.0,150.0,12.0,0.0,479.0,31.5,1580.0,150.0,150.0,3683.0,0.5,25.0,59828.49049496402,16214.655789193675,138.0,17.58047833442211,1.0,4.121209078674402,61.02209508832023,21.850413846078837,0.2966656336534856,0.5,1.0,4.303161820225348,9651.417573615137,0.3816019742082775,1.0,5.266666666666667,eccentric,circular
480.0,480.0,240.0,12.0,0.0,489.0,31.5,2120.0,240.0,240.0,5135.0,0.5,40.0,163312.5525042118,26708.81565743972,228.0,17.938366409195083,1.0,2.538828525516694,38.47307532498419,18.103796416232417,0.2495110989978675,0.5,1.0,4.200394449446077,18204.956260370698,0.2820660443539807,1.0,4.416666666666667,eccentric,circular
139.6,139.6,69.8,4.0,0.0,374.0,62.0,1310.0,25.0,25.0,756.9,0.5,34.9,13601.96521668851,2571.2001446928966,65.8,5.950110978401568,1.0,1.1402869042246244,33.81977972526119,38.58451300962474,0.5259774329340726,0.17908309455587393,1.0,1.513836200752507,1804.950697549831,0.41934663424738977,1.0,9.383954154727794,eccentric,circular
139.6,139.6,69.8,4.0,0.0,374.0,62.0,1230.0,25.0,25.0,874.7,0.5,34.9,13601.96521668851,2571.2001446928966,65.8,5.950110978401568,1.0,1.1402869042246244,33.81977972526119,36.228206871632395,0.49385667367092323,0.17908309455587393,1.0,1.513836200752507,1804.950697549831,0.48461157481330674,1.0,8.810888252148997,eccentric,circular
139.6,139.6,69.8,4.0,0.0,374.0,62.0,2125.0,25.0,25.0,608.2,0.5,34.9,13601.96521668851,2571.2001446928966,65.8,5.950110978401568,1.0,1.1402869042246244,33.81977972526119,62.58938179042182,0.853207667927408,0.17908309455587393,1.0,1.513836200752507,1804.950697549831,0.3369621124973741,1.0,15.222063037249285,eccentric,circular
139.6,139.6,69.8,4.0,0.0,374.0,62.0,2135.0,25.0,25.0,605.7,0.5,34.9,13601.96521668851,2571.2001446928966,65.8,5.950110978401568,1.0,1.1402869042246244,33.81977972526119,62.88392005767086,0.8572227628353016,0.17908309455587393,1.0,1.513836200752507,1804.950697549831,0.33557703311354736,1.0,15.293696275071634,eccentric,circular
139.6,139.6,69.8,4.0,0.0,374.0,62.0,3270.0,25.0,25.0,555.9,0.5,34.9,13601.96521668851,2571.2001446928966,65.8,5.950110978401568,1.0,1.1402869042246244,33.81977972526119,96.31401339043734,1.312936034881235,0.17908309455587393,1.0,1.513836200752507,1804.950697549831,0.30798625178771827,1.0,23.42406876790831,eccentric,circular
139.6,139.6,69.8,4.0,0.0,374.0,62.0,3270.0,25.0,25.0,484.11,0.5,34.9,13601.96521668851,2571.2001446928966,65.8,5.950110978401568,1.0,1.1402869042246244,33.81977972526119,96.31401339043734,1.312936034881235,0.17908309455587393,1.0,1.513836200752507,1804.950697549831,0.26821231220174907,1.0,23.42406876790831,eccentric,circular
139.6,139.6,69.8,4.0,0.0,374.0,62.0,4670.0,25.0,25.0,336.2,0.5,34.9,13601.96521668851,2571.2001446928966,65.8,5.950110978401568,1.0,1.1402869042246244,33.81977972526119,137.54937080530348,1.8750493219863507,0.17908309455587393,1.0,1.513836200752507,1804.950697549831,0.18626547553702263,1.0,33.45272206303725,eccentric,circular
139.6,139.6,69.8,4.0,0.0,374.0,62.0,4670.0,25.0,25.0,333.0,0.5,34.9,13601.96521668851,2571.2001446928966,65.8,5.950110978401568,1.0,1.1402869042246244,33.81977972526119,137.54937080530348,1.8750493219863507,0.17908309455587393,1.0,1.513836200752507,1804.950697549831,0.1844925739257244,1.0,33.45272206303725,eccentric,circular
139.6,139.6,69.8,4.0,0.0,374.0,62.0,1070.0,25.0,25.0,813.8,0.5,34.9,13601.96521668851,2571.2001446928966,65.8,5.950110978401568,1.0,1.1402869042246244,33.81977972526119,31.51559459564769,0.42961515514462423,0.17908309455587393,1.0,1.513836200752507,1804.950697549831,0.4508710410232868,1.0,7.6647564469914045,eccentric,circular
139.6,139.6,69.8,4.0,0.0,374.0,62.0,1250.0,25.0,25.0,835.2,0.5,34.9,13601.96521668851,2571.2001446928966,65.8,5.950110978401568,1.0,1.1402869042246244,33.81977972526119,36.81728340613048,0.5018868634867105,0.17908309455587393,1.0,1.513836200752507,1804.950697549831,0.4627273205488439,1.0,8.954154727793696,eccentric,circular
139.6,139.6,69.8,4.0,0.0,374.0,62.0,3040.0,25.0,25.0,610.3,0.5,34.9,13601.96521668851,2571.2001446928966,65.8,5.950110978401568,1.0,1.1402869042246244,33.81977972526119,89.53963324370933,1.2205888519996801,0.17908309455587393,1.0,1.513836200752507,1804.950697549831,0.3381255791797886,1.0,21.77650429799427,eccentric,circular
139.6,139.6,69.8,4.0,0.0,374.0,62.0,2130.0,25.0,25.0,678.6,0.5,34.9,13601.96521668851,2571.2001446928966,65.8,5.950110978401568,1.0,1.1402869042246244,33.81977972526119,62.73665092404634,0.8552152153813548,0.17908309455587393,1.0,1.513836200752507,1804.950697549831,0.3759659479459357,1.0,15.257879656160458,eccentric,circular
139.6,139.6,69.8,4.0,0.0,374.0,62.0,3270.0,25.0,25.0,540.95,0.5,34.9,13601.96521668851,2571.2001446928966,65.8,5.950110978401568,1.0,1.1402869042246244,33.81977972526119,96.31401339043734,1.312936034881235,0.17908309455587393,1.0,1.513836200752507,1804.950697549831,0.2997034770724343,1.0,23.42406876790831,eccentric,circular
139.6,139.6,69.8,4.0,0.0,374.0,62.0,3270.0,25.0,25.0,569.0,0.5,34.9,13601.96521668851,2571.2001446928966,65.8,5.950110978401568,1.0,1.1402869042246244,33.81977972526119,96.31401339043734,1.312936034881235,0.17908309455587393,1.0,1.513836200752507,1804.950697549831,0.3152440677589705,1.0,23.42406876790831,eccentric,circular
139.6,139.6,69.8,4.0,0.0,374.0,62.0,4670.0,25.0,25.0,342.4,0.5,34.9,13601.96521668851,2571.2001446928966,65.8,5.950110978401568,1.0,1.1402869042246244,33.81977972526119,137.54937080530348,1.8750493219863507,0.17908309455587393,1.0,1.513836200752507,1804.950697549831,0.189700472408913,1.0,33.45272206303725,eccentric,circular
139.6,139.6,69.8,4.0,0.0,374.0,62.0,4670.0,25.0,25.0,333.9,0.5,34.9,13601.96521668851,2571.2001446928966,65.8,5.950110978401568,1.0,1.1402869042246244,33.81977972526119,137.54937080530348,1.8750493219863507,0.17908309455587393,1.0,1.513836200752507,1804.950697549831,0.18499120250390202,1.0,33.45272206303725,eccentric,circular
100.0,100.0,50.0,3.0,0.0,322.0,32.7,2135.0,20.0,20.0,181.56,0.5,33.333333333333336,6939.778171779853,1377.7965378053702,47.0,4.454506694100651,1.0,1.9550038616129166,30.51810969149808,87.88429743352391,1.0451781691649003,0.2,1.0,1.6944424058452792,670.5812313905304,0.2707501962491757,1.0,21.35,eccentric,circular
100.0,100.0,50.0,3.0,0.0,322.0,34.5,2135.0,50.0,50.0,117.49,0.5,33.333333333333336,6939.778171779853,1377.7965378053702,47.0,4.454506694100651,1.0,1.8530036601374602,30.51810969149808,87.88429743352391,1.0517597668163476,0.5,1.0,4.236106014613198,683.0728320997341,0.17200215625446733,1.0,21.35,eccentric,circular
100.0,100.0,50.0,3.0,0.0,322.0,65.79,2135.0,20.0,20.0,248.58,0.5,33.333333333333336,6939.778171779853,1377.7965378053702,47.0,4.454506694100651,1.0,0.9717073457173183,30.51810969149808,87.88429743352391,1.1592682495230455,0.2,1.0,1.6944424058452792,900.2184910947258,0.2761329637849475,1.0,21.35,eccentric,circular
100.0,100.0,50.0,3.0,0.0,322.0,71.64,2135.0,50.0,50.0,151.59,0.5,33.333333333333336,6939.778171779853,1377.7965378053702,47.0,4.454506694100651,1.0,0.8923593840695475,30.51810969149808,87.88429743352391,1.177880893488913,0.5,1.0,4.236106014613198,940.8161933996379,0.1611260531690359,1.0,21.35,eccentric,circular
100.0,100.0,50.0,3.0,0.0,322.0,95.63,2135.0,20.0,20.0,271.04,0.5,33.333333333333336,6939.778171779853,1377.7965378053702,47.0,4.454506694100651,1.0,0.6684996996208552,30.51810969149808,87.88429743352391,1.249812435689369,0.2,1.0,1.6944424058452792,1107.3014717406365,0.24477525490319746,1.0,21.35,eccentric,circular
100.0,100.0,50.0,3.0,0.0,322.0,93.01,2135.0,50.0,50.0,154.24,0.5,33.333333333333336,6939.778171779853,1377.7965378053702,47.0,4.454506694100651,1.0,0.6873306770749638,30.51810969149808,87.88429743352391,1.2422777421286988,0.5,1.0,4.236106014613198,1089.1192529305733,0.14161901884020053,1.0,21.35,eccentric,circular
100.0,100.0,50.0,3.0,0.0,322.0,39.43,3135.0,20.0,20.0,140.32,0.5,33.333333333333336,6939.778171779853,1377.7965378053702,47.0,4.454506694100651,1.0,1.6213194591616127,30.51810969149808,129.04790278880444,1.570565403654916,0.2,1.0,1.6944424058452792,717.2859384866088,0.19562630810253875,1.0,31.35,eccentric,circular
100.0,100.0,50.0,3.0,0.0,322.0,36.68,3135.0,50.0,50.0,95.75,0.5,33.333333333333336,6939.778171779853,1377.7965378053702,47.0,4.454506694100651,1.0,1.7428742168686582,30.51810969149808,129.04790278880444,1.556017851945311,0.5,1.0,4.236106014613198,698.2015485142142,0.13713805161812914,1.0,31.35,eccentric,circular
100.0,100.0,50.0,3.0,0.0,322.0,71.74,3135.0,20.0,20.0,159.55,0.5,33.333333333333336,6939.778171779853,1377.7965378053702,47.0,4.454506694100651,1.0,0.8911155042478727,30.51810969149808,129.04790278880444,1.730043057684549,0.2,1.0,1.6944424058452792,941.5101712168158,0.1694617911496338,1.0,31.35,eccentric,circular
100.0,100.0,50.0,3.0,0.0,322.0,79.55,3135.0,50.0,50.0,102.75,0.5,33.333333333333336,6939.778171779853,1377.7965378053702,47.0,4.454506694100651,1.0,0.8036282372689175,30.51810969149808,129.04790278880444,1.7655161499873875,0.5,1.0,4.236106014613198,995.7098387384166,0.10319271338142667,1.0,31.35,eccentric,circular
100.0,100.0,50.0,3.0,0.0,322.0,94.56,3135.0,20.0,20.0,160.33,0.5,33.333333333333336,6939.778171779853,1377.7965378053702,47.0,4.454506694100651,1.0,0.676064152651675,30.51810969149808,129.04790278880444,1.8306993980715403,0.2,1.0,1.6944424058452792,1099.8759090968322,0.14577098986708026,1.0,31.35,eccentric,circular
100.0,100.0,50.0,3.0,0.0,322.0,90.4,3135.0,50.0,50.0,160.8,0.5,33.333333333333336,6939.778171779853,1377.7965378053702,47.0,4.454506694100651,1.0,0.707175069410867,30.51810969149808,129.04790278880444,1.813009819878966,0.5,1.0,4.236106014613198,1071.0064319022279,0.15013915436007338,1.0,31.35,eccentric,circular
100.0,100.0,50.0,5.0,0.0,322.0,35.39,2135.0,20.0,20.0,270.02,0.5,20.0,6361.725123519331,2207.743489544848,45.0,7.22783337340374,1.0,3.1575411677200886,51.71916324968898,89.2051394017736,1.037287886490181,0.2,1.0,1.7457578104832163,936.0348557547901,0.2884721635523541,1.0,21.35,eccentric,circular
100.0,100.0,50.0,5.0,0.0,322.0,30.54,2135.0,50.0,50.0,161.26,0.5,20.0,6361.725123519331,2207.743489544848,45.0,7.22783337340374,1.0,3.658984345959854,51.71916324968898,89.2051394017736,1.0249565553032338,0.5,1.0,4.364394526208041,905.1804889057214,0.17815231545141705,1.0,21.35,eccentric,circular
100.0,100.0,50.0,5.0,0.0,322.0,70.16,2135.0,20.0,20.0,313.55,0.5,20.0,6361.725123519331,2207.743489544848,45.0,7.22783337340374,1.0,1.5927220913000846,51.71916324968898,89.2051394017736,1.1229613018095146,0.2,1.0,1.7457578104832163,1157.2320382995572,0.2709482537838583,1.0,21.35,eccentric,circular
100.0,100.0,50.0,5.0,0.0,322.0,61.0,2135.0,50.0,50.0,183.81,0.5,20.0,6361.725123519331,2207.743489544848,45.0,7.22783337340374,1.0,1.8318915069772777,51.71916324968898,89.2051394017736,1.1010185685947023,0.5,1.0,4.364394526208041,1098.9586361681202,0.16725834253499647,1.0,21.35,eccentric,circular
101.6,101.6,50.8,5.0,0.0,320.0,95.43,2135.0,20.0,20.0,330.4,0.5,20.32,6589.930413876094,2246.61074831613,45.8,7.235444860920964,1.0,1.1431732621180595,50.553326539185775,87.75394846089829,1.1622749336063978,0.1968503937007874,1.0,1.7164504950952706,1347.7924988573573,0.24514159284912865,1.0,21.013779527559056,eccentric,circular
101.6,101.6,50.8,5.0,0.0,320.0,81.66,2135.0,50.0,50.0,213.46,0.5,20.32,6589.930413876094,2246.61074831613,45.8,7.235444860920964,1.0,1.335942008375293,50.553326539185775,87.75394846089829,1.1312605045548427,0.4921259842519685,1.0,4.291126237738176,1257.0491570582833,0.1698103839467456,1.0,21.013779527559056,eccentric,circular
101.6,101.6,50.8,5.0,0.0,320.0,38.67,3135.0,20.0,20.0,212.48,0.5,20.32,6589.930413876094,2246.61074831613,45.8,7.235444860920964,1.0,2.821128120091193,50.553326539185775,128.85650043321598,1.5083770294296748,0.1968503937007874,1.0,1.7164504950952706,973.7480485657501,0.21820839622011604,1.0,30.856299212598426,eccentric,circular
101.6,101.6,50.8,5.0,0.0,320.0,39.56,3135.0,50.0,50.0,144.83,0.5,20.32,6589.930413876094,2246.61074831613,45.8,7.235444860920964,1.0,2.7576598686533473,50.553326539185775,128.85650043321598,1.511683532713237,0.4921259842519685,1.0,4.291126237738176,979.6130866341,0.1478440845432439,1.0,30.856299212598426,eccentric,circular
101.6,101.6,50.8,5.0,0.0,320.0,71.86,3135.0,20.0,20.0,231.35,0.5,20.32,6589.930413876094,2246.61074831613,45.8,7.235444860920964,1.0,1.5181328194256392,50.553326539185775,128.85650043321598,1.627704500996746,0.1968503937007874,1.0,1.7164504950952706,1192.4678390022978,0.19400942518798966,1.0,30.856299212598426,eccentric,circular
101.6,101.6,50.8,5.0,0.0,320.0,72.49,3135.0,50.0,50.0,153.16,0.5,20.32,6589.930413876094,2246.61074831613,45.8,7.235444860920964,1.0,1.504938948874692,50.553326539185775,128.85650043321598,1.6298786399359786,0.4921259842519685,1.0,4.291126237738176,1196.6194951630396,0.12799390334112176,1.0,30.856299212598426,eccentric,circular
101.6,101.6,50.8,5.0,0.0,320.0,86.39,3135.0,20.0,20.0,246.82,0.5,20.32,6589.930413876094,2246.61074831613,45.8,7.235444860920964,1.0,1.2627969024647114,50.553326539185775,128.85650043321598,1.676952525080018,0.1968503937007874,1.0,1.7164504950952706,1288.2195279159173,0.19159777867931066,1.0,30.856299212598426,eccentric,circular
101.6,101.6,50.8,5.0,0.0,320.0,96.74,3135.0,50.0,50.0,164.95,0.5,20.32,6589.930413876094,2246.61074831613,45.8,7.235444860920964,1.0,1.1276930370469962,50.553326539185775,128.85650043321598,1.7109144633953777,0.4921259842519685,1.0,4.291126237738176,1356.425307699535,0.12160640107766144,1.0,30.856299212598426,eccentric,circular
125.0,125.0,62.5,5.0,0.0,322.0,87.98,3135.0,20.0,20.0,474.17,0.5,25.0,10386.890710931253,2815.044407846124,57.5,7.32519930600921,1.0,0.9919084780844205,41.02111611365158,104.0522239100615,1.3981679652212482,0.16,1.0,1.3770117824721113,1820.2829440741837,0.2604924698897117,1.0,25.08,eccentric,circular
125.0,125.0,62.5,5.0,0.0,322.0,96.97,3135.0,50.0,50.0,317.9,0.5,25.0,10386.890710931253,2815.044407846124,57.5,7.32519930600921,1.0,0.8999495503956618,41.02111611365158,104.0522239100615,1.4249099873552888,0.4,1.0,3.442529456180278,1913.6610915654555,0.1661213688260466,1.0,25.08,eccentric,circular
125.0,125.0,62.5,5.0,0.0,322.0,107.33,3135.0,20.0,20.0,489.47,0.5,25.0,10386.890710931253,2815.044407846124,57.5,7.32519930600921,1.0,0.8130821569166805,41.02111611365158,104.0522239100615,1.4548360685924475,0.16,1.0,1.3770117824721113,2021.2692793307035,0.242159718650687,1.0,25.08,eccentric,circular
125.0,125.0,62.5,5.0,0.0,322.0,97.92,3135.0,50.0,50.0,322.97,0.5,25.0,10386.890710931253,2815.044407846124,57.5,7.32519930600921,1.0,0.8912184222004423,41.02111611365158,104.0522239100615,1.4276931571959053,0.4,1.0,3.442529456180278,1923.5286377408402,0.16790496053093557,1.0,25.08,eccentric,circular
160.1,160.1,80.05,5.7,0.0,322.0,87.38,3135.0,20.0,20.0,1012.5,0.5,28.087719298245613,17366.480715613718,4145.827137428695,74.34999999999998,8.400107336804098,1.0,0.8797174423287445,36.379752016824746,80.96800414821337,1.103600160812573,0.12492192379762648,1.0,1.067930794308016,2852.439423182366,0.3549593347263408,1.0,19.581511555277952,eccentric,circular
160.1,160.1,80.05,5.7,0.0,322.0,74.75,3135.0,50.0,50.0,642.16,0.5,28.087719298245613,17366.480715613718,4145.827137428695,74.34999999999998,8.400107336804098,1.0,1.0283573258954606,36.379752016824746,80.96800414821337,1.071287759235776,0.3123048094940662,1.0,2.6698269857700403,2633.1007717441657,0.24387976597440789,1.0,19.581511555277952,eccentric,circular
160.1,160.1,80.05,5.7,0.0,322.0,83.08,3135.0,20.0,20.0,1011.5,0.5,28.087719298245613,17366.480715613718,4145.827137428695,74.34999999999998,8.400107336804098,1.0,0.9252492791368042,36.379752016824746,80.96800414821337,1.0927575631621211,0.12492192379762648,1.0,1.067930794308016,2777.763556105227,0.36414186433428836,1.0,19.581511555277952,eccentric,circular
160.1,160.1,80.05,5.7,0.0,322.0,98.5,3135.0,50.0,50.0,686.21,0.5,28.087719298245613,17366.480715613718,4145.827137428695,74.34999999999998,8.400107336804098,1.0,0.7804031483318344,36.379752016824746,80.96800414821337,1.1309174470203804,0.3123048094940662,1.0,2.6698269857700403,3045.554688739991,0.22531527755421765,1.0,19.581511555277952,eccentric,circular
159.0,159.0,79.5,6.0,0.0,377.0,39.9,2135.0,20.0,20.0,851.0,0.5,26.5,16971.66891285546,4316.01794400457,73.5,8.816955607719692,1.0,2.402852682436256,45.224384545718685,55.613844459469654,0.7036579717927685,0.12578616352201258,1.0,1.0788652416113098,2304.3083545126556,0.3693082127369973,1.0,13.427672955974844,eccentric,circular
159.0,159.0,79.5,6.0,0.0,377.0,40.1,2135.0,50.0,50.0,587.0,0.5,26.5,16971.66891285546,4316.01794400457,73.5,8.816955607719692,1.0,2.3908683797807138,45.224384545718685,55.613844459469654,0.704008682385113,0.31446540880503143,1.0,2.6971631040282746,2307.702688295227,0.25436552246408983,1.0,13.427672955974844,eccentric,circular
159.0,159.0,79.5,6.0,0.0,376.0,75.7,2135.0,50.0,50.0,870.0,0.5,26.5,16971.66891285546,4316.01794400457,73.5,8.816955607719692,1.0,1.2631375800392337,45.10442596602182,55.613844459469654,0.7635229375556317,0.31446540880503143,1.0,2.6971631040282746,2907.578083648877,0.2992181035111497,1.0,13.427672955974844,eccentric,circular
159.0,159.0,79.5,6.0,0.0,380.0,109.8,2135.0,20.0,20.0,1462.0,0.5,26.5,16971.66891285546,4316.01794400457,73.5,8.816955607719692,1.0,0.8801160627496948,45.58426028480929,55.613844459469654,0.8179746823362032,0.12578616352201258,1.0,1.0788652416113098,3503.5760653532666,0.41728792888433724,1.0,13.427672955974844,eccentric,circular
159.0,159.0,79.5,6.0,0.0,487.0,110.7,2135.0,20.0,20.0,1525.0,0.5,26.5,16971.66891285546,4316.01794400457,73.5,8.816955607719692,1.0,1.1187679878521686,58.419828312374015,55.613844459469654,0.8713914205943268,0.12578616352201258,1.0,1.0788652416113098,3980.6644873833256,0.3831018677493347,1.0,13.427672955974844,eccentric,circular
159.0,159.0,79.5,6.0,0.0,444.0,91.4,2135.0,50.0,50.0,1033.0,0.5,26.5,16971.66891285546,4316.01794400457,73.5,8.816955607719692,1.0,1.2353654899897188,53.26160938540875,55.613844459469654,0.8239282206378494,0.31446540880503143,1.0,2.6971631040282746,3467.522505773018,0.2979072228890155,1.0,13.427672955974844,eccentric,circular
193.7,193.7,96.85,8.0,0.0,444.0,40.0,3315.0,5.0,5.0,1871.0,0.5,24.2125,24800.745571068608,6961.649953827003,88.85,11.699910514401083,1.0,3.115806106152887,58.46663217100822,71.07157939849495,0.9511663886258925,0.02581311306143521,1.0,0.22258428424904297,4083.0024023419332,0.4582412194827095,1.0,17.114093959731544,eccentric,circular
193.7,193.7,96.85,8.0,0.0,444.0,142.0,3315.0,5.0,5.0,2703.0,0.5,24.2125,24800.745571068608,6961.649953827003,88.85,11.699910514401083,1.0,0.8776918608881371,58.46663217100822,71.07157939849495,1.1270105327291629,0.02581311306143521,1.0,0.22258428424904297,6612.678450590932,0.40876023538668366,1.0,17.114093959731544,eccentric,circular
152.0,152.0,76.0,1.7,0.0,328.0,92.0,1071.0,15.0,15.0,1273.0,0.5,89.41176470588236,17343.130828215915,1229.8116610812722,74.3,2.5892138720788296,1.0,0.2528116731370398,11.430176985758495,28.51397093386302,0.45657997994674115,0.09868421052631579,1.0,0.8080557310467467,1998.9462610305216,0.636835529207137,1.0,7.046052631578948,eccentric,circular
152.0,152.0,76.0,1.7,0.0,328.0,92.0,1071.0,12.0,12.0,1451.0,0.5,89.41176470588236,17343.130828215915,1229.8116610812722,74.3,2.5892138720788296,1.0,0.2528116731370398,11.430176985758495,28.51397093386302,0.45657997994674115,0.07894736842105263,1.0,0.6464445848373973,1998.9462610305216,0.7258824453099417,1.0,7.046052631578948,eccentric,circular
152.0,152.0,76.0,1.7,0.0,328.0,92.0,1071.0,11.0,11.0,1309.0,0.5,89.41176470588236,17343.130828215915,1229.8116610812722,74.3,2.5892138720788296,1.0,0.2528116731370398,11.430176985758495,28.51397093386302,0.45657997994674115,0.07236842105263158,1.0,0.5925742027676142,1998.9462610305216,0.6548450178571424,1.0,7.046052631578948,eccentric,circular
219.1,219.1,109.55,16.0,0.0,374.0,181.0,3640.0,20.0,20.0,4340.0,0.5,13.69375,27493.970121138063,14763.880512894608,93.55,22.428841284479844,1.0,1.1095735428118365,89.66741464880238,70.35344704424521,1.0335514910971835,0.09128251939753537,1.0,0.8184843358755924,10498.099903748573,0.4134081443109824,1.0,16.61341853035144,eccentric,circular
219.1,219.1,109.55,16.0,0.0,374.0,176.0,3640.0,50.0,50.0,3293.0,0.5,13.69375,27493.970121138063,14763.880512894608,93.55,22.428841284479844,1.0,1.1410955184599,89.66741464880238,70.35344704424521,1.0279995794968908,0.22820629849383844,1.0,2.046210839688981,10360.630053142882,0.3178378132516249,1.0,16.61341853035144,eccentric,circular
273.0,273.0,136.5,10.0,0.0,412.0,184.0,4450.0,50.0,50.0,5079.0,0.5,27.3,50272.55104090727,12377.611321058845,126.5,14.71673431585026,1.0,0.5512965951606592,47.93118211960717,67.45449075721223,1.1329498303665861,0.18315018315018314,1.0,1.568210544457705,14349.725255803183,0.35394405882063823,1.0,16.3003663003663,eccentric,circular
273.0,273.0,136.5,10.0,0.0,401.0,180.0,4450.0,50.0,50.0,5288.0,0.5,27.3,50272.55104090727,12377.611321058845,126.5,14.71673431585026,1.0,0.5485014560050442,46.65146609214193,67.45449075721223,1.121661771863088,0.18315018315018314,1.0,1.568210544457705,14012.481327107904,0.3773778445484939,1.0,16.3003663003663,eccentric,circular
219.1,219.1,109.55,16.0,0.0,374.0,181.0,3640.0,20.0,20.0,4389.0,0.5,13.69375,27493.970121138063,14763.880512894608,93.55,22.428841284479844,1.0,1.1095735428118365,89.66741464880238,70.35344704424521,1.0335514910971835,0.09128251939753537,1.0,0.8184843358755924,10498.099903748573,0.41807565561771926,1.0,16.61341853035144,eccentric,circular
219.1,219.1,109.55,16.0,0.0,374.0,176.0,3640.0,50.0,50.0,3246.0,0.5,13.69375,27493.970121138063,14763.880512894608,93.55,22.428841284479844,1.0,1.1410955184599,89.66741464880238,70.35344704424521,1.0279995794968908,0.22820629849383844,1.0,2.046210839688981,10360.630053142882,0.3133014096005996,1.0,16.61341853035144,eccentric,circular
273.0,273.0,136.5,10.0,0.0,412.0,184.0,4450.0,50.0,50.0,5083.0,0.5,27.3,50272.55104090727,12377.611321058845,126.5,14.71673431585026,1.0,0.5512965951606592,47.93118211960717,67.45449075721223,1.1329498303665861,0.18315018315018314,1.0,1.568210544457705,14349.725255803183,0.3542228098021863,1.0,16.3003663003663,eccentric,circular
273.0,273.0,136.5,10.0,0.0,401.0,180.0,4450.0,50.0,50.0,5284.0,0.5,27.3,50272.55104090727,12377.611321058845,126.5,14.71673431585026,1.0,0.5485014560050442,46.65146609214193,67.45449075721223,1.121661771863088,0.18315018315018314,1.0,1.568210544457705,14012.481327107904,0.3770923847568536,1.0,16.3003663003663,eccentric,circular
193.7,193.7,96.85,8.0,0.0,441.0,41.0,3315.0,50.0,50.0,1053.0,0.5,24.2125,24800.745571068608,6961.649953827003,88.85,11.699910514401083,1.0,3.019271572870629,58.071587359041956,71.07157939849495,0.9505971645016973,0.2581311306143521,1.0,2.2258428424904295,4086.9181980515214,0.25765135218562196,1.0,17.114093959731544,eccentric,circular
193.7,193.7,96.85,8.0,0.0,433.0,149.0,3315.0,50.0,50.0,1473.0,0.5,24.2125,24800.745571068608,6961.649953827003,88.85,11.699910514401083,1.0,0.8157349561425721,57.0181345271319,71.07157939849495,1.131346867457153,0.2581311306143521,1.0,2.2258428424904295,6709.705520096315,0.21953273442302362,1.0,17.114093959731544,eccentric,circular
199.0,199.0,0.0,1.8,0.0,192.4,27.7,796.0,0.0,0.0,1403.0,0.0,110.55555555555556,38181.16,1406.88,110.24264462523159,2.0127093969234124,0.33333333333333337,0.25593709469421244,1.1708877548686651,13.854138920304662,0.15183621259739247,0.0,0.0,0.0,1328.301844,1.0562358294821428,1.0,4.0,axial,square
197.0,197.0,0.0,1.55,0.0,192.4,27.7,797.0,0.0,0.0,1413.0,0.0,127.09677419354838,37597.21,1202.18,109.39636024990995,1.735225786196395,0.33333333333333337,0.22209520334088623,1.017271630431785,14.012929626040185,0.15665783775755956,0.0,0.0,0.0,1272.742149,1.1102013091262841,1.0,4.0456852791878175,axial,square
199.0,199.0,0.0,1.5,0.0,192.4,27.7,798.0,0.0,0.0,1362.0,0.0,132.66666666666666,38416.0,1176.0,110.58115837536023,1.6798099697802797,0.33333333333333337,0.21262801149340604,0.974232991509159,13.889642954422218,0.15620174929381136,0.0,0.0,0.0,1290.3855999999998,1.0554984494557287,1.0,4.010050251256281,axial,square
199.0,199.0,0.0,1.63,0.0,192.4,25.4,798.0,0.0,0.0,1163.0,0.0,122.08588957055215,38314.147600000004,1276.2248,110.43446908363782,1.8241917520317372,0.33333333333333337,0.2523128463034284,1.0593748371114544,13.889357454634197,0.15075725486490923,0.0,0.0,0.0,1218.7250005600001,0.9542759847099266,1.0,4.010050251256281,axial,square
198.0,198.0,0.0,1.66,0.0,192.4,25.6,794.0,0.0,0.0,1310.0,0.0,119.27710843373495,37900.3024,1292.6752,109.8364281250772,1.8574044667891059,0.33333333333333337,0.25633732278611054,1.0845358123605158,13.889444430869856,0.15058910351264243,0.0,0.0,0.0,1218.95844992,1.0746879847184085,1.0,4.01010101010101,axial,square
199.0,199.0,0.0,1.68,0.0,192.4,25.6,796.0,0.0,0.0,1110.0,0.0,118.45238095238096,38275.0096,1314.7007999999998,110.37805012528304,1.8796721546262063,0.33333333333333337,0.2581527295031691,1.0921522957979346,13.854431201881894,0.15006245669752996,0.0,0.0,0.0,1232.78867968,0.9003976255590919,1.0,4.0,axial,square
199.0,199.0,0.0,1.91,0.0,246.7,27.6,792.0,0.0,0.0,1360.0,0.0,104.18848167539268,38095.2324,1491.1752,110.11852291685108,2.1345166748728843,0.33333333333333326,0.3498791899265041,1.5939954203973399,13.78423592872041,0.15406967290768153,0.0,0.0,0.0,1419.30133608,0.9582179382401022,1.0,3.979899497487437,axial,square
199.0,199.0,0.0,1.86,0.0,246.7,27.6,797.0,0.0,0.0,1417.0,0.0,106.98924731182795,38134.2784,1452.8832,110.17494187520586,2.07916674998134,0.33333333333333326,0.3405455711308622,1.5518665995799905,13.871389722078579,0.15555820819188348,0.0,0.0,0.0,1410.9323692800003,1.0043004405116143,1.0,4.005025125628141,axial,square
199.0,199.0,0.0,1.62,0.0,246.7,27.6,798.0,0.0,0.0,1360.0,0.0,122.83950617283949,38321.9776,1268.5248,110.44575287530877,1.8130922679719959,0.33333333333333337,0.2958769389314333,1.3499534111063356,13.889380258347288,0.15841457325088712,0.0,0.0,0.0,1370.63164992,0.9922432479064521,1.0,4.010050251256281,axial,square
198.0,198.0,0.0,1.72,0.0,246.7,25.7,797.0,0.0,0.0,1210.0,0.0,115.11627906976744,37853.5936,1338.5728,109.76872537505147,1.923951314515719,0.33333333333333337,0.3394461652672537,1.4413297523780397,13.941779157232572,0.15494109410769222,0.0,0.0,0.0,1303.06326528,0.9285811612070863,1.0,4.025252525252525,axial,square
199.0,199.0,0.0,1.69,0.0,246.7,25.7,797.0,0.0,0.0,1160.0,0.0,117.75147928994083,38267.1844,1322.3912,110.36676633361209,1.890764831564411,0.33333333333333337,0.3317183278785958,1.4087926992351103,13.871812649903783,0.15458212664879237,0.0,0.0,0.0,1309.70054812,0.8856986443695954,1.0,4.005025125628141,axial,square
199.0,199.0,0.0,1.66,0.0,246.7,25.8,796.0,0.0,0.0,1065.0,0.0,119.87951807228916,38290.6624,1299.3152,110.40061770862495,1.857483397151924,0.33333333333333337,0.3244674108020055,1.383570622424093,13.854477955163661,0.15487067336775687,0.0,0.0,0.0,1308.44014976,0.8139462857321729,1.0,4.0,axial,square
150.0,150.0,0.0,1.52,0.0,246.7,37.1,595.0,0.0,0.0,905.0,0.0,98.6842105263158,21597.2416,893.5168000000001,82.91330119817826,1.6977545007735984,0.33333333333333337,0.2751057551645056,1.683831300439763,13.738114156039947,0.16469919764182567,0.0,0.0,0.0,1021.6882579200001,0.8857887843816866,1.0,3.966666666666667,axial,square
149.0,149.0,0.0,1.47,0.0,246.7,37.4,596.0,0.0,0.0,1000.0,0.0,101.36054421768708,21333.5236,858.8328,82.40553057298528,1.6423512553756154,0.33333333333333337,0.2655483315405507,1.638919345517768,13.853708814167847,0.1670452565377083,0.0,0.0,0.0,1009.7478344000001,0.9903462685752702,1.0,4.0,axial,square
150.0,150.0,0.0,1.6,0.0,246.7,37.4,598.0,0.0,0.0,950.0,0.0,93.75,21550.24,939.5200000000001,82.82303086481063,1.786146804640623,0.33333333333333326,0.2875752233021026,1.7734294921907572,13.807075489448101,0.1647307239856174,0.0,0.0,0.0,1037.75856,0.915434511087049,1.0,3.986666666666667,axial,square
148.0,148.0,0.0,1.57,0.0,246.7,25.8,598.0,0.0,0.0,660.0,0.0,94.26751592356688,20984.419600000005,909.7208000000002,81.72850307272799,1.7527603270070102,0.33333333333333326,0.4145344288578012,1.763586983796187,13.993692473650082,0.15189540396603085,0.0,0.0,0.0,765.82614704,0.8618143981515526,1.0,4.04054054054054,axial,square
149.0,149.0,0.0,1.64,0.0,246.7,25.9,595.0,0.0,0.0,710.0,0.0,90.85365853658537,21234.3184,955.9232,82.21370611457905,1.830170985938011,0.33333333333333326,0.42879929456926436,1.8306079102417112,13.829805339962304,0.14956419033519625,0.0,0.0,0.0,785.7950999999999,0.9035434300875637,1.0,3.9932885906040267,axial,square
200.0,200.0,0.0,2.93,0.0,256.4,27.6,793.0,0.0,0.0,1764.0,0.0,68.25938566552901,37690.33959999999,2275.3208,109.5317657499614,3.257705448302616,0.33333333333333337,0.5608174587888913,2.5419587070645004,13.729265888116414,0.14628779636073397,0.0,0.0,0.0,1623.6456260799998,1.0864439700791486,1.0,3.965,axial,square
201.0,201.0,0.0,2.92,0.0,256.4,27.6,796.0,0.0,0.0,1760.0,0.0,68.83561643835617,38087.4256,2279.4688,110.10723912518012,3.2469913298721593,0.33333333333333337,0.555982308087604,2.5203567709498373,13.712740111497359,0.1462676422492986,0.0,0.0,0.0,1635.66874688,1.0760124892996574,1.0,3.9601990049751246,axial,square
198.0,198.0,0.0,2.92,0.0,256.4,27.6,797.0,0.0,0.0,1760.0,0.0,67.8082191780822,36925.465599999996,2244.4287999999997,108.41467037453684,3.2462656250109063,0.33333333333333337,0.5646622983262739,2.5591324598947365,13.937817199263035,0.14838504648084327,0.0,0.0,0.0,1594.6143948799997,1.1037151085873937,1.0,4.025252525252525,axial,square
199.0,199.0,0.0,2.91,0.0,256.4,25.8,793.0,0.0,0.0,1546.0,0.0,68.38487972508591,37318.5124,2248.6152,108.99014374975556,3.235556885061257,0.33333333333333326,0.5988101228640839,2.5372226539263454,13.79827891083289,0.14482500401755172,0.0,0.0,0.0,1539.3625571999999,1.0043118125544597,1.0,3.9849246231155777,axial,square
200.0,200.0,0.0,2.93,0.0,256.4,25.9,792.0,0.0,0.0,1560.0,0.0,68.25938566552901,37690.33959999999,2275.3208,109.5317657499614,3.257705448302616,0.33333333333333337,0.5976278711418301,2.5419587070645004,13.711952816378561,0.14401112158412827,0.0,0.0,0.0,1559.5720487599997,1.000274402994296,1.0,3.96,axial,square
200.0,200.0,0.0,3.93,0.0,256.4,25.9,794.0,0.0,0.0,1509.0,0.0,50.89058524173028,36917.779599999994,3020.4408,108.40338658286589,4.3473579375457945,0.33333333333333337,0.8099403065573567,3.4275146140834805,13.741859021642886,0.1392641204355134,0.0,0.0,0.0,1730.6115127599999,0.8719461235950227,1.0,3.97,axial,square
199.0,199.0,0.0,3.99,0.0,279.0,36.2,796.0,0.0,0.0,2100.0,0.0,49.87468671679198,36488.640400000004,3048.6792000000005,107.77149424929242,4.411925657074121,0.33333333333333337,0.6439463398296206,3.8072134841035408,13.845261078869626,0.15309415044690183,0.0,0.0,0.0,2171.4702792800003,0.9670866877792599,1.0,4.0,axial,square
200.0,200.0,0.0,3.96,0.0,279.0,36.4,796.0,0.0,0.0,2100.0,0.0,50.505050505050505,36894.72640000001,3042.5472,108.36953520785303,4.379872835413025,0.33333333333333326,0.6320855321271813,3.7586963246834526,13.776309978366196,0.1527724180896983,0.0,0.0,0.0,2191.83870976,0.9580996953146904,1.0,3.98,axial,square
200.0,200.0,0.0,4.93,0.0,294.0,36.0,796.0,0.0,0.0,2439.0,0.0,40.56795131845842,36153.2196,3749.5607999999993,107.27500741577038,5.425700157610876,0.33333333333333337,0.8469899372392272,4.956593602320261,13.770359501278389,0.14985937844754377,0.0,0.0,0.0,2403.8867808,1.0146068523195233,1.0,3.98,axial,square
200.0,200.0,0.0,4.92,0.0,294.0,36.0,796.0,0.0,0.0,2465.0,0.0,40.65040650406504,36160.8256,3742.3487999999998,107.28629120744134,5.414972767883938,0.33333333333333337,0.8451830037862853,4.946273426737853,13.770427485366168,0.14989636279593033,0.0,0.0,0.0,2402.0402688,1.0262109390994736,1.0,3.98,axial,square
149.0,149.0,0.0,3.91,0.0,279.0,37.0,598.0,0.0,0.0,1300.0,0.0,38.107416879795394,19931.792400000002,2208.0552000000002,79.65228540527224,4.296105703089523,0.33333333333333326,0.8353453325829016,5.016024692254215,13.883743569597895,0.14899471536757763,0.0,0.0,0.0,1353.5237196000003,0.9604560165256522,1.0,4.0134228187919465,axial,square
149.0,149.0,0.0,3.96,0.0,279.0,37.0,598.0,0.0,0.0,1340.0,0.0,37.62626262626263,19903.566400000003,2234.7072000000003,79.59586644691747,4.349540514521578,0.33333333333333337,0.8466271772197488,5.0820135002899045,13.883250038630809,0.14875154537903343,0.0,0.0,0.0,1359.9152656000003,0.9853555099322945,1.0,4.0134228187919465,axial,square
