Repository: Serali-Nerri/xgboost

# CFST柱极限承载力预测 - XGBoost ML管道

## 项目概述

本项目是一个完整的机器学习管道，用于预测混凝土填充钢管（CFST）柱的极限承载力。采用XGBoost算法，提供从数据加载、预处理、模型训练、评估到预测的全流程解决方案。

### 核心特性

- **模块化设计**：清晰的模块分离，便于维护和扩展
- **特征工程支持**：处理无量纲参数，剔除几何参数实现多截面统一预测
- **自动化超参数优化**：集成Optuna框架进行超参数搜索，支持持久化存储和断点续训
- **智能参数加载**：自动加载最优参数，无需手动配置
- **特征选择**：迭代剔除法自动寻找最优特征子集
- **多维度评估**：集成R²、RMSE、MAE、MAPE、COV等工程指标
- **可视化分析**：提供预测散点图、特征重要性图和学习曲线
- **COV稳定性指标**：特别添加变异系数评估模型预测稳定性

---

## 环境要求

### 系统要求
- Python 3.8+
- 8GB+ RAM（推荐16GB）
- 5GB+ 可用磁盘空间

### Python依赖
- pandas &gt;= 1.5.0
- numpy &gt;= 1.23.0
- xgboost &gt;= 1.7.0
- scikit-learn &gt;= 1.2.0
- matplotlib &gt;= 3.6.0
- seaborn &gt;= 0.12.0
- optuna &gt;= 3.0.0
- joblib &gt;= 1.2.0

---

File: data/processed/2026.3.11-new_feature_parameters_raw.csv (part 14 of 84)
b (mm),h (mm),r0 (mm),t (mm),R (%),fy (MPa),fc (MPa),L (mm),e1 (mm),e2 (mm),Nexp (kN),r0/h,b/t,Ac (mm^2),As (mm^2),Re (mm),te (mm),ke,xi,sigma_re (MPa),lambda,lambda_bar,e/h,e1/e2,e_bar,Npl (kN),psi,b/h,L/h,axial_flag,section_family
149.0,149.0,0.0,3.94,0.0,279.0,37.0,597.0,0.0,0.0,1350.0,0.0,37.81725888324873,19914.8544,2224.0512,79.61843403025937,4.328171152855006,0.33333333333333337,0.8421125206839493,5.055612084288621,13.860231737079252,0.1485994027604003,0.0,0.0,0.0,1357.3598976,0.9945777847032218,1.0,4.006711409395973,axial,square
198.0,198.0,0.0,5.66,0.0,234.7,35.9,796.0,0.0,0.0,2330.0,0.0,34.98233215547703,34849.4224,4226.4352,105.32291145669515,6.2039094663008285,0.33333333333333326,0.7928613933067653,4.608233009647607,13.903609749660568,0.14097381148137506,0.0,0.0,0.0,2243.0386055999998,1.0387694595103674,1.0,4.02020202020202,axial,square
198.0,198.0,0.0,5.96,0.0,234.7,36.0,797.0,0.0,0.0,2800.0,0.0,33.22147651006711,34625.76640000001,4436.1472,104.98439770656651,6.522522581535185,0.33333333333333337,0.8352512658832519,4.860519224215346,13.91859254551342,0.14017768549612225,0.0,0.0,0.0,2287.6913382400003,1.22394133911183,1.0,4.025252525252525,axial,square
198.0,198.0,0.0,5.69,0.0,234.7,36.5,796.0,0.0,0.0,2190.0,0.0,34.797891036906854,34827.0244,4247.4712,105.28906008168228,6.2358171750313005,0.33333333333333337,0.7842134701972949,4.633423104750676,13.9033674404362,0.14138008544484332,0.0,0.0,0.0,2268.06788124,0.9655795658120608,1.0,4.02020202020202,axial,square
150.0,150.0,0.0,4.93,0.0,294.9,36.9,595.0,0.0,0.0,1645.0,0.0,30.425963488843816,19639.219599999997,2763.5607999999997,79.06552823838256,5.379877079636117,0.33333333333333337,1.1245873754584557,6.688653433564271,13.71121786188013,0.1451860181812233,0.0,0.0,0.0,1539.6612831599996,1.0684168121859916,1.0,3.966666666666667,axial,square
150.0,150.0,0.0,4.95,0.0,294.9,36.9,594.0,0.0,0.0,1630.0,0.0,30.3030303030303,19628.01,2773.98,79.04296065504066,5.400954976521675,0.33333333333333337,1.1294719799446389,6.716776165673947,13.68793232759426,0.14487569851835186,0.0,0.0,0.0,1542.3202709999998,1.056849235952239,1.0,3.96,axial,square
150.0,150.0,0.0,4.96,0.0,294.9,36.9,595.0,0.0,0.0,1650.0,0.0,30.241935483870968,19622.406400000003,2779.1872000000003,79.03167686336971,5.411491653399807,0.33333333333333326,1.1319153282909182,6.7308407292032735,13.710854677298029,0.14508653643743963,0.0,0.0,0.0,1543.64910144,1.0688957733080595,1.0,3.966666666666667,axial,square
199.0,199.0,0.0,7.83,0.0,238.3,35.7,797.0,0.0,0.0,2700.0,0.0,25.415070242656448,33613.5556,5742.2088,103.43851824764565,8.487032395806992,0.33333333333333337,1.1403032250316947,6.51742972277428,13.830789374645798,0.13469010825664998,0.0,0.0,0.0,2568.37229196,1.0512494658395302,1.0,4.005025125628141,axial,square
200.0,200.0,0.0,7.8,0.0,238.3,35.7,796.0,0.0,0.0,2590.0,0.0,25.641025641025642,34003.36,5753.28,104.03655920620626,8.457580878733012,0.33333333333333337,1.1294044732860606,6.457478469683461,13.745120009545206,0.13400309494557638,0.0,0.0,0.0,2584.9265760000003,1.0019626955934084,1.0,3.98,axial,square
99.0,99.0,0.0,4.9,0.0,294.9,37.1,398.0,0.0,0.0,960.0,0.0,20.20408163265306,7956.64,1748.3200000000002,50.32571085245986,5.254723771769562,0.33333333333333337,1.746594466536932,10.26392549683578,13.857987994930268,0.14118059481331702,0.0,0.0,0.0,810.7709120000001,1.1840582657706398,1.0,4.02020202020202,axial,square
99.0,99.0,0.0,4.92,0.0,294.9,37.4,397.0,0.0,0.0,980.0,0.0,20.121951219512194,7949.5055999999995,1754.6688,50.303143269117946,5.2750417387757125,0.33333333333333326,1.7404365881921102,10.308234619604614,13.822609437290588,0.14094022028375397,0.0,0.0,0.0,814.76333856,1.202803260308738,1.0,4.01010101010101,axial,square
99.0,99.0,0.0,4.86,0.0,294.9,37.9,399.0,0.0,0.0,900.0,0.0,20.37037037037037,7970.9184000000005,1735.6032000000002,50.370846019143684,5.214060077174459,0.33333333333333326,1.69425057451698,10.175372186352698,13.893924743101877,0.14209412730334797,0.0,0.0,0.0,813.92719104,1.1057500104524336,1.0,4.03030303030303,axial,square
149.0,149.0,0.0,7.67,0.0,238.3,36.6,596.0,0.0,0.0,1845.0,0.0,19.42633637548892,17864.9956,4100.6888,75.4095797369931,8.207969266269771,0.33333333333333337,1.494503221206405,8.645935449995916,13.782776560761851,0.13070756157588737,0.0,0.0,0.0,1631.05298,1.1311711039576409,1.0,4.0,axial,square
149.0,149.0,0.0,7.67,0.0,238.3,36.6,596.0,0.0,0.0,1850.0,0.0,19.42633637548892,17864.9956,4100.6888,75.4095797369931,8.207969266269771,0.33333333333333337,1.494503221206405,8.645935449995916,13.782776560761851,0.13070756157588737,0.0,0.0,0.0,1631.05298,1.1342366083044095,1.0,4.0,axial,square
149.0,149.0,0.0,7.58,0.0,238.3,36.6,598.0,0.0,0.0,1750.0,0.0,19.656992084432716,17913.1456,4058.0288,75.5111338620317,8.116863977138266,0.33333333333333326,1.4749803206830439,8.538470142633372,13.830755561940402,0.13132726732532027,0.0,0.0,0.0,1622.649392,1.0784831329724494,1.0,4.0134228187919465,axial,square
98.0,98.0,0.0,5.74,0.0,234.7,37.9,399.0,0.0,0.0,950.0,0.0,17.073170731707318,7485.710399999999,1986.4992,48.81368276855187,6.096224895593849,0.33333333333333326,1.6433469101963099,9.770375175200234,14.006738385502766,0.13122220718708744,0.0,0.0,0.0,749.9397863999999,1.2667683689118112,1.0,4.071428571428571,axial,square
99.0,99.0,0.0,5.84,0.0,234.7,37.9,398.0,0.0,0.0,950.0,0.0,16.95205479452055,7624.782399999999,2039.7951999999998,49.26503443539008,6.199644377980981,0.33333333333333326,1.656658492041525,9.845092989974516,13.829126352374502,0.12946688928047692,0.0,0.0,0.0,767.7191863999999,1.2374316245172325,1.0,4.02020202020202,axial,square
99.0,99.0,0.0,5.85,0.0,234.7,38.0,395.0,0.0,0.0,850.0,0.0,16.923076923076923,7621.289999999999,2042.8199999999997,49.25375064371912,6.209586383254226,0.33333333333333326,1.6555073250135648,9.863140066170873,13.724554677782669,0.12852024306907786,0.0,0.0,0.0,769.0588739999998,1.1052469826906908,1.0,3.98989898989899,axial,square
99.0,99.0,0.0,7.72,0.0,238.3,38.0,396.0,0.0,0.0,1100.0,0.0,12.823834196891193,6982.2736,2580.3328,47.14368160125052,8.02761668693904,0.33333333333333337,2.3174976694968636,13.525892134587629,13.686851648578608,0.1258709637887614,0.0,0.0,0.0,880.21970304,1.2496879997129677,1.0,4.0,axial,square
100.0,100.0,0.0,7.78,0.0,238.3,38.0,398.0,0.0,0.0,1050.0,0.0,12.853470437017995,7130.1136,2627.7728,47.64016843477254,8.091615220322858,0.33333333333333326,2.3111695629409863,13.491639306040748,13.619199259746221,0.12526816200865765,0.0,0.0,0.0,897.14257504,1.1703825336270377,1.0,3.98,axial,square
99.0,99.0,0.0,7.82,0.0,238.3,38.0,397.0,0.0,0.0,1000.0,0.0,12.659846547314578,6948.8895999999995,2607.5008000000003,47.03084368454096,8.122520134467123,0.33333333333333337,2.3531493080109107,13.718632259193672,13.716954001190672,0.12604059687447663,0.0,0.0,0.0,885.42524544,1.1294008219779905,1.0,4.01010101010101,axial,square
200.0,200.0,0.0,5.0,0.0,227.0,24.0,600.0,0.0,0.0,2061.0,0.0,40.0,36100.0,3800.0,107.1960208740737,5.5007601746024335,0.33333333333333337,0.9956140350877193,3.8828324330608153,10.379306335203715,0.09778763476246224,0.0,0.0,0.0,1729.0,1.1920185078079815,1.0,3.0,axial,square
200.0,200.0,0.0,5.0,0.0,227.0,28.8,600.0,0.0,0.0,2530.0,0.0,40.0,36100.0,3800.0,107.1960208740737,5.5007601746024335,0.33333333333333337,0.8296783625730995,3.8828324330608153,10.379306335203715,0.10147505434100337,0.0,0.0,0.0,1902.28,1.3299829678070527,1.0,3.0,axial,square
200.0,200.0,0.0,5.0,0.0,227.0,36.8,600.0,0.0,0.0,2468.0,0.0,40.0,36100.0,3800.0,107.1960208740737,5.5007601746024335,0.33333333333333337,0.6493135011441648,3.8828324330608153,10.379306335203715,0.10721435610813305,0.0,0.0,0.0,2191.08,1.1263851616554394,1.0,3.0,axial,square
300.0,300.0,0.0,5.0,0.0,227.0,24.0,900.0,0.0,0.0,3621.0,0.0,60.0,84100.0,5800.0,163.61497922884934,5.547838103810335,0.33333333333333337,0.6522988505747126,2.5656967259366317,10.386529738079027,0.10304624736351048,0.0,0.0,0.0,3335.0,1.0857571214392803,1.0,3.0,axial,square
300.0,300.0,0.0,5.0,0.0,227.0,28.8,900.0,0.0,0.0,4603.0,0.0,60.0,84100.0,5800.0,163.61497922884934,5.547838103810335,0.33333333333333337,0.5435823754789272,2.5656967259366317,10.386529738079027,0.10749616093088905,0.0,0.0,0.0,3738.68,1.23118319834808,1.0,3.0,axial,square
300.0,300.0,0.0,5.0,0.0,227.0,36.8,900.0,0.0,0.0,4872.0,0.0,60.0,84100.0,5800.0,163.61497922884934,5.547838103810335,0.33333333333333337,0.42541229385307355,2.5656967259366317,10.386529738079027,0.11429237408279949,0.0,0.0,0.0,4411.48,1.1043912700499607,1.0,3.0,axial,square
80.2,80.2,0.0,1.588,0.0,279.9,32.9,240.0,0.0,0.0,353.0,0.0,50.503778337531486,5932.696576,489.25644800000003,43.45613848318238,1.756372353389068,0.33333333333333326,0.7016029741016261,3.770918132420299,10.358257196197842,0.11239671252060579,0.0,0.0,0.0,332.1285971456,1.0628413302370656,1.0,2.992518703241895,axial,square
80.9,80.9,0.0,1.601,0.0,279.9,32.9,240.0,0.0,0.0,347.0,0.0,50.53091817613992,6036.979204000001,497.57799200000005,43.83640226249357,1.7707699510983517,0.33333333333333326,0.7012106182138763,3.768850268509199,10.268639403759675,0.1114317148981887,0.0,0.0,0.0,337.8886957724,1.026965401156058,1.0,2.9666254635352285,axial,square
110.0,110.0,0.0,1.538,0.0,279.9,32.9,330.0,0.0,0.0,510.0,0.0,71.52145643693108,11432.741776,657.796448,60.3254070312603,1.7111777069585727,0.33333333333333326,0.489494853544244,2.6465280205486805,10.388240841666253,0.11776462327143493,0.0,0.0,0.0,560.2544302256,0.9103006999777514,1.0,3.0,axial,square
109.8,109.8,0.0,1.53,0.0,279.9,32.9,330.0,0.0,0.0,522.0,0.0,71.76470588235294,11393.427599999999,653.2488,60.2215961478875,1.7023587789173291,0.33333333333333337,0.48778812590660026,2.637427172852481,10.407190515109637,0.11802985357679179,0.0,0.0,0.0,557.6881071599998,0.9360070499947725,1.0,3.005464480874317,axial,square
149.3,149.3,0.0,3.625,0.0,279.9,41.8,450.0,0.0,0.0,1771.0,0.0,41.186206896551724,20178.202500000003,2059.7250000000004,80.14313034295878,3.9910016813771563,0.33333333333333337,0.6835233904094017,4.646193070810137,10.428712053708873,0.1161765578278891,0.0,0.0,0.0,1419.965892,1.247213056297834,1.0,3.0140656396517076,axial,square
149.3,149.3,0.0,3.625,0.0,279.9,41.8,450.0,0.0,0.0,1785.0,0.0,41.186206896551724,20178.202500000003,2059.7250000000004,80.14313034295878,3.9910016813771563,0.33333333333333337,0.6835233904094017,4.646193070810137,10.428712053708873,0.1161765578278891,0.0,0.0,0.0,1419.965892,1.257072448047224,1.0,3.0140656396517076,axial,square
120.0,120.0,0.0,5.8,0.0,300.0,74.7,360.0,0.0,0.0,1697.0,0.0,20.689655172413794,11750.560000000001,2514.88,61.15815085657679,6.227534439053294,0.33333333333333337,0.8595266675558321,10.182672876519126,10.343635724444283,0.12075653963392258,0.0,0.0,0.0,1632.2308320000002,1.0396813776153444,1.0,3.0,axial,square
120.0,120.0,0.0,5.8,0.0,300.0,92.0,360.0,0.0,0.0,1919.0,0.0,20.689655172413794,11750.560000000001,2514.88,61.15815085657679,6.227534439053294,0.33333333333333337,0.6978982833306594,10.182672876519126,10.343635724444283,0.1267353697275031,0.0,0.0,0.0,1835.51552,1.0454828515969181,1.0,3.0,axial,square
200.0,200.0,0.0,5.8,0.0,300.0,74.7,600.0,0.0,0.0,3996.0,0.0,34.48275862068966,35494.560000000005,4370.88,106.2933175403973,6.3546459079790765,0.33333333333333337,0.49454719088668886,5.978405844341027,10.374810263325301,0.1311934501303658,0.0,0.0,0.0,3962.7076320000006,1.0084014192041708,1.0,3.0,axial,square
200.0,200.0,0.0,5.8,0.0,300.0,74.7,600.0,0.0,0.0,3862.0,0.0,34.48275862068966,35494.560000000005,4370.88,106.2933175403973,6.3546459079790765,0.33333333333333337,0.49454719088668886,5.978405844341027,10.374810263325301,0.1311934501303658,0.0,0.0,0.0,3962.7076320000006,0.974586156398025,1.0,3.0,axial,square
130.0,100.0,0.0,5.8,0.0,300.0,74.7,390.0,0.0,0.0,1601.0,0.0,22.413793103448278,10466.560000000001,2398.88,57.72009634724995,6.2736278927439955,0.33333333333333337,0.9204606121686205,10.869053050433623,13.439894999589843,0.15259884181340327,0.0,0.0,0.0,1501.5160320000002,1.0662556815110982,1.3,3.9,axial,rectangular
130.0,100.0,0.0,5.8,0.0,300.0,74.7,390.0,0.0,0.0,1566.0,0.0,22.413793103448278,10466.560000000001,2398.88,57.72009634724995,6.2736278927439955,0.33333333333333337,0.9204606121686205,10.869053050433623,13.439894999589843,0.15259884181340327,0.0,0.0,0.0,1501.5160320000002,1.042945907087058,1.3,3.9,axial,rectangular
130.0,100.0,0.0,5.8,0.0,300.0,92.0,390.0,0.0,0.0,1854.0,0.0,22.413793103448278,10466.560000000001,2398.88,57.72009634724995,6.2736278927439955,0.33333333333333337,0.7473739970543039,10.869053050433623,13.439894999589843,0.16007600790118257,0.0,0.0,0.0,1682.58752,1.1018743322189861,1.3,3.9,axial,rectangular
130.0,100.0,0.0,5.8,0.0,300.0,92.0,390.0,0.0,0.0,1779.0,0.0,22.413793103448278,10466.560000000001,2398.88,57.72009634724995,6.2736278927439955,0.33333333333333337,0.7473739970543039,10.869053050433623,13.439894999589843,0.16007600790118257,0.0,0.0,0.0,1682.58752,1.0573001278411953,1.3,3.9,axial,rectangular
220.0,170.0,0.0,5.8,0.0,300.0,74.7,660.0,0.0,0.0,3684.0,0.0,37.93103448275862,33010.560000000005,4254.88,102.50652465313217,6.406091535208844,0.33333333333333337,0.5176486398880774,6.24944759066427,13.424649720194283,0.16565948410276748,0.0,0.0,0.0,3742.3528320000005,0.984407447768944,1.2941176470588236,3.8823529411764706,axial,rectangular
220.0,170.0,0.0,5.8,0.0,300.0,74.7,660.0,0.0,0.0,3717.0,0.0,37.93103448275862,33010.560000000005,4254.88,102.50652465313217,6.406091535208844,0.33333333333333337,0.5176486398880774,6.24944759066427,13.424649720194283,0.16565948410276748,0.0,0.0,0.0,3742.3528320000005,0.9932254297929328,1.2941176470588236,3.8823529411764706,axial,rectangular
120.0,120.0,0.0,4.0,0.0,495.0,56.0,360.0,0.0,0.0,1739.0,0.0,30.0,12544.0,1792.0,63.189233357348705,4.362898572967332,0.33333333333333337,1.2627551020408163,11.3924196622001,10.369185117452576,0.13559685817508238,0.0,0.0,0.0,1589.504,1.0940519809953295,1.0,3.0,axial,square
120.0,120.0,0.0,4.0,0.0,495.0,56.0,360.0,0.0,0.0,1718.0,0.0,30.0,12544.0,1792.0,63.189233357348705,4.362898572967332,0.33333333333333337,1.2627551020408163,11.3924196622001,10.369185117452576,0.13559685817508238,0.0,0.0,0.0,1589.504,1.08084031244967,1.0,3.0,axial,square
130.0,130.0,0.0,4.0,0.0,495.0,56.0,390.0,0.0,0.0,1963.0,0.0,32.5,14884.0,1952.0,68.83112919282627,4.3745075012856205,0.33333333333333337,1.1592505854800936,10.486443360388083,10.372608443258608,0.13645529996466169,0.0,0.0,0.0,1799.744,1.0907106788521035,1.0,3.0,axial,square
130.0,130.0,0.0,4.0,0.0,495.0,56.0,390.0,0.0,0.0,1988.0,0.0,32.5,14884.0,1952.0,68.83112919282627,4.3745075012856205,0.33333333333333337,1.1592505854800936,10.486443360388083,10.372608443258608,0.13645529996466169,0.0,0.0,0.0,1799.744,1.1046015433306071,1.0,3.0,axial,square
100.3,98.2,0.0,4.18,0.0,550.0,56.6,300.0,0.0,0.0,1490.0,0.0,23.995215311004785,8259.8896,1519.6807999999999,51.27576931130996,4.517903635990876,0.33333333333333326,1.7878224733677988,16.153484275121322,10.545181722883726,0.14028552054060117,0.0,0.0,0.0,1303.33419136,1.1432217537738487,1.0213849287169041,3.054989816700611,axial,rectangular
101.5,100.6,0.0,4.18,0.0,550.0,56.6,300.0,0.0,0.0,1535.0,0.0,24.282296650717704,8591.2336,1549.7767999999999,52.29411620244058,4.521232658695858,0.33333333333333337,1.7529110780129116,15.850591123587174,10.294908703384788,0.13721042040397688,0.0,0.0,0.0,1338.64106176,1.14668527945933,1.0089463220675945,2.9821073558648115,axial,rectangular
101.2,101.1,0.0,4.18,0.0,550.0,65.7,300.0,0.0,0.0,1740.0,0.0,24.210526315789476,8609.9816,1551.4488,52.351143857040334,4.521378102940574,0.33333333333333337,1.508455644372777,15.833833948997146,10.244064671178657,0.13948525195143874,0.0,0.0,0.0,1418.97263112,1.2262392958394215,1.0009891196834817,2.967359050445104,axial,rectangular
100.7,100.4,0.0,4.18,0.0,550.0,65.7,300.0,0.0,0.0,1775.0,0.0,24.090909090909093,8498.973600000001,1541.4168000000002,52.0125688588349,4.520213891219292,0.33333333333333337,1.5182767019426835,15.932800441101566,10.315062723170582,0.14037905349020216,0.0,0.0,0.0,1406.1618055200001,1.2623013888103745,1.002988047808765,2.9880478087649402,axial,rectangular
182.8,181.2,0.0,4.18,0.0,550.0,56.6,540.0,0.0,0.0,3590.0,0.0,43.73205741626795,30150.209599999995,2903.2607999999996,97.96483954048735,4.608287549424901,0.33333333333333326,0.9357115127058866,8.624040230734014,10.31258471775294,0.14259089087874868,0.0,0.0,0.0,3303.2953033599993,1.0867935410886136,1.0088300220750552,2.980132450331126,axial,rectangular
181.8,180.4,0.0,4.18,0.0,550.0,65.7,540.0,0.0,0.0,4210.0,0.0,43.492822966507184,29838.6176,2888.2128,97.45730845933338,4.607737760125232,0.33333333333333337,0.8103036768201826,8.667917635362576,10.358207733116087,0.14712467864325082,0.0,0.0,0.0,3548.9142163199995,1.1862783215891606,1.007760532150776,2.9933481152993346,axial,rectangular
120.0,120.0,0.0,4.0,0.0,495.0,58.4,360.0,0.0,0.0,1701.0,0.0,30.0,12544.0,1792.0,63.189233357348705,4.362898572967332,0.33333333333333337,1.2108610567514677,11.3924196622001,10.369185117452576,0.13652258786420565,0.0,0.0,0.0,1619.6096,1.0502530980305378,1.0,3.0,axial,square
120.0,120.0,0.0,4.0,0.0,495.0,58.4,360.0,0.0,0.0,1657.0,0.0,30.0,12544.0,1792.0,63.189233357348705,4.362898572967332,0.33333333333333337,1.2108610567514677,11.3924196622001,10.369185117452576,0.13652258786420565,0.0,0.0,0.0,1619.6096,1.0230860572819525,1.0,3.0,axial,square
130.0,130.0,0.0,4.0,0.0,495.0,58.4,390.0,0.0,0.0,2020.0,0.0,32.5,14884.0,1952.0,68.83112919282627,4.3745075012856205,0.33333333333333337,1.111610150460364,10.486443360388083,10.372608443258608,0.13742231596329824,0.0,0.0,0.0,1835.4656,1.1005381958670324,1.0,3.0,axial,square
130.0,130.0,0.0,4.0,0.0,495.0,58.4,390.0,0.0,0.0,2018.0,0.0,32.5,14884.0,1952.0,68.83112919282627,4.3745075012856205,0.33333333333333337,1.111610150460364,10.486443360388083,10.372608443258608,0.13742231596329824,0.0,0.0,0.0,1835.4656,1.0994485540889463,1.0,3.0,axial,square
108.0,108.0,0.0,4.0,0.0,495.0,77.6,320.0,0.0,0.0,1749.0,0.0,27.0,10000.0,1600.0,56.41895835477563,4.34611944268935,0.33333333333333337,1.0206185567010309,12.710438635438623,10.235806916969892,0.14035302707716008,0.0,0.0,0.0,1568.0,1.1154336734693877,1.0,2.962962962962963,axial,square
108.0,108.0,0.0,4.0,0.0,495.0,77.6,320.0,0.0,0.0,1824.0,0.0,27.0,10000.0,1600.0,56.41895835477563,4.34611944268935,0.33333333333333337,1.0206185567010309,12.710438635438623,10.235806916969892,0.14035302707716008,0.0,0.0,0.0,1568.0,1.163265306122449,1.0,2.962962962962963,axial,square
140.0,140.0,0.0,4.0,0.0,495.0,77.6,420.0,0.0,0.0,2752.0,0.0,35.0,17424.0,2112.0,74.47302502830384,4.38445360553618,0.33333333333333337,0.7731958762886598,9.71405209656147,10.375323943799321,0.14595607286439294,0.0,0.0,0.0,2397.5424,1.1478420569329661,1.0,3.0,axial,square
140.0,140.0,0.0,4.0,0.0,495.0,77.6,420.0,0.0,0.0,2828.0,0.0,35.0,17424.0,2112.0,74.47302502830384,4.38445360553618,0.33333333333333337,0.7731958762886598,9.71405209656147,10.375323943799321,0.14595607286439294,0.0,0.0,0.0,2397.5424,1.1795411835052427,1.0,3.0,axial,square
160.0,125.0,0.0,4.0,0.0,495.0,77.6,480.0,0.0,0.0,2580.0,0.0,40.0,17784.0,2152.0,75.2384410782981,4.422251179301895,0.33333333333333337,0.771891564756459,9.698120191319068,13.2808497077559,0.18381822040294787,0.0,0.0,0.0,2445.2783999999997,1.0550945855490321,1.28,3.84,axial,rectangular
160.0,125.0,0.0,4.0,0.0,495.0,77.6,480.0,0.0,0.0,2674.0,0.0,40.0,17784.0,2152.0,75.2384410782981,4.422251179301895,0.33333333333333337,0.771891564756459,9.698120191319068,13.2808497077559,0.18381822040294787,0.0,0.0,0.0,2445.2783999999997,1.0935360161853147,1.28,3.84,axial,rectangular
101.3,101.3,0.0,4.97,0.0,347.3,49.4,300.0,0.0,0.0,1310.0,0.0,20.382293762575454,8346.6496,1816.2368,51.544360352923015,5.332236005181912,0.33333333333333337,1.529812212398165,11.975998615043183,10.209430629712392,0.11439925325927996,0.0,0.0,0.0,1043.1035308799999,1.2558676691419466,1.0,2.9615004935834155,axial,square
103.6,103.6,0.0,4.9,0.0,347.3,49.4,300.0,0.0,0.0,1340.0,0.0,21.14285714285714,8798.439999999999,1838.48,52.92098293677954,5.266960784803253,0.33333333333333337,1.469031361411566,11.521677408167742,9.986201234646282,0.11226238614197735,0.0,0.0,0.0,1073.14704,1.248663929595333,1.0,2.8957528957528957,axial,square
102.0,102.0,0.0,4.97,0.0,347.3,49.4,300.0,0.0,0.0,1370.0,0.0,20.52313883299799,8475.0436,1830.1527999999998,51.939293061406445,5.334137892095981,0.33333333333333337,1.5181799231446484,11.889175360516353,10.140040060631168,0.11369034068797035,0.0,0.0,0.0,1054.2792212800002,1.2994659975719556,1.0,2.9411764705882355,axial,square
142.0,142.0,0.0,5.11,0.0,347.3,49.4,420.0,0.0,0.0,2160.0,0.0,27.788649706457925,17365.9684,2693.5832,74.34890331992332,5.5582527219098665,0.33333333333333337,1.0904587021799919,8.654604995821153,10.219363215275335,0.11803070034339559,0.0,0.0,0.0,1793.3602843200001,1.2044428656559778,1.0,2.9577464788732395,axial,square
142.0,142.0,0.0,5.08,0.0,347.3,49.4,420.0,0.0,0.0,2250.0,0.0,27.95275590551181,17381.7856,2678.9888,74.3827546949362,5.526836819616676,0.33333333333333326,1.0835634409024804,8.601771720363315,10.21967468901006,0.11810860308929577,0.0,0.0,0.0,1789.0730188799998,1.2576345270739988,1.0,2.9577464788732395,axial,square
141.4,141.4,0.0,5.07,0.0,347.3,49.4,420.0,0.0,0.0,2280.0,0.0,27.889546351084814,17229.187599999997,2661.9528,74.05552473647849,5.515491574674655,0.33333333333333337,1.0862089705446003,8.622045106023672,10.26291981916112,0.11857966666231684,0.0,0.0,0.0,1775.6180748799998,1.28405991820853,1.0,2.9702970297029703,axial,square
142.1,142.1,0.0,3.02,0.0,255.1,44.9,420.0,0.0,0.0,1360.0,0.0,47.05298013245033,18512.3236,1643.6048,76.76363473750772,3.3352496175982225,0.33333333333333326,0.5044296257350108,3.694553983183496,10.229470659816663,0.11617562414764927,0.0,0.0,0.0,1250.4869141200002,1.0875763549729482,1.0,2.955665024630542,axial,square
142.1,142.1,0.0,3.02,0.0,255.1,44.9,420.0,0.0,0.0,1400.0,0.0,47.05298013245033,18512.3236,1643.6048,76.76363473750772,3.3352496175982225,0.33333333333333326,0.5044296257350108,3.694553983183496,10.229470659816663,0.11617562414764927,0.0,0.0,0.0,1250.4869141200002,1.1195638948250939,1.0,2.955665024630542,axial,square
142.1,142.1,0.0,2.01,0.0,305.1,44.9,420.0,0.0,0.0,1328.0,0.0,70.69651741293532,19066.086399999997,1110.1631999999997,77.90329769627418,2.235954320398349,0.33333333333333326,0.39565908017559304,2.9189592881045336,10.234626035112155,0.12664088654400982,0.0,0.0,0.0,1194.7780716799998,1.111503492973113,1.0,2.955665024630542,axial,square
142.1,142.1,0.0,2.01,0.0,305.1,44.9,420.0,0.0,0.0,1364.0,0.0,70.69651741293532,19066.086399999997,1110.1631999999997,77.90329769627418,2.235954320398349,0.33333333333333326,0.39565908017559304,2.9189592881045336,10.234626035112155,0.12664088654400982,0.0,0.0,0.0,1194.7780716799998,1.1416346117585285,1.0,2.955665024630542,axial,square
140.9,140.9,0.0,2.02,0.0,305.1,44.9,420.0,0.0,0.0,1280.0,0.0,69.75247524752476,18730.659600000003,1105.8288000000002,77.21498640434594,2.2466418503663164,0.33333333333333337,0.4011720721873051,2.959056095480897,10.321678404916238,0.12749429729560602,0.0,0.0,0.0,1178.3949829200003,1.0862232261276503,1.0,2.9808374733853795,axial,square
103.5,103.5,0.0,5.01,0.0,347.3,58.6,300.0,0.0,0.0,1500.0,0.0,20.65868263473054,8738.510400000001,1873.3392,52.74044227004426,5.378888751359497,0.33333333333333337,1.2705336762367083,11.80680317255131,9.993709503412784,0.11538099684744062,0.0,0.0,0.0,1162.6874136000001,1.2901145935308505,1.0,2.898550724637681,axial,square
102.1,102.1,0.0,4.97,0.0,347.3,58.6,300.0,0.0,0.0,1330.0,0.0,20.543259557344065,8493.4656,1832.1408,51.995712019761214,5.334407446036344,0.33333333333333337,1.2784421513557072,11.876874932201577,10.130203661828759,0.11688897925744451,0.0,0.0,0.0,1134.019584,1.1728192517705234,1.0,2.9382957884427032,axial,square
101.9,101.9,0.0,5.03,0.0,347.3,58.6,300.0,0.0,0.0,1440.0,0.0,20.25844930417495,8434.5856,1847.8208000000002,51.81517135302594,5.394894290001261,0.33333333333333337,1.2983843395844978,12.053398891944543,10.148711155810624,0.11693435028562761,0.0,0.0,0.0,1136.0148800000002,1.2675890301718582,1.0,2.944062806673209,axial,square
142.3,142.3,0.0,5.09,0.0,347.3,58.6,420.0,0.0,0.0,2520.0,0.0,27.95677799607073,17455.6944,2689.9632,74.54072777832957,5.537746094201353,0.33333333333333337,0.913306137041618,8.60048493326382,10.198136894394667,0.12183986673836517,0.0,0.0,0.0,1957.1279112000002,1.2876010737871897,1.0,2.9515108924806746,axial,square
142.4,142.4,0.0,5.1,0.0,347.3,58.6,420.0,0.0,0.0,2610.0,0.0,27.921568627450984,17476.840000000004,2696.88,74.58586294501339,5.548365179450769,0.33333333333333337,0.9145466843597196,8.611762563475992,10.190909132384979,0.12173494255295134,0.0,0.0,0.0,1960.7692480000003,1.3311102276120559,1.0,2.9494382022471908,axial,square
143.2,143.2,0.0,2.03,0.0,305.1,58.6,420.0,0.0,0.0,1990.0,0.0,70.54187192118226,19359.939599999998,1129.8167999999998,78.50133865483481,2.2581315490836715,0.33333333333333337,0.3038425707208739,2.9254530238213383,10.155990245104984,0.13462402235198662,0.0,0.0,0.0,1479.1995662399997,1.3453221900668966,1.0,2.932960893854749,axial,square
142.3,142.3,0.0,2.01,0.0,305.1,58.6,420.0,0.0,0.0,1855.0,0.0,70.79601990049753,19121.3584,1111.7712,78.01613561298375,2.2359994372308734,0.33333333333333337,0.30272010788813514,2.9147962915576007,10.220252956022904,0.13554351988049346,0.0,0.0,0.0,1459.7129953600001,1.2707977567484166,1.0,2.9515108924806746,axial,square
140.5,140.5,0.0,2.0,0.0,305.1,58.6,420.0,0.0,0.0,1780.0,0.0,70.25,18632.25,1092.0,77.01187815426874,2.224627148278728,0.33333333333333337,0.3051419570190901,2.93778812310924,10.351124071048227,0.13713161320839867,0.0,0.0,0.0,1425.01905,1.2491061084411468,1.0,2.9893238434163703,axial,square
141.5,141.5,0.0,3.08,0.0,255.1,58.6,420.0,0.0,0.0,1920.0,0.0,45.94155844155844,18316.9156,1667.3888000000002,76.35741823735334,3.399723505729625,0.33333333333333337,0.3962756420311177,3.7860083378572864,10.27239123993706,0.12457977355093615,0.0,0.0,0.0,1498.72213704,1.2810913728091256,1.0,2.9681978798586575,axial,square
142.4,142.4,0.0,3.05,0.0,255.1,58.6,420.0,0.0,0.0,2060.0,0.0,46.68852459016394,18577.690000000002,1662.8600000000001,76.89904023755919,3.367809500033758,0.33333333333333337,0.3896519171973087,3.72405256209771,10.207775019035646,0.12413018929157474,0.0,0.0,0.0,1512.8482200000003,1.3616699763840152,1.0,2.9494382022471908,axial,square
141.6,141.6,0.0,3.04,0.0,255.1,58.6,420.0,0.0,0.0,1960.0,0.0,46.57894736842105,18365.670399999995,1647.9231999999997,76.45897236239192,3.356594420940766,0.33333333333333337,0.3906097005693655,3.733013973923807,10.265401615823336,0.12478197677330294,0.0,0.0,0.0,1496.6134937599998,1.3096233651320466,1.0,2.9661016949152543,axial,square
149.1,149.1,0.0,5.06,0.0,347.3,58.6,420.0,0.0,0.0,1700.0,0.0,29.466403162055336,19315.440399999996,2812.9551999999994,78.41106832146717,5.5156085153163446,0.33333333333333337,0.863108449321409,8.143284183282098,9.735529789018559,0.11706285667019202,0.0,0.0,0.0,2108.8241484,0.8061364439940705,1.0,2.8169014084507045,axial,square
143.1,143.1,0.0,3.02,0.0,255.1,44.9,420.0,0.0,0.0,1150.0,0.0,47.3841059602649,18785.443600000002,1655.6848,77.32782432105549,3.3357563983264953,0.33333333333333337,0.5007492694988002,3.6681555213556103,10.158113920620002,0.11548987760704389,0.0,0.0,0.0,1265.83161012,0.9084936659868849,1.0,2.9350104821802936,axial,square
130.3,101.6,0.0,5.03,0.0,347.3,49.4,390.0,0.0,0.0,1580.0,0.0,25.904572564612327,11006.7696,2130.5068,59.19090790507616,5.475350341779276,0.33333333333333337,1.3608206264283296,10.708790933170013,13.246316539505145,0.14704310940585025,0.0,0.0,0.0,1283.65942988,1.2308560691582366,1.28248031496063,3.8385826771653546,axial,rectangular
130.3,102.3,0.0,5.14,0.0,347.3,49.4,390.0,0.0,0.0,1600.0,0.0,25.350194552529185,11044.2404,2179.7712,59.291575326604566,5.587802192674452,0.33333333333333326,1.387563583333027,10.910171137725733,13.153798429431282,0.1458432328396659,0.0,0.0,0.0,1302.62001352,1.228293733700902,1.2737047898338223,3.812316715542522,axial,rectangular
130.3,102.3,0.0,5.14,0.0,347.3,49.4,390.0,0.0,0.0,1640.0,0.0,25.350194552529185,11044.2404,2179.7712,59.291575326604566,5.587802192674452,0.33333333333333326,1.387563583333027,10.910171137725733,13.153798429431282,0.1458432328396659,0.0,0.0,0.0,1302.62001352,1.2590010770434243,1.2737047898338223,3.812316715542522,axial,rectangular
166.3,120.2,0.0,2.94,0.0,255.1,49.4,480.0,0.0,0.0,1580.0,0.0,56.56462585034014,18339.214400000004,1615.4712,76.40388241682575,3.294133255895531,0.33333333333333337,0.4548854041341134,3.666189758065186,13.821382278631528,0.157571776062409,0.0,0.0,0.0,1318.0638944800003,1.1987279270883435,1.3835274542429286,3.9933444259567388,axial,rectangular
161.0,126.2,0.0,2.98,0.0,255.1,49.4,480.0,0.0,0.0,1580.0,0.0,54.02684563758389,18642.0096,1640.6688,77.03204498137859,3.3182944890083945,0.33333333333333326,0.4544767825958825,3.6629644383739692,13.16414151451306,0.15088383987176257,0.0,0.0,0.0,1339.44988512,1.1795887382964307,1.2757527733755942,3.803486529318542,axial,rectangular
160.3,126.0,0.0,2.92,0.0,255.1,49.4,480.0,0.0,0.0,1560.0,0.0,54.897260273972606,18559.9136,1603.7808,76.86224031081184,3.2520734508920555,0.33333333333333337,0.44622363473085297,3.597795805273828,13.18543113595395,0.1515904423935186,0.0,0.0,0.0,1325.98421392,1.1764845943287519,1.2722222222222224,3.8095238095238093,axial,rectangular
167.4,136.1,0.0,5.13,0.0,347.3,49.4,480.0,0.0,0.0,2510.0,0.0,32.631578947368425,19774.4976,2903.3748,79.33736875141273,5.6249227815639955,0.33333333333333326,1.032227628066068,8.207715619097378,12.189000628552185,0.13936016651057961,0.0,0.0,0.0,1985.20224948,1.2643548034752954,1.2299779573842764,3.526818515797208,axial,rectangular
170.8,135.3,0.0,5.07,0.0,347.3,49.4,510.0,0.0,0.0,2470.0,0.0,33.68836291913215,20108.205600000005,2898.2148000000007,80.00400387415785,5.571524514631207,0.33333333333333337,1.0132931042680513,8.062056773121249,13.028508383942171,0.14896650386024762,0.0,0.0,0.0,1999.8953566800008,1.2350646206311582,1.262379896526238,3.76940133037694,axial,rectangular
125.7,102.7,0.0,5.15,0.0,347.3,58.6,390.0,0.0,0.0,1840.0,0.0,24.40776699029126,10662.960000000001,2140.34,58.259124469754205,5.579868048744451,0.33333333333333337,1.189630678017266,11.087752010045063,13.100651285317184,0.14990102472296285,0.0,0.0,0.0,1368.189538,1.3448429102079569,1.2239532619279454,3.7974683544303796,axial,rectangular
130.0,120.4,0.0,5.03,0.0,347.3,58.6,390.0,0.0,0.0,1820.0,0.0,25.84493041749503,13234.1796,2316.6168000000002,64.90431574411554,5.4517233154513605,0.33333333333333326,1.0374432388268537,9.723973338028339,11.184591871278393,0.1310029172887363,0.0,0.0,0.0,1580.0839391999998,1.1518375415685007,1.0797342192691028,3.2392026578073088,axial,rectangular
132.3,102.7,0.0,4.98,0.0,347.3,58.6,390.0,0.0,0.0,1725.0,0.0,26.566265060240966,11345.8116,2142.1968,60.09562379290802,5.428161343865121,0.33333333333333337,1.1190022655269225,10.456670640005527,13.106705959899285,0.150347362529655,0.0,0.0,0.0,1408.8495084,1.2244033090227253,1.2882181110029212,3.7974683544303796,axial,rectangular
157.1,122.5,0.0,2.01,0.0,305.1,58.6,480.0,0.0,0.0,1800.0,0.0,78.1592039800995,18136.9184,1091.6712,75.98131633256098,2.2532678808853177,0.33333333333333337,0.31338120463279867,3.0159696428927742,13.56792236708495,0.17658650286445032,0.0,0.0,0.0,1395.89230136,1.2894977630052713,1.2824489795918368,3.9183673469387754,axial,rectangular
161.9,119.0,0.0,2.0,0.0,305.1,58.6,480.0,0.0,0.0,1740.0,0.0,80.95,18158.5,1091.6,76.02650898382986,2.251822245358909,0.33333333333333337,0.3129883324510442,3.0122430375135267,13.96704360108981,0.18122937443536358,0.0,0.0,0.0,1397.13526,1.2454055450579637,1.3605042016806723,4.033613445378151,axial,rectangular
160.4,125.1,0.0,2.85,0.0,255.1,58.6,480.0,0.0,0.0,1855.0,0.0,56.280701754385966,18471.18,1562.3700000000001,76.67828378022236,3.1770668254651753,0.33333333333333337,0.368215523035245,3.523247640314779,13.280752125789999,0.16037946074717319,0.0,0.0,0.0,1480.971735,1.2525559780518025,1.282174260591527,3.8369304556354917,axial,rectangular
160.0,125.6,0.0,2.88,0.0,255.1,58.6,480.0,0.0,0.0,2030.0,0.0,55.55555555555556,18484.1216,1578.7008,76.7051409144351,3.2085294722365774,0.33333333333333337,0.3718038261807902,3.5568927045823715,13.227672211191118,0.15954836273037276,0.0,0.0,0.0,1485.8960998399998,1.3661789678420913,1.2738853503184715,3.821656050955414,axial,rectangular
161.1,125.0,0.0,2.81,0.0,255.1,58.6,480.0,0.0,0.0,2040.0,0.0,57.330960854092524,18561.2024,1544.7132000000001,76.86490892064012,3.134539241562237,0.33333333333333337,0.3622885377171427,3.4676463410548966,13.291714316266448,0.16088920018640807,0.0,0.0,0.0,1481.7427979600002,1.3767571557011002,1.2888,3.84,axial,rectangular
167.9,137.1,0.0,5.1,0.0,347.3,58.6,480.0,0.0,0.0,2600.0,0.0,32.92156862745098,20012.13,2902.92,79.81264826200935,5.592778716584192,0.33333333333333326,0.8597039445064621,8.11221483714904,12.10070670610812,0.1434211745758747,0.0,0.0,0.0,2180.8949340000004,1.1921711401435167,1.2246535375638221,3.50109409190372,axial,rectangular
172.7,133.2,0.0,5.08,0.0,347.3,58.6,480.0,0.0,0.0,2700.0,0.0,33.99606299212598,19998.921599999998,2901.4928,79.78630495451304,5.591843896499412,0.33333333333333326,0.8598487943097879,8.113536888155704,12.455209159446516,0.14703351839606907,0.0,0.0,0.0,2179.6252552,1.2387450519572232,1.2965465465465467,3.603603603603604,axial,rectangular
160.2,122.7,0.0,2.03,0.0,305.1,49.4,480.0,0.0,0.0,1400.0,0.0,78.91625615763547,18524.4496,1115.6067999999998,76.78877159971611,2.2784410571572096,0.33333333333333337,0.37194703276626245,3.0175955505680325,13.545814555285553,0.16829012926802236,0.0,0.0,0.0,1255.4794449199999,1.11511184485319,1.3056234718826405,3.9119804400977993,axial,rectangular
160.1,119.4,0.0,2.01,0.0,305.1,49.4,480.0,0.0,0.0,1420.0,0.0,79.65174129353234,18008.5104,1091.2691999999997,75.71186760187342,2.2602342718832347,0.33333333333333337,0.37425651184508624,3.036060696049151,13.920148942028689,0.1725314029783968,0.0,0.0,0.0,1222.5666466799998,1.1614908715661023,1.3408710217755442,4.0201005025125625,axial,rectangular
161.5,124.3,0.0,2.0,0.0,305.1,49.4,480.0,0.0,0.0,1320.0,0.0,80.75,18947.25,1111.2,77.66013772197309,2.2448241797965522,0.33333333333333337,0.36221072535549503,2.9397143216849435,13.371729705126306,0.16677663032617324,0.0,0.0,0.0,1275.02127,1.035276846793309,1.2992759452936444,3.861625100563154,axial,rectangular
149.3,149.3,0.0,3.625,0.0,283.6,31.7,448.0,0.0,0.0,1771.0,0.0,41.186206896551724,20178.202500000003,2059.7250000000004,80.14313034295878,3.9910016813771563,0.33333333333333337,0.9132164553068687,4.70761112855218,10.382362222359054,0.10941778100607219,0.0,0.0,0.0,1223.7870292500002,1.4471472222461454,1.0,3.000669792364367,axial,square
149.3,149.3,0.0,3.625,0.0,283.6,31.7,448.0,0.0,0.0,1785.0,0.0,41.186206896551724,20178.202500000003,2059.7250000000004,80.14313034295878,3.9910016813771563,0.33333333333333337,0.9132164553068687,4.70761112855218,10.382362222359054,0.10941778100607219,0.0,0.0,0.0,1223.7870292500002,1.4585871212362336,1.0,3.000669792364367,axial,square
149.1,149.1,0.0,3.69,0.0,283.6,31.7,448.0,0.0,0.0,1409.0,0.0,40.40650406504065,20084.558399999998,2091.7871999999998,79.95694778038802,4.060610169771465,0.33333333333333337,0.9317559572302785,4.800871286008291,10.395810172127153,0.10932046081128563,0.0,0.0,0.0,1229.9113512,1.1456110219856634,1.0,3.0046948356807515,axial,square
149.0,149.0,0.0,3.59,0.0,283.6,31.7,448.0,0.0,0.0,1370.0,0.0,41.5041782729805,20112.912399999997,2036.5351999999998,80.01336673874279,3.9532227155742987,0.33333333333333326,0.9058659241487522,4.6706111234204295,10.40345396961589,0.10973685916858769,0.0,0.0,0.0,1215.1407058,1.1274414505750976,1.0,3.0067114093959733,axial,square
148.6,148.6,0.0,3.67,0.0,283.6,31.7,448.0,0.0,0.0,1433.0,0.0,40.490463215258856,19954.3876,2073.6967999999997,79.69742057195604,4.0388143458555845,0.33333333333333326,0.9297235203135726,4.790651693469781,10.430842409422858,0.10971480901649941,0.0,0.0,0.0,1220.6544993999998,1.1739603636445664,1.0,3.0148048452220726,axial,square
149.4,149.4,0.0,3.64,0.0,283.6,31.7,448.0,0.0,0.0,1399.0,0.0,41.043956043956044,20198.0944,2069.2672000000002,80.18262361380712,4.007169927389498,0.33333333333333337,0.9165436237737516,4.724354397453152,10.375327707539356,0.10930031690533352,0.0,0.0,0.0,1227.1237704000002,1.1400642981139335,1.0,2.998661311914324,axial,square
120.0,120.0,0.0,2.65,0.0,340.0,12.2,360.0,0.0,0.0,635.0,0.0,45.28301886792453,13156.09,1215.82,64.71254523292765,2.9241388692936994,0.33333333333333337,2.5754998785141567,5.121146201154084,10.382163791811417,0.10156761233889292,0.0,0.0,0.0,573.883098,1.10649712844479,1.0,3.0,axial,square
120.0,120.0,0.0,2.65,0.0,340.0,21.9,360.0,0.0,0.0,778.0,0.0,45.28301886792453,13156.09,1215.82,64.71254523292765,2.9241388692936994,0.33333333333333337,1.4347533569804891,5.121146201154084,10.382163791811417,0.10875774422095733,0.0,0.0,0.0,701.497171,1.1090565039498927,1.0,3.0,axial,square
76.0,76.0,0.0,3.09,0.0,199.0,36.1,228.0,0.0,0.0,275.0,0.0,24.59546925566343,4874.832399999999,862.9751999999999,39.39171672330434,3.344694966266516,0.33333333333333337,0.9758532228897259,5.632269536616123,10.357889561937087,0.09609696720016242,0.0,0.0,0.0,347.7135144399999,0.7908809654490807,1.0,3.0,axial,square
75.9,75.9,0.0,3.09,0.0,199.0,74.4,228.0,0.0,0.0,382.0,0.0,24.563106796116507,4860.8784,861.7392,39.335297764949566,3.3445072595506886,0.33333333333333337,0.47417781725982266,5.640031409174042,10.371445303740122,0.11509308435626035,0.0,0.0,0.0,533.1354537599999,0.716515844718074,1.0,3.0039525691699605,axial,square
75.8,75.8,0.0,3.09,0.0,199.0,74.4,227.0,0.0,0.0,374.0,0.0,24.53074433656958,4846.9444,860.5032,39.2788788065948,3.3443190550855206,0.33333333333333337,0.4748589115104113,5.64781473896755,10.33948804544407,0.11470728992919248,0.0,0.0,0.0,531.8528001600001,0.7032020887875133,1.0,2.994722955145119,axial,square
76.0,76.0,0.0,3.09,0.0,199.0,108.6,228.0,0.0,0.0,514.0,0.0,24.59546925566343,4874.832399999999,862.9751999999999,39.39171672330434,3.344694966266516,0.33333333333333337,0.3243858319182238,5.632269536616123,10.357889561937087,0.12869676262835497,0.0,0.0,0.0,701.1388634399999,0.733093010246444,1.0,3.0,axial,square
88.1,88.1,0.0,1.76,0.0,115.0,36.1,269.0,0.0,0.0,299.0,0.0,50.05681818181818,7153.7764,595.4432,47.71915497646923,1.946257625151226,0.33333333333333337,0.26515243317313714,1.5634506171421703,10.568663497230906,0.1025248976675779,0.0,0.0,0.0,326.72729604,0.915136273044645,1.0,3.0533484676503977,axial,square
88.0,88.0,0.0,1.76,0.0,115.0,74.4,264.0,0.0,0.0,467.0,0.0,50.0,7136.870400000001,594.7392,47.66273601811446,1.94621248710488,0.33333333333333337,0.12880824372759855,1.565264989767544,10.383987673336291,0.12799975142669853,0.0,0.0,0.0,599.3781657600001,0.779140827407106,1.0,3.0,axial,square
88.0,88.0,0.0,1.76,0.0,115.0,108.6,264.0,0.0,0.0,722.0,0.0,50.0,7136.870400000001,594.7392,47.66273601811446,1.94621248710488,0.33333333333333337,0.08824432166973603,1.565264989767544,10.383987673336291,0.14589394717765386,0.0,0.0,0.0,843.4591334400001,0.8559987927990822,1.0,3.0,axial,square
101.7,101.7,0.0,2.32,0.0,145.0,36.1,300.0,0.0,0.0,415.0,0.0,43.83620689655173,9420.643600000001,900.7167999999999,54.76024097914523,2.558089894894401,0.33333333333333326,0.38403295103180307,2.257860984097018,10.207947866502822,0.09896933531154167,0.0,0.0,0.0,470.68916996,0.881685890574596,1.0,2.949852507374631,axial,square
101.6,101.6,0.0,2.32,0.0,145.0,74.4,300.0,0.0,0.0,651.0,0.0,43.793103448275865,9401.2416,899.7887999999999,54.70382202079045,2.5580310246687787,0.33333333333333326,0.18653074984917847,2.260137621560245,10.21797407060513,0.12413753265937995,0.0,0.0,0.0,829.92175104,0.7844113004439421,1.0,2.952755905511811,axial,square
101.5,101.5,0.0,2.32,0.0,145.0,108.6,300.0,0.0,0.0,1009.0,0.0,43.75,9381.8596,898.8607999999999,54.64740306243568,2.557972038260715,0.33333333333333337,0.127920953672765,2.262418857147623,10.22801996860408,0.14107294536633092,0.0,0.0,0.0,1149.2047685599998,0.877998445189466,1.0,2.955665024630542,axial,square
