Repository: Serali-Nerri/xgboost

# CFST柱极限承载力预测 - XGBoost ML管道

## 项目概述

本项目是一个完整的机器学习管道，用于预测混凝土填充钢管（CFST）柱的极限承载力。采用XGBoost算法，提供从数据加载、预处理、模型训练、评估到预测的全流程解决方案。

### 核心特性

- **模块化设计**：清晰的模块分离，便于维护和扩展
- **特征工程支持**：处理无量纲参数，剔除几何参数实现多截面统一预测
- **自动化超参数优化**：集成Optuna框架进行超参数搜索，支持持久化存储和断点续训
- **智能参数加载**：自动加载最优参数，无需手动配置
- **特征选择**：迭代剔除法自动寻找最优特征子集
- **多维度评估**：集成R²、RMSE、MAE、MAPE、COV等工程指标
- **可视化分析**：提供预测散点图、特征重要性图和学习曲线
- **COV稳定性指标**：特别添加变异系数评估模型预测稳定性

---

## 环境要求

### 系统要求
- Python 3.8+
- 8GB+ RAM（推荐16GB）
- 5GB+ 可用磁盘空间

### Python依赖
- pandas &gt;= 1.5.0
- numpy &gt;= 1.23.0
- xgboost &gt;= 1.7.0
- scikit-learn &gt;= 1.2.0
- matplotlib &gt;= 3.6.0
- seaborn &gt;= 0.12.0
- optuna &gt;= 3.0.0
- joblib &gt;= 1.2.0

---

File: data/processed/2026.3.11-new_feature_parameters_raw.csv (part 15 of 84)
b (mm),h (mm),r0 (mm),t (mm),R (%),fy (MPa),fc (MPa),L (mm),e1 (mm),e2 (mm),Nexp (kN),r0/h,b/t,Ac (mm^2),As (mm^2),Re (mm),te (mm),ke,xi,sigma_re (MPa),lambda,lambda_bar,e/h,e1/e2,e_bar,Npl (kN),psi,b/h,L/h,axial_flag,section_family
153.0,153.0,0.0,3.31,0.0,148.0,36.1,456.0,0.0,0.0,915.0,0.0,46.22356495468278,21427.1044,1938.0711999999999,82.58607123972057,3.654095654252231,0.33333333333333337,0.3708179560730448,2.182798094606637,10.31471252919298,0.10137729532618622,0.0,0.0,0.0,1060.35300644,0.8629201732279667,1.0,2.980392156862745,axial,square
152.3,152.3,0.0,3.31,0.0,148.0,74.4,456.0,0.0,0.0,1566.0,0.0,46.012084592145015,21222.6624,1928.8032,82.19113853123714,3.6537237502293323,0.33333333333333337,0.1807910104928758,2.1930633265224255,10.362031390653382,0.12747931550898672,0.0,0.0,0.0,1864.4289561600003,0.8399354637922766,1.0,2.9940906106369005,axial,square
152.5,152.5,0.0,3.31,0.0,148.0,108.6,455.0,0.0,0.0,2124.0,0.0,46.07250755287009,21280.9744,1931.4512,82.3039764479467,3.6538303574023416,0.33333333333333337,0.12368701841772116,2.1901205597178555,10.32577350720522,0.14421240265214028,0.0,0.0,0.0,2596.96859744,0.8178766589991747,1.0,2.9836065573770494,axial,square
100.0,44.1,0.0,1.57,0.0,145.0,36.1,300.0,0.0,0.0,182.0,0.0,63.69426751592356,3967.3856,432.7548,35.536714237295634,1.8879860275922482,0.33333333333333337,0.43812524816191706,2.567841736603851,23.53895944409992,0.21055600993461288,0.0,0.0,0.0,205.97206616000003,0.8836149648497558,2.2675736961451247,6.802721088435374,axial,rectangular
100.0,44.1,0.0,1.57,0.0,145.0,74.4,300.0,0.0,0.0,296.0,0.0,63.69426751592356,3967.3856,432.7548,35.536714237295634,1.8879860275922482,0.33333333333333337,0.21258496584200545,2.567841736603851,23.53895944409992,0.26505012195089706,0.0,0.0,0.0,357.92293464000005,0.8269936663816128,2.2675736961451247,6.802721088435374,axial,rectangular
99.9,44.0,0.0,1.57,0.0,145.0,108.6,300.0,0.0,0.0,342.0,0.0,63.63057324840764,3953.6136,432.12680000000006,35.47498125483207,1.8884303607532047,0.33333333333333326,0.14593355311572667,2.5729156401073228,23.59237048654343,0.3027859699999178,0.0,0.0,0.0,492.02082296000003,0.6950925327560855,2.2704545454545455,6.818181818181818,axial,rectangular
99.6,44.7,0.0,2.9,0.0,228.0,36.1,300.0,0.0,0.0,237.0,0.0,34.3448275862069,3648.8200000000006,769.6600000000001,34.08013319963904,3.4224782548364345,0.33333333333333337,1.3322143943290676,7.632257357794716,23.16100341445221,0.20645783571303974,0.0,0.0,0.0,307.20488200000005,0.7714721148214043,2.228187919463087,6.711409395973154,axial,rectangular
99.7,44.1,0.0,2.9,0.0,228.0,74.4,300.0,0.0,0.0,271.0,0.0,34.37931034482759,3596.370000000001,766.7600000000001,33.834303973553226,3.432670866176963,0.33333333333333337,0.6533666967238559,7.710605958773968,23.47499405234179,0.24552339710646395,0.0,0.0,0.0,442.3912080000001,0.6125799859928499,2.260770975056689,6.802721088435374,axial,rectangular
99.8,44.2,0.0,2.9,0.0,228.0,108.6,300.0,0.0,0.0,344.0,0.0,34.41379310344828,3609.6000000000004,767.92,33.896480129491486,3.431899060707323,0.33333333333333337,0.4466444300771913,7.694731949080091,23.42217775327178,0.27257255391826285,0.0,0.0,0.0,567.08832,0.6066074504937785,2.257918552036199,6.787330316742081,axial,rectangular
114.3,114.3,0.0,9.63,0.0,258.0,32.6,406.0,0.0,0.0,2442.0,0.0,11.869158878504672,9032.601599999998,3660.9408,53.62057802037875,9.944192384406954,0.33333333333333337,3.2076129392080315,15.949110894216306,12.128738003237654,0.1123654551057261,0.0,0.0,0.0,1238.98553856,1.9709673147906093,1.0,3.552055993000875,axial,square
114.9,114.9,0.0,4.39,0.0,258.0,32.6,406.0,0.0,0.0,897.0,0.0,26.173120728929387,11261.4544,1863.4672,59.8717986060879,4.76404517015731,0.33333333333333326,1.3095719858754644,6.843086297258297,12.204639567209876,0.11989616020379376,0.0,0.0,0.0,847.8979510400001,1.0579103285952904,1.0,3.5335073977371625,axial,square
120.0,120.0,0.0,3.84,0.0,330.1,14.6,360.0,0.0,0.0,882.0,0.0,31.25,12615.782399999998,1725.2351999999998,63.36977402408398,4.194178495108815,0.33333333333333337,3.0919096124575582,7.28264298743454,10.370999566097764,0.10098988973559381,0.0,0.0,0.0,753.69056256,1.170241533878548,1.0,3.0,axial,square
120.0,120.0,0.0,3.84,0.0,330.1,16.7,360.0,0.0,0.0,882.0,0.0,31.25,12615.782399999998,1725.2351999999998,63.36977402408398,4.194178495108815,0.33333333333333337,2.7031066072982246,7.28264298743454,10.370999566097764,0.10222764949128589,0.0,0.0,0.0,780.1837055999999,1.1305029747086275,1.0,3.0,axial,square
120.0,120.0,0.0,3.84,0.0,330.1,16.7,360.0,0.0,0.0,921.2,0.0,31.25,12615.782399999998,1725.2351999999998,63.36977402408398,4.194178495108815,0.33333333333333337,2.7031066072982246,7.28264298743454,10.370999566097764,0.10222764949128589,0.0,0.0,0.0,780.1837055999999,1.1807475513623442,1.0,3.0,axial,square
120.0,120.0,0.0,3.84,0.0,330.1,26.4,360.0,0.0,0.0,1080.0,0.0,31.25,12615.782399999998,1725.2351999999998,63.36977402408398,4.194178495108815,0.33333333333333337,1.7099197099197103,7.28264298743454,10.370999566097764,0.10781163895918108,0.0,0.0,0.0,902.55679488,1.1966005974655503,1.0,3.0,axial,square
120.0,120.0,0.0,3.84,0.0,330.1,28.2,360.0,0.0,0.0,1078.0,0.0,31.25,12615.782399999998,1725.2351999999998,63.36977402408398,4.194178495108815,0.33333333333333337,1.6007758986482392,7.28264298743454,10.370999566097764,0.10881620991472599,0.0,0.0,0.0,925.2652031999999,1.1650713722636188,1.0,3.0,axial,square
140.0,140.0,0.0,3.84,0.0,330.1,8.52,420.0,0.0,0.0,940.8,0.0,36.458333333333336,17508.5824,2032.4352,74.6535656950391,4.2140391130914026,0.33333333333333337,4.497504981521536,6.2111536949842385,10.376656250390852,0.09747755905831841,0.0,0.0,0.0,820.079981568,1.1472051765014215,1.0,3.0,axial,square
140.0,140.0,0.0,3.84,0.0,330.1,8.97,420.0,0.0,0.0,921.6,0.0,36.458333333333336,17508.5824,2032.4352,74.6535656950391,4.2140391130914026,0.33333333333333337,4.271877641311425,6.2111536949842385,10.376656250390852,0.09777113089664659,0.0,0.0,0.0,827.9588436480001,1.11309880565973,1.0,3.0,axial,square
140.0,140.0,0.0,3.84,0.0,330.1,29.3,420.0,0.0,0.0,1499.4,0.0,36.458333333333336,17508.5824,2032.4352,74.6535656950391,4.2140391130914026,0.33333333333333337,1.3078069093025082,6.2111536949842385,10.376656250390852,0.1108437770867126,0.0,0.0,0.0,1183.9083238399999,1.2664831979022706,1.0,3.0,axial,square
140.0,140.0,0.0,3.84,0.0,330.1,29.3,420.0,0.0,0.0,1470.0,0.0,36.458333333333336,17508.5824,2032.4352,74.6535656950391,4.2140391130914026,0.33333333333333337,1.3078069093025082,6.2111536949842385,10.376656250390852,0.1108437770867126,0.0,0.0,0.0,1183.9083238399999,1.2416501940218339,1.0,3.0,axial,square
120.0,120.0,0.0,5.86,0.0,321.1,16.1,360.0,0.0,0.0,1176.0,0.0,20.477815699658702,11724.5584,2538.0832,61.09044810655105,6.288627461285273,0.33333333333333326,4.317414937578443,11.017970568801916,10.342621137796744,0.0995687772488636,0.0,0.0,0.0,1003.74390576,1.1716135891351427,1.0,3.0,axial,square
120.0,120.0,0.0,5.86,0.0,321.1,16.1,360.0,0.0,0.0,1117.2,0.0,20.477815699658702,11724.5584,2538.0832,61.09044810655105,6.288627461285273,0.33333333333333326,4.317414937578443,11.017970568801916,10.342621137796744,0.0995687772488636,0.0,0.0,0.0,1003.74390576,1.1130329096783855,1.0,3.0,axial,square
120.0,120.0,0.0,5.86,0.0,321.1,13.8,360.0,0.0,0.0,1195.6,0.0,20.477815699658702,11724.5584,2538.0832,61.09044810655105,6.288627461285273,0.33333333333333326,5.036984093841516,11.017970568801916,10.342621137796744,0.09857929461185888,0.0,0.0,0.0,976.77742144,1.224025017119462,1.0,3.0,axial,square
120.0,120.0,0.0,5.86,0.0,321.1,28.2,360.0,0.0,0.0,1460.2,0.0,20.477815699658702,11724.5584,2538.0832,61.09044810655105,6.288627461285273,0.33333333333333326,2.464907109752232,11.017970568801916,10.342621137796744,0.10473406918615988,0.0,0.0,0.0,1145.6110624,1.2746036136740433,1.0,3.0,axial,square
120.0,120.0,0.0,5.86,0.0,321.1,28.2,360.0,0.0,0.0,1372.0,0.0,20.477815699658702,11724.5584,2538.0832,61.09044810655105,6.288627461285273,0.33333333333333326,2.464907109752232,11.017970568801916,10.342621137796744,0.10473406918615988,0.0,0.0,0.0,1145.6110624,1.1976141336534636,1.0,3.0,axial,square
140.0,140.0,0.0,5.86,0.0,321.1,8.7,420.0,0.0,0.0,1342.6,0.0,23.890784982935152,16455.7584,3006.8832,72.37423977750618,6.335043236201358,0.33333333333333337,6.744033346594557,9.368814048560953,10.355825760588745,0.09636506241735833,0.0,0.0,0.0,1108.6752936000003,1.2109947860752073,1.0,3.0,axial,square
140.0,140.0,0.0,5.86,0.0,321.1,9.78,420.0,0.0,0.0,1292.6,0.0,23.890784982935152,16455.7584,3006.8832,72.37423977750618,6.335043236201358,0.33333333333333337,5.999293467829514,9.368814048560953,10.355825760588745,0.09687797271681166,0.0,0.0,0.0,1126.4475126720001,1.14750131316272,1.0,3.0,axial,square
140.0,140.0,0.0,5.86,0.0,321.1,29.3,420.0,0.0,0.0,2009.0,0.0,23.890784982935152,16455.7584,3006.8832,72.37423977750618,6.335043236201358,0.33333333333333337,2.002494543186779,9.368814048560953,10.355825760588745,0.10628151272654257,0.0,0.0,0.0,1447.6639166400003,1.3877530391603943,1.0,3.0,axial,square
140.0,140.0,0.0,5.86,0.0,321.1,29.3,420.0,0.0,0.0,1906.1,0.0,23.890784982935152,16455.7584,3006.8832,72.37423977750618,6.335043236201358,0.33333333333333337,2.002494543186779,9.368814048560953,10.355825760588745,0.10628151272654257,0.0,0.0,0.0,1447.6639166400003,1.3166730054473008,1.0,3.0,axial,square
200.0,200.0,0.0,5.86,0.0,321.1,9.41,600.0,0.0,0.0,2058.0,0.0,34.129692832764505,35449.3584,4413.2832,106.22561479037155,6.418394862522277,0.33333333333333337,4.248191638970336,6.46719906626109,10.374446121118948,0.09690635726556622,0.0,0.0,0.0,1750.683698064,1.1755407343290205,1.0,3.0,axial,square
200.0,200.0,0.0,5.86,0.0,321.1,9.41,600.0,0.0,0.0,1960.0,0.0,34.129692832764505,35449.3584,4413.2832,106.22561479037155,6.418394862522277,0.33333333333333337,4.248191638970336,6.46719906626109,10.374446121118948,0.09690635726556622,0.0,0.0,0.0,1750.683698064,1.1195626041228768,1.0,3.0,axial,square
100.0,100.0,0.0,2.0,0.0,284.6,32.4,400.0,0.0,0.0,588.0,0.0,50.0,9216.0,768.0,54.162200020584606,2.2116050989828153,0.33333333333333337,0.7319958847736627,3.8736905746768913,13.84531689778172,0.1500787661264091,0.0,0.0,0.0,517.1712,1.1369542619542619,1.0,4.0,axial,square
100.0,100.0,0.0,2.0,0.0,284.6,32.4,400.0,0.0,0.0,656.6,0.0,50.0,9216.0,768.0,54.162200020584606,2.2116050989828153,0.33333333333333337,0.7319958847736627,3.8736905746768913,13.84531689778172,0.1500787661264091,0.0,0.0,0.0,517.1712,1.269598925848926,1.0,4.0,axial,square
100.0,100.0,0.0,2.0,0.0,284.6,32.4,400.0,0.0,0.0,745.0,0.0,50.0,9216.0,768.0,54.162200020584606,2.2116050989828153,0.33333333333333337,0.7319958847736627,3.8736905746768913,13.84531689778172,0.1500787661264091,0.0,0.0,0.0,517.1712,1.4405287842787844,1.0,4.0,axial,square
100.0,100.0,0.0,2.0,0.0,284.6,32.4,400.0,0.0,0.0,705.6,0.0,50.0,9216.0,768.0,54.162200020584606,2.2116050989828153,0.33333333333333337,0.7319958847736627,3.8736905746768913,13.84531689778172,0.1500787661264091,0.0,0.0,0.0,517.1712,1.3643451143451144,1.0,4.0,axial,square
100.0,100.0,0.0,2.0,0.0,284.6,32.4,400.0,0.0,0.0,666.4,0.0,50.0,9216.0,768.0,54.162200020584606,2.2116050989828153,0.33333333333333337,0.7319958847736627,3.8736905746768913,13.84531689778172,0.1500787661264091,0.0,0.0,0.0,517.1712,1.2885481635481635,1.0,4.0,axial,square
100.0,100.0,0.0,2.0,0.0,284.6,32.4,400.0,0.0,0.0,696.0,0.0,50.0,9216.0,768.0,54.162200020584606,2.2116050989828153,0.33333333333333337,0.7319958847736627,3.8736905746768913,13.84531689778172,0.1500787661264091,0.0,0.0,0.0,517.1712,1.3457825957825957,1.0,4.0,axial,square
100.0,100.0,0.0,2.0,0.0,284.6,32.4,400.0,0.0,0.0,725.0,0.0,50.0,9216.0,768.0,54.162200020584606,2.2116050989828153,0.33333333333333337,0.7319958847736627,3.8736905746768913,13.84531689778172,0.1500787661264091,0.0,0.0,0.0,517.1712,1.4018568706068706,1.0,4.0,axial,square
100.0,100.0,0.0,2.0,0.0,284.6,32.4,400.0,0.0,0.0,745.0,0.0,50.0,9216.0,768.0,54.162200020584606,2.2116050989828153,0.33333333333333337,0.7319958847736627,3.8736905746768913,13.84531689778172,0.1500787661264091,0.0,0.0,0.0,517.1712,1.4405287842787844,1.0,4.0,axial,square
100.0,100.0,0.0,3.0,0.0,288.2,32.4,400.0,0.0,0.0,852.0,0.0,33.333333333333336,8836.0,1128.0,53.03382085348909,3.2834918126466235,0.33333333333333337,1.1355397951142632,5.947791586423099,13.831442441047137,0.14357349008123688,0.0,0.0,0.0,611.376,1.3935777655648898,1.0,4.0,axial,square
100.0,100.0,0.0,3.0,0.0,288.2,32.4,400.0,0.0,0.0,892.0,0.0,33.333333333333336,8836.0,1128.0,53.03382085348909,3.2834918126466235,0.33333333333333337,1.1355397951142632,5.947791586423099,13.831442441047137,0.14357349008123688,0.0,0.0,0.0,611.376,1.459003951741645,1.0,4.0,axial,square
100.0,100.0,0.0,3.0,0.0,288.2,32.4,400.0,0.0,0.0,882.0,0.0,33.333333333333336,8836.0,1128.0,53.03382085348909,3.2834918126466235,0.33333333333333337,1.1355397951142632,5.947791586423099,13.831442441047137,0.14357349008123688,0.0,0.0,0.0,611.376,1.4426474051974563,1.0,4.0,axial,square
100.0,100.0,0.0,3.0,0.0,288.2,32.4,400.0,0.0,0.0,931.0,0.0,33.333333333333336,8836.0,1128.0,53.03382085348909,3.2834918126466235,0.33333333333333337,1.1355397951142632,5.947791586423099,13.831442441047137,0.14357349008123688,0.0,0.0,0.0,611.376,1.5227944832639817,1.0,4.0,axial,square
100.0,100.0,0.0,3.0,0.0,288.2,32.4,400.0,0.0,0.0,882.0,0.0,33.333333333333336,8836.0,1128.0,53.03382085348909,3.2834918126466235,0.33333333333333337,1.1355397951142632,5.947791586423099,13.831442441047137,0.14357349008123688,0.0,0.0,0.0,611.376,1.4426474051974563,1.0,4.0,axial,square
100.0,100.0,0.0,3.0,0.0,288.2,32.4,400.0,0.0,0.0,891.0,0.0,33.333333333333336,8836.0,1128.0,53.03382085348909,3.2834918126466235,0.33333333333333337,1.1355397951142632,5.947791586423099,13.831442441047137,0.14357349008123688,0.0,0.0,0.0,611.376,1.4573682970872261,1.0,4.0,axial,square
100.0,100.0,0.0,3.0,0.0,288.2,32.4,400.0,0.0,0.0,833.0,0.0,33.333333333333336,8836.0,1128.0,53.03382085348909,3.2834918126466235,0.33333333333333337,1.1355397951142632,5.947791586423099,13.831442441047137,0.14357349008123688,0.0,0.0,0.0,611.376,1.3625003271309308,1.0,4.0,axial,square
100.0,100.0,0.0,3.0,0.0,288.2,32.4,400.0,0.0,0.0,872.0,0.0,33.333333333333336,8836.0,1128.0,53.03382085348909,3.2834918126466235,0.33333333333333337,1.1355397951142632,5.947791586423099,13.831442441047137,0.14357349008123688,0.0,0.0,0.0,611.376,1.4262908586532674,1.0,4.0,axial,square
100.0,100.0,0.0,5.0,0.0,403.4,32.4,400.0,0.0,0.0,1195.0,0.0,20.0,8100.0,1800.0,50.77706251929806,5.359092258345264,0.33333333333333337,2.7668038408779148,14.191826714374265,13.78695035169127,0.15372940020252532,0.0,0.0,0.0,988.56,1.2088290038035123,1.0,4.0,axial,square
100.0,100.0,0.0,5.0,0.0,403.4,32.4,400.0,0.0,0.0,1068.0,0.0,20.0,8100.0,1800.0,50.77706251929806,5.359092258345264,0.33333333333333337,2.7668038408779148,14.191826714374265,13.78695035169127,0.15372940020252532,0.0,0.0,0.0,988.56,1.0803593105122604,1.0,4.0,axial,square
100.0,100.0,0.0,5.0,0.0,403.4,32.4,400.0,0.0,0.0,1294.0,0.0,20.0,8100.0,1800.0,50.77706251929806,5.359092258345264,0.33333333333333337,2.7668038408779148,14.191826714374265,13.78695035169127,0.15372940020252532,0.0,0.0,0.0,988.56,1.3089746702274014,1.0,4.0,axial,square
100.0,100.0,0.0,5.0,0.0,403.4,32.4,400.0,0.0,0.0,1274.0,0.0,20.0,8100.0,1800.0,50.77706251929806,5.359092258345264,0.33333333333333337,2.7668038408779148,14.191826714374265,13.78695035169127,0.15372940020252532,0.0,0.0,0.0,988.56,1.2887432224649997,1.0,4.0,axial,square
100.0,100.0,0.0,5.0,0.0,403.4,32.4,400.0,0.0,0.0,1313.0,0.0,20.0,8100.0,1800.0,50.77706251929806,5.359092258345264,0.33333333333333337,2.7668038408779148,14.191826714374265,13.78695035169127,0.15372940020252532,0.0,0.0,0.0,988.56,1.3281945456016833,1.0,4.0,axial,square
100.0,100.0,0.0,5.0,0.0,403.4,32.4,400.0,0.0,0.0,1294.0,0.0,20.0,8100.0,1800.0,50.77706251929806,5.359092258345264,0.33333333333333337,2.7668038408779148,14.191826714374265,13.78695035169127,0.15372940020252532,0.0,0.0,0.0,988.56,1.3089746702274014,1.0,4.0,axial,square
100.0,100.0,0.0,5.0,0.0,403.4,32.4,400.0,0.0,0.0,1244.6,0.0,20.0,8100.0,1800.0,50.77706251929806,5.359092258345264,0.33333333333333337,2.7668038408779148,14.191826714374265,13.78695035169127,0.15372940020252532,0.0,0.0,0.0,988.56,1.2590029942542689,1.0,4.0,axial,square
100.0,100.0,0.0,5.0,0.0,403.4,32.4,400.0,0.0,0.0,1323.0,0.0,20.0,8100.0,1800.0,50.77706251929806,5.359092258345264,0.33333333333333337,2.7668038408779148,14.191826714374265,13.78695035169127,0.15372940020252532,0.0,0.0,0.0,988.56,1.3383102694828843,1.0,4.0,axial,square
100.0,100.0,0.0,5.0,0.0,403.4,32.4,400.0,0.0,0.0,1313.0,0.0,20.0,8100.0,1800.0,50.77706251929806,5.359092258345264,0.33333333333333337,2.7668038408779148,14.191826714374265,13.78695035169127,0.15372940020252532,0.0,0.0,0.0,988.56,1.3281945456016833,1.0,4.0,axial,square
100.0,100.0,0.0,5.0,0.0,403.4,32.4,400.0,0.0,0.0,1274.0,0.0,20.0,8100.0,1800.0,50.77706251929806,5.359092258345264,0.33333333333333337,2.7668038408779148,14.191826714374265,13.78695035169127,0.15372940020252532,0.0,0.0,0.0,988.56,1.2887432224649997,1.0,4.0,axial,square
100.0,100.0,0.0,5.0,0.0,403.4,32.4,400.0,0.0,0.0,1244.6,0.0,20.0,8100.0,1800.0,50.77706251929806,5.359092258345264,0.33333333333333337,2.7668038408779148,14.191826714374265,13.78695035169127,0.15372940020252532,0.0,0.0,0.0,988.56,1.2590029942542689,1.0,4.0,axial,square
100.0,100.0,0.0,4.0,0.0,239.8,32.4,400.0,0.0,0.0,1019.0,0.0,25.0,8464.0,1472.0,51.90544168639358,4.3326862084976625,0.33333333333333337,1.2871712292002149,6.6722493765690345,13.811994787140632,0.13209983652412896,0.0,0.0,0.0,627.2192,1.6246313888350357,1.0,4.0,axial,square
100.0,100.0,0.0,4.0,0.0,239.8,32.4,400.0,0.0,0.0,980.0,0.0,25.0,8464.0,1472.0,51.90544168639358,4.3326862084976625,0.33333333333333337,1.2871712292002149,6.6722493765690345,13.811994787140632,0.13209983652412896,0.0,0.0,0.0,627.2192,1.5624521698315357,1.0,4.0,axial,square
100.0,100.0,0.0,4.0,0.0,239.8,32.4,400.0,0.0,0.0,882.0,0.0,25.0,8464.0,1472.0,51.90544168639358,4.3326862084976625,0.33333333333333337,1.2871712292002149,6.6722493765690345,13.811994787140632,0.13209983652412896,0.0,0.0,0.0,627.2192,1.4062069528483823,1.0,4.0,axial,square
100.0,100.0,0.0,4.0,0.0,239.8,32.4,400.0,0.0,0.0,901.6,0.0,25.0,8464.0,1472.0,51.90544168639358,4.3326862084976625,0.33333333333333337,1.2871712292002149,6.6722493765690345,13.811994787140632,0.13209983652412896,0.0,0.0,0.0,627.2192,1.4374559962450129,1.0,4.0,axial,square
100.0,100.0,0.0,4.0,0.0,239.8,32.4,400.0,0.0,0.0,980.0,0.0,25.0,8464.0,1472.0,51.90544168639358,4.3326862084976625,0.33333333333333337,1.2871712292002149,6.6722493765690345,13.811994787140632,0.13209983652412896,0.0,0.0,0.0,627.2192,1.5624521698315357,1.0,4.0,axial,square
100.0,100.0,0.0,4.0,0.0,239.8,32.4,400.0,0.0,0.0,1000.0,0.0,25.0,8464.0,1472.0,51.90544168639358,4.3326862084976625,0.33333333333333337,1.2871712292002149,6.6722493765690345,13.811994787140632,0.13209983652412896,0.0,0.0,0.0,627.2192,1.5943389488076896,1.0,4.0,axial,square
100.0,100.0,0.0,4.0,0.0,239.8,32.4,400.0,0.0,0.0,970.0,0.0,25.0,8464.0,1472.0,51.90544168639358,4.3326862084976625,0.33333333333333337,1.2871712292002149,6.6722493765690345,13.811994787140632,0.13209983652412896,0.0,0.0,0.0,627.2192,1.546508780343459,1.0,4.0,axial,square
100.0,100.0,0.0,4.0,0.0,239.8,32.4,400.0,0.0,0.0,921.2,0.0,25.0,8464.0,1472.0,51.90544168639358,4.3326862084976625,0.33333333333333337,1.2871712292002149,6.6722493765690345,13.811994787140632,0.13209983652412896,0.0,0.0,0.0,627.2192,1.4687050396416437,1.0,4.0,axial,square
100.0,100.0,0.0,4.0,0.0,239.8,32.4,400.0,0.0,0.0,960.4,0.0,25.0,8464.0,1472.0,51.90544168639358,4.3326862084976625,0.33333333333333337,1.2871712292002149,6.6722493765690345,13.811994787140632,0.13209983652412896,0.0,0.0,0.0,627.2192,1.531203126434905,1.0,4.0,axial,square
100.0,100.0,0.0,2.29,0.0,194.2,32.0,300.0,0.0,0.0,497.4,0.0,43.66812227074236,9104.9764,874.0472,53.83497006212691,2.5247838970713303,0.33333333333333337,0.5825796478725633,3.0359017087803637,10.381399466353272,0.10205051940900182,0.0,0.0,0.0,461.09921103999994,1.0787266342922694,1.0,3.0,axial,square
100.0,100.0,0.0,2.29,0.0,194.2,32.0,300.0,0.0,0.0,498.0,0.0,43.66812227074236,9104.9764,874.0472,53.83497006212691,2.5247838970713303,0.33333333333333337,0.5825796478725633,3.0359017087803637,10.381399466353272,0.10205051940900182,0.0,0.0,0.0,461.09921103999994,1.0800278726931045,1.0,3.0,axial,square
100.0,100.0,0.0,2.2,0.0,339.4,21.4,300.0,0.0,0.0,511.0,0.0,45.45454545454545,9139.359999999999,841.28,53.936524187165496,2.4277941573455877,0.33333333333333326,1.4598991123450515,5.092364586093506,10.382240220684551,0.10836916490412743,0.0,0.0,0.0,481.1127359999999,1.0621211241433444,1.0,3.0,axial,square
100.0,100.0,0.0,2.2,0.0,339.4,21.4,300.0,0.0,0.0,510.0,0.0,45.45454545454545,9139.359999999999,841.28,53.936524187165496,2.4277941573455877,0.33333333333333326,1.4598991123450515,5.092364586093506,10.382240220684551,0.10836916490412743,0.0,0.0,0.0,481.1127359999999,1.0600426092232986,1.0,3.0,axial,square
100.0,100.0,0.0,2.99,0.0,288.4,20.6,300.0,0.0,0.0,529.0,0.0,33.4448160535117,8839.7604,1124.4792,53.045104645160045,3.272885135939383,0.33333333333333337,1.7808976813443944,5.931430616259148,10.373706554554163,0.10034773988529373,0.0,0.0,0.0,506.39886552,1.0446310922454216,1.0,3.0,axial,square
100.0,100.0,0.0,2.99,0.0,288.4,20.6,300.0,0.0,0.0,528.0,0.0,33.4448160535117,8839.7604,1124.4792,53.045104645160045,3.272885135939383,0.33333333333333337,1.7808976813443944,5.931430616259148,10.373706554554163,0.10034773988529373,0.0,0.0,0.0,506.39886552,1.0426563642827649,1.0,3.0,axial,square
100.0,100.0,0.0,4.25,0.0,284.5,19.8,300.0,0.0,0.0,667.0,0.0,23.529411764705884,8372.25,1555.5,51.6233468946197,4.591428499053521,0.33333333333333337,2.6695920958216037,8.434564892038983,10.354694587480598,0.09723795106315584,0.0,0.0,0.0,608.3103000000001,1.0964798721968045,1.0,3.0,axial,square
100.0,100.0,0.0,4.25,0.0,284.5,19.8,300.0,0.0,0.0,666.0,0.0,23.529411764705884,8372.25,1555.5,51.6233468946197,4.591428499053521,0.33333333333333337,2.6695920958216037,8.434564892038983,10.354694587480598,0.09723795106315584,0.0,0.0,0.0,608.3103000000001,1.0948359743374392,1.0,3.0,axial,square
250.0,250.0,0.0,8.0,0.0,379.0,33.0,500.0,0.0,0.0,4870.0,0.0,31.25,54756.0,7488.0,132.02036255017498,8.737871864810018,0.33333333333333337,1.5705775705775706,8.361471348796382,6.913999710731843,0.07740852247625046,0.0,0.0,0.0,4644.9,1.0484617537514265,1.0,2.0,axial,square
250.0,250.0,0.0,8.0,0.0,379.0,91.0,500.0,0.0,0.0,8300.0,0.0,31.25,54756.0,7488.0,132.02036255017498,8.737871864810018,0.33333333333333337,0.5695501080116465,8.361471348796382,6.913999710731843,0.09423297435636734,0.0,0.0,0.0,7820.748,1.0612795604717093,1.0,2.0,axial,square
148.0,148.0,0.0,4.38,0.0,262.0,25.4,444.0,0.0,0.0,1153.0,0.0,33.789954337899545,19387.7776,2439.4848,78.5577576131896,4.795907034789337,0.33333333333333337,1.2978893294758724,5.331651009786628,10.374084880478742,0.10070336087821492,0.0,0.0,0.0,1131.59456864,1.0189161665787474,1.0,3.0,axial,square
148.0,148.0,0.0,4.38,0.0,262.0,40.5,444.0,0.0,0.0,1414.0,0.0,33.789954337899545,19387.7776,2439.4848,78.5577576131896,4.795907034789337,0.33333333333333337,0.8139849128070904,5.331651009786628,10.374084880478742,0.11012863759206812,0.0,0.0,0.0,1424.3500104,0.9927335203254617,1.0,3.0,axial,square
148.0,148.0,0.0,4.38,0.0,262.0,40.5,444.0,0.0,0.0,1402.0,0.0,33.789954337899545,19387.7776,2439.4848,78.5577576131896,4.795907034789337,0.33333333333333337,0.8139849128070904,5.331651009786628,10.374084880478742,0.11012863759206812,0.0,0.0,0.0,1424.3500104,0.984308624820578,1.0,3.0,axial,square
148.0,148.0,0.0,4.38,0.0,262.0,77.0,444.0,0.0,0.0,2108.0,0.0,33.789954337899545,19387.7776,2439.4848,78.5577576131896,4.795907034789337,0.33333333333333337,0.42813492167126177,5.331651009786628,10.374084880478742,0.12900759297355216,0.0,0.0,0.0,2132.0038928,0.988741159018957,1.0,3.0,axial,square
215.0,215.0,0.0,4.38,0.0,262.0,25.4,645.0,0.0,0.0,1777.0,0.0,49.08675799086758,42534.937600000005,3613.3248,116.35845971088926,4.841573919979453,0.33333333333333337,0.8762515042485476,3.6338637522542663,10.383675188523956,0.10489725692412347,0.0,0.0,0.0,2027.07851264,0.8766310672819939,1.0,3.0,axial,square
215.0,215.0,0.0,4.38,0.0,262.0,41.1,645.0,0.0,0.0,2424.0,0.0,49.08675799086758,42534.937600000005,3613.3248,116.35845971088926,4.841573919979453,0.33333333333333337,0.54152769362319,3.6338637522542663,10.383675188523956,0.1166487501596116,0.0,0.0,0.0,2694.8770329600006,0.8994844552656732,1.0,3.0,axial,square
215.0,215.0,0.0,4.38,0.0,262.0,41.1,645.0,0.0,0.0,2393.0,0.0,49.08675799086758,42534.937600000005,3613.3248,116.35845971088926,4.841573919979453,0.33333333333333337,0.54152769362319,3.6338637522542663,10.383675188523956,0.1166487501596116,0.0,0.0,0.0,2694.8770329600006,0.8879811474631832,1.0,3.0,axial,square
215.0,215.0,0.0,4.38,0.0,262.0,80.3,645.0,0.0,0.0,3837.0,0.0,49.08675799086758,42534.937600000005,3613.3248,116.35845971088926,4.841573919979453,0.33333333333333337,0.27717046336130896,3.6338637522542663,10.383675188523956,0.13962106795516868,0.0,0.0,0.0,4362.24658688,0.879592641906181,1.0,3.0,axial,square
323.0,323.0,0.0,4.38,0.0,262.0,25.4,969.0,0.0,0.0,3367.0,0.0,73.74429223744292,98746.7776,5505.4848,177.29093473404694,4.875268989219705,0.33333333333333326,0.5750958192344084,2.4015525236182422,10.388482191932868,0.11009352352905427,0.0,0.0,0.0,3950.6051686399996,0.8522744886599471,1.0,3.0,axial,square
323.0,323.0,0.0,4.38,0.0,262.0,41.1,969.0,0.0,0.0,5950.0,0.0,73.74429223744292,98746.7776,5505.4848,177.29093473404694,4.875268989219705,0.33333333333333326,0.35541201480666595,2.4015525236182422,10.388482191932868,0.123791674627119,0.0,0.0,0.0,5500.92957696,1.0816353703055714,1.0,3.0,axial,square
323.0,323.0,0.0,4.38,0.0,262.0,41.1,969.0,0.0,0.0,4830.0,0.0,73.74429223744292,98746.7776,5505.4848,177.29093473404694,4.875268989219705,0.33333333333333326,0.35541201480666595,2.4015525236182422,10.388482191932868,0.123791674627119,0.0,0.0,0.0,5500.92957696,0.878033418248052,1.0,3.0,axial,square
323.0,323.0,0.0,4.38,0.0,262.0,80.3,969.0,0.0,0.0,7481.0,0.0,73.74429223744292,98746.7776,5505.4848,177.29093473404694,4.875268989219705,0.33333333333333326,0.18191075726717276,2.4015525236182422,10.388482191932868,0.1493091935873136,0.0,0.0,0.0,9371.80325888,0.7982455236575288,1.0,3.0,axial,square
144.0,144.0,0.0,6.36,0.0,618.0,25.4,432.0,0.0,0.0,2572.0,0.0,22.641509433962263,17234.4384,3339.7632000000003,74.06680852814945,6.858909075208032,0.33333333333333337,4.714908808245406,19.07649725390641,10.351681022906376,0.13400777995652885,0.0,0.0,0.0,2501.7283929600003,1.0280892231297962,1.0,3.0,axial,square
144.0,144.0,0.0,6.36,0.0,618.0,40.5,432.0,0.0,0.0,2808.0,0.0,22.641509433962263,17234.4384,3339.7632000000003,74.06680852814945,6.858909075208032,0.33333333333333337,2.957004536529217,19.07649725390641,10.351681022906376,0.13839835887654733,0.0,0.0,0.0,2761.9684128,1.0166662250685679,1.0,3.0,axial,square
144.0,144.0,0.0,6.36,0.0,618.0,40.5,432.0,0.0,0.0,2765.0,0.0,22.641509433962263,17234.4384,3339.7632000000003,74.06680852814945,6.858909075208032,0.33333333333333337,2.957004536529217,19.07649725390641,10.351681022906376,0.13839835887654733,0.0,0.0,0.0,2761.9684128,1.001097618345652,1.0,3.0,axial,square
144.0,144.0,0.0,6.36,0.0,618.0,77.0,432.0,0.0,0.0,3399.0,0.0,22.641509433962263,17234.4384,3339.7632000000003,74.06680852814945,6.858909075208032,0.33333333333333337,1.5553075809017312,19.07649725390641,10.351681022906376,0.14882703677758213,0.0,0.0,0.0,3391.0254144,1.0023516737934597,1.0,3.0,axial,square
211.0,211.0,0.0,6.36,0.0,618.0,25.4,633.0,0.0,0.0,3920.0,0.0,33.17610062893082,39314.9584,5044.2432,111.86751062584912,6.959979512164935,0.33333333333333337,3.121712872435226,12.816552111374865,10.373403778846441,0.13387785737486427,0.0,0.0,0.0,4115.942240959999,0.9523943171480711,1.0,3.0,axial,square
211.0,211.0,0.0,6.36,0.0,618.0,40.5,633.0,0.0,0.0,4428.0,0.0,33.17610062893082,39314.9584,5044.2432,111.86751062584912,6.959979512164935,0.33333333333333337,1.95781498666308,12.816552111374865,10.373403778846441,0.13965071582322522,0.0,0.0,0.0,4709.5981128,0.9402076130371596,1.0,3.0,axial,square
211.0,211.0,0.0,6.36,0.0,618.0,40.5,633.0,0.0,0.0,4484.0,0.0,33.17610062893082,39314.9584,5044.2432,111.86751062584912,6.959979512164935,0.33333333333333337,1.95781498666308,12.816552111374865,10.373403778846441,0.13965071582322522,0.0,0.0,0.0,4709.5981128,0.9520982242228148,1.0,3.0,axial,square
211.0,211.0,0.0,6.36,0.0,618.0,77.0,633.0,0.0,0.0,5758.0,0.0,33.17610062893082,39314.9584,5044.2432,111.86751062584912,6.959979512164935,0.33333333333333337,1.0297598306474642,12.816552111374865,10.373403778846441,0.15283364774799185,0.0,0.0,0.0,6144.594094399999,0.937083867793264,1.0,3.0,axial,square
319.0,319.0,0.0,6.36,0.0,618.0,25.4,957.0,0.0,0.0,6320.0,0.0,50.15723270440251,93807.43839999998,7791.763199999999,172.7999856490068,7.033354690486419,0.33333333333333337,2.0209391026069503,8.384671218568068,10.384039757603174,0.13413406256644178,0.0,0.0,0.0,7198.018592959999,0.8780194046985732,1.0,3.0,axial,square
319.0,319.0,0.0,6.36,0.0,618.0,41.1,957.0,0.0,0.0,7780.0,0.0,50.15723270440251,93807.43839999998,7791.763199999999,172.7999856490068,7.033354690486419,0.33333333333333337,1.248950199664636,8.384671218568068,10.384039757603174,0.14189933556538828,0.0,0.0,0.0,8670.795375839998,0.8972648601162843,1.0,3.0,axial,square
318.0,318.0,0.0,6.36,0.0,618.0,41.1,954.0,0.0,0.0,7473.0,0.0,50.0,93195.87839999999,7766.3232,172.23579606545903,7.032904214765352,0.33333333333333337,1.2530413625304138,8.41159794501166,10.38398767333629,0.14188207390434,0.0,0.0,0.0,8629.938339839999,0.8659389795986133,1.0,3.0,axial,square
319.0,319.0,0.0,6.36,0.0,618.0,85.1,957.0,0.0,0.0,10357.0,0.0,50.15723270440251,93807.43839999998,7791.763199999999,172.7999856490068,7.033354690486419,0.33333333333333337,0.6031945147616514,8.384671218568068,10.384039757603174,0.16106652336566063,0.0,0.0,0.0,12798.322665439997,0.8092466701099487,1.0,3.0,axial,square
120.0,120.0,0.0,6.36,0.0,618.0,25.4,360.0,0.0,0.0,2819.0,0.0,18.867924528301884,11508.9984,2729.2032000000004,60.5262585230033,6.795062993718766,0.33333333333333337,5.769698250805898,23.126871061657834,10.333755948347145,0.1342094808741637,0.0,0.0,0.0,1978.9761369600003,1.4244739728546705,1.0,3.0,axial,square
120.0,120.0,0.0,6.47,0.0,835.0,40.5,360.0,0.0,0.0,2957.0,0.0,18.547140649149924,11461.8436,2770.7128,60.402136814622786,6.905837510774809,0.33333333333333337,4.983890422585234,31.82213205025213,10.331707167743383,0.15589169042442877,0.0,0.0,0.0,2777.7498537999995,1.0645307013353935,1.0,3.0,axial,square
120.0,120.0,0.0,6.47,0.0,835.0,40.5,360.0,0.0,0.0,2961.0,0.0,18.547140649149924,11461.8436,2770.7128,60.402136814622786,6.905837510774809,0.33333333333333337,4.983890422585234,31.82213205025213,10.331707167743383,0.15589169042442877,0.0,0.0,0.0,2777.7498537999995,1.065970715811329,1.0,3.0,axial,square
120.0,120.0,0.0,6.47,0.0,835.0,77.0,360.0,0.0,0.0,3318.0,0.0,18.547140649149924,11461.8436,2770.7128,60.402136814622786,6.905837510774809,0.33333333333333337,2.6213969105805455,31.82213205025213,10.331707167743383,0.16322119736481858,0.0,0.0,0.0,3196.1071451999996,1.0381379125487273,1.0,3.0,axial,square
175.0,175.0,0.0,6.47,0.0,835.0,25.4,525.0,0.0,0.0,4210.0,0.0,27.047913446676972,26263.443600000002,4194.1128,91.43256390974939,7.030329157234917,0.33333333333333337,5.249781115383532,21.401291455582477,10.363855702332772,0.15144608389909944,0.0,0.0,0.0,4169.17565544,1.0097919464023377,1.0,3.0,axial,square
175.0,175.0,0.0,6.47,0.0,835.0,40.5,525.0,0.0,0.0,4493.0,0.0,27.047913446676972,26263.443600000002,4194.1128,91.43256390974939,7.030329157234917,0.33333333333333337,3.2924553168084367,21.401291455582477,10.363855702332772,0.155237547559061,0.0,0.0,0.0,4565.7536538,0.9840653571531507,1.0,3.0,axial,square
175.0,175.0,0.0,6.47,0.0,835.0,40.5,525.0,0.0,0.0,4542.0,0.0,27.047913446676972,26263.443600000002,4194.1128,91.43256390974939,7.030329157234917,0.33333333333333337,3.2924553168084367,21.401291455582477,10.363855702332772,0.155237547559061,0.0,0.0,0.0,4565.7536538,0.9947974298218585,1.0,3.0,axial,square
175.0,175.0,0.0,6.47,0.0,835.0,77.0,525.0,0.0,0.0,5366.0,0.0,27.047913446676972,26263.443600000002,4194.1128,91.43256390974939,7.030329157234917,0.33333333333333337,1.7317459783213207,21.401291455582477,10.363855702332772,0.1647810637182773,0.0,0.0,0.0,5524.369345200001,0.9713325928619156,1.0,3.0,axial,square
265.0,265.0,0.0,6.47,0.0,835.0,25.4,795.0,0.0,0.0,6546.0,0.0,40.958268933539415,63534.2436,6523.3128,142.20962642904746,7.1222616725850685,0.33333333333333337,3.3753055921568484,13.939723223954203,10.379907811187119,0.1498194290284825,0.0,0.0,0.0,7060.73597544,0.9270988212517146,1.0,3.0,axial,square
265.0,265.0,0.0,6.47,0.0,835.0,41.1,795.0,0.0,0.0,7117.0,0.0,40.958268933539415,63534.2436,6523.3128,142.20962642904746,7.1222616725850685,0.33333333333333337,2.0859552807976627,13.939723223954203,10.379907811187119,0.15512315155440254,0.0,0.0,0.0,8058.223599960001,0.8831971354127388,1.0,3.0,axial,square
265.0,265.0,0.0,6.47,0.0,835.0,41.1,795.0,0.0,0.0,7172.0,0.0,40.958268933539415,63534.2436,6523.3128,142.20962642904746,7.1222616725850685,0.33333333333333337,2.0859552807976627,13.939723223954203,10.379907811187119,0.15512315155440254,0.0,0.0,0.0,8058.223599960001,0.8900224610341664,1.0,3.0,axial,square
265.0,265.0,0.0,6.47,0.0,835.0,80.3,795.0,0.0,0.0,8990.0,0.0,40.958268933539415,63534.2436,6523.3128,142.20962642904746,7.1222616725850685,0.33333333333333337,1.0676558161990528,13.939723223954203,10.379907811187119,0.16824752387594144,0.0,0.0,0.0,10548.76594908,0.8522323884514713,1.0,3.0,axial,square
210.0,210.0,0.0,5.48,0.0,294.0,39.1,630.0,0.0,0.0,3184.0,0.0,38.32116788321168,39616.921599999994,4362.9568,112.2962947093454,6.022047435399642,0.33333333333333326,0.8280770717346075,5.255388436427645,10.378141676285846,0.1140865362778823,0.0,0.0,0.0,2831.73093376,1.1244006137872193,1.0,3.0,axial,square
211.0,211.0,0.0,5.48,0.0,294.0,91.1,633.0,0.0,0.0,4775.0,0.0,38.503649635036496,40016.001599999996,4384.8768,112.86048429289316,6.0228137348968005,0.33333333333333337,0.353632895813812,5.229782148445501,10.378275696733612,0.14063345979160602,0.0,0.0,0.0,4934.611524959999,0.9676546929474266,1.0,3.0,axial,square
210.0,210.0,0.0,4.5,0.0,277.0,39.1,630.0,0.0,0.0,2714.0,0.0,46.666666666666664,40401.0,3618.0,113.40210629309901,4.968848252026973,0.33333333333333337,0.6344237889834714,4.045694889928835,10.382756505526903,0.11563970766513888,0.0,0.0,0.0,2581.8651,1.0511780805279098,1.0,3.0,axial,square
211.0,211.0,0.0,4.5,0.0,277.0,91.1,633.0,0.0,0.0,4372.0,0.0,46.888888888888886,40804.0,3636.0,113.96629587664677,4.969364637799686,0.33333333333333337,0.2709458651682951,4.026085063372317,10.382846837774473,0.14455434943217316,0.0,0.0,0.0,4724.4164,0.9254053050869945,1.0,3.0,axial,square
211.0,211.0,0.0,8.83,0.0,536.0,39.1,633.0,0.0,0.0,5900.0,0.0,23.89580973952435,37380.3556,6828.7688,109.0804140831232,9.545895629558345,0.33333333333333326,2.5043038025587085,15.635559938206805,10.355841127460385,0.13112973086391247,0.0,0.0,0.0,5121.791980760001,1.1519405751274818,1.0,3.0,axial,square
211.0,211.0,0.0,8.83,0.0,536.0,91.1,633.0,0.0,0.0,7010.0,0.0,23.89580973952435,37380.3556,6828.7688,109.0804140831232,9.545895629558345,0.33333333333333326,1.0748438933045612,15.635559938206805,10.355841127460385,0.14756188081077926,0.0,0.0,0.0,7065.57047196,0.9921350339395052,1.0,3.0,axial,square
204.0,204.0,0.0,5.95,0.0,540.0,39.1,612.0,0.0,0.0,4027.0,0.0,34.285714285714285,36902.409999999996,4571.98,108.38081899952398,6.5178683752330215,0.33333333333333326,1.7110653418735713,10.824944103320503,10.374608426345546,0.1332988045198953,0.0,0.0,0.0,3911.753431,1.029461613834525,1.0,3.0,axial,square
204.0,204.0,0.0,5.95,0.0,540.0,91.1,612.0,0.0,0.0,5305.0,0.0,34.285714285714285,36902.409999999996,4571.98,108.38081899952398,6.5178683752330215,0.33333333333333326,0.734386990859019,10.824944103320503,10.374608426345546,0.1533607801447077,0.0,0.0,0.0,5830.6787509999995,0.9098426146510229,1.0,3.0,axial,square
180.0,180.0,0.0,9.45,0.0,825.0,39.1,540.0,0.0,0.0,6805.0,0.0,19.047619047619047,25953.21,6089.579999999999,90.89094190954354,10.10181445402496,0.33333333333333337,4.9507779793967615,30.564090507738204,10.334858489597233,0.15477575167120558,0.0,0.0,0.0,6038.674010999999,1.1269030233465274,1.0,3.0,axial,square
180.0,180.0,0.0,9.45,0.0,825.0,91.1,540.0,0.0,0.0,7405.0,0.0,19.047619047619047,25953.21,6089.579999999999,90.89094190954354,10.10181445402496,0.33333333333333337,2.124867387424955,30.564090507738204,10.334858489597233,0.16550810740502922,0.0,0.0,0.0,7388.240930999999,1.0022683435957918,1.0,3.0,axial,square
180.0,180.0,0.0,6.6,0.0,824.0,31.1,540.0,0.0,0.0,5030.0,0.0,27.272727272727273,27822.240000000005,4403.52,94.10682253576576,7.173866629475185,0.33333333333333337,4.193481227879432,20.93814222109471,10.36432342220176,0.1519946802631817,0.0,0.0,0.0,4493.7721440000005,1.119326890375597,1.0,3.0,axial,square
180.0,180.0,0.0,6.6,0.0,824.0,91.1,540.0,0.0,0.0,5875.0,0.0,27.272727272727273,27822.240000000005,4403.52,94.10682253576576,7.173866629475185,0.33333333333333337,1.43158360249232,20.93814222109471,10.36432342220176,0.16777673874964166,0.0,0.0,0.0,6163.106544000001,0.9532530320637597,1.0,3.0,axial,square
200.0,200.0,0.0,6.16,0.0,781.0,119.0,600.0,0.0,0.0,6645.0,0.0,32.467532467532465,35223.782400000004,4624.4352,105.88710104024291,6.736527070748636,0.33333333333333337,0.8616418434381424,16.562381349468716,10.372568993262952,0.17449107222748964,0.0,0.0,0.0,7803.3139968,0.8515612729059726,1.0,3.0,axial,square
200.0,200.0,0.0,3.17,0.0,781.0,119.0,600.0,0.0,0.0,4910.0,0.0,63.09148264984227,37504.1956,2455.6088,109.26095474985848,3.5202528624495955,0.33333333333333326,0.4297178543006586,8.387618101597251,10.387081971371941,0.18330954695051105,0.0,0.0,0.0,6380.829749199999,0.7694924003599366,1.0,3.0,axial,square
200.0,200.0,0.0,6.39,0.0,310.0,119.0,600.0,0.0,0.0,4965.0,0.0,31.29890453834116,35051.3284,4785.343199999999,105.62757383181093,6.979736778722014,0.33333333333333337,0.35565043237677507,6.828136261872549,10.371066161200593,0.14715016577472972,0.0,0.0,0.0,5654.5644716,0.8780517093644734,1.0,3.0,axial,square
200.0,200.0,0.0,3.09,0.0,310.0,119.0,600.0,0.0,0.0,3899.0,0.0,64.72491909385114,37566.1924,2395.6151999999997,109.35122508322613,3.4328093757988825,0.33333333333333337,0.16612485464725563,3.2438926516757474,10.387342322268964,0.16650694501457214,0.0,0.0,0.0,5213.017607600001,0.7479353214375665,1.0,3.0,axial,square
305.0,305.0,0.0,8.9,0.0,560.0,110.0,1220.0,0.0,0.0,14116.0,0.0,34.26966292134831,82483.84,10224.32,162.0352483949156,9.749279016340665,0.33333333333333337,0.6310458343884527,11.231293403199397,13.832789107821968,0.21445016190846383,0.0,0.0,0.0,14798.841600000002,0.953858442541881,1.0,4.0,axial,square
305.0,305.0,0.0,6.1,0.0,660.0,110.0,1220.0,0.0,0.0,12307.0,0.0,50.0,85731.84000000001,7144.32,165.19471006278306,6.745395551897587,0.33333333333333326,0.5,8.983259941274586,13.845316897781718,0.2295191042867591,0.0,0.0,0.0,14145.753600000002,0.8700137403778897,1.0,4.0,axial,square
305.0,305.0,0.0,8.6,0.0,259.0,110.0,1220.0,0.0,0.0,11390.0,0.0,35.46511627906977,82828.84000000001,9900.32,162.37376214504428,9.430220246280157,0.33333333333333326,0.28143281319097857,5.014001875509918,13.834355701975909,0.19214643851105298,0.0,0.0,0.0,11675.355280000002,0.9755591780158658,1.0,4.0,axial,square
305.0,305.0,0.0,5.8,0.0,471.0,110.0,1220.0,0.0,0.0,11568.0,0.0,52.58620689655172,86083.55999999998,6806.879999999999,165.53322381291167,6.420099458149991,0.33333333333333326,0.33857594348391895,6.089143869201484,13.84638123725381,0.21968524582132948,0.0,0.0,0.0,12675.232079999998,0.9126460112910219,1.0,4.0,axial,square
152.4,152.4,0.0,4.43,0.0,389.0,46.2,300.0,0.0,0.0,1906.0,0.0,34.401805869074494,20603.731600000006,2543.5288,80.98377282244495,4.853292734286242,0.33333333333333337,1.0394375491212606,7.770819625706964,6.807564148114936,0.08171899477787861,0.0,0.0,0.0,1941.3251031200002,0.9818036128708028,1.0,1.9685039370078738,axial,square
