Repository: Serali-Nerri/xgboost

# CFST柱极限承载力预测 - XGBoost ML管道

## 项目概述

本项目是一个完整的机器学习管道，用于预测混凝土填充钢管（CFST）柱的极限承载力。采用XGBoost算法，提供从数据加载、预处理、模型训练、评估到预测的全流程解决方案。

### 核心特性

- **模块化设计**：清晰的模块分离，便于维护和扩展
- **特征工程支持**：处理无量纲参数，剔除几何参数实现多截面统一预测
- **自动化超参数优化**：集成Optuna框架进行超参数搜索，支持持久化存储和断点续训
- **智能参数加载**：自动加载最优参数，无需手动配置
- **特征选择**：迭代剔除法自动寻找最优特征子集
- **多维度评估**：集成R²、RMSE、MAE、MAPE、COV等工程指标
- **可视化分析**：提供预测散点图、特征重要性图和学习曲线
- **COV稳定性指标**：特别添加变异系数评估模型预测稳定性

---

## 环境要求

### 系统要求
- Python 3.8+
- 8GB+ RAM（推荐16GB）
- 5GB+ 可用磁盘空间

### Python依赖
- pandas &gt;= 1.5.0
- numpy &gt;= 1.23.0
- xgboost &gt;= 1.7.0
- scikit-learn &gt;= 1.2.0
- matplotlib &gt;= 3.6.0
- seaborn &gt;= 0.12.0
- optuna &gt;= 3.0.0
- joblib &gt;= 1.2.0

---

File: data/processed/2026.3.11-new_feature_parameters_raw.csv (part 16 of 84)
b (mm),h (mm),r0 (mm),t (mm),R (%),fy (MPa),fc (MPa),L (mm),e1 (mm),e2 (mm),Nexp (kN),r0/h,b/t,Ac (mm^2),As (mm^2),Re (mm),te (mm),ke,xi,sigma_re (MPa),lambda,lambda_bar,e/h,e1/e2,e_bar,Npl (kN),psi,b/h,L/h,axial_flag,section_family
152.4,152.4,0.0,8.95,0.0,432.0,45.4,300.0,0.0,0.0,3307.0,0.0,17.027932960893857,18090.25,4815.099999999999,75.88349898717323,9.50384990890089,0.33333333333333337,2.5327284935230825,18.034940469904512,6.771898028868633,0.07974425248478163,0.0,0.0,0.0,2901.42055,1.1397865090601913,1.0,1.9685039370078738,axial,square
153.4,152.0,0.0,6.17,0.0,377.0,43.6,300.0,0.0,0.0,3317.0,0.0,24.86223662884927,19700.4396,3464.0847999999996,79.18866514120973,6.680404524564821,0.33333333333333337,1.5204336004728851,10.60131733613605,6.814680670204683,0.07796489564757533,0.0,0.0,0.0,2164.89913616,1.5321729980841252,1.0092105263157896,1.9736842105263157,axial,rectangular
153.0,152.2,0.0,9.04,0.0,394.0,47.2,300.0,0.0,0.0,4208.0,0.0,16.924778761061948,18095.470400000002,4864.243199999999,75.89444725054761,9.594170838812289,0.33333333333333326,2.243879993304843,16.602458842225623,6.779964452582715,0.07757870216555351,0.0,0.0,0.0,2770.6180236799996,1.5187947107955488,1.0052562417871223,1.971090670170828,axial,rectangular
100.2,100.2,0.0,2.18,0.0,300.0,25.7,300.0,0.0,0.0,411.0,0.0,45.96330275229358,9185.305600000002,835.7248000000001,54.071929687216965,2.4063231723422334,0.33333333333333337,1.0620814197462698,4.450226182534609,10.361738421840522,0.1077115337806711,0.0,0.0,0.0,486.7797939200001,0.8443242820131229,1.0,2.9940119760479043,axial,square
200.3,200.3,0.0,4.35,0.0,323.0,29.6,601.0,0.0,0.0,1613.0,0.0,46.04597701149426,36710.56000000001,3333.84,108.09872420775012,4.801800176763649,0.33333333333333337,0.9909792360209894,4.782607961570069,10.3842250535698,0.11282505035553234,0.0,0.0,0.0,2163.4628960000005,0.7455639766146466,1.0,3.000499251123315,axial,square
300.5,300.5,0.0,6.1,0.0,395.0,26.5,902.0,0.0,0.0,2766.0,0.0,49.26229508196722,83116.89,7034.5199999999995,162.65585693681814,6.743331539420581,0.33333333333333326,1.2615265806713394,5.458592163506252,10.389495748642172,0.11750021132294028,0.0,0.0,0.0,4981.232985,0.5552842054024101,1.0,3.0016638935108153,axial,square
100.0,100.0,0.0,2.18,0.0,300.0,53.7,300.0,0.0,0.0,697.0,0.0,45.871559633027516,9147.0096,833.9808,53.959091770507406,2.4062159836910695,0.33333333333333337,0.5093588853919143,4.459333737352197,10.38242246876903,0.1262058862580791,0.0,0.0,0.0,741.38865552,0.9401276844614429,1.0,3.0,axial,square
200.1,200.1,0.0,4.35,0.0,323.0,57.9,601.0,0.0,0.0,2563.0,0.0,46.0,36633.96,3330.3599999999997,107.98588629104056,4.801693480016638,0.33333333333333337,0.5071439786465692,4.787499080714138,10.394584441710947,0.13037531277710193,0.0,0.0,0.0,3196.812564,0.8017360882719554,1.0,3.003498250874563,axial,square
300.6,300.6,0.0,6.1,0.0,395.0,58.9,902.0,0.0,0.0,5481.0,0.0,49.27868852459017,83174.56000000003,7036.96,162.71227589517295,6.743378078563694,0.33333333333333337,0.5673830677539446,5.456737107220888,10.386045199323549,0.13667936447014933,0.0,0.0,0.0,7678.580784000002,0.7138037814775433,1.0,3.000665335994677,axial,square
101.1,101.1,0.0,2.18,0.0,300.0,61.0,300.0,0.0,0.0,783.0,0.0,46.37614678899082,9358.6276,843.5728,54.57970031240994,2.406800265781591,0.33333333333333337,0.44330417512548426,4.4096985729222675,10.269670074416682,0.12911755017471943,0.0,0.0,0.0,823.9481235999999,0.9503025464502679,1.0,2.967359050445104,axial,square
200.2,200.2,0.0,4.35,0.0,323.0,63.7,601.0,0.0,0.0,2825.0,0.0,46.02298850574713,36672.25,3332.1,108.04230524939533,4.801746855075493,0.33333333333333337,0.46072688967131337,4.785052270680068,10.389402167741974,0.1334483709405565,0.0,0.0,0.0,3412.290625,0.827889623264431,1.0,3.001998001998002,axial,square
100.2,100.2,0.0,2.18,0.0,300.0,25.7,300.0,0.0,0.0,609.0,0.0,45.96330275229358,9185.305600000002,835.7248000000001,54.071929687216965,2.4063231723422334,0.33333333333333337,1.0620814197462698,4.450226182534609,10.361738421840522,0.1077115337806711,0.0,0.0,0.0,486.7797939200001,1.2510790456106857,1.0,2.9940119760479043,axial,square
200.3,200.3,0.0,4.35,0.0,323.0,29.6,601.0,0.0,0.0,2230.0,0.0,46.04597701149426,36710.56000000001,3333.84,108.09872420775012,4.801800176763649,0.33333333333333337,0.9909792360209894,4.782607961570069,10.3842250535698,0.11282505035553234,0.0,0.0,0.0,2163.4628960000005,1.030754908772884,1.0,3.000499251123315,axial,square
300.5,300.5,0.0,6.1,0.0,395.0,26.5,902.0,0.0,0.0,5102.0,0.0,49.26229508196722,83116.89,7034.5199999999995,162.65585693681814,6.743331539420581,0.33333333333333326,1.2615265806713394,5.458592163506252,10.389495748642172,0.11750021132294028,0.0,0.0,0.0,4981.232985,1.0242444020112422,1.0,3.0016638935108153,axial,square
100.1,100.1,0.0,2.18,0.0,300.0,53.7,300.0,0.0,0.0,851.0,0.0,45.917431192660544,9166.147599999998,834.8528,54.01551072886218,2.406269631633755,0.33333333333333337,0.5088268623238217,4.454775302805774,10.372070143145073,0.12609829906030143,0.0,0.0,0.0,742.6779661199998,1.145853302267618,1.0,2.997002997002997,axial,square
200.1,200.1,0.0,4.35,0.0,323.0,57.9,601.0,0.0,0.0,3201.0,0.0,46.0,36633.96,3330.3599999999997,107.98588629104056,4.801693480016638,0.33333333333333337,0.5071439786465692,4.787499080714138,10.394584441710947,0.13037531277710193,0.0,0.0,0.0,3196.812564,1.0013098784855752,1.0,3.003498250874563,axial,square
300.7,300.7,0.0,6.1,0.0,395.0,52.2,902.0,0.0,0.0,6494.0,0.0,49.295081967213115,83232.25,7039.4,162.7686948535277,6.743424586714639,0.33333333333333337,0.6399861883038839,5.454883311866267,10.382596939325673,0.13303028494464206,0.0,0.0,0.0,7125.2864500000005,0.9114019549347381,1.0,2.9996674426338545,axial,square
100.1,100.1,0.0,2.18,0.0,300.0,61.0,300.0,0.0,0.0,911.0,0.0,45.917431192660544,9166.147599999998,834.8528,54.01551072886218,2.406269631633755,0.33333333333333337,0.4479344673244135,4.454775302805774,10.372070143145073,0.13020900389780063,0.0,0.0,0.0,809.5908435999999,1.1252597620164095,1.0,2.997002997002997,axial,square
200.3,200.3,0.0,4.35,0.0,323.0,63.7,601.0,0.0,0.0,3417.0,0.0,46.04597701149426,36710.56000000001,3333.84,108.09872420775012,4.801800176763649,0.33333333333333337,0.4604864267852635,4.782607961570069,10.3842250535698,0.13339153934721198,0.0,0.0,0.0,3415.2929920000006,1.0004998130479574,1.0,3.000499251123315,axial,square
100.7,100.7,0.0,9.6,0.0,400.0,24.64,301.0,0.0,0.0,1550.0,0.0,10.489583333333334,6642.25,3129.6,45.98145105914214,9.790194615923568,0.33333333333333337,7.6487929248665445,28.388823146189246,10.164512948107431,0.11075373998514879,0.0,0.0,0.0,1415.50504,1.095015528874415,1.0,2.9890764647467725,axial,square
101.0,101.0,0.0,9.6,0.0,400.0,74.88,300.0,0.0,0.0,2000.0,0.0,10.520833333333334,6691.24,3141.12,46.150707934206466,9.793347983451632,0.33333333333333337,2.5076797692934614,28.293818005748356,10.101782553524595,0.12022291304009008,0.0,0.0,0.0,1757.4880512,1.1379878222411894,1.0,2.9702970297029703,axial,square
99.9,99.9,0.0,4.9,0.0,289.0,24.64,301.0,0.0,0.0,800.0,0.0,20.387755102040817,8118.010000000001,1765.9600000000003,50.833481477652846,5.257207283887624,0.33333333333333326,2.551457975986278,9.962809686836318,10.387041132974588,0.09975231255419276,0.0,0.0,0.0,710.3902064,1.1261416511555107,1.0,3.013013013013013,axial,square
99.8,99.8,0.0,4.9,0.0,300.0,74.88,300.0,0.0,0.0,900.0,0.0,20.36734693877551,8100.0,1764.0000000000002,50.77706251929806,5.256933566265133,0.33333333333333337,0.8725071225071227,10.352969048312337,10.36280502339212,0.12076804077721874,0.0,0.0,0.0,1135.728,0.7924432610625078,1.0,3.006012024048096,axial,square
100.1,100.1,0.0,4.2,0.0,333.0,27.76,301.0,0.0,0.0,700.0,0.0,23.833333333333332,8408.889999999998,1540.56,51.736184811329245,4.539993959899661,0.33333333333333326,2.197681325208439,9.74055840001772,10.379788409845116,0.10711144261501673,0.0,0.0,0.0,746.4372664,0.9377881189882671,1.0,3.006993006993007,axial,square
100.0,100.0,0.0,4.2,0.0,333.0,27.76,302.0,0.0,0.0,680.0,0.0,23.80952380952381,8390.56,1538.8799999999999,51.67976585297448,4.539794055199636,0.33333333333333337,2.2000805406289716,9.750762833577278,10.424613061941436,0.10756810067785223,0.0,0.0,0.0,745.3689856,0.9122998315426555,1.0,3.02,axial,square
100.0,100.0,0.0,4.1,0.0,333.0,77.76,299.0,0.0,0.0,1130.0,0.0,24.390243902439025,8427.24,1505.5199999999998,51.79260376968403,4.436354117608431,0.33333333333333337,0.7650488178810617,9.507830678765275,10.322782629272012,0.1274811621338522,0.0,0.0,0.0,1156.6403424,0.9769674794977997,1.0,2.99,axial,square
100.0,100.0,0.0,4.1,0.0,333.0,77.76,300.0,0.0,0.0,970.0,0.0,24.390243902439025,8427.24,1505.5199999999998,51.79260376968403,4.436354117608431,0.33333333333333337,0.7650488178810617,9.507830678765275,10.35730698589165,0.12790752053563761,0.0,0.0,0.0,1156.6403424,0.8386358009848369,1.0,3.0,axial,square
100.0,100.0,0.0,4.1,0.0,333.0,46.08,301.0,0.0,0.0,880.0,0.0,24.390243902439025,8427.24,1505.5199999999998,51.79260376968403,4.436354117608431,0.33333333333333337,1.2910198801742918,9.507830678765275,10.39183134251129,0.11563181431519401,0.0,0.0,0.0,889.6653791999998,0.9891359387181154,1.0,3.01,axial,square
99.9,99.9,0.0,4.0,0.0,333.0,46.08,301.0,0.0,0.0,830.0,0.0,24.975,8445.61,1470.4,51.849022728038804,4.332504614116374,0.33333333333333337,1.2581610446137106,9.275160588646026,10.403862892417004,0.11603974304119345,0.0,0.0,0.0,878.8169088000001,0.9444515594645781,1.0,3.013013013013013,axial,square
101.0,101.0,0.0,9.6,0.0,400.0,46.08,302.0,0.0,0.0,1800.0,0.0,10.520833333333334,6691.24,3141.12,46.150707934206466,9.793347983451632,0.33333333333333337,4.074979625101875,28.293818005748356,10.169127770548092,0.11522080409831399,0.0,0.0,0.0,1564.7803392,1.1503212015817228,1.0,2.99009900990099,axial,square
99.8,99.8,0.0,4.8,0.0,289.0,25.52,302.0,0.0,0.0,780.0,0.0,20.791666666666668,8136.040000000001,1731.84,50.88990043600762,5.155115039726745,0.33333333333333337,2.4105262426234972,9.758506329131976,10.433941878212433,0.10070814623494015,0.0,0.0,0.0,708.1335008000001,1.101487218326502,1.0,3.026052104208417,axial,square
99.7,99.7,0.0,4.7,0.0,289.0,46.56,301.0,0.0,0.0,1000.0,0.0,21.21276595744681,8154.089999999999,1697.64,50.94631939436239,5.052815018710781,0.33333333333333326,1.292275081534252,9.554262589634723,10.411733718649453,0.10990546034969696,0.0,0.0,0.0,870.2723904000001,1.1490655236579133,1.0,3.0190571715145436,axial,square
99.7,99.7,0.0,4.73,0.0,289.0,79.12,302.0,0.0,0.0,1050.0,0.0,21.078224101479915,8143.257600000002,1707.3408000000004,50.91246801934953,5.083450184982389,0.33333333333333337,0.7658321769966081,9.618581070695464,10.445724230432264,0.12286910496073811,0.0,0.0,0.0,1137.7160325120003,0.922901646803439,1.0,3.029087261785356,axial,square
99.9,99.9,0.0,4.1,0.0,333.0,79.12,301.0,0.0,0.0,1130.0,0.0,24.36585365853659,8408.890000000001,1503.8799999999999,51.73618481132926,4.436163283316873,0.33333333333333337,0.7527182872006465,9.517789652327503,10.402163051970195,0.1289495583231392,0.0,0.0,0.0,1166.1034168,0.9690392667752621,1.0,3.013013013013013,axial,square
200.0,200.0,0.0,3.0,0.0,303.5,46.8,600.0,0.0,0.0,2458.0,0.0,66.66666666666667,37636.0,2328.0,109.45277920826473,3.3343490087840877,0.33333333333333337,0.401136664023262,3.081922425013389,10.387627255538197,0.12878169163553801,0.0,0.0,0.0,2467.9127999999996,0.9959833264773376,1.0,3.0,axial,square
200.0,200.0,0.0,3.0,0.0,303.5,46.8,601.0,0.0,0.0,2594.0,0.0,66.66666666666667,37636.0,2328.0,109.45277920826473,3.3343490087840877,0.33333333333333337,0.401136664023262,3.081922425013389,10.40493996763076,0.12899632778826392,0.0,0.0,0.0,2467.9127999999996,1.051090622002528,1.0,3.005,axial,square
200.0,200.0,0.0,3.0,0.0,303.5,46.8,602.0,0.0,0.0,2306.0,0.0,66.66666666666667,37636.0,2328.0,109.45277920826473,3.3343490087840877,0.33333333333333337,0.401136664023262,3.081922425013389,10.422252679723323,0.12921096394098983,0.0,0.0,0.0,2467.9127999999996,0.9343928197138895,1.0,3.01,axial,square
200.0,200.0,0.0,3.0,0.0,303.5,46.8,603.0,0.0,0.0,2284.0,0.0,66.66666666666667,37636.0,2328.0,109.45277920826473,3.3343490087840877,0.33333333333333337,0.401136664023262,3.081922425013389,10.439565391815888,0.1294256000937157,0.0,0.0,0.0,2467.9127999999996,0.9254784042612852,1.0,3.015,axial,square
200.0,200.0,0.0,3.0,0.0,303.5,46.8,604.0,0.0,0.0,2550.0,0.0,66.66666666666667,37636.0,2328.0,109.45277920826473,3.3343490087840877,0.33333333333333337,0.401136664023262,3.081922425013389,10.456878103908451,0.1296402362464416,0.0,0.0,0.0,2467.9127999999996,1.0332617910973194,1.0,3.02,axial,square
200.0,200.0,0.0,3.0,0.0,303.5,46.8,605.0,0.0,0.0,2587.0,0.0,66.66666666666667,37636.0,2328.0,109.45277920826473,3.3343490087840877,0.33333333333333337,0.401136664023262,3.081922425013389,10.474190816001014,0.12985487239916751,0.0,0.0,0.0,2467.9127999999996,1.0482542170857903,1.0,3.025,axial,square
149.8,149.8,0.0,4.27,0.0,412.0,31.9,600.0,0.0,0.0,1598.0,0.0,35.08196721311476,19954.387600000005,2412.7208,79.69742057195606,4.680726652692755,0.33333333333333337,1.5616194065324305,8.065754061087734,13.852340808629858,0.15951418176179838,0.0,0.0,0.0,1630.5859340400002,0.9800158131137167,1.0,4.005340453938585,axial,square
149.8,149.8,0.0,4.27,0.0,412.0,31.9,1200.0,0.0,0.0,1586.0,0.0,35.08196721311476,19954.387600000005,2412.7208,79.69742057195606,4.680726652692755,0.33333333333333337,1.5616194065324305,8.065754061087734,27.704681617259716,0.31902836352359676,0.0,0.0,0.0,1630.5859340400002,0.9726564953681819,1.0,8.01068090787717,axial,square
149.8,149.8,0.0,4.27,0.0,412.0,31.9,1800.0,0.0,0.0,1573.0,0.0,35.08196721311476,19954.387600000005,2412.7208,79.69742057195606,4.680726652692755,0.33333333333333337,1.5616194065324305,8.065754061087734,41.55702242588958,0.4785425452853951,0.0,0.0,0.0,1630.5859340400002,0.9646839011438525,1.0,12.016021361815753,axial,square
149.8,149.8,0.0,4.27,0.0,412.0,31.9,2700.0,0.0,0.0,1356.0,0.0,35.08196721311476,19954.387600000005,2412.7208,79.69742057195606,4.680726652692755,0.33333333333333337,1.5616194065324305,8.065754061087734,62.33553363883436,0.7178138179280927,0.0,0.0,0.0,1630.5859340400002,0.8316029052454317,1.0,18.02403204272363,axial,square
149.8,149.8,0.0,4.27,0.0,412.0,31.9,3600.0,0.0,0.0,1143.0,0.0,35.08196721311476,19954.387600000005,2412.7208,79.69742057195606,4.680726652692755,0.33333333333333337,1.5616194065324305,8.065754061087734,83.11404485177916,0.9570850905707902,0.0,0.0,0.0,1630.5859340400002,0.7009750152621891,1.0,24.032042723631506,axial,square
149.8,149.8,0.0,4.27,0.0,412.0,31.9,4500.0,0.0,0.0,909.0,0.0,35.08196721311476,19954.387600000005,2412.7208,79.69742057195606,4.680726652692755,0.33333333333333337,1.5616194065324305,8.065754061087734,103.89255606472393,1.196356363213488,0.0,0.0,0.0,1630.5859340400002,0.5574683192242607,1.0,30.040053404539382,axial,square
120.0,120.0,0.0,5.86,0.0,321.1,20.4,2600.0,0.0,0.0,999.6,0.0,20.477815699658702,11724.5584,2538.0832,61.09044810655105,6.288627461285273,0.33333333333333326,3.407371592892791,11.017970568801916,74.69670821742092,0.7324732823535441,0.0,0.0,0.0,1054.15950688,0.9482435945187461,1.0,21.666666666666668,axial,square
200.0,200.0,0.0,5.86,0.0,321.1,16.8,2600.0,0.0,0.0,2082.5,0.0,34.129692832764505,35449.3584,4413.2832,106.22561479037155,6.418394862522277,0.33333333333333337,2.3794930549232656,6.46719906626109,44.95593319151544,0.44049585942744995,0.0,0.0,0.0,2012.65445664,1.0347031966314788,1.0,13.0,axial,square
120.0,120.0,0.0,3.84,0.0,330.1,17.9,2600.0,0.0,0.0,754.2,0.0,31.25,12615.782399999998,1725.2351999999998,63.36977402408398,4.194178495108815,0.33333333333333337,2.5218927565296285,7.28264298743454,74.9016635329283,0.7433963619916527,0.0,0.0,0.0,795.3226444799999,0.9482943874848594,1.0,21.666666666666668,axial,square
120.0,120.0,0.0,3.84,0.0,330.1,17.9,2600.0,0.0,0.0,833.0,0.0,31.25,12615.782399999998,1725.2351999999998,63.36977402408398,4.194178495108815,0.33333333333333337,2.5218927565296285,7.28264298743454,74.9016635329283,0.7433963619916527,0.0,0.0,0.0,795.3226444799999,1.0473736737932746,1.0,21.666666666666668,axial,square
120.0,120.0,0.0,3.84,0.0,330.1,29.3,2600.0,0.0,0.0,980.0,0.0,31.25,12615.782399999998,1725.2351999999998,63.36977402408398,4.194178495108815,0.33333333333333337,1.5406785099617866,7.28264298743454,74.9016635329283,0.7902903023418463,0.0,0.0,0.0,939.14256384,1.0435050414422073,1.0,21.666666666666668,axial,square
140.0,140.0,0.0,3.84,0.0,330.1,17.7,2600.0,0.0,0.0,1048.6,0.0,36.458333333333336,17508.5824,2032.4352,74.6535656950391,4.2140391130914026,0.33333333333333337,2.1649007029696885,6.2111536949842385,64.23644345480051,0.6409243309487204,0.0,0.0,0.0,980.808768,1.0691176855384719,1.0,18.571428571428573,axial,square
140.0,140.0,0.0,3.84,0.0,330.1,17.7,2600.0,0.0,0.0,1127.0,0.0,36.458333333333336,17508.5824,2032.4352,74.6535656950391,4.2140391130914026,0.33333333333333337,2.1649007029696885,6.2111536949842385,64.23644345480051,0.6409243309487204,0.0,0.0,0.0,980.808768,1.1490517181020958,1.0,18.571428571428573,axial,square
140.0,140.0,0.0,3.84,0.0,330.1,29.3,2600.0,0.0,0.0,1323.0,0.0,36.458333333333336,17508.5824,2032.4352,74.6535656950391,4.2140391130914026,0.33333333333333337,1.3078069093025082,6.2111536949842385,64.23644345480051,0.6861757629177446,0.0,0.0,0.0,1183.9083238399999,1.1174851746196506,1.0,18.571428571428573,axial,square
101.6,101.6,0.0,2.13,0.0,336.0,23.8,914.0,0.0,0.0,524.0,0.0,47.69953051643193,9475.075599999998,829.3367999999998,54.918214062538595,2.3530382219613557,0.33333333333333337,1.235692962206456,4.798777333865283,31.13587095628618,0.33038566832655913,0.0,0.0,0.0,504.1639640799999,1.0393444143835169,1.0,8.996062992125985,axial,square
101.6,101.6,0.0,2.13,0.0,336.0,23.8,914.0,0.0,0.0,488.0,0.0,47.69953051643193,9475.075599999998,829.3367999999998,54.918214062538595,2.3530382219613557,0.33333333333333337,1.235692962206456,4.798777333865283,31.13587095628618,0.33038566832655913,0.0,0.0,0.0,504.1639640799999,0.9679390729373212,1.0,8.996062992125985,axial,square
101.6,101.6,0.0,3.18,0.0,336.0,29.3,914.0,0.0,0.0,667.0,0.0,31.949685534591193,9070.657599999999,1211.4528,53.73341593708831,3.4758262459118896,0.33333333333333337,1.5315789247354985,7.24488724107769,31.102158780608733,0.3304786873879632,0.0,0.0,0.0,672.81840848,0.9913521859588463,1.0,8.996062992125985,axial,square
101.6,101.6,0.0,3.18,0.0,336.0,29.3,914.0,0.0,0.0,676.0,0.0,31.949685534591193,9070.657599999999,1211.4528,53.73341593708831,3.4758262459118896,0.33333333333333337,1.5315789247354985,7.24488724107769,31.102158780608733,0.3304786873879632,0.0,0.0,0.0,672.81840848,1.0047287521861772,1.0,8.996062992125985,axial,square
127.0,127.0,0.0,4.8,0.0,492.0,45.5,914.0,0.0,0.0,1156.0,0.0,26.458333333333336,13782.760000000002,2254.08,66.2358571085066,5.211219214794852,0.33333333333333337,1.7684257820544018,12.902980176225354,24.85929310634816,0.31238545823941255,0.0,0.0,0.0,1736.12294,0.6658514632610062,1.0,7.196850393700787,axial,square
127.0,127.0,0.0,2.134,0.0,484.719,44.818,914.4,0.0,0.0,1601.36,0.0,59.512652296157455,15063.143824,1047.640352,69.24411596798323,2.3674883807127713,0.33333333333333337,0.7522014500034131,5.524255668362832,24.92744337487588,0.3286700523280378,0.0,0.0,0.0,1182.9111636851198,1.3537449380486761,1.0,7.2,axial,square
101.6,101.6,0.0,2.134,0.0,330.96,23.443,914.4,0.0,0.0,524.001,0.0,47.61012183692596,9473.518224,830.8259519999999,54.91370054587021,2.3573621460439824,0.33333333333333337,1.2381152682994043,4.735870818509794,31.14939403972568,0.3283193703074448,0.0,0.0,0.0,497.057844799152,1.0542052710419145,1.0,9.0,axial,square
101.6,101.6,0.0,3.175,0.0,330.96,23.443,914.4,0.0,0.0,488.415,0.0,32.0,9072.5625,1209.675,53.73905783292379,3.4705379385873343,0.33333333333333337,1.8823529411764701,7.124608447273253,31.115962543363494,0.3191638799261859,0.0,0.0,0.0,613.0421206875,0.7967070834419402,1.0,9.0,axial,square
101.6,101.6,0.0,3.175,0.0,330.96,28.821,914.4,0.0,0.0,667.233,0.0,32.0,9072.5625,1209.675,53.73905783292379,3.4705379385873343,0.33333333333333337,1.5311057909163455,7.124608447273253,31.115962543363494,0.32835727173775403,0.0,0.0,0.0,661.8343618124999,1.008157083552923,1.0,9.0,axial,square
101.6,101.6,0.0,3.175,0.0,330.96,28.821,914.4,0.0,0.0,676.13,0.0,32.0,9072.5625,1209.675,53.73905783292379,3.4705379385873343,0.33333333333333337,1.5311057909163455,7.124608447273253,31.115962543363494,0.32835727173775403,0.0,0.0,0.0,661.8343618124999,1.0216000241334555,1.0,9.0,axial,square
204.0,203.3,0.0,10.01,0.0,290.0,31.1,3050.0,0.0,0.0,2869.0,0.0,20.37962037962038,33719.8544,7352.5452,103.60194504061202,10.738558902527785,0.33333333333333337,2.033244570242486,10.019702752724372,51.71831286308886,0.5113636676057389,0.0,0.0,0.0,3180.92557984,0.9019387370088395,1.0034431874077716,15.00245941957698,axial,rectangular
120.0,80.0,0.0,5.0,0.0,386.3,44.0,2760.0,0.0,0.0,600.0,0.0,24.0,7700.0,1800.0,49.507435033691536,5.4829633895424195,0.33333333333333337,2.052361275088548,14.260947242495442,118.88742048677817,1.3089784325449842,0.0,0.0,0.0,1034.14,0.5801922370278685,1.5,34.5,axial,rectangular
120.0,80.0,0.0,5.0,0.0,357.5,35.7,2740.0,0.0,0.0,407.0,0.0,24.0,7700.0,1800.0,49.507435033691536,5.4829633895424195,0.33333333333333337,2.3409363745498197,13.197744341682943,118.02591743977254,1.2323551812985167,0.0,0.0,0.0,918.39,0.4431668463289017,1.5,34.25,axial,rectangular
180.0,180.0,0.0,6.3,0.0,397.0,92.4,1000.0,0.0,0.0,4060.0,0.0,28.571428571428573,28022.760000000002,4218.4800000000005,94.44533628589441,6.859675608010818,0.33333333333333326,0.6467904855001629,9.611525295918794,19.197800799975905,0.261578002746786,0.0,0.0,0.0,4264.039584000001,0.9521487594145184,1.0,5.555555555555555,axial,square
180.0,180.0,0.0,6.3,0.0,413.0,92.4,4000.0,0.0,0.0,4008.0,0.0,28.571428571428573,28022.760000000002,4218.4800000000005,94.44533628589441,6.859675608010818,0.33333333333333326,0.6728576083414793,9.998891554696378,76.79120319990362,1.0545605581208357,0.0,0.0,0.0,4331.535264,0.9253070229650565,1.0,22.22222222222222,axial,square
260.0,260.0,0.0,7.1,0.0,426.0,92.4,1000.0,0.0,0.0,7488.0,0.0,36.61971830985916,60417.64000000001,6980.72,138.67779963603851,7.792553338801241,0.33333333333333326,0.5326894423721111,7.979233713066617,13.303582022618603,0.18994082002438212,0.0,0.0,0.0,8556.376656000002,0.8751367899108529,1.0,3.8461538461538463,axial,square
260.0,260.0,0.0,7.1,0.0,413.0,92.4,4000.0,0.0,0.0,7536.0,0.0,36.61971830985916,60417.64000000001,6980.72,138.67779963603851,7.792553338801241,0.33333333333333326,0.516433661266859,7.735735970649091,53.21432809047441,0.7557234962775152,0.0,0.0,0.0,8465.627296,0.8901880199191797,1.0,15.384615384615385,axial,square
120.0,120.0,0.0,5.0,0.0,304.0,47.0,500.0,0.0,0.0,1440.0,0.0,24.0,12100.0,2200.0,62.06085419025319,5.4064072958054155,0.33333333333333337,1.1760154738878144,8.82761411826743,14.38355220639443,0.15635693730622996,0.0,0.0,0.0,1237.5,1.1636363636363636,1.0,4.166666666666667,axial,square
120.0,120.0,0.0,5.0,0.0,438.0,46.0,500.0,0.0,0.0,1690.0,0.0,24.0,12100.0,2200.0,62.06085419025319,5.4064072958054155,0.33333333333333337,1.7312252964426877,12.71873349934584,14.38355220639443,0.17346928781516588,0.0,0.0,0.0,1520.2,1.111695829496119,1.0,4.166666666666667,axial,square
120.0,120.0,0.0,5.0,0.0,327.0,96.0,500.0,0.0,0.0,2040.0,0.0,24.0,12100.0,2200.0,62.06085419025319,5.4064072958054155,0.33333333333333337,0.6193181818181818,9.49549281800477,14.38355220639443,0.1855826839116756,0.0,0.0,0.0,1881.0,1.0845295055821371,1.0,4.166666666666667,axial,square
120.0,120.0,0.0,5.0,0.0,439.0,96.0,500.0,0.0,0.0,2240.0,0.0,24.0,12100.0,2200.0,62.06085419025319,5.4064072958054155,0.33333333333333337,0.8314393939393939,12.747771703682243,14.38355220639443,0.19736386023101665,0.0,0.0,0.0,2127.4,1.0529284572717872,1.0,4.166666666666667,axial,square
120.0,120.0,0.0,8.0,0.0,323.0,39.0,500.0,0.0,0.0,1550.0,0.0,15.0,10816.0,3328.0,58.67571668896666,8.42253239536889,0.33333333333333337,2.5483234714003946,15.454877061125064,14.304881321759703,0.14833413155543476,0.0,0.0,0.0,1496.768,1.0355646299226064,1.0,4.166666666666667,axial,square
120.0,120.0,0.0,8.0,0.0,300.0,46.0,500.0,0.0,0.0,1670.0,0.0,15.0,10816.0,3328.0,58.67571668896666,8.42253239536889,0.33333333333333337,2.0066889632107023,14.354374979373123,14.304881321759703,0.14766130175659842,0.0,0.0,0.0,1495.936,1.1163579190553607,1.0,4.166666666666667,axial,square
120.0,120.0,0.0,8.0,0.0,376.0,47.0,500.0,0.0,0.0,1990.0,0.0,15.0,10816.0,3328.0,58.67571668896666,8.42253239536889,0.33333333333333337,2.4615384615384617,17.99081664081432,14.304881321759703,0.16005723334634755,0.0,0.0,0.0,1759.68,1.1308874340789234,1.0,4.166666666666667,axial,square
120.0,120.0,0.0,8.0,0.0,323.0,103.0,500.0,0.0,0.0,2270.0,0.0,15.0,10816.0,3328.0,58.67571668896666,8.42253239536889,0.33333333333333337,0.9648991784914115,15.454877061125064,14.304881321759703,0.1740465098085659,0.0,0.0,0.0,2188.992,1.037006987691138,1.0,4.166666666666667,axial,square
120.0,120.0,0.0,8.0,0.0,379.0,103.0,500.0,0.0,0.0,2680.0,0.0,15.0,10816.0,3328.0,58.67571668896666,8.42253239536889,0.33333333333333337,1.1321882001493653,18.134360390608048,14.304881321759703,0.18130423594473868,0.0,0.0,0.0,2375.36,1.1282500336791055,1.0,4.166666666666667,axial,square
120.0,120.0,0.0,8.0,0.0,379.0,39.0,500.0,0.0,0.0,1800.0,0.0,15.0,10816.0,3328.0,58.67571668896666,8.42253239536889,0.33333333333333337,2.990138067061144,18.134360390608048,14.304881321759703,0.15729809138066678,0.0,0.0,0.0,1683.136,1.0694322978060002,1.0,4.166666666666667,axial,square
120.0,120.0,0.0,8.0,0.0,364.0,80.0,500.0,0.0,0.0,2300.0,0.0,15.0,10816.0,3328.0,58.67571668896666,8.42253239536889,0.33333333333333337,1.4,17.41664164163939,14.304881321759703,0.17107710220085146,0.0,0.0,0.0,2076.672,1.1075412968441813,1.0,4.166666666666667,axial,square
120.0,120.0,0.0,8.0,0.0,379.0,80.0,500.0,0.0,0.0,2290.0,0.0,15.0,10816.0,3328.0,58.67571668896666,8.42253239536889,0.33333333333333337,1.4576923076923076,18.134360390608048,14.304881321759703,0.17312110663707195,0.0,0.0,0.0,2126.592,1.0768403153966535,1.0,4.166666666666667,axial,square
120.0,120.0,0.0,8.0,0.0,379.0,31.0,500.0,0.0,0.0,1680.0,0.0,15.0,10816.0,3328.0,58.67571668896666,8.42253239536889,0.33333333333333337,3.761786600496278,18.134360390608048,14.304881321759703,0.15403593740399266,0.0,0.0,0.0,1596.608,1.052230729145789,1.0,4.166666666666667,axial,square
120.0,120.0,0.0,8.0,0.0,379.0,92.0,500.0,0.0,0.0,2430.0,0.0,15.0,10816.0,3328.0,58.67571668896666,8.42253239536889,0.33333333333333337,1.2675585284280937,18.134360390608048,14.304881321759703,0.17744947551974666,0.0,0.0,0.0,2256.384,1.0769443498978897,1.0,4.166666666666667,axial,square
152.3,76.6,0.0,3.0,0.0,430.0,30.5,635.0,0.0,0.0,819.0,0.0,50.76666666666667,10328.78,1301.4,57.33892906409583,3.5051443703562626,0.33333333333333337,1.7763575715018662,8.762005754521907,28.67242730851773,0.31587627895273007,0.0,0.0,0.0,874.6297900000001,0.936396186551112,1.9882506527415147,8.28981723237598,axial,rectangular
152.8,76.5,0.0,4.47,0.0,383.0,26.0,635.0,0.0,0.0,1006.0,0.0,34.183445190156604,9719.181600000002,1890.0948,55.62114336199493,5.1682261820311695,0.33333333333333326,2.8647011105417475,11.862579036628553,28.655836731114164,0.2926256145880133,0.0,0.0,0.0,976.60503,1.0300991384408495,1.997385620915033,8.300653594771243,axial,rectangular
152.4,101.8,0.0,4.32,0.0,413.0,26.0,635.0,0.0,0.0,1144.0,0.0,35.27777777777778,13392.681599999998,2046.9888,65.29182916561419,4.812377040142408,0.33333333333333337,2.4278655131034697,10.146811849598345,21.556051389885628,0.23225986003767743,0.0,0.0,0.0,1193.616096,0.9584321155132949,1.4970530451866406,6.237721021611002,axial,rectangular
152.7,102.8,0.0,4.57,0.0,365.0,23.8,635.0,0.0,0.0,1224.0,0.0,33.413566739606125,13445.8296,2168.1908000000003,65.42125411227336,5.077661172966216,0.33333333333333337,2.4730095962432923,9.443140730951798,21.340890085821883,0.21768728950363164,0.0,0.0,0.0,1111.4003864800002,1.1013132754763768,1.4854085603112839,6.1770428015564205,axial,rectangular
151.4,101.3,0.0,5.72,0.0,324.0,23.8,635.0,0.0,0.0,1335.0,0.0,26.46853146853147,12576.805600000002,2629.1407999999997,63.27180698456194,6.299760971757841,0.33333333333333337,2.845847014783221,10.753196682305207,21.62190577069429,0.20918660099828315,0.0,0.0,0.0,1151.16959248,1.159690117529919,1.4945705824284305,6.268509378084897,axial,rectangular
151.4,102.1,0.0,7.34,0.0,358.0,23.8,635.0,0.0,0.0,1691.0,0.0,20.626702997275206,11952.062399999999,3290.3752,61.68030173568839,7.974695052909141,0.33333333333333337,4.141032518272622,15.428701160679722,21.39390241413648,0.214139707926492,0.0,0.0,0.0,1462.4134067199998,1.1563077801595718,1.4828599412340844,6.2193927522037225,axial,rectangular
127.3,127.3,0.0,3.15,0.0,356.0,30.5,635.0,0.0,0.0,917.0,0.0,40.41269841269841,14641.0,1524.6,68.26693960927851,3.466388043164102,0.33333333333333337,1.2154450616447636,6.025533249473006,17.258516227696365,0.1911202591541035,0.0,0.0,0.0,989.3081,0.9269104336657105,1.0,4.988216810683425,axial,square
126.9,126.9,0.0,4.34,0.0,357.0,26.0,635.0,0.0,0.0,1095.0,0.0,29.239631336405534,13975.9684,2052.2992,66.69849256701575,4.729485393159905,0.33333333333333337,2.0162929609723723,8.438103173329486,17.293559657257223,0.18330423380198613,0.0,0.0,0.0,1096.0459928,0.9990456670551499,1.0,5.0039401103230885,axial,square
127.0,126.9,0.0,4.55,0.0,322.0,23.8,635.0,0.0,0.0,1113.0,0.0,27.912087912087912,13888.620000000003,2144.87,66.48973643691123,4.949877063085722,0.33333333333333337,2.0893961683568776,7.990508509163851,17.28956582114268,0.1746560767252284,0.0,0.0,0.0,1021.197296,1.0898971279688934,1.0007880220646177,5.0039401103230885,axial,rectangular
126.5,125.3,0.0,5.67,0.0,312.0,23.8,635.0,0.0,0.0,1202.0,0.0,22.310405643738978,13123.6336,2598.2208,64.63267221408822,6.109265027283172,0.33333333333333326,2.5953718829104484,9.830377440265531,17.484143571330915,0.17251562873651272,0.0,0.0,0.0,1122.98736928,1.0703593227149641,1.0095770151636074,5.067837190742218,axial,rectangular
127.2,126.8,0.0,7.47,0.0,347.0,23.8,635.0,0.0,0.0,2069.0,0.0,17.0281124497992,12557.4036,3348.3528,63.22298403808478,7.931492345000912,0.33333333333333337,3.8876206125627952,14.51069251470007,17.227373745144344,0.17563900524737963,0.0,0.0,0.0,1460.74462728,1.4164008967485373,1.003154574132492,5.007886435331231,axial,rectangular
125.0,125.0,0.0,3.2,0.0,443.0,94.0,500.0,0.0,0.0,1598.0,0.0,39.0625,14065.96,1518.08,66.91288460876389,3.518315854408968,0.33333333333333337,0.5086290409386099,7.764393622226405,13.838232673285992,0.20141969489884987,0.0,0.0,0.0,1994.70968,0.8011190881672565,1.0,4.0,axial,square
125.0,125.0,0.0,3.2,0.0,443.0,94.0,1000.0,0.0,0.0,1586.0,0.0,39.0625,14065.96,1518.08,66.91288460876389,3.518315854408968,0.33333333333333337,0.5086290409386099,7.764393622226405,27.676465346571984,0.40283938979769973,0.0,0.0,0.0,1994.70968,0.7951031751146864,1.0,8.0,axial,square
125.0,125.0,0.0,3.2,0.0,443.0,94.0,1500.0,0.0,0.0,1574.0,0.0,39.0625,14065.96,1518.08,66.91288460876389,3.518315854408968,0.33333333333333337,0.5086290409386099,7.764393622226405,41.514698019857974,0.6042590846965495,0.0,0.0,0.0,1994.70968,0.7890872620621162,1.0,12.0,axial,square
125.0,125.0,0.0,3.2,0.0,443.0,94.0,2250.0,0.0,0.0,1357.0,0.0,39.0625,14065.96,1518.08,66.91288460876389,3.518315854408968,0.33333333333333337,0.5086290409386099,7.764393622226405,62.27204702978697,0.9063886270448244,0.0,0.0,0.0,1994.70968,0.6802995010281396,1.0,18.0,axial,square
125.0,125.0,0.0,3.2,0.0,443.0,94.0,3000.0,0.0,0.0,1144.0,0.0,39.0625,14065.96,1518.08,66.91288460876389,3.518315854408968,0.33333333333333337,0.5086290409386099,7.764393622226405,83.02939603971595,1.208518169393099,0.0,0.0,0.0,1994.70968,0.5735170443450197,1.0,24.0,axial,square
125.0,125.0,0.0,3.2,0.0,443.0,94.0,3750.0,0.0,0.0,909.0,0.0,39.0625,14065.96,1518.08,66.91288460876389,3.518315854408968,0.33333333333333337,0.5086290409386099,7.764393622226405,103.78674504964495,1.510647711741374,0.0,0.0,0.0,1994.70968,0.45570541373218787,1.0,30.0,axial,square
130.0,85.0,0.0,2.86,0.0,228.0,47.44,390.0,0.0,0.0,760.0,0.0,45.45454545454545,9852.9184,1164.3632,56.0025118586852,3.2166543981169227,0.33333333333333326,0.5679547703090043,4.365263738058079,15.870565081589119,0.16645326896119184,0.0,0.0,0.0,732.897258496,1.0369802740968337,1.5294117647058822,4.588235294117647,axial,rectangular
130.0,85.0,0.0,2.86,0.0,228.0,47.44,390.0,0.0,0.0,820.0,0.0,45.45454545454545,9852.9184,1164.3632,56.0025118586852,3.2166543981169227,0.33333333333333326,0.5679547703090043,4.365263738058079,15.870565081589119,0.16645326896119184,0.0,0.0,0.0,732.897258496,1.1188471378413205,1.5294117647058822,4.588235294117647,axial,rectangular
140.0,80.0,0.0,2.86,0.0,228.0,47.44,420.0,0.0,0.0,880.0,0.0,48.95104895104895,9974.3184,1192.9632,56.346465325385665,3.274471727618959,0.33333333333333337,0.5748228001602335,4.41660093249758,18.159950020581004,0.18849715634572148,0.0,0.0,0.0,745.177274496,1.1809270493322375,1.75,5.25,axial,rectangular
140.0,80.0,0.0,2.86,0.0,228.0,47.44,420.0,0.0,0.0,740.0,0.0,48.95104895104895,9974.3184,1192.9632,56.346465325385665,3.274471727618959,0.33333333333333337,0.5748228001602335,4.41660093249758,18.159950020581004,0.18849715634572148,0.0,0.0,0.0,745.177274496,0.9930522914839269,1.75,5.25,axial,rectangular
200.0,100.0,0.0,5.0,0.0,360.0,33.4,2000.0,0.0,0.0,1242.0,0.0,40.0,17100.0,2800.0,73.77736139048902,5.811373585369424,0.33333333333333337,1.7648912700913961,9.452287491732275,69.10861017268398,0.7173545841146346,0.0,0.0,0.0,1579.14,0.7865040465063262,2.0,20.0,axial,rectangular
200.0,100.0,0.0,5.0,0.0,360.0,33.4,2000.0,0.0,0.0,1242.0,0.0,40.0,17100.0,2800.0,73.77736139048902,5.811373585369424,0.33333333333333337,1.7648912700913961,9.452287491732275,69.10861017268398,0.7173545841146346,0.0,0.0,0.0,1579.14,0.7865040465063262,2.0,20.0,axial,rectangular
200.0,100.0,0.0,5.0,0.0,360.0,10.0,2000.0,0.0,0.0,1062.0,0.0,40.0,17100.0,2800.0,73.77736139048902,5.811373585369424,0.33333333333333337,5.894736842105263,9.452287491732275,69.10861017268398,0.6422248894767562,0.0,0.0,0.0,1179.0,0.9007633587786259,2.0,20.0,axial,rectangular
200.0,100.0,0.0,5.0,0.0,360.0,10.0,2000.0,0.0,0.0,1022.0,0.0,40.0,17100.0,2800.0,73.77736139048902,5.811373585369424,0.33333333333333337,5.894736842105263,9.452287491732275,69.10861017268398,0.6422248894767562,0.0,0.0,0.0,1179.0,0.8668363019508057,2.0,20.0,axial,rectangular
140.0,140.0,0.0,4.0,0.0,366.0,33.4,2100.0,0.0,0.0,1011.0,0.0,35.0,17424.0,2112.0,74.47302502830384,4.38445360553618,0.33333333333333337,1.3282525857376157,7.182511247154541,51.87661971899661,0.5807083912468866,0.0,0.0,0.0,1354.9536,0.7461510121084589,1.0,15.0,axial,square
140.0,140.0,0.0,4.0,0.0,366.0,10.0,2101.0,0.0,0.0,716.0,0.0,35.0,17424.0,2112.0,74.47302502830384,4.38445360553618,0.33333333333333337,4.4363636363636365,7.182511247154541,51.90132287124375,0.5131874436047109,0.0,0.0,0.0,947.232,0.7558866254518428,1.0,15.007142857142858,axial,square
140.0,140.0,0.0,5.0,0.0,362.0,33.4,2100.0,0.0,0.0,1248.0,0.0,28.0,16900.0,2600.0,73.34464586120832,5.440141887340687,0.33333333333333337,1.6674343620451404,8.950125534470677,51.82879981049067,0.5687686295167107,0.0,0.0,0.0,1505.66,0.8288723881885685,1.0,15.0,axial,square
140.0,140.0,0.0,5.0,0.0,362.0,10.0,2100.0,0.0,0.0,1005.0,0.0,28.0,16900.0,2600.0,73.34464586120832,5.440141887340687,0.33333333333333337,5.569230769230769,8.950125534470677,51.82879981049067,0.5104275047106668,0.0,0.0,0.0,1110.2,0.9052422986849216,1.0,15.0,axial,square
150.0,90.0,0.0,3.0,0.0,320.0,33.4,2250.0,0.0,0.0,691.0,0.0,50.0,12096.0,1368.0,62.050595349916925,3.414848264088768,0.33333333333333337,1.0835471913316226,5.870217351642052,86.48699324175861,0.9043610161599105,0.0,0.0,0.0,841.7663999999999,0.8208928272736951,1.6666666666666667,25.0,axial,rectangular
150.0,90.0,0.0,3.0,0.0,320.0,33.4,2251.0,0.0,0.0,638.0,0.0,50.0,12096.0,1368.0,62.050595349916925,3.414848264088768,0.33333333333333337,1.0835471913316226,5.870217351642052,86.52543190542161,0.904762954389315,0.0,0.0,0.0,841.7663999999999,0.75792999102839,1.6666666666666667,25.011111111111113,axial,rectangular
150.0,90.0,0.0,3.0,0.0,320.0,10.0,2252.0,0.0,0.0,503.0,0.0,50.0,12096.0,1368.0,62.050595349916925,3.414848264088768,0.33333333333333337,3.619047619047619,5.870217351642052,86.56387056908463,0.7770862171188053,0.0,0.0,0.0,558.72,0.9002720504009163,1.6666666666666667,25.022222222222222,axial,rectangular
150.0,90.0,0.0,3.0,0.0,320.0,10.0,2253.0,0.0,0.0,491.0,0.0,50.0,12096.0,1368.0,62.050595349916925,3.414848264088768,0.33333333333333337,3.619047619047619,5.870217351642052,86.60230923274763,0.7774312820464779,0.0,0.0,0.0,558.72,0.8787943871706758,1.6666666666666667,25.033333333333335,axial,rectangular
150.0,90.0,0.0,3.0,0.0,320.0,10.0,2254.0,0.0,0.0,515.0,0.0,50.0,12096.0,1368.0,62.050595349916925,3.414848264088768,0.33333333333333337,3.619047619047619,5.870217351642052,86.64074789641063,0.7777763469741507,0.0,0.0,0.0,558.72,0.9217497136311569,1.6666666666666667,25.044444444444444,axial,rectangular
150.0,90.0,0.0,3.0,0.0,320.0,10.0,2255.0,0.0,0.0,492.0,0.0,50.0,12096.0,1368.0,62.050595349916925,3.414848264088768,0.33333333333333337,3.619047619047619,5.870217351642052,86.67918656007363,0.7781214119018233,0.0,0.0,0.0,558.72,0.8805841924398625,1.6666666666666667,25.055555555555557,axial,rectangular
150.0,90.0,0.0,3.0,0.0,320.0,33.4,2256.0,0.0,0.0,738.0,0.0,50.0,12096.0,1368.0,62.050595349916925,3.414848264088768,0.33333333333333337,1.0835471913316226,5.870217351642052,86.71762522373663,0.906772645536337,0.0,0.0,0.0,841.7663999999999,0.8767277952648147,1.6666666666666667,25.066666666666666,axial,rectangular
150.0,90.0,0.0,3.0,0.0,320.0,33.4,2257.0,0.0,0.0,625.0,0.0,50.0,12096.0,1368.0,62.050595349916925,3.414848264088768,0.33333333333333337,1.0835471913316226,5.870217351642052,86.75606388739965,0.9071745837657413,0.0,0.0,0.0,841.7663999999999,0.7424862764776547,1.6666666666666667,25.07777777777778,axial,rectangular
100.0,100.0,0.0,2.0,0.0,240.0,33.5,2500.0,0.0,0.0,350.0,0.0,50.0,9216.0,768.0,54.162200020584606,2.2116050989828153,0.33333333333333337,0.5970149253731343,3.2666399786453053,86.53323061113575,0.9135186083704043,0.0,0.0,0.0,493.056,0.7098585150571132,1.0,25.0,axial,square
100.0,100.0,0.0,2.0,0.0,240.0,33.5,2501.0,0.0,0.0,360.0,0.0,50.0,9216.0,768.0,54.162200020584606,2.2116050989828153,0.33333333333333337,0.5970149253731343,3.2666399786453053,86.5678439033802,0.9138840158137526,0.0,0.0,0.0,493.056,0.7301401869158879,1.0,25.01,axial,square
100.0,100.0,0.0,2.0,0.0,240.0,33.5,2502.0,0.0,0.0,396.0,0.0,50.0,9216.0,768.0,54.162200020584606,2.2116050989828153,0.33333333333333337,0.5970149253731343,3.2666399786453053,86.60245719562465,0.9142494232571007,0.0,0.0,0.0,493.056,0.8031542056074766,1.0,25.02,axial,square
100.0,100.0,0.0,2.0,0.0,240.0,33.5,2503.0,0.0,0.0,342.0,0.0,50.0,9216.0,768.0,54.162200020584606,2.2116050989828153,0.33333333333333337,0.5970149253731343,3.2666399786453053,86.63707048786911,0.9146148307004489,0.0,0.0,0.0,493.056,0.6936331775700935,1.0,25.03,axial,square
100.0,100.0,0.0,2.0,0.0,240.0,10.0,2504.0,0.0,0.0,261.0,0.0,50.0,9216.0,768.0,54.162200020584606,2.2116050989828153,0.33333333333333337,2.0,3.2666399786453053,86.67168378011357,0.738863142144599,0.0,0.0,0.0,276.48,0.9440104166666666,1.0,25.04,axial,square
100.0,100.0,0.0,2.0,0.0,240.0,10.0,2505.0,0.0,0.0,240.0,0.0,50.0,9216.0,768.0,54.162200020584606,2.2116050989828153,0.33333333333333337,2.0,3.2666399786453053,86.70629707235801,0.7391582152844333,0.0,0.0,0.0,276.48,0.8680555555555555,1.0,25.05,axial,square
100.0,100.0,0.0,2.0,0.0,240.0,10.0,2506.0,0.0,0.0,265.0,0.0,50.0,9216.0,768.0,54.162200020584606,2.2116050989828153,0.33333333333333337,2.0,3.2666399786453053,86.74091036460247,0.7394532884242674,0.0,0.0,0.0,276.48,0.9584780092592592,1.0,25.06,axial,square
100.0,100.0,0.0,2.0,0.0,240.0,10.0,2507.0,0.0,0.0,243.0,0.0,50.0,9216.0,768.0,54.162200020584606,2.2116050989828153,0.33333333333333337,2.0,3.2666399786453053,86.77552365684693,0.7397483615641015,0.0,0.0,0.0,276.48,0.8789062499999999,1.0,25.07,axial,square
200.0,200.0,0.0,3.0,0.0,303.5,46.8,2310.0,0.0,0.0,1986.0,0.0,66.66666666666667,37636.0,2328.0,109.45277920826473,3.3343490087840877,0.33333333333333337,0.401136664023262,3.081922425013389,39.99236493382206,0.4958095127968214,0.0,0.0,0.0,2467.9127999999996,0.8047285949487357,1.0,11.55,axial,square
