Repository: Serali-Nerri/xgboost

# CFST柱极限承载力预测 - XGBoost ML管道

## 项目概述

本项目是一个完整的机器学习管道，用于预测混凝土填充钢管（CFST）柱的极限承载力。采用XGBoost算法，提供从数据加载、预处理、模型训练、评估到预测的全流程解决方案。

### 核心特性

- **模块化设计**：清晰的模块分离，便于维护和扩展
- **特征工程支持**：处理无量纲参数，剔除几何参数实现多截面统一预测
- **自动化超参数优化**：集成Optuna框架进行超参数搜索，支持持久化存储和断点续训
- **智能参数加载**：自动加载最优参数，无需手动配置
- **特征选择**：迭代剔除法自动寻找最优特征子集
- **多维度评估**：集成R²、RMSE、MAE、MAPE、COV等工程指标
- **可视化分析**：提供预测散点图、特征重要性图和学习曲线
- **COV稳定性指标**：特别添加变异系数评估模型预测稳定性

---

## 环境要求

### 系统要求
- Python 3.8+
- 8GB+ RAM（推荐16GB）
- 5GB+ 可用磁盘空间

### Python依赖
- pandas &gt;= 1.5.0
- numpy &gt;= 1.23.0
- xgboost &gt;= 1.7.0
- scikit-learn &gt;= 1.2.0
- matplotlib &gt;= 3.6.0
- seaborn &gt;= 0.12.0
- optuna &gt;= 3.0.0
- joblib &gt;= 1.2.0

---

File: data/processed/2026.3.11-new_feature_parameters_raw.csv (part 17 of 84)
b (mm),h (mm),r0 (mm),t (mm),R (%),fy (MPa),fc (MPa),L (mm),e1 (mm),e2 (mm),Nexp (kN),r0/h,b/t,Ac (mm^2),As (mm^2),Re (mm),te (mm),ke,xi,sigma_re (MPa),lambda,lambda_bar,e/h,e1/e2,e_bar,Npl (kN),psi,b/h,L/h,axial_flag,section_family
200.0,200.0,0.0,3.0,0.0,303.5,46.8,2311.0,0.0,0.0,2045.0,0.0,66.66666666666667,37636.0,2328.0,109.45277920826473,3.3343490087840877,0.33333333333333337,0.401136664023262,3.081922425013389,40.00967764591462,0.49602414894954727,0.0,0.0,0.0,2467.9127999999996,0.828635436389811,1.0,11.555,axial,square
200.0,200.0,0.0,3.0,0.0,303.5,46.8,2312.0,0.0,0.0,2280.0,0.0,66.66666666666667,37636.0,2328.0,109.45277920826473,3.3343490087840877,0.33333333333333337,0.401136664023262,3.081922425013389,40.02699035800718,0.4962387851022732,0.0,0.0,0.0,2467.9127999999996,0.9238576014517208,1.0,11.56,axial,square
200.0,200.0,0.0,3.0,0.0,303.5,46.8,2313.0,0.0,0.0,2173.0,0.0,66.66666666666667,37636.0,2328.0,109.45277920826473,3.3343490087840877,0.33333333333333337,0.401136664023262,3.081922425013389,40.04430307009975,0.4964534212549991,0.0,0.0,0.0,2467.9127999999996,0.8805011262958725,1.0,11.565,axial,square
200.0,200.0,0.0,3.0,0.0,303.5,46.8,2314.0,0.0,0.0,2258.0,0.0,66.66666666666667,37636.0,2328.0,109.45277920826473,3.3343490087840877,0.33333333333333337,0.401136664023262,3.081922425013389,40.06161578219231,0.49666805740772496,0.0,0.0,0.0,2467.9127999999996,0.9149431859991165,1.0,11.57,axial,square
150.2,150.2,0.0,2.91,0.0,319.3,68.5,1110.0,0.0,0.0,2352.0,0.0,51.615120274914084,20845.5844,1680.5832,81.45769207262505,3.219942784006321,0.33333333333333337,0.3757978489448465,4.2072054206846135,25.580992595526396,0.3399091546901262,0.0,0.0,0.0,1964.53274716,1.1972312517570076,1.0,7.390146471371505,axial,square
149.5,149.5,0.0,2.89,0.0,319.3,68.5,2200.0,0.0,0.0,2077.0,0.0,51.73010380622837,20655.4384,1661.4032,81.08532694748354,3.1979531837363453,0.33333333333333337,0.3749289474058439,4.197662265201834,50.93863276738697,0.67707333417783,0.0,0.0,0.0,1945.38357216,1.0676557722207263,1.0,14.715719063545151,axial,square
148.6,148.6,0.0,2.93,0.0,319.3,68.5,3101.0,0.0,0.0,1558.0,0.0,50.71672354948805,20374.707599999994,1672.9127999999998,80.53242115560673,3.2409370207694934,0.33333333333333337,0.38272802676296763,4.283290199078841,72.23299657473002,0.9573076882987035,0.0,0.0,0.0,1929.8285276399995,0.8073256134861313,1.0,20.868102288021536,axial,square
151.4,151.4,0.0,4.77,0.0,316.6,68.5,1085.0,0.0,0.0,2597.0,0.0,31.74004192872118,20124.259600000005,2706.6888,80.03593432208471,5.212623358805104,0.33333333333333337,0.6216397167558021,6.873231669316633,24.77596547310532,0.30560014485709797,0.0,0.0,0.0,2235.4494566800004,1.1617350561157218,1.0,7.166446499339497,axial,square
150.0,150.0,0.0,4.9,0.0,316.6,68.5,2201.0,0.0,0.0,2381.0,0.0,30.612244897959183,19656.039999999997,2747.92,79.09937961339543,5.348248877084984,0.33333333333333337,0.6461426325270471,7.135562051860284,50.72131934911204,0.6222674881786966,0.0,0.0,0.0,2216.4302119999998,1.074249929958995,1.0,14.673333333333334,axial,square
150.7,150.7,0.0,4.89,0.0,316.6,68.5,3100.0,0.0,0.0,1627.0,0.0,30.81799591002045,19858.446399999997,2756.3951999999995,79.50559611354981,5.3385413136198565,0.33333333333333326,0.6415293866582686,7.086218926770596,71.10867516550427,0.8732543163770726,0.0,0.0,0.0,2232.978298719999,0.7286232924577182,1.0,20.570670205706705,axial,square
175.7,134.9,0.0,2.91,0.0,319.3,68.5,993.0,0.0,0.0,2401.0,0.0,60.378006872852225,21928.1104,1739.9472000000003,83.5460012546956,3.2513300455661778,0.33333333333333326,0.36986497541596647,4.142028215826517,25.481053226044732,0.3339727539244649,0.0,0.0,0.0,2057.6407033600003,1.16687038513542,1.302446256486286,7.361008154188287,axial,rectangular
176.5,136.3,0.0,2.91,0.0,319.3,68.5,1980.0,0.0,0.0,2283.0,0.0,60.65292096219931,22270.326400000005,1752.7512000000002,84.19539810262715,3.250488573879096,0.33333333333333337,0.36686141595070293,4.10901713960861,50.28679960359991,0.6601091003513591,0.0,0.0,0.0,2085.1708165600003,1.0948743296562953,1.2949376375641966,14.526779163609683,axial,rectangular
199.3,124.6,0.0,2.92,0.0,319.3,68.5,921.0,0.0,0.0,2636.0,0.0,68.25342465753425,22975.3096,1823.3647999999998,85.51764837630508,3.3286415055627145,0.33333333333333326,0.3699308421846477,4.142752024117715,25.587848672447503,0.3315330118161895,0.0,0.0,0.0,2156.00908824,1.222629354569107,1.599518459069021,7.391653290529695,axial,rectangular
199.9,125.9,0.0,2.9,0.0,319.3,68.5,1829.0,0.0,0.0,2303.0,0.0,68.93103448275862,23311.41,1822.36,86.14088613361068,3.303663549808121,0.33333333333333326,0.36439631672240497,4.0819167250325625,50.29075487684696,0.6533442150232958,0.0,0.0,0.0,2178.711133,1.0570469692459226,1.5877680698967434,14.527402700555996,axial,rectangular
150.1,150.1,0.0,2.02,0.0,217.48,25.9,1050.0,0.0,0.0,800.0,0.0,74.3069306930693,21333.5236,1180.1648,82.40553057298528,2.2486458873721205,0.33333333333333337,0.4645148738261158,1.9781662071518273,24.223777183406558,0.2500899172662095,0.0,0.0,0.0,809.200501944,0.9886301331723139,1.0,6.995336442371753,axial,square
147.8,147.8,0.0,2.02,0.0,217.48,25.9,1050.0,0.0,0.0,650.0,0.0,73.16831683168317,20666.937600000005,1161.5808000000002,81.10789453082546,2.2481682808547845,0.33333333333333337,0.4719465948180472,2.0093877854453805,24.60045748424259,0.2534215888885005,0.0,0.0,0.0,787.8942762240001,0.8249837822342595,1.0,7.104194857916102,axial,square
149.5,149.5,0.0,4.31,0.0,245.54,40.7,1050.0,0.0,0.0,1405.0,0.0,34.68677494199536,19847.1744,2428.7711999999997,79.4830285302079,4.72299090173243,0.33333333333333326,0.7382709176576295,4.86344153150731,24.28933423669815,0.25544610409484897,0.0,0.0,0.0,1404.140478528,1.000612133533036,1.0,7.023411371237458,axial,square
149.1,149.1,0.0,4.31,0.0,245.54,40.7,1050.0,0.0,0.0,1435.0,0.0,34.593967517401396,19734.6304,2421.8751999999995,79.2573526967888,4.722613817651535,0.33333333333333337,0.7403730558058575,4.87690019634456,24.3542785350635,0.25602850075850675,0.0,0.0,0.0,1397.8666938879996,1.0265642684487448,1.0,7.042253521126761,axial,square
151.0,151.0,0.0,6.92,0.0,292.31,25.9,1050.0,0.0,0.0,1640.0,0.0,21.820809248554912,18812.865599999997,3796.5888,77.38424327941026,7.449787962430449,0.33333333333333337,2.2776265579415194,9.380236540037581,23.986731215693045,0.23349129852934,0.0,0.0,0.0,1597.0340911679998,1.026903563968742,1.0,6.953642384105961,axial,square
151.6,151.6,0.0,6.92,0.0,292.31,25.9,1050.0,0.0,0.0,1735.0,0.0,21.90751445086705,18977.8176,3813.1967999999997,77.72275702953891,7.451213170734917,0.33333333333333337,2.2677065816438637,9.341168555089299,23.892596417675176,0.2326290835278113,0.0,0.0,0.0,1606.1610324479998,1.0802154733860232,1.0,6.926121372031663,axial,square
151.0,151.0,0.0,2.02,0.0,217.48,34.6,1550.0,0.0,0.0,800.0,0.0,74.75247524752476,21597.2416,1187.4368000000002,82.91330119817826,2.248828814159225,0.33333333333333337,0.34558544497972005,1.9662116268267866,35.545929738577094,0.3958234303996343,0.0,0.0,0.0,1005.5083146240001,0.7956174885526949,1.0,10.264900662251655,axial,square
150.2,150.2,0.0,2.02,0.0,217.48,34.6,1550.0,0.0,0.0,850.0,0.0,74.35643564356435,21362.7456,1180.9728,82.46194953134005,2.2486663208860875,0.33333333333333337,0.34747699092925327,1.9768307453546374,35.735118888444234,0.39760473343671054,0.0,0.0,0.0,995.988962304,0.8534231122739685,1.0,10.319573901464715,axial,square
151.0,151.0,0.0,4.31,0.0,245.54,35.4,1550.0,0.0,0.0,1250.0,0.0,35.03480278422274,20272.0644,2454.6312,80.32931290552953,4.724387130210573,0.33333333333333326,0.8398607053774294,4.813626865019749,35.50067201276484,0.36259821236356665,0.0,0.0,0.0,1320.341224608,0.9467249652612462,1.0,10.264900662251655,axial,square
149.8,149.8,0.0,4.31,0.0,245.54,39.0,1550.0,0.0,0.0,1350.0,0.0,34.75638051044084,19931.792400000002,2433.9431999999997,79.65228540527224,4.723272389937364,0.33333333333333326,0.7688147881773039,4.853396219683171,35.7841155650525,0.37286041184961666,0.0,0.0,0.0,1374.9703169279999,0.9818393774610427,1.0,10.34712950600801,axial,square
150.0,150.0,0.0,6.92,0.0,292.31,25.9,1550.0,0.0,0.0,1700.0,0.0,21.67630057803468,18539.545599999998,3768.9087999999997,76.8200536958625,7.447387116115905,0.33333333333333337,2.294354132544497,9.446082644559473,35.64302408785494,0.3468215020701063,0.0,0.0,0.0,1581.8639623679999,1.074681540538514,1.0,10.333333333333334,axial,square
149.7,149.7,0.0,6.92,0.0,292.31,25.9,1550.0,0.0,0.0,1700.0,0.0,21.63294797687861,18457.939599999994,3760.6047999999996,76.65079682079816,7.446660567243583,0.33333333333333326,2.2994204231360134,9.466017491855323,35.713837838440014,0.34747022985815385,0.0,0.0,0.0,1577.3230247279996,1.0777754292232913,1.0,10.354041416165666,axial,square
148.7,148.7,0.0,4.31,0.0,245.54,25.4,2050.0,0.0,0.0,1080.0,0.0,34.501160092807424,19622.406399999996,2414.9791999999993,79.0316768633697,4.722234699758545,0.33333333333333337,1.1897334256690213,4.890433617663027,47.67630423317755,0.45553656663135805,0.0,0.0,0.0,1091.3831153279998,0.989570009680259,1.0,13.786146603900471,axial,square
147.2,147.2,0.0,4.31,0.0,245.54,35.4,2050.0,0.0,0.0,1150.0,0.0,34.15313225058005,19204.416399999995,2389.1191999999996,78.18539248804805,4.7207946100306515,0.33333333333333337,0.8628905125677473,4.941860500451415,48.16047288475049,0.49020532837853265,0.0,0.0,0.0,1266.4606689279997,0.9080424115921593,1.0,13.92663043478261,axial,square
149.3,149.3,0.0,2.02,0.0,217.48,25.9,2550.0,0.0,0.0,680.0,0.0,73.91089108910892,21100.467600000007,1173.7008,81.95417890614709,2.2484814333136143,0.33333333333333337,0.46707312729617545,1.9889152232942318,59.144169439272304,0.610149456559214,0.0,0.0,0.0,801.7585608240003,0.8481356273902907,1.0,17.079705291359677,axial,square
148.2,148.2,0.0,2.02,0.0,217.48,25.9,2550.0,0.0,0.0,600.0,0.0,73.36633663366337,20782.1056,1164.8128,81.33357036424455,2.248252408347227,0.33333333333333337,0.47063708706328017,2.0038873312198144,59.58283598381937,0.6140286149704544,0.0,0.0,0.0,791.580022784,0.7579776936383388,1.0,17.206477732793523,axial,square
148.7,148.7,0.0,4.31,0.0,245.54,39.0,2550.0,0.0,0.0,1200.0,0.0,34.501160092807424,19622.406399999996,2414.9791999999993,79.0316768633697,4.722234699758545,0.33333333333333337,0.7748520259485421,4.890433617663027,59.30467111931841,0.6172854322034634,0.0,0.0,0.0,1358.2478423679997,0.8834911881088602,1.0,17.148621385339613,axial,square
147.7,147.7,0.0,4.31,0.0,245.54,39.0,2550.0,0.0,0.0,1175.0,0.0,34.269141531322504,19343.246399999996,2397.7391999999995,78.46748727982194,4.721277898292286,0.33333333333333337,0.7804232944698865,4.924598349941022,59.704824628971366,0.6208507497470586,0.0,0.0,0.0,1343.127492768,0.8748238766064476,1.0,17.264725795531483,axial,square
148.0,148.0,0.0,6.92,0.0,292.31,35.4,2550.0,0.0,0.0,1600.0,0.0,21.38728323699422,17998.9056,3713.5488,75.69167452876698,7.442487455550548,0.33333333333333337,1.7036620411078436,9.580593557904738,59.42399319804223,0.6023670559451506,0.0,0.0,0.0,1722.6687079679998,0.9287914690731827,1.0,17.22972972972973,axial,square
148.0,148.0,0.0,6.92,0.0,292.31,35.4,2550.0,0.0,0.0,1740.0,0.0,21.38728323699422,17998.9056,3713.5488,75.69167452876698,7.442487455550548,0.33333333333333337,1.7036620411078436,9.580593557904738,59.42399319804223,0.6023670559451506,0.0,0.0,0.0,1722.6687079679998,1.0100607226170861,1.0,17.22972972972973,axial,square
150.0,150.0,0.0,4.31,0.0,245.54,36.5,3050.0,0.0,0.0,1300.0,0.0,34.80278422273782,19988.304399999997,2437.3911999999996,79.76512332198178,4.7234594216548516,0.33333333333333337,0.8203112567509693,4.84672238563657,70.32033090032961,0.722306649518941,0.0,0.0,0.0,1328.0501458479998,0.9788786997722221,1.0,20.333333333333332,axial,square
150.5,150.5,0.0,4.31,0.0,245.54,35.4,3198.0,0.0,0.0,1125.0,0.0,34.91879350348028,20129.9344,2446.0112,80.04721811375566,4.7239248207798425,0.33333333333333337,0.8428204625855542,4.830117888860393,73.48844493827683,0.7502604616185167,0.0,0.0,0.0,1313.1932678079997,0.8566903498354552,1.0,21.249169435215947,axial,square
150.7,150.7,0.0,2.02,0.0,217.48,40.6,3586.0,0.0,0.0,850.0,0.0,74.6039603960396,21509.1556,1185.0128,82.74404432311394,2.248768081464007,0.33333333333333337,0.29511614612128584,1.9701803973025298,82.40082126612475,0.9582834410594692,0.0,0.0,0.0,1130.9883011040001,0.7515550772455233,1.0,23.795620437956206,axial,square
148.8,148.8,0.0,2.02,0.0,217.48,40.6,3585.0,0.0,0.0,860.0,0.0,73.66336633663367,20955.457600000005,1169.6608,81.67208411437322,2.2483777510556138,0.33333333333333326,0.2989895965055801,1.9956928923017452,83.4289393488775,0.9682862626829543,0.0,0.0,0.0,1105.1694093440003,0.7781612418230736,1.0,24.09274193548387,axial,square
150.0,150.0,0.0,4.31,0.0,245.54,39.0,3596.0,0.0,0.0,1050.0,0.0,34.80278422273782,19988.304399999997,2437.3911999999996,79.76512332198178,4.7234594216548516,0.33333333333333337,0.7677272018310354,4.84672238563657,82.90882292379845,0.8640520305471657,0.0,0.0,0.0,1378.0209068479996,0.761962314782078,1.0,23.973333333333333,axial,square
148.2,148.2,0.0,4.31,0.0,245.54,39.0,3600.0,0.0,0.0,1075.0,0.0,34.385150812064964,19482.576399999994,2406.3591999999994,78.74958207159581,4.721757917171118,0.33333333333333337,0.7776276815795372,4.907456473560018,84.00575478233075,0.8739704623192195,0.0,0.0,0.0,1350.6779175679997,0.7958966279212004,1.0,24.291497975708506,axial,square
149.2,149.2,0.0,6.92,0.0,292.31,35.4,3583.0,0.0,0.0,1350.0,0.0,21.560693641618496,18322.329599999997,3746.7647999999995,76.36870202902429,7.4454431175041265,0.33333333333333337,1.6885586542185895,9.499430263331737,82.83083532120715,0.8402066417651878,0.0,0.0,0.0,1743.8272865279996,0.7741592360834548,1.0,24.014745308310992,axial,square
150.7,150.7,0.0,6.92,0.0,292.31,34.6,3590.0,0.0,0.0,1400.0,0.0,21.777456647398843,18730.659599999995,3788.2847999999994,77.21498640434592,7.449071075455436,0.33333333333333326,1.7086657898582496,9.399893584836637,82.17365063132202,0.8314069584138083,0.0,0.0,0.0,1755.434352048,0.797523415425175,1.0,23.822163238221634,axial,square
148.2,148.2,0.0,4.31,0.0,245.54,36.5,4098.0,0.0,0.0,955.0,0.0,34.385150812064964,19482.576399999994,2406.3591999999994,78.74958207159581,4.721757917171118,0.33333333333333337,0.8308898515507382,4.907456473560018,95.62655086055318,0.9806070851631715,0.0,0.0,0.0,1301.9714765679996,0.7335030123066771,1.0,27.65182186234818,axial,square
149.7,149.7,0.0,4.31,0.0,245.54,36.5,4096.0,0.0,0.0,950.0,0.0,34.733178654292345,19903.566399999996,2432.2191999999995,79.59586644691746,4.7231786862050456,0.33333333333333337,0.8220556101463854,4.856740039317709,94.6253690699803,0.9716906659863177,0.0,0.0,0.0,1323.6872759679998,0.7176921749174284,1.0,27.361389445557784,axial,square
180.0,100.0,0.0,5.8,0.0,300.0,74.7,540.0,0.0,0.0,2059.0,0.0,31.03448275862069,14886.560000000001,2978.88,68.83704830444265,6.57346935074483,0.33333333333333337,0.8036358630856224,9.549319026104419,18.636098132388124,0.21114103895641256,0.0,0.0,0.0,2005.6900320000002,1.026579365280507,1.8,5.4,axial,rectangular
180.0,100.0,0.0,5.8,0.0,300.0,74.7,540.0,0.0,0.0,2019.0,0.0,31.03448275862069,14886.560000000001,2978.88,68.83704830444265,6.57346935074483,0.33333333333333337,0.8036358630856224,9.549319026104419,18.636098132388124,0.21114103895641256,0.0,0.0,0.0,2005.6900320000002,1.0066361041774374,1.8,5.4,axial,rectangular
180.0,100.0,0.0,5.8,0.0,300.0,92.0,540.0,0.0,0.0,2287.0,0.0,31.03448275862069,14886.560000000001,2978.88,68.83704830444265,6.57346935074483,0.33333333333333337,0.652517380135826,9.549319026104419,18.636098132388124,0.22213070575463975,0.0,0.0,0.0,2263.22752,1.01050379592415,1.8,5.4,axial,rectangular
180.0,100.0,0.0,5.8,0.0,300.0,92.0,540.0,0.0,0.0,2291.0,0.0,31.03448275862069,14886.560000000001,2978.88,68.83704830444265,6.57346935074483,0.33333333333333337,0.652517380135826,9.549319026104419,18.636098132388124,0.22213070575463975,0.0,0.0,0.0,2263.22752,1.0122711834115556,1.8,5.4,axial,rectangular
180.0,100.0,0.0,5.8,0.0,300.0,56.0,450.0,0.0,0.0,1815.0,0.0,31.03448275862069,14886.560000000001,2978.88,68.83704830444265,6.57346935074483,0.33333333333333337,1.0719928387945712,9.549319026104419,15.530081776990102,0.16526705988836826,0.0,0.0,0.0,1727.3113600000001,1.0507659719206617,1.8,4.5,axial,rectangular
180.0,100.0,0.0,5.8,0.0,300.0,56.0,450.0,0.0,0.0,1763.0,0.0,31.03448275862069,14886.560000000001,2978.88,68.83704830444265,6.57346935074483,0.33333333333333337,1.0719928387945712,9.549319026104419,15.530081776990102,0.16526705988836826,0.0,0.0,0.0,1727.3113600000001,1.0206613820915298,1.8,4.5,axial,rectangular
180.0,100.0,0.0,5.8,0.0,300.0,56.0,540.0,0.0,0.0,1725.0,0.0,31.03448275862069,14886.560000000001,2978.88,68.83704830444265,6.57346935074483,0.33333333333333337,1.0719928387945712,9.549319026104419,18.636098132388124,0.1983204718660419,0.0,0.0,0.0,1727.3113600000001,0.9986618741394718,1.8,5.4,axial,rectangular
180.0,100.0,0.0,5.8,0.0,300.0,56.0,540.0,0.0,0.0,1742.0,0.0,31.03448275862069,14886.560000000001,2978.88,68.83704830444265,6.57346935074483,0.33333333333333337,1.0719928387945712,9.549319026104419,18.636098132388124,0.1983204718660419,0.0,0.0,0.0,1727.3113600000001,1.0085037592759187,1.8,5.4,axial,rectangular
180.0,100.0,0.0,5.8,0.0,300.0,56.0,480.0,0.0,0.0,1947.0,0.0,31.03448275862069,14886.560000000001,2978.88,68.83704830444265,6.57346935074483,0.33333333333333337,1.0719928387945712,9.549319026104419,16.565420562122775,0.17628486388092612,0.0,0.0,0.0,1727.3113600000001,1.1271853153330733,1.8,4.8,axial,rectangular
180.0,100.0,0.0,5.8,0.0,300.0,56.0,480.0,0.0,0.0,1912.0,0.0,31.03448275862069,14886.560000000001,2978.88,68.83704830444265,6.57346935074483,0.33333333333333337,1.0719928387945712,9.549319026104419,16.565420562122775,0.17628486388092612,0.0,0.0,0.0,1727.3113600000001,1.1069226106403884,1.8,4.8,axial,rectangular
180.0,100.0,0.0,5.8,0.0,300.0,56.0,570.0,0.0,0.0,2035.0,0.0,31.03448275862069,14886.560000000001,2978.88,68.83704830444265,6.57346935074483,0.33333333333333337,1.0719928387945712,9.549319026104419,19.671436917520797,0.20933827585859976,0.0,0.0,0.0,1727.3113600000001,1.1781315442746811,1.8,5.7,axial,rectangular
180.0,100.0,0.0,5.8,0.0,300.0,56.0,570.0,0.0,0.0,2138.0,0.0,31.03448275862069,14886.560000000001,2978.88,68.83704830444265,6.57346935074483,0.33333333333333337,1.0719928387945712,9.549319026104419,19.671436917520797,0.20933827585859976,0.0,0.0,0.0,1727.3113600000001,1.237761789513154,1.8,5.7,axial,rectangular
120.7,80.1,0.0,4.18,0.0,550.0,56.6,360.0,0.0,0.0,1450.0,0.0,28.875598086124405,8059.2716,1538.9088,50.64924309128673,4.6245817329055114,0.33333333333333337,1.8555102147674436,16.739440367113122,15.512620525801868,0.2003413010091389,0.0,0.0,0.0,1302.5546125600001,1.1131970867234622,1.5068664169787767,4.49438202247191,axial,rectangular
119.3,80.6,0.0,4.18,0.0,550.0,56.6,360.0,0.0,0.0,1425.0,0.0,28.54066985645933,8014.3056,1531.3847999999998,50.50774894388104,4.614729454406742,0.33333333333333337,1.856798136469891,16.750572951646046,15.416081993528723,0.19932188880478063,0.0,0.0,0.0,1295.87133696,1.0996462066542227,1.4801488833746899,4.4665012406947895,axial,rectangular
119.6,80.6,0.0,4.18,0.0,550.0,65.7,360.0,0.0,0.0,1560.0,0.0,28.61244019138756,8035.977599999999,1533.8927999999999,50.575993467568104,4.616255606170746,0.33333333333333337,1.597914770934164,16.733502790027632,15.416223552470454,0.20347984874215555,0.0,0.0,0.0,1371.6047683199997,1.1373538762997704,1.4838709677419355,4.4665012406947895,axial,rectangular
120.5,80.6,0.0,4.18,0.0,550.0,65.7,360.0,0.0,0.0,1700.0,0.0,28.82775119617225,8100.9936,1541.4168,50.78017675029909,4.62085714764725,0.33333333333333326,1.592865547666392,16.682831725873015,15.416643992485238,0.20342307571260185,0.0,0.0,0.0,1380.01451952,1.2318710969731668,1.4950372208436726,4.4665012406947895,axial,rectangular
179.7,121.5,0.0,4.18,0.0,550.0,56.6,540.0,0.0,0.0,2530.0,0.0,42.99043062200957,19385.4076,2378.2528,78.55295593917768,4.679178869841081,0.33333333333333337,1.192145703900112,10.9206515428278,15.371345974534455,0.20374385945687176,0.0,0.0,0.0,2405.25311016,1.0518643502893972,1.4790123456790123,4.444444444444445,axial,rectangular
180.4,119.8,0.0,4.18,0.0,550.0,65.7,540.0,0.0,0.0,2970.0,0.0,43.15789473684211,19172.137600000002,2369.8928,78.11965781642911,4.6875957595213436,0.33333333333333337,1.0347977700682083,11.000976961928142,15.589213552659473,0.21162458400964265,0.0,0.0,0.0,2563.05048032,1.158775460259055,1.5058430717863105,4.507512520868113,axial,rectangular
179.2,121.3,0.0,4.18,0.0,550.0,65.7,540.0,0.0,0.0,2590.0,0.0,42.87081339712919,19294.669599999997,2372.4007999999994,78.36889742959157,4.678334390380485,0.33333333333333337,1.0293143692758961,10.944324424201515,15.396580467493315,0.20934257081247065,0.0,0.0,0.0,2572.4802327199995,1.0068104574943522,1.4773289365210223,4.451772464962902,axial,rectangular
160.2,81.4,0.0,4.18,0.0,550.0,56.6,480.0,0.0,0.0,1710.0,0.0,38.32535885167464,11090.3936,1879.9968,59.41533408598693,4.838875830432798,0.33333333333333337,1.6472382135601353,14.930947527711954,20.372321503012504,0.26037193500025235,0.0,0.0,0.0,1661.71451776,1.0290576279643324,1.9680589680589677,5.896805896805897,axial,rectangular
160.7,80.5,0.0,4.18,0.0,550.0,56.6,480.0,0.0,0.0,1820.0,0.0,38.44497607655502,10989.807599999998,1876.6527999999998,59.14528219847934,4.850979766671784,0.33333333333333326,1.6593580256760923,15.03663956783622,20.599640693319298,0.2629727883370664,0.0,0.0,0.0,1654.1821501599998,1.1002415905793457,1.9962732919254658,5.962732919254658,axial,rectangular
160.1,81.0,0.0,4.18,0.0,550.0,65.7,480.0,0.0,0.0,1880.0,0.0,38.301435406698566,11022.393600000001,1875.8167999999998,59.23290345989249,4.842270237871183,0.33333333333333326,1.4246619517651633,14.987439273693981,20.47261854933687,0.2674685506996144,0.0,0.0,0.0,1755.87049952,1.0706939950947025,1.9765432098765432,5.925925925925926,axial,rectangular
160.6,80.1,0.0,4.18,0.0,550.0,65.7,480.0,0.0,0.0,2100.0,0.0,38.421052631578945,10921.6976,1872.4727999999998,58.96171910646584,4.854508640401356,0.33333333333333337,1.435233920739566,15.094425064730695,20.70219433677299,0.2701369094418793,0.0,0.0,0.0,1747.41557232,1.201774800033333,2.0049937578027466,5.992509363295881,axial,rectangular
199.8,101.2,0.0,4.18,0.0,550.0,56.6,600.0,0.0,0.0,2350.0,0.0,47.799043062200965,17773.2896,2376.5807999999997,75.21578152015407,4.871064800837573,0.33333333333333326,1.299364583519151,11.872887960100961,20.50262608236941,0.2656137585893639,0.0,0.0,0.0,2313.08763136,1.0159580502439922,1.974308300395257,5.928853754940711,axial,rectangular
200.2,98.9,0.0,4.18,0.0,550.0,56.6,600.0,0.0,0.0,2380.0,0.0,47.89473684210526,17369.1936,2360.6967999999997,74.35580702218371,4.892026813465478,0.33333333333333337,1.3207080158026276,12.06189023274394,20.97865958368621,0.271126949422853,0.0,0.0,0.0,2281.4795977599997,1.043182679493049,2.0242669362992918,6.066734074823053,axial,rectangular
199.2,102.1,0.0,4.18,0.0,550.0,65.7,600.0,0.0,0.0,2900.0,0.0,47.655502392344495,17889.341599999996,2379.088799999999,75.46094545259125,4.8611671550094115,0.33333333333333326,1.1133036049325973,11.810267855420683,20.32210318771581,0.2702518968774651,0.0,0.0,0.0,2483.828583119999,1.1675523905748912,1.9510284035259549,5.8765915768854065,axial,rectangular
199.8,99.6,0.0,4.18,0.0,550.0,65.7,600.0,0.0,0.0,2800.0,0.0,47.799043062200965,17466.9856,2363.2047999999995,74.56483218186648,4.88418070833184,0.33333333333333337,1.1326108502935373,12.00878622883294,20.83140516389145,0.2762550121560238,0.0,0.0,0.0,2447.34359392,1.144097627711987,2.0060240963855422,6.024096385542169,axial,rectangular
150.0,100.0,0.0,4.0,0.0,495.0,58.4,450.0,0.0,0.0,1735.0,0.0,37.5,13064.0,1872.0,64.48566005791552,4.465601424678809,0.33333333333333337,1.2145685308995127,11.426171871548664,15.555166344337175,0.19899856692115722,0.0,0.0,0.0,1689.5776,1.0268838791423371,1.5,4.5,axial,rectangular
150.0,100.0,0.0,4.0,0.0,495.0,58.4,450.0,0.0,0.0,1778.0,0.0,37.5,13064.0,1872.0,64.48566005791552,4.465601424678809,0.33333333333333337,1.2145685308995127,11.426171871548664,15.555166344337175,0.19899856692115722,0.0,0.0,0.0,1689.5776,1.052334027155663,1.5,4.5,axial,rectangular
180.0,90.0,0.0,4.0,0.0,495.0,58.4,540.0,0.0,0.0,1773.0,0.0,45.0,14104.0,2032.0,67.00330316287537,4.664320792866647,0.33333333333333337,1.2211633346024444,11.48619388139983,20.74351304223403,0.2607661220075233,0.0,0.0,0.0,1829.5136,0.9691100410513483,2.0,6.0,axial,rectangular
180.0,90.0,0.0,4.0,0.0,495.0,58.4,540.0,0.0,0.0,1795.0,0.0,45.0,14104.0,2032.0,67.00330316287537,4.664320792866647,0.33333333333333337,1.2211633346024444,11.48619388139983,20.74351304223403,0.2607661220075233,0.0,0.0,0.0,1829.5136,0.981135095142228,2.0,6.0,axial,rectangular
160.0,110.0,0.0,4.0,0.0,495.0,58.4,480.0,0.0,0.0,1982.0,0.0,40.0,15504.0,2032.0,70.2500994689224,4.461895311828528,0.33333333333333337,1.1108931676491793,10.479881623191106,15.088570962950135,0.19474506280718606,0.0,0.0,0.0,1911.2736,1.0370048537268552,1.4545454545454546,4.363636363636363,axial,rectangular
160.0,110.0,0.0,4.0,0.0,495.0,58.4,480.0,0.0,0.0,1923.0,0.0,40.0,15504.0,2032.0,70.2500994689224,4.461895311828528,0.33333333333333337,1.1108931676491793,10.479881623191106,15.088570962950135,0.19474506280718606,0.0,0.0,0.0,1911.2736,1.006135385326308,1.4545454545454546,4.363636363636363,axial,rectangular
190.0,100.0,0.0,4.0,0.0,495.0,58.4,570.0,0.0,0.0,2049.0,0.0,47.5,16744.0,2192.0,73.00534729909441,4.631731502057434,0.33333333333333337,1.1096184934779336,10.468215358369463,19.712095778988086,0.250373835506003,0.0,0.0,0.0,2062.8896,0.9932669203431924,1.9,5.7,axial,rectangular
190.0,100.0,0.0,4.0,0.0,495.0,58.4,570.0,0.0,0.0,2124.0,0.0,47.5,16744.0,2192.0,73.00534729909441,4.631731502057434,0.33333333333333337,1.1096184934779336,10.468215358369463,19.712095778988086,0.250373835506003,0.0,0.0,0.0,2062.8896,1.0296236890233972,1.9,5.7,axial,rectangular
130.0,90.0,0.0,4.0,0.0,495.0,77.6,390.0,0.0,0.0,1752.0,0.0,32.5,10004.0,1632.0,56.43024101829304,4.429054373903121,0.33333333333333337,1.0406146819622668,12.950396073217423,14.969994680718518,0.19982711422754632,0.0,0.0,0.0,1584.1504,1.1059555961353165,1.4444444444444444,4.333333333333333,axial,rectangular
130.0,90.0,0.0,4.0,0.0,495.0,77.6,390.0,0.0,0.0,1806.0,0.0,32.5,10004.0,1632.0,56.43024101829304,4.429054373903121,0.33333333333333337,1.0406146819622668,12.950396073217423,14.969994680718518,0.19982711422754632,0.0,0.0,0.0,1584.1504,1.1400432686189392,1.4444444444444444,4.333333333333333,axial,rectangular
160.0,80.0,0.0,4.0,0.0,495.0,77.6,480.0,0.0,0.0,1878.0,0.0,40.0,10944.0,1792.0,59.02188911239122,4.649098868295539,0.33333333333333337,1.0444926749864352,12.996895301131875,20.732583051805193,0.2715164909969956,0.0,0.0,0.0,1736.2944,1.0816138092710545,2.0,6.0,axial,rectangular
160.0,80.0,0.0,4.0,0.0,495.0,77.6,480.0,0.0,0.0,1858.0,0.0,40.0,10944.0,1792.0,59.02188911239122,4.649098868295539,0.33333333333333337,1.0444926749864352,12.996895301131875,20.732583051805193,0.2715164909969956,0.0,0.0,0.0,1736.2944,1.0700950253597548,2.0,6.0,axial,rectangular
162.9,101.5,0.0,2.0,0.0,305.1,49.4,480.0,0.0,0.0,1068.0,0.0,81.45,15492.75,1025.6,70.22460743339136,2.287144086234875,0.33333333333333337,0.40885071161337905,3.312265629832283,16.374030191898633,0.1984457269087431,0.0,0.0,0.0,1078.2524099999998,0.9904916419338216,1.6049261083743842,4.729064039408867,axial,rectangular
163.9,100.3,0.0,1.99,0.0,305.1,49.4,480.0,0.0,0.0,1080.0,0.0,82.36180904522614,15403.4944,1019.8352,70.02202902870394,2.2808628618344358,0.33333333333333337,0.408908371080304,3.3127253846567895,16.569964901566692,0.20061891456856273,0.0,0.0,0.0,1072.08434288,1.0073834275937057,1.634097706879362,4.785643070787637,axial,rectangular
160.8,102.7,0.0,2.04,0.0,305.1,49.4,480.0,0.0,0.0,1080.0,0.0,78.82352941176471,15455.726400000001,1041.7872,70.14064806709308,2.3253555230838714,0.33333333333333337,0.4162985082690396,3.3716348966638625,16.1823809360192,0.19588910136364918,0.0,0.0,0.0,1081.36215888,0.9987403305462337,1.5657254138266796,4.673807205452775,axial,rectangular
161.4,105.9,0.0,2.96,0.0,255.1,49.4,480.0,0.0,0.0,1420.0,0.0,54.52702702702703,15544.890400000002,1512.3232,70.34267761440064,3.3423257419717203,0.33333333333333326,0.502389391093556,4.040350873243959,15.68520499589082,0.17496394388140366,0.0,0.0,0.0,1153.7112340800002,1.2308105859195742,1.5240793201133145,4.53257790368272,axial,rectangular
158.2,105.7,0.0,2.93,0.0,255.1,49.4,480.0,0.0,0.0,1440.0,0.0,53.99317406143344,15209.625599999998,1477.7748,69.57998414511222,3.301869028550584,0.33333333333333326,0.5017336655577231,4.035196805193213,15.714858799129003,0.1755292645879039,0.0,0.0,0.0,1128.3358561199996,1.276215758091494,1.4966887417218542,4.541154210028382,axial,rectangular
159.1,103.3,0.0,4.8,0.0,347.3,49.4,480.0,0.0,0.0,1875.0,0.0,33.145833333333336,14008.15,2334.72,66.77523966370669,5.350325080123824,0.33333333333333326,1.1717416152520002,9.275733089515938,16.051308853060625,0.17838684533827648,0.0,0.0,0.0,1502.850866,1.2476287850107943,1.5401742497579864,4.646660212971927,axial,rectangular
156.7,102.4,0.0,4.8,0.0,347.3,49.4,480.0,0.0,0.0,1915.0,0.0,32.645833333333336,13650.880000000001,2303.0400000000004,65.91820734143629,5.343917657649328,0.33333333333333326,1.186092791407768,9.385078252550125,16.19127809776163,0.179806547301323,0.0,0.0,0.0,1474.1992640000003,1.2990102808788266,1.5302734374999998,4.6875,axial,rectangular
158.8,104.4,0.0,4.85,0.0,347.3,49.4,480.0,0.0,0.0,1820.0,0.0,32.74226804123712,14119.770000000002,2364.86,67.04075164883895,5.396950544714244,0.33333333333333326,1.1774857161185022,9.319510288295511,15.881644311461294,0.17656255284517747,0.0,0.0,0.0,1518.8325160000002,1.198288804609711,1.5210727969348659,4.597701149425287,axial,rectangular
188.4,121.6,0.0,4.88,0.0,347.3,49.4,480.0,0.0,0.0,2260.0,0.0,38.606557377049185,19979.0976,2835.0848,79.74675092510569,5.470499694239223,0.33333333333333337,0.997626598052667,7.941408361550183,13.645627242177913,0.1541066715556177,0.0,0.0,0.0,1971.5923724800002,1.1462815699358897,1.549342105263158,3.947368421052632,axial,rectangular
190.9,120.4,0.0,4.83,0.0,347.3,49.4,570.0,0.0,0.0,2510.0,0.0,39.523809523809526,20070.517600000003,2820.5268,79.92899456959138,5.431685708813731,0.33333333333333326,0.9879830466512627,7.867084432581657,16.366491451322062,0.18475184071022832,0.0,0.0,0.0,1971.0525270800001,1.2734313091688223,1.585548172757475,4.73421926910299,axial,rectangular
160.2,102.1,0.0,2.0,0.0,305.1,58.6,570.0,0.0,0.0,1555.0,0.0,80.1,15323.219999999998,1017.1999999999998,69.83933285884956,2.2808254215877923,0.33333333333333326,0.34562162374973426,3.3213367865968397,19.32979362181116,0.24533962520562816,0.0,0.0,0.0,1208.288412,1.286944395524005,1.5690499510284035,5.5827619980411365,axial,rectangular
162.8,99.6,0.0,2.13,0.0,305.1,58.6,480.0,0.0,0.0,1460.0,0.0,76.43192488262912,15115.2036,1081.5287999999998,69.36367015636372,2.4386978184692083,0.33333333333333337,0.3725363703793854,3.5755831197978285,16.685120825006344,0.20896867073690245,0.0,0.0,0.0,1215.72536784,1.2009291231571542,1.6345381526104419,4.819277108433735,axial,rectangular
162.3,98.5,0.0,2.0,0.0,305.1,58.6,480.0,0.0,0.0,1545.0,0.0,81.15,14959.35,1011.2,69.00513746007242,2.294118866992733,0.33333333333333337,0.35194024269935353,3.381079979851635,16.872451605154982,0.2130256673231684,0.0,0.0,0.0,1185.13503,1.3036489183852746,1.6477157360406092,4.873096446700508,axial,rectangular
159.1,105.1,0.0,2.93,0.0,255.1,58.6,480.0,0.0,0.0,1610.0,0.0,54.30034129692832,15207.537599999998,1479.5328,69.57520795938534,3.3059245768541103,0.33333333333333337,0.4235245027439551,4.040430417147948,15.80457222967618,0.18459361361551543,0.0,0.0,0.0,1268.5905206399998,1.2691250437436346,1.5137963843958135,4.567078972407232,axial,rectangular
163.8,102.2,0.0,2.93,0.0,255.1,58.6,480.0,0.0,0.0,1680.0,0.0,55.90443686006826,15215.9396,1490.0808000000002,69.59442508028522,3.328077976782737,0.33333333333333337,0.42630839570367385,4.066382668333299,16.253057495538442,0.1889819638790065,0.0,0.0,0.0,1271.77367264,1.320989761104731,1.6027397260273972,4.6966731898238745,axial,rectangular
162.6,104.5,0.0,3.04,0.0,255.1,58.6,480.0,0.0,0.0,1640.0,0.0,53.48684210526316,15404.6984,1550.0352000000003,70.02476557904083,3.43855399265081,0.33333333333333326,0.43802732492311036,4.175547114280615,15.894345137861349,0.18429716321379644,0.0,0.0,0.0,1298.1293057599999,1.263356425837601,1.5559808612440191,4.5933014354066986,axial,rectangular
156.9,103.4,0.0,4.71,0.0,347.3,58.6,480.0,0.0,0.0,2090.0,0.0,33.31210191082803,13860.170400000003,2274.5532,66.42160237838249,5.243186972615547,0.33333333333333337,0.9726009664063918,9.138386560926184,16.036897206801136,0.184699617343466,0.0,0.0,0.0,1602.1583118000003,1.3044903144758004,1.5174081237911026,4.6421663442940035,axial,rectangular
162.0,106.9,0.0,4.81,0.0,347.3,58.6,480.0,0.0,0.0,2320.0,0.0,33.679833679833685,14823.526399999999,2401.7291999999993,68.691156644989,5.355917230503891,0.33333333333333326,0.9602397374415249,9.026441175280922,15.51281569712067,0.1789355901125825,0.0,0.0,0.0,1702.7791981999997,1.3624784719313354,1.5154349859681946,4.490177736202058,axial,rectangular
158.9,102.6,0.0,4.74,0.0,347.3,58.6,480.0,0.0,0.0,2060.0,0.0,33.52320675105485,13913.9904,2299.2792,66.55043726818296,5.288577208931869,0.33333333333333326,0.9793708611736254,9.199653375982425,16.16159326624483,0.18574803908315163,0.0,0.0,0.0,1613.8995036,1.2764115704880747,1.5487329434697856,4.678362573099416,axial,rectangular
164.6,119.7,0.0,2.01,0.0,305.1,58.6,480.0,0.0,0.0,1800.0,0.0,81.8905472636816,18575.8944,1110.5651999999998,76.89532386449852,2.265239010191763,0.33333333333333326,0.31127118473164245,2.99595340468893,13.885436263812597,0.18020877561295698,0.0,0.0,0.0,1427.3808543600003,1.2610509623285315,1.3751044277360065,4.010025062656641,axial,rectangular
194.8,121.0,0.0,4.72,0.0,347.3,49.4,570.0,0.0,0.0,2700.0,0.0,41.27118644067797,20678.7616,2802.9248,81.1310929996493,5.323825457240517,0.33333333333333337,0.9529382384596754,7.59661313945988,16.287618514270434,0.18440476402776534,0.0,0.0,0.0,1994.98660608,1.3533925449781834,1.6099173553719008,4.710743801652892,axial,rectangular
189.6,121.7,0.0,4.81,0.0,347.3,49.4,570.0,0.0,0.0,2680.0,0.0,39.41787941787942,20172.1584,2809.6171999999997,80.13112656381038,5.398554690929586,0.33333333333333337,0.9792027343567704,7.799374702275452,16.192064857512705,0.18316595780529285,0.0,0.0,0.0,1972.28467852,1.3588302080260892,1.5579293344289236,4.683648315529991,axial,rectangular
162.7,100.7,0.0,2.97,0.0,255.1,49.4,480.0,0.0,0.0,1080.0,0.0,54.781144781144775,14854.5776,1494.0288,68.76306352369916,3.375158262311004,0.33333333333333326,0.5193763526203019,4.173766305117148,16.494313591771867,0.18236745230049542,0.0,0.0,0.0,1114.94288032,0.9686594883587479,1.6156901688182719,4.766633565044687,axial,rectangular
149.3,149.3,0.0,3.64,0.0,289.0,44.0,1350.0,0.0,0.0,1552.0,0.0,41.01648351648352,20169.6804,2067.8112,80.12620465545236,4.007102781073655,0.33333333333333337,0.6733750688123311,4.81761952372504,31.285829529728897,0.3546723935755426,0.0,0.0,0.0,1485.0633744000002,1.0450732451920066,1.0,9.042196918955122,axial,square
200.6,99.6,0.0,3.56,0.0,289.0,44.0,1800.0,0.0,0.0,1461.0,0.0,56.34831460674157,17893.030399999996,2036.0351999999998,75.46872511250673,4.178111628730491,0.33333333333333337,0.7473887364444529,5.333221405745856,62.52477312041688,0.6673737429598317,0.0,0.0,0.0,1375.7075103999998,1.0619989997548247,2.0140562248995986,18.072289156626507,axial,rectangular
114.3,114.3,0.0,9.627,0.0,254.072,32.13,406.4,0.0,0.0,2442.074,0.0,11.872857588033654,9033.742115999998,3660.031368,53.62396315788004,9.941385837739098,0.33333333333333337,3.203783788764684,15.700864774015855,12.140798007984893,0.11165674718808344,0.0,0.0,0.0,1220.1656239175759,2.0014282914800146,1.0,3.5555555555555554,axial,square
114.859,114.859,0.0,4.394,0.0,254.072,32.13,406.4,0.0,0.0,896.761,0.0,26.139963586709147,11251.057041,1864.3038960000001,59.84415331649406,4.7681446392032285,0.33333333333333337,1.3102961392509958,6.747816217259698,12.220933589241914,0.11921820771499261,0.0,0.0,0.0,835.163882191842,1.0737545278496714,1.0,3.5382512471813268,axial,square
76.2,76.2,0.0,3.353,0.0,324.054,35.853,1727.2,0.0,0.0,355.858,0.0,22.725917089173873,4829.416036,932.053528,39.207790919067776,3.616649779769311,0.33333333333333337,1.7443680371763524,9.963919587245394,78.21498127452385,0.8246527451011858,0.0,0.0,0.0,475.18472710122,0.7488834966789621,1.0,22.666666666666668,axial,square
76.2,76.2,0.0,3.353,0.0,324.054,34.026,1422.4,0.0,0.0,385.216,0.0,22.725917089173873,4829.416036,932.053528,39.207790919067776,3.616649779769311,0.33333333333333337,1.8380305424347192,9.963919587245394,64.41233752019612,0.6741444734392955,0.0,0.0,0.0,466.361384003448,0.8260032095563726,1.0,18.666666666666668,axial,square
76.2,76.2,0.0,3.353,0.0,324.054,46.746,1117.6,0.0,0.0,422.581,0.0,22.725917089173873,4829.416036,932.053528,39.207790919067776,3.616649779769311,0.33333333333333337,1.3378861771463604,9.963919587245394,50.609693765868364,0.556263454438168,0.0,0.0,0.0,527.7915559813681,0.8006588874167547,1.0,14.666666666666664,axial,square
76.2,76.2,0.0,3.353,0.0,324.054,45.057,812.8,0.0,0.0,462.615,0.0,22.725917089173873,4829.416036,932.053528,39.207790919067776,3.616649779769311,0.33333333333333337,1.3880379793790922,9.963919587245394,36.80705001154063,0.40205369203473534,0.0,0.0,0.0,519.634672296564,0.8902696926581876,1.0,10.666666666666666,axial,square
76.2,76.2,0.0,3.353,0.0,324.054,40.851,508.0,0.0,0.0,505.763,0.0,22.725917089173873,4829.416036,932.053528,39.207790919067776,3.616649779769311,0.33333333333333337,1.53094972551183,9.963919587245394,23.004406257212896,0.24733641596949518,0.0,0.0,0.0,499.32214844914796,1.0128991905743752,1.0,6.666666666666666,axial,square
76.2,76.2,0.0,3.353,0.0,324.054,40.851,254.0,0.0,0.0,511.545,0.0,22.725917089173873,4829.416036,932.053528,39.207790919067776,3.616649779769311,0.33333333333333337,1.53094972551183,9.963919587245394,11.502203128606448,0.12366820798474759,0.0,0.0,0.0,499.32214844914796,1.0244788892077292,1.0,3.333333333333333,axial,square
120.0,80.0,0.0,5.0,0.0,357.5,35.7,200.0,0.0,0.0,850.0,0.0,24.0,7700.0,1800.0,49.507435033691536,5.4829633895424195,0.33333333333333337,2.3409363745498197,13.197744341682943,8.61503047005639,0.08995293294149757,0.0,0.0,0.0,918.39,0.9255327257483205,1.5,2.5,axial,rectangular
120.0,80.0,0.0,5.0,0.0,341.0,38.8,200.0,0.0,0.0,900.0,0.0,24.0,7700.0,1800.0,49.507435033691536,5.4829633895424195,0.33333333333333337,2.0544918998527244,12.588617679759114,8.61503047005639,0.08944825323584557,0.0,0.0,0.0,912.56,0.9862365214342071,1.5,2.5,axial,rectangular
120.0,80.0,0.0,5.0,0.0,341.0,40.5,200.0,0.0,0.0,920.0,0.0,24.0,7700.0,1800.0,49.507435033691536,5.4829633895424195,0.33333333333333337,1.9682539682539681,12.588617679759114,8.61503047005639,0.08997109337980555,0.0,0.0,0.0,925.65,0.9938961810619565,1.5,2.5,axial,rectangular
120.0,80.0,0.0,5.0,0.0,362.6,39.1,200.0,0.0,0.0,950.0,0.0,24.0,7700.0,1800.0,49.507435033691536,5.4829633895424195,0.33333333333333337,2.1678679376889094,13.38601985536849,8.61503047005639,0.09142360454143886,0.0,0.0,0.0,953.75,0.9960681520314548,1.5,2.5,axial,rectangular
120.0,80.0,0.0,5.0,0.0,362.6,36.0,200.0,0.0,0.0,955.0,0.0,24.0,7700.0,1800.0,49.507435033691536,5.4829633895424195,0.33333333333333337,2.3545454545454545,13.38601985536849,8.61503047005639,0.09049203947620134,0.0,0.0,0.0,929.88,1.0270142383963523,1.5,2.5,axial,rectangular
150.0,100.0,0.0,5.0,0.0,346.7,38.5,100.0,0.0,0.0,1370.0,0.0,30.0,12600.0,2300.0,63.330123684671285,5.537991609261958,0.33333333333333337,1.643805400948258,10.10588947365792,3.4525353003264136,0.03656746626872544,0.0,0.0,0.0,1282.51,1.068217791674139,1.5,1.0,axial,rectangular
150.0,100.0,0.0,5.0,0.0,346.7,38.5,200.0,0.0,0.0,1210.0,0.0,30.0,12600.0,2300.0,63.330123684671285,5.537991609261958,0.33333333333333337,1.643805400948258,10.10588947365792,6.905070600652827,0.07313493253745088,0.0,0.0,0.0,1282.51,0.9434624291428527,1.5,2.0,axial,rectangular
150.0,100.0,0.0,5.0,0.0,346.7,38.3,100.0,0.0,0.0,1340.0,0.0,30.0,12600.0,2300.0,63.330123684671285,5.537991609261958,0.33333333333333337,1.6523892411620873,10.10588947365792,3.4525353003264136,0.03653879998676488,0.0,0.0,0.0,1279.99,1.0468831787748343,1.5,1.0,axial,rectangular
