Repository: Serali-Nerri/xgboost

# CFST柱极限承载力预测 - XGBoost ML管道

## 项目概述

本项目是一个完整的机器学习管道，用于预测混凝土填充钢管（CFST）柱的极限承载力。采用XGBoost算法，提供从数据加载、预处理、模型训练、评估到预测的全流程解决方案。

### 核心特性

- **模块化设计**：清晰的模块分离，便于维护和扩展
- **特征工程支持**：处理无量纲参数，剔除几何参数实现多截面统一预测
- **自动化超参数优化**：集成Optuna框架进行超参数搜索，支持持久化存储和断点续训
- **智能参数加载**：自动加载最优参数，无需手动配置
- **特征选择**：迭代剔除法自动寻找最优特征子集
- **多维度评估**：集成R²、RMSE、MAE、MAPE、COV等工程指标
- **可视化分析**：提供预测散点图、特征重要性图和学习曲线
- **COV稳定性指标**：特别添加变异系数评估模型预测稳定性

---

## 环境要求

### 系统要求
- Python 3.8+
- 8GB+ RAM（推荐16GB）
- 5GB+ 可用磁盘空间

### Python依赖
- pandas &gt;= 1.5.0
- numpy &gt;= 1.23.0
- xgboost &gt;= 1.7.0
- scikit-learn &gt;= 1.2.0
- matplotlib &gt;= 3.6.0
- seaborn &gt;= 0.12.0
- optuna &gt;= 3.0.0
- joblib &gt;= 1.2.0

---

File: data/processed/2026.3.11-new_feature_parameters_raw.csv (part 18 of 84)
b (mm),h (mm),r0 (mm),t (mm),R (%),fy (MPa),fc (MPa),L (mm),e1 (mm),e2 (mm),Nexp (kN),r0/h,b/t,Ac (mm^2),As (mm^2),Re (mm),te (mm),ke,xi,sigma_re (MPa),lambda,lambda_bar,e/h,e1/e2,e_bar,Npl (kN),psi,b/h,L/h,axial_flag,section_family
150.0,100.0,0.0,5.0,0.0,346.7,38.3,200.0,0.0,0.0,1200.0,0.0,30.0,12600.0,2300.0,63.330123684671285,5.537991609261958,0.33333333333333337,1.6523892411620873,10.10588947365792,6.905070600652827,0.07307759997352976,0.0,0.0,0.0,1279.99,0.9375073242759709,1.5,2.0,axial,rectangular
150.0,100.0,0.0,5.0,0.0,340.0,38.7,100.0,0.0,0.0,1300.0,0.0,30.0,12600.0,2300.0,63.330123684671285,5.537991609261958,0.33333333333333337,1.6037078052581926,9.910592503731449,3.4525353003264136,0.03637601525836416,0.0,0.0,0.0,1269.62,1.0239284195271028,1.5,1.0,axial,rectangular
150.0,100.0,0.0,5.0,0.0,340.0,38.7,200.0,0.0,0.0,1190.0,0.0,30.0,12600.0,2300.0,63.330123684671285,5.537991609261958,0.33333333333333337,1.6037078052581926,9.910592503731449,6.905070600652827,0.07275203051672832,0.0,0.0,0.0,1269.62,0.937288322490194,1.5,2.0,axial,rectangular
150.0,100.0,0.0,5.0,0.0,340.0,39.6,100.0,0.0,0.0,1320.0,0.0,30.0,12600.0,2300.0,63.330123684671285,5.537991609261958,0.33333333333333337,1.567259900593234,9.910592503731449,3.4525353003264136,0.036505733698189706,0.0,0.0,0.0,1280.96,1.0304771421433925,1.5,1.0,axial,rectangular
150.0,100.0,0.0,5.0,0.0,340.0,39.6,200.0,0.0,0.0,1200.0,0.0,30.0,12600.0,2300.0,63.330123684671285,5.537991609261958,0.33333333333333337,1.567259900593234,9.910592503731449,6.905070600652827,0.07301146739637941,0.0,0.0,0.0,1280.96,0.9367974019485386,1.5,2.0,axial,rectangular
150.0,100.0,0.0,5.0,0.0,346.7,38.5,2940.0,0.0,0.0,1003.0,0.0,30.0,12600.0,2300.0,63.330123684671285,5.537991609261958,0.33333333333333337,1.643805400948258,10.10588947365792,101.50453782959656,1.075083508300528,0.0,0.0,0.0,1282.51,0.782060178868001,1.5,29.4,axial,rectangular
130.0,130.0,0.0,2.65,0.0,340.1,22.0,780.0,0.0,0.0,760.0,0.0,49.05660377358491,15550.09,1321.82,70.35444106840521,2.9292252686658315,0.33333333333333337,1.314084712400671,4.720050356189177,20.767329143713052,0.2188918008027195,0.0,0.0,0.0,791.652962,0.960016618999273,1.0,6.0,axial,square
130.0,130.0,0.0,2.65,0.0,340.1,22.0,780.0,0.0,0.0,770.0,0.0,49.05660377358491,15550.09,1321.82,70.35444106840521,2.9292252686658315,0.33333333333333337,1.314084712400671,4.720050356189177,20.767329143713052,0.2188918008027195,0.0,0.0,0.0,791.652962,0.9726484166176845,1.0,6.0,axial,square
130.0,130.0,0.0,2.65,0.0,340.1,22.0,780.0,0.0,0.0,690.0,0.0,49.05660377358491,15550.09,1321.82,70.35444106840521,2.9292252686658315,0.33333333333333337,1.314084712400671,4.720050356189177,20.767329143713052,0.2188918008027195,0.0,0.0,0.0,791.652962,0.8715940356703926,1.0,6.0,axial,square
130.0,130.0,0.0,2.65,0.0,340.1,22.0,780.0,0.0,0.0,739.0,0.0,49.05660377358491,15550.09,1321.82,70.35444106840521,2.9292252686658315,0.33333333333333337,1.314084712400671,4.720050356189177,20.767329143713052,0.2188918008027195,0.0,0.0,0.0,791.652962,0.933489844000609,1.0,6.0,axial,square
360.0,240.0,0.0,2.65,0.0,340.1,22.0,1440.0,0.0,0.0,2300.0,0.0,135.8490566037736,83248.09,3123.8199999999997,162.78418244079478,3.0260489732425526,0.33333333333333337,0.5800903944299066,2.1074104383045147,20.781230714276766,0.22731426991815928,0.0,0.0,0.0,2893.869162,0.7947836862155968,1.5,6.0,axial,rectangular
360.0,240.0,0.0,2.65,0.0,340.1,22.0,1440.0,0.0,0.0,2250.0,0.0,135.8490566037736,83248.09,3123.8199999999997,162.78418244079478,3.0260489732425526,0.33333333333333337,0.5800903944299066,2.1074104383045147,20.781230714276766,0.22731426991815928,0.0,0.0,0.0,2893.869162,0.7775057799935186,1.5,6.0,axial,rectangular
360.0,240.0,0.0,2.65,0.0,340.1,22.0,1440.0,0.0,0.0,1610.0,0.0,135.8490566037736,83248.09,3123.8199999999997,162.78418244079478,3.0260489732425526,0.33333333333333337,0.5800903944299066,2.1074104383045147,20.781230714276766,0.22731426991815928,0.0,0.0,0.0,2893.869162,0.5563485803509177,1.5,6.0,axial,rectangular
360.0,240.0,0.0,2.65,0.0,340.1,22.0,1440.0,0.0,0.0,1600.0,0.0,135.8490566037736,83248.09,3123.8199999999997,162.78418244079478,3.0260489732425526,0.33333333333333337,0.5800903944299066,2.1074104383045147,20.781230714276766,0.22731426991815928,0.0,0.0,0.0,2893.869162,0.5528929991065021,1.5,6.0,axial,rectangular
195.0,130.0,0.0,2.65,0.0,340.1,22.0,780.0,0.0,0.0,980.0,0.0,73.58490566037736,23655.59,1666.32,86.77446721536478,3.004228977307747,0.33333333333333337,1.0889515908770977,3.924880624337425,20.77309092332857,0.21533802093349516,0.0,0.0,0.0,1087.138412,0.9014491523642345,1.5,6.0,axial,rectangular
195.0,130.0,0.0,2.65,0.0,340.1,22.0,780.0,0.0,0.0,960.0,0.0,73.58490566037736,23655.59,1666.32,86.77446721536478,3.004228977307747,0.33333333333333337,1.0889515908770977,3.924880624337425,20.77309092332857,0.21533802093349516,0.0,0.0,0.0,1087.138412,0.8830522308874135,1.5,6.0,axial,rectangular
195.0,130.0,0.0,2.65,0.0,340.1,22.0,780.0,0.0,0.0,880.0,0.0,73.58490566037736,23655.59,1666.32,86.77446721536478,3.004228977307747,0.33333333333333337,1.0889515908770977,3.924880624337425,20.77309092332857,0.21533802093349516,0.0,0.0,0.0,1087.138412,0.809464544980129,1.5,6.0,axial,rectangular
195.0,130.0,0.0,2.65,0.0,340.1,22.0,780.0,0.0,0.0,900.0,0.0,73.58490566037736,23655.59,1666.32,86.77446721536478,3.004228977307747,0.33333333333333337,1.0889515908770977,3.924880624337425,20.77309092332857,0.21533802093349516,0.0,0.0,0.0,1087.138412,0.8278614664569501,1.5,6.0,axial,rectangular
195.0,130.0,0.0,2.65,0.0,340.1,22.0,2340.0,0.0,0.0,890.0,0.0,73.58490566037736,23655.59,1666.32,86.77446721536478,3.004228977307747,0.33333333333333337,1.0889515908770977,3.924880624337425,62.31927276998571,0.6460140628004855,0.0,0.0,0.0,1087.138412,0.8186630057185396,1.5,18.0,axial,rectangular
195.0,130.0,0.0,2.65,0.0,340.1,22.0,2340.0,0.0,0.0,815.0,0.0,73.58490566037736,23655.59,1666.32,86.77446721536478,3.004228977307747,0.33333333333333337,1.0889515908770977,3.924880624337425,62.31927276998571,0.6460140628004855,0.0,0.0,0.0,1087.138412,0.7496745501804604,1.5,18.0,axial,rectangular
195.0,130.0,0.0,2.65,0.0,340.1,22.0,2340.0,0.0,0.0,645.0,0.0,73.58490566037736,23655.59,1666.32,86.77446721536478,3.004228977307747,0.33333333333333337,1.0889515908770977,3.924880624337425,62.31927276998571,0.6460140628004855,0.0,0.0,0.0,1087.138412,0.5933007176274809,1.5,18.0,axial,rectangular
195.0,130.0,0.0,2.65,0.0,340.1,22.0,2340.0,0.0,0.0,625.0,0.0,73.58490566037736,23655.59,1666.32,86.77446721536478,3.004228977307747,0.33333333333333337,1.0889515908770977,3.924880624337425,62.31927276998571,0.6460140628004855,0.0,0.0,0.0,1087.138412,0.5749037961506598,1.5,18.0,axial,rectangular
135.0,90.0,0.0,2.65,0.0,340.1,22.0,540.0,0.0,0.0,580.0,0.0,50.943396226415096,10985.59,1136.32,59.133931905140464,2.9830850260528265,0.33333333333333337,1.5990469498514128,5.718923042853803,20.76056946339489,0.20936363299908847,0.0,0.0,0.0,628.145412,0.9233530786339645,1.5,6.0,axial,rectangular
135.0,90.0,0.0,2.65,0.0,340.1,22.0,540.0,0.0,0.0,592.0,0.0,50.943396226415096,10985.59,1136.32,59.133931905140464,2.9830850260528265,0.33333333333333337,1.5990469498514128,5.718923042853803,20.76056946339489,0.20936363299908847,0.0,0.0,0.0,628.145412,0.9424569354332879,1.5,6.0,axial,rectangular
135.0,90.0,0.0,2.65,0.0,340.1,22.0,540.0,0.0,0.0,570.0,0.0,50.943396226415096,10985.59,1136.32,59.133931905140464,2.9830850260528265,0.33333333333333337,1.5990469498514128,5.718923042853803,20.76056946339489,0.20936363299908847,0.0,0.0,0.0,628.145412,0.9074331979678617,1.5,6.0,axial,rectangular
135.0,90.0,0.0,2.65,0.0,340.1,22.0,540.0,0.0,0.0,552.0,0.0,50.943396226415096,10985.59,1136.32,59.133931905140464,2.9830850260528265,0.33333333333333337,1.5990469498514128,5.718923042853803,20.76056946339489,0.20936363299908847,0.0,0.0,0.0,628.145412,0.8787774127688766,1.5,6.0,axial,rectangular
240.0,120.0,0.0,2.65,0.0,340.1,22.0,720.0,0.0,0.0,1140.0,0.0,90.56603773584906,26920.09,1851.8199999999997,92.56851940026588,3.130923635680091,0.33333333333333337,1.0634234033865684,3.834374563453518,20.774471112401393,0.2118693933629471,0.0,0.0,0.0,1222.045962,0.9328618034417269,2.0,6.0,axial,rectangular
240.0,120.0,0.0,2.65,0.0,340.1,22.0,720.0,0.0,0.0,1032.0,0.0,90.56603773584906,26920.09,1851.8199999999997,92.56851940026588,3.130923635680091,0.33333333333333337,1.0634234033865684,3.834374563453518,20.774471112401393,0.2118693933629471,0.0,0.0,0.0,1222.045962,0.844485422063037,2.0,6.0,axial,rectangular
240.0,120.0,0.0,2.65,0.0,340.1,22.0,720.0,0.0,0.0,968.0,0.0,90.56603773584906,26920.09,1851.8199999999997,92.56851940026588,3.130923635680091,0.33333333333333337,1.0634234033865684,3.834374563453518,20.774471112401393,0.2118693933629471,0.0,0.0,0.0,1222.045962,0.7921142330978874,2.0,6.0,axial,rectangular
100.0,60.0,0.0,2.93,0.0,293.5,34.3,600.0,0.0,0.0,490.0,0.0,34.129692832764505,5096.7396,868.9208000000001,40.27831428926015,3.2983845638556843,0.33333333333333326,1.4588200832280225,8.011555652001487,34.54174402082211,0.34091491130479423,0.0,0.0,0.0,429.84642307999997,1.1399420204290143,1.6666666666666667,10.0,axial,rectangular
100.0,80.0,0.0,2.93,0.0,293.5,34.3,600.0,0.0,0.0,680.0,0.0,34.129692832764505,6979.5396,986.1208,47.1344508368482,3.219778928909598,0.33333333333333337,1.208975024831794,6.683046044219474,25.924941586240845,0.2657443429925609,0.0,0.0,0.0,528.8246630799999,1.2858704358444992,1.25,7.5,axial,rectangular
120.0,60.0,0.0,2.93,0.0,293.5,34.3,600.0,0.0,0.0,570.0,0.0,40.955631399317404,6179.5396,986.1208,44.350970076698744,3.407804471604898,0.33333333333333337,1.3654883061554441,7.517239650649874,34.55830917931798,0.33920304976782206,0.0,0.0,0.0,501.38466308,1.1368516868834735,2.0,10.0,axial,rectangular
120.0,90.0,0.0,2.93,0.0,293.5,34.3,600.0,0.0,0.0,825.0,0.0,40.955631399317404,9603.7396,1161.9208,55.289829616438176,3.2491841830557675,0.33333333333333337,1.0352616726369683,5.749312693627493,23.057266763805377,0.23898988097314033,0.0,0.0,0.0,670.43202308,1.2305498120598515,1.3333333333333333,6.666666666666667,axial,rectangular
120.0,120.0,0.0,2.65,0.0,340.0,20.1,360.0,0.0,0.0,640.0,0.0,45.28301886792453,13156.09,1215.82,64.71254523292765,2.9241388692936994,0.33333333333333337,1.563238732232473,5.121146201154084,10.382163791811417,0.10745895734870377,0.0,0.0,0.0,677.8162090000001,0.9442087567427883,1.0,3.0,axial,square
120.0,120.0,0.0,2.65,0.0,340.0,20.1,360.0,0.0,0.0,664.0,0.0,45.28301886792453,13156.09,1215.82,64.71254523292765,2.9241388692936994,0.33333333333333337,1.563238732232473,5.121146201154084,10.382163791811417,0.10745895734870377,0.0,0.0,0.0,677.8162090000001,0.9796165851206429,1.0,3.0,axial,square
120.0,120.0,0.0,2.65,0.0,340.0,36.0,360.0,0.0,0.0,816.0,0.0,45.28301886792453,13156.09,1215.82,64.71254523292765,2.9241388692936994,0.33333333333333337,0.8728082921631308,5.121146201154084,10.382163791811417,0.11828474626912075,0.0,0.0,0.0,886.9980400000001,0.9199569369961629,1.0,3.0,axial,square
120.0,120.0,0.0,2.65,0.0,340.0,36.0,360.0,0.0,0.0,812.0,0.0,45.28301886792453,13156.09,1215.82,64.71254523292765,2.9241388692936994,0.33333333333333337,0.8728082921631308,5.121146201154084,10.382163791811417,0.11828474626912075,0.0,0.0,0.0,886.9980400000001,0.9154473441677503,1.0,3.0,axial,square
120.0,120.0,0.0,2.65,0.0,340.0,36.0,1400.0,0.0,0.0,769.0,0.0,45.28301886792453,13156.09,1215.82,64.71254523292765,2.9241388692936994,0.33333333333333337,0.8728082921631308,5.121146201154084,40.375081412599954,0.4599962354910251,0.0,0.0,0.0,886.9980400000001,0.8669692212623152,1.0,11.666666666666666,axial,square
120.0,120.0,0.0,2.65,0.0,340.0,36.0,1400.0,0.0,0.0,730.0,0.0,45.28301886792453,13156.09,1215.82,64.71254523292765,2.9241388692936994,0.33333333333333337,0.8728082921631308,5.121146201154084,40.375081412599954,0.4599962354910251,0.0,0.0,0.0,886.9980400000001,0.8230006911852927,1.0,11.666666666666666,axial,square
200.0,100.0,0.0,5.0,0.0,360.0,33.4,2000.0,0.0,0.0,1242.0,0.0,40.0,17100.0,2800.0,73.77736139048902,5.811373585369424,0.33333333333333337,1.7648912700913961,9.452287491732275,69.10861017268398,0.7173545841146346,0.0,0.0,0.0,1579.14,0.7865040465063262,2.0,20.0,axial,rectangular
200.0,100.0,0.0,5.0,0.0,360.0,33.4,2000.0,0.0,0.0,1242.0,0.0,40.0,17100.0,2800.0,73.77736139048902,5.811373585369424,0.33333333333333337,1.7648912700913961,9.452287491732275,69.10861017268398,0.7173545841146346,0.0,0.0,0.0,1579.14,0.7865040465063262,2.0,20.0,axial,rectangular
200.0,100.0,0.0,5.0,0.0,360.0,10.0,2000.0,0.0,0.0,1062.0,0.0,40.0,17100.0,2800.0,73.77736139048902,5.811373585369424,0.33333333333333337,5.894736842105263,9.452287491732275,69.10861017268398,0.6422248894767562,0.0,0.0,0.0,1179.0,0.9007633587786259,2.0,20.0,axial,rectangular
200.0,100.0,0.0,5.0,0.0,360.0,10.0,2000.0,0.0,0.0,1022.0,0.0,40.0,17100.0,2800.0,73.77736139048902,5.811373585369424,0.33333333333333337,5.894736842105263,9.452287491732275,69.10861017268398,0.6422248894767562,0.0,0.0,0.0,1179.0,0.8668363019508057,2.0,20.0,axial,rectangular
140.0,140.0,0.0,4.0,0.0,366.0,33.4,2100.0,0.0,0.0,1011.0,0.0,35.0,17424.0,2112.0,74.47302502830384,4.38445360553618,0.33333333333333337,1.3282525857376157,7.182511247154541,51.87661971899661,0.5807083912468866,0.0,0.0,0.0,1354.9536,0.7461510121084589,1.0,15.0,axial,square
140.0,140.0,0.0,4.0,0.0,366.0,10.0,2100.0,0.0,0.0,716.0,0.0,35.0,17424.0,2112.0,74.47302502830384,4.38445360553618,0.33333333333333337,4.4363636363636365,7.182511247154541,51.87661971899661,0.5129431849452132,0.0,0.0,0.0,947.232,0.7558866254518428,1.0,15.0,axial,square
140.0,140.0,0.0,5.0,0.0,362.0,33.4,2100.0,0.0,0.0,1248.0,0.0,28.0,16900.0,2600.0,73.34464586120832,5.440141887340687,0.33333333333333337,1.6674343620451404,8.950125534470677,51.82879981049067,0.5687686295167107,0.0,0.0,0.0,1505.66,0.8288723881885685,1.0,15.0,axial,square
140.0,140.0,0.0,5.0,0.0,362.0,10.0,2100.0,0.0,0.0,1005.0,0.0,28.0,16900.0,2600.0,73.34464586120832,5.440141887340687,0.33333333333333337,5.569230769230769,8.950125534470677,51.82879981049067,0.5104275047106668,0.0,0.0,0.0,1110.2,0.9052422986849216,1.0,15.0,axial,square
150.0,90.0,0.0,3.0,0.0,320.0,33.4,2250.0,0.0,0.0,691.0,0.0,50.0,12096.0,1368.0,62.050595349916925,3.414848264088768,0.33333333333333337,1.0835471913316226,5.870217351642052,86.48699324175861,0.9043610161599105,0.0,0.0,0.0,841.7663999999999,0.8208928272736951,1.6666666666666667,25.0,axial,rectangular
150.0,90.0,0.0,3.0,0.0,320.0,33.4,2250.0,0.0,0.0,638.0,0.0,50.0,12096.0,1368.0,62.050595349916925,3.414848264088768,0.33333333333333337,1.0835471913316226,5.870217351642052,86.48699324175861,0.9043610161599105,0.0,0.0,0.0,841.7663999999999,0.75792999102839,1.6666666666666667,25.0,axial,rectangular
150.0,90.0,0.0,3.0,0.0,320.0,10.0,2250.0,0.0,0.0,503.0,0.0,50.0,12096.0,1368.0,62.050595349916925,3.414848264088768,0.33333333333333337,3.619047619047619,5.870217351642052,86.48699324175861,0.77639608726346,0.0,0.0,0.0,558.72,0.9002720504009163,1.6666666666666667,25.0,axial,rectangular
150.0,90.0,0.0,3.0,0.0,320.0,10.0,2250.0,0.0,0.0,491.0,0.0,50.0,12096.0,1368.0,62.050595349916925,3.414848264088768,0.33333333333333337,3.619047619047619,5.870217351642052,86.48699324175861,0.77639608726346,0.0,0.0,0.0,558.72,0.8787943871706758,1.6666666666666667,25.0,axial,rectangular
150.0,90.0,0.0,3.0,0.0,320.0,10.0,2250.0,0.0,0.0,515.0,0.0,50.0,12096.0,1368.0,62.050595349916925,3.414848264088768,0.33333333333333337,3.619047619047619,5.870217351642052,86.48699324175861,0.77639608726346,0.0,0.0,0.0,558.72,0.9217497136311569,1.6666666666666667,25.0,axial,rectangular
150.0,90.0,0.0,3.0,0.0,320.0,10.0,2250.0,0.0,0.0,492.0,0.0,50.0,12096.0,1368.0,62.050595349916925,3.414848264088768,0.33333333333333337,3.619047619047619,5.870217351642052,86.48699324175861,0.77639608726346,0.0,0.0,0.0,558.72,0.8805841924398625,1.6666666666666667,25.0,axial,rectangular
150.0,90.0,0.0,3.0,0.0,320.0,33.4,2250.0,0.0,0.0,738.0,0.0,50.0,12096.0,1368.0,62.050595349916925,3.414848264088768,0.33333333333333337,1.0835471913316226,5.870217351642052,86.48699324175861,0.9043610161599105,0.0,0.0,0.0,841.7663999999999,0.8767277952648147,1.6666666666666667,25.0,axial,rectangular
150.0,90.0,0.0,3.0,0.0,320.0,33.4,2250.0,0.0,0.0,625.0,0.0,50.0,12096.0,1368.0,62.050595349916925,3.414848264088768,0.33333333333333337,1.0835471913316226,5.870217351642052,86.48699324175861,0.9043610161599105,0.0,0.0,0.0,841.7663999999999,0.7424862764776547,1.6666666666666667,25.0,axial,rectangular
100.0,100.0,0.0,2.0,0.0,240.0,33.4,2500.0,0.0,0.0,350.0,0.0,50.0,9216.0,768.0,54.162200020584606,2.2116050989828153,0.33333333333333337,0.5988023952095809,3.2666399786453053,86.53323061113575,0.9128749835976487,0.0,0.0,0.0,492.13439999999997,0.711187838119018,1.0,25.0,axial,square
100.0,100.0,0.0,2.0,0.0,240.0,33.4,2500.0,0.0,0.0,360.0,0.0,50.0,9216.0,768.0,54.162200020584606,2.2116050989828153,0.33333333333333337,0.5988023952095809,3.2666399786453053,86.53323061113575,0.9128749835976487,0.0,0.0,0.0,492.13439999999997,0.7315074906367042,1.0,25.0,axial,square
100.0,100.0,0.0,2.0,0.0,240.0,33.4,2500.0,0.0,0.0,396.0,0.0,50.0,9216.0,768.0,54.162200020584606,2.2116050989828153,0.33333333333333337,0.5988023952095809,3.2666399786453053,86.53323061113575,0.9128749835976487,0.0,0.0,0.0,492.13439999999997,0.8046582397003745,1.0,25.0,axial,square
100.0,100.0,0.0,2.0,0.0,240.0,33.4,2500.0,0.0,0.0,342.0,0.0,50.0,9216.0,768.0,54.162200020584606,2.2116050989828153,0.33333333333333337,0.5988023952095809,3.2666399786453053,86.53323061113575,0.9128749835976487,0.0,0.0,0.0,492.13439999999997,0.6949321161048689,1.0,25.0,axial,square
100.0,100.0,0.0,2.0,0.0,240.0,10.0,2500.0,0.0,0.0,261.0,0.0,50.0,9216.0,768.0,54.162200020584606,2.2116050989828153,0.33333333333333337,2.0,3.2666399786453053,86.53323061113575,0.7376828495852628,0.0,0.0,0.0,276.48,0.9440104166666666,1.0,25.0,axial,square
100.0,100.0,0.0,2.0,0.0,240.0,10.0,2500.0,0.0,0.0,240.0,0.0,50.0,9216.0,768.0,54.162200020584606,2.2116050989828153,0.33333333333333337,2.0,3.2666399786453053,86.53323061113575,0.7376828495852628,0.0,0.0,0.0,276.48,0.8680555555555555,1.0,25.0,axial,square
100.0,100.0,0.0,2.0,0.0,240.0,10.0,2500.0,0.0,0.0,265.0,0.0,50.0,9216.0,768.0,54.162200020584606,2.2116050989828153,0.33333333333333337,2.0,3.2666399786453053,86.53323061113575,0.7376828495852628,0.0,0.0,0.0,276.48,0.9584780092592592,1.0,25.0,axial,square
100.0,100.0,0.0,2.0,0.0,240.0,10.0,2500.0,0.0,0.0,243.0,0.0,50.0,9216.0,768.0,54.162200020584606,2.2116050989828153,0.33333333333333337,2.0,3.2666399786453053,86.53323061113575,0.7376828495852628,0.0,0.0,0.0,276.48,0.8789062499999999,1.0,25.0,axial,square
100.0,100.0,0.0,2.93,0.0,293.5,34.3,600.0,0.0,0.0,802.0,0.0,34.129692832764505,8862.3396,1103.3208,53.112807395185776,3.2091974312611384,0.33333333333333337,1.0652889035064086,5.91131400170548,20.748892242237897,0.21922647928743902,0.0,0.0,0.0,627.8029030799999,1.277470996176331,1.0,6.0,axial,square
120.0,120.0,0.0,2.93,0.0,293.5,34.3,600.0,0.0,0.0,1054.0,0.0,40.955631399317404,13027.9396,1337.7208,64.39659906614091,3.2253775899654187,0.33333333333333337,0.8786253493612521,4.90009481029974,17.299843689081897,0.1865766725077759,0.0,0.0,0.0,839.47938308,1.25554006595485,1.0,5.0,axial,square
200.0,200.0,0.0,3.0,0.0,303.5,58.5,600.0,0.0,0.0,2458.0,0.0,66.66666666666667,37636.0,2328.0,109.45277920826473,3.3343490087840877,0.33333333333333337,0.3209093312186096,3.081922425013389,10.387627255538197,0.13646146568227485,0.0,0.0,0.0,2908.254,0.8451806479076449,1.0,3.0,axial,square
200.0,200.0,0.0,3.0,0.0,303.5,58.5,600.0,0.0,0.0,2594.0,0.0,66.66666666666667,37636.0,2328.0,109.45277920826473,3.3343490087840877,0.33333333333333337,0.3209093312186096,3.081922425013389,10.387627255538197,0.13646146568227485,0.0,0.0,0.0,2908.254,0.891944101168605,1.0,3.0,axial,square
200.0,200.0,0.0,3.0,0.0,303.5,58.5,600.0,0.0,0.0,2306.0,0.0,66.66666666666667,37636.0,2328.0,109.45277920826473,3.3343490087840877,0.33333333333333337,0.3209093312186096,3.081922425013389,10.387627255538197,0.13646146568227485,0.0,0.0,0.0,2908.254,0.7929156119101014,1.0,3.0,axial,square
200.0,200.0,0.0,3.0,0.0,303.5,58.5,600.0,0.0,0.0,2284.0,0.0,66.66666666666667,37636.0,2328.0,109.45277920826473,3.3343490087840877,0.33333333333333337,0.3209093312186096,3.081922425013389,10.387627255538197,0.13646146568227485,0.0,0.0,0.0,2908.254,0.7853509356472991,1.0,3.0,axial,square
200.0,200.0,0.0,3.0,0.0,303.5,58.5,600.0,0.0,0.0,2550.0,0.0,66.66666666666667,37636.0,2328.0,109.45277920826473,3.3343490087840877,0.33333333333333337,0.3209093312186096,3.081922425013389,10.387627255538197,0.13646146568227485,0.0,0.0,0.0,2908.254,0.8768147486430002,1.0,3.0,axial,square
200.0,200.0,0.0,3.0,0.0,303.5,58.5,600.0,0.0,0.0,2587.0,0.0,66.66666666666667,37636.0,2328.0,109.45277920826473,3.3343490087840877,0.33333333333333337,0.3209093312186096,3.081922425013389,10.387627255538197,0.13646146568227485,0.0,0.0,0.0,2908.254,0.8895371587213496,1.0,3.0,axial,square
200.0,200.0,0.0,3.0,0.0,303.5,58.5,2310.0,0.0,0.0,1986.0,0.0,66.66666666666667,37636.0,2328.0,109.45277920826473,3.3343490087840877,0.33333333333333337,0.3209093312186096,3.081922425013389,39.99236493382206,0.5253766428767581,0.0,0.0,0.0,2908.254,0.6828839571784308,1.0,11.55,axial,square
200.0,200.0,0.0,3.0,0.0,303.5,58.5,2310.0,0.0,0.0,2045.0,0.0,66.66666666666667,37636.0,2328.0,109.45277920826473,3.3343490087840877,0.33333333333333337,0.3209093312186096,3.081922425013389,39.99236493382206,0.5253766428767581,0.0,0.0,0.0,2908.254,0.7031710435195826,1.0,11.55,axial,square
200.0,200.0,0.0,3.0,0.0,303.5,58.5,2310.0,0.0,0.0,2280.0,0.0,66.66666666666667,37636.0,2328.0,109.45277920826473,3.3343490087840877,0.33333333333333337,0.3209093312186096,3.081922425013389,39.99236493382206,0.5253766428767581,0.0,0.0,0.0,2908.254,0.7839755399631532,1.0,11.55,axial,square
200.0,200.0,0.0,3.0,0.0,303.5,58.5,2310.0,0.0,0.0,2173.0,0.0,66.66666666666667,37636.0,2328.0,109.45277920826473,3.3343490087840877,0.33333333333333337,0.3209093312186096,3.081922425013389,39.99236493382206,0.5253766428767581,0.0,0.0,0.0,2908.254,0.7471837054122508,1.0,11.55,axial,square
200.0,200.0,0.0,3.0,0.0,303.5,58.5,2310.0,0.0,0.0,2258.0,0.0,66.66666666666667,37636.0,2328.0,109.45277920826473,3.3343490087840877,0.33333333333333337,0.3209093312186096,3.081922425013389,39.99236493382206,0.5253766428767581,0.0,0.0,0.0,2908.254,0.7764108637003508,1.0,11.55,axial,square
148.0,148.0,0.0,4.38,0.0,262.0,25.4,444.0,0.0,0.0,1153.0,0.0,33.789954337899545,19387.7776,2439.4848,78.5577576131896,4.795907034789337,0.33333333333333337,1.2978893294758724,5.331651009786628,10.374084880478742,0.10070336087821492,0.0,0.0,0.0,1131.59456864,1.0189161665787474,1.0,3.0,axial,square
148.0,148.0,0.0,4.38,0.0,262.0,40.5,444.0,0.0,0.0,1414.0,0.0,33.789954337899545,19387.7776,2439.4848,78.5577576131896,4.795907034789337,0.33333333333333337,0.8139849128070904,5.331651009786628,10.374084880478742,0.11012863759206812,0.0,0.0,0.0,1424.3500104,0.9927335203254617,1.0,3.0,axial,square
148.0,148.0,0.0,4.38,0.0,262.0,40.5,444.0,0.0,0.0,1402.0,0.0,33.789954337899545,19387.7776,2439.4848,78.5577576131896,4.795907034789337,0.33333333333333337,0.8139849128070904,5.331651009786628,10.374084880478742,0.11012863759206812,0.0,0.0,0.0,1424.3500104,0.984308624820578,1.0,3.0,axial,square
148.0,148.0,0.0,4.38,0.0,262.0,77.0,444.0,0.0,0.0,2108.0,0.0,33.789954337899545,19387.7776,2439.4848,78.5577576131896,4.795907034789337,0.33333333333333337,0.42813492167126177,5.331651009786628,10.374084880478742,0.12900759297355216,0.0,0.0,0.0,2132.0038928,0.988741159018957,1.0,3.0,axial,square
215.0,215.0,0.0,4.38,0.0,262.0,25.4,645.0,0.0,0.0,1777.0,0.0,49.08675799086758,42534.937600000005,3613.3248,116.35845971088926,4.841573919979453,0.33333333333333337,0.8762515042485476,3.6338637522542663,10.383675188523956,0.10489725692412347,0.0,0.0,0.0,2027.07851264,0.8766310672819939,1.0,3.0,axial,square
215.0,215.0,0.0,4.38,0.0,262.0,41.1,645.0,0.0,0.0,2424.0,0.0,49.08675799086758,42534.937600000005,3613.3248,116.35845971088926,4.841573919979453,0.33333333333333337,0.54152769362319,3.6338637522542663,10.383675188523956,0.1166487501596116,0.0,0.0,0.0,2694.8770329600006,0.8994844552656732,1.0,3.0,axial,square
215.0,215.0,0.0,4.38,0.0,262.0,41.1,645.0,0.0,0.0,2393.0,0.0,49.08675799086758,42534.937600000005,3613.3248,116.35845971088926,4.841573919979453,0.33333333333333337,0.54152769362319,3.6338637522542663,10.383675188523956,0.1166487501596116,0.0,0.0,0.0,2694.8770329600006,0.8879811474631832,1.0,3.0,axial,square
215.0,215.0,0.0,4.38,0.0,262.0,80.3,645.0,0.0,0.0,3837.0,0.0,49.08675799086758,42534.937600000005,3613.3248,116.35845971088926,4.841573919979453,0.33333333333333337,0.27717046336130896,3.6338637522542663,10.383675188523956,0.13962106795516868,0.0,0.0,0.0,4362.24658688,0.879592641906181,1.0,3.0,axial,square
323.0,323.0,0.0,4.38,0.0,262.0,25.4,969.0,0.0,0.0,3367.0,0.0,73.74429223744292,98746.7776,5505.4848,177.29093473404694,4.875268989219705,0.33333333333333326,0.5750958192344084,2.4015525236182422,10.388482191932868,0.11009352352905427,0.0,0.0,0.0,3950.6051686399996,0.8522744886599471,1.0,3.0,axial,square
323.0,323.0,0.0,4.38,0.0,262.0,41.1,969.0,0.0,0.0,4950.0,0.0,73.74429223744292,98746.7776,5505.4848,177.29093473404694,4.875268989219705,0.33333333333333326,0.35541201480666595,2.4015525236182422,10.388482191932868,0.123791674627119,0.0,0.0,0.0,5500.92957696,0.8998479131113577,1.0,3.0,axial,square
323.0,323.0,0.0,4.38,0.0,262.0,41.1,969.0,0.0,0.0,4830.0,0.0,73.74429223744292,98746.7776,5505.4848,177.29093473404694,4.875268989219705,0.33333333333333326,0.35541201480666595,2.4015525236182422,10.388482191932868,0.123791674627119,0.0,0.0,0.0,5500.92957696,0.878033418248052,1.0,3.0,axial,square
324.0,324.0,0.0,4.38,0.0,262.0,80.3,972.0,0.0,0.0,7481.0,0.0,73.97260273972603,99376.25760000001,5523.0048,177.85512431759471,4.875475953152488,0.33333333333333337,0.181333702460463,2.3940359784910337,10.388505756452748,0.14938001325480976,0.0,0.0,0.0,9426.94074288,0.7935766442204769,1.0,3.0,axial,square
144.0,144.0,0.0,6.36,0.0,618.0,25.4,432.0,0.0,0.0,2572.0,0.0,22.641509433962263,17234.4384,3339.7632000000003,74.06680852814945,6.858909075208032,0.33333333333333337,4.714908808245406,19.07649725390641,10.351681022906376,0.13400777995652885,0.0,0.0,0.0,2501.7283929600003,1.0280892231297962,1.0,3.0,axial,square
144.0,144.0,0.0,6.36,0.0,618.0,40.5,432.0,0.0,0.0,2808.0,0.0,22.641509433962263,17234.4384,3339.7632000000003,74.06680852814945,6.858909075208032,0.33333333333333337,2.957004536529217,19.07649725390641,10.351681022906376,0.13839835887654733,0.0,0.0,0.0,2761.9684128,1.0166662250685679,1.0,3.0,axial,square
144.0,144.0,0.0,6.36,0.0,618.0,40.5,432.0,0.0,0.0,2765.0,0.0,22.641509433962263,17234.4384,3339.7632000000003,74.06680852814945,6.858909075208032,0.33333333333333337,2.957004536529217,19.07649725390641,10.351681022906376,0.13839835887654733,0.0,0.0,0.0,2761.9684128,1.001097618345652,1.0,3.0,axial,square
144.0,144.0,0.0,6.36,0.0,618.0,77.0,432.0,0.0,0.0,3399.0,0.0,22.641509433962263,17234.4384,3339.7632000000003,74.06680852814945,6.858909075208032,0.33333333333333337,1.5553075809017312,19.07649725390641,10.351681022906376,0.14882703677758213,0.0,0.0,0.0,3391.0254144,1.0023516737934597,1.0,3.0,axial,square
211.0,211.0,0.0,6.36,0.0,618.0,25.4,633.0,0.0,0.0,3920.0,0.0,33.17610062893082,39314.9584,5044.2432,111.86751062584912,6.959979512164935,0.33333333333333337,3.121712872435226,12.816552111374865,10.373403778846441,0.13387785737486427,0.0,0.0,0.0,4115.942240959999,0.9523943171480711,1.0,3.0,axial,square
211.0,211.0,0.0,6.36,0.0,618.0,40.5,633.0,0.0,0.0,4428.0,0.0,33.17610062893082,39314.9584,5044.2432,111.86751062584912,6.959979512164935,0.33333333333333337,1.95781498666308,12.816552111374865,10.373403778846441,0.13965071582322522,0.0,0.0,0.0,4709.5981128,0.9402076130371596,1.0,3.0,axial,square
211.0,211.0,0.0,6.36,0.0,618.0,40.5,633.0,0.0,0.0,4484.0,0.0,33.17610062893082,39314.9584,5044.2432,111.86751062584912,6.959979512164935,0.33333333333333337,1.95781498666308,12.816552111374865,10.373403778846441,0.13965071582322522,0.0,0.0,0.0,4709.5981128,0.9520982242228148,1.0,3.0,axial,square
211.0,211.0,0.0,6.36,0.0,618.0,77.0,633.0,0.0,0.0,5758.0,0.0,33.17610062893082,39314.9584,5044.2432,111.86751062584912,6.959979512164935,0.33333333333333337,1.0297598306474642,12.816552111374865,10.373403778846441,0.15283364774799185,0.0,0.0,0.0,6144.594094399999,0.937083867793264,1.0,3.0,axial,square
319.0,319.0,0.0,6.36,0.0,618.0,25.4,957.0,0.0,0.0,6320.0,0.0,50.15723270440251,93807.43839999998,7791.763199999999,172.7999856490068,7.033354690486419,0.33333333333333337,2.0209391026069503,8.384671218568068,10.384039757603174,0.13413406256644178,0.0,0.0,0.0,7198.018592959999,0.8780194046985732,1.0,3.0,axial,square
319.0,319.0,0.0,6.36,0.0,618.0,41.1,957.0,0.0,0.0,7780.0,0.0,50.15723270440251,93807.43839999998,7791.763199999999,172.7999856490068,7.033354690486419,0.33333333333333337,1.248950199664636,8.384671218568068,10.384039757603174,0.14189933556538828,0.0,0.0,0.0,8670.795375839998,0.8972648601162843,1.0,3.0,axial,square
318.0,318.0,0.0,6.36,0.0,618.0,41.1,954.0,0.0,0.0,7473.0,0.0,50.0,93195.87839999999,7766.3232,172.23579606545903,7.032904214765352,0.33333333333333337,1.2530413625304138,8.41159794501166,10.38398767333629,0.14188207390434,0.0,0.0,0.0,8629.938339839999,0.8659389795986133,1.0,3.0,axial,square
319.0,319.0,0.0,6.36,0.0,618.0,85.1,957.0,0.0,0.0,10357.0,0.0,50.15723270440251,93807.43839999998,7791.763199999999,172.7999856490068,7.033354690486419,0.33333333333333337,0.6031945147616514,8.384671218568068,10.384039757603174,0.16106652336566063,0.0,0.0,0.0,12798.322665439997,0.8092466701099487,1.0,3.0,axial,square
120.0,120.0,0.0,6.47,0.0,835.0,25.4,360.0,0.0,0.0,2819.0,0.0,18.547140649149924,11461.8436,2770.7128,60.402136814622786,6.905837510774809,0.33333333333333337,7.946754413964647,31.82213205025213,10.331707167743383,0.15305574176941705,0.0,0.0,0.0,2604.67601544,1.082284316087502,1.0,3.0,axial,square
120.0,120.0,0.0,6.47,0.0,835.0,40.5,360.0,0.0,0.0,2957.0,0.0,18.547140649149924,11461.8436,2770.7128,60.402136814622786,6.905837510774809,0.33333333333333337,4.983890422585234,31.82213205025213,10.331707167743383,0.15589169042442877,0.0,0.0,0.0,2777.7498537999995,1.0645307013353935,1.0,3.0,axial,square
120.0,120.0,0.0,6.47,0.0,835.0,40.5,360.0,0.0,0.0,2961.0,0.0,18.547140649149924,11461.8436,2770.7128,60.402136814622786,6.905837510774809,0.33333333333333337,4.983890422585234,31.82213205025213,10.331707167743383,0.15589169042442877,0.0,0.0,0.0,2777.7498537999995,1.065970715811329,1.0,3.0,axial,square
119.0,119.0,0.0,6.47,0.0,835.0,77.0,357.0,0.0,0.0,3318.0,0.0,18.39258114374034,11248.723600000001,2744.8328,59.837947231075034,6.9025003624979036,0.33333333333333337,2.6461130798298442,32.106648425112894,10.330681390004289,0.16319448696298333,0.0,0.0,0.0,3158.0871052,1.050635998778087,1.0,3.0,axial,square
175.0,175.0,0.0,6.47,0.0,835.0,25.4,525.0,0.0,0.0,4210.0,0.0,27.047913446676972,26263.443600000002,4194.1128,91.43256390974939,7.030329157234917,0.33333333333333337,5.249781115383532,21.401291455582477,10.363855702332772,0.15144608389909944,0.0,0.0,0.0,4169.17565544,1.0097919464023377,1.0,3.0,axial,square
175.0,175.0,0.0,6.47,0.0,835.0,40.5,525.0,0.0,0.0,4493.0,0.0,27.047913446676972,26263.443600000002,4194.1128,91.43256390974939,7.030329157234917,0.33333333333333337,3.2924553168084367,21.401291455582477,10.363855702332772,0.155237547559061,0.0,0.0,0.0,4565.7536538,0.9840653571531507,1.0,3.0,axial,square
175.0,175.0,0.0,6.47,0.0,835.0,40.5,525.0,0.0,0.0,4542.0,0.0,27.047913446676972,26263.443600000002,4194.1128,91.43256390974939,7.030329157234917,0.33333333333333337,3.2924553168084367,21.401291455582477,10.363855702332772,0.155237547559061,0.0,0.0,0.0,4565.7536538,0.9947974298218585,1.0,3.0,axial,square
175.0,175.0,0.0,6.47,0.0,835.0,77.0,525.0,0.0,0.0,5366.0,0.0,27.047913446676972,26263.443600000002,4194.1128,91.43256390974939,7.030329157234917,0.33333333333333337,1.7317459783213207,21.401291455582477,10.363855702332772,0.1647810637182773,0.0,0.0,0.0,5524.369345200001,0.9713325928619156,1.0,3.0,axial,square
265.0,265.0,0.0,6.47,0.0,835.0,25.4,795.0,0.0,0.0,6546.0,0.0,40.958268933539415,63534.2436,6523.3128,142.20962642904746,7.1222616725850685,0.33333333333333337,3.3753055921568484,13.939723223954203,10.379907811187119,0.1498194290284825,0.0,0.0,0.0,7060.73597544,0.9270988212517146,1.0,3.0,axial,square
264.0,264.0,0.0,6.47,0.0,835.0,41.1,792.0,0.0,0.0,7117.0,0.0,40.80370942812983,63031.1236,6497.4328,141.6454368454997,7.1215852871197285,0.33333333333333337,2.0942638734878467,13.99391759964511,10.379813659771077,0.15512394706842128,0.0,0.0,0.0,8015.935567959999,0.8878564379243417,1.0,3.0,axial,square
265.0,265.0,0.0,6.47,0.0,835.0,41.1,795.0,0.0,0.0,7172.0,0.0,40.958268933539415,63534.2436,6523.3128,142.20962642904746,7.1222616725850685,0.33333333333333337,2.0859552807976627,13.939723223954203,10.379907811187119,0.15512315155440254,0.0,0.0,0.0,8058.223599960001,0.8900224610341664,1.0,3.0,axial,square
265.0,265.0,0.0,6.47,0.0,835.0,80.3,795.0,0.0,0.0,8990.0,0.0,40.958268933539415,63534.2436,6523.3128,142.20962642904746,7.1222616725850685,0.33333333333333337,1.0676558161990528,13.939723223954203,10.379907811187119,0.16824752387594144,0.0,0.0,0.0,10548.76594908,0.8522323884514713,1.0,3.0,axial,square
210.0,210.0,0.0,5.48,0.0,294.0,39.1,630.0,0.0,0.0,3183.0,0.0,38.32116788321168,39616.921599999994,4362.9568,112.2962947093454,6.022047435399642,0.33333333333333326,0.8280770717346075,5.255388436427645,10.378141676285846,0.1140865362778823,0.0,0.0,0.0,2831.73093376,1.1240474728909295,1.0,3.0,axial,square
211.0,211.0,0.0,5.48,0.0,294.0,91.1,633.0,0.0,0.0,4773.0,0.0,38.503649635036496,40016.001599999996,4384.8768,112.86048429289316,6.0228137348968005,0.33333333333333337,0.353632895813812,5.229782148445501,10.378275696733612,0.14063345979160602,0.0,0.0,0.0,4934.611524959999,0.9672493925524748,1.0,3.0,axial,square
210.0,210.0,0.0,4.5,0.0,277.0,39.1,630.0,0.0,0.0,2713.0,0.0,46.666666666666664,40401.0,3618.0,113.40210629309901,4.968848252026973,0.33333333333333337,0.6344237889834714,4.045694889928835,10.382756505526903,0.11563970766513888,0.0,0.0,0.0,2581.8651,1.050790763622778,1.0,3.0,axial,square
211.0,211.0,0.0,4.5,0.0,277.0,91.1,633.0,0.0,0.0,4371.0,0.0,46.888888888888886,40804.0,3636.0,113.96629587664677,4.969364637799686,0.33333333333333337,0.2709458651682951,4.026085063372317,10.382846837774473,0.14455434943217316,0.0,0.0,0.0,4724.4164,0.9251936387317595,1.0,3.0,axial,square
211.0,211.0,0.0,8.83,0.0,536.0,39.1,633.0,0.0,0.0,5898.0,0.0,23.89580973952435,37380.3556,6828.7688,109.0804140831232,9.545895629558345,0.33333333333333326,2.5043038025587085,15.635559938206805,10.355841127460385,0.13112973086391247,0.0,0.0,0.0,5121.791980760001,1.1515500867969302,1.0,3.0,axial,square
211.0,211.0,0.0,8.83,0.0,536.0,91.1,633.0,0.0,0.0,7008.0,0.0,23.89580973952435,37380.3556,6828.7688,109.0804140831232,9.545895629558345,0.33333333333333326,1.0748438933045612,15.635559938206805,10.355841127460385,0.14756188081077926,0.0,0.0,0.0,7065.57047196,0.9918519711623469,1.0,3.0,axial,square
204.0,204.0,0.0,5.95,0.0,540.0,39.1,612.0,0.0,0.0,4026.0,0.0,34.285714285714285,36902.409999999996,4571.98,108.38081899952398,6.5178683752330215,0.33333333333333326,1.7110653418735713,10.824944103320503,10.374608426345546,0.1332988045198953,0.0,0.0,0.0,3911.753431,1.0292059739999497,1.0,3.0,axial,square
204.0,204.0,0.0,5.95,0.0,540.0,91.1,612.0,0.0,0.0,5303.0,0.0,34.285714285714285,36902.409999999996,4571.98,108.38081899952398,6.5178683752330215,0.33333333333333326,0.734386990859019,10.824944103320503,10.374608426345546,0.1533607801447077,0.0,0.0,0.0,5830.6787509999995,0.9094996014127001,1.0,3.0,axial,square
180.0,180.0,0.0,9.45,0.0,825.0,39.1,540.0,0.0,0.0,6803.0,0.0,19.047619047619047,25953.21,6089.579999999999,90.89094190954354,10.10181445402496,0.33333333333333337,4.9507779793967615,30.564090507738204,10.334858489597233,0.15477575167120558,0.0,0.0,0.0,6038.674010999999,1.1265718248091734,1.0,3.0,axial,square
180.0,180.0,0.0,9.45,0.0,825.0,91.1,540.0,0.0,0.0,7402.0,0.0,19.047619047619047,25953.21,6089.579999999999,90.89094190954354,10.10181445402496,0.33333333333333337,2.124867387424955,30.564090507738204,10.334858489597233,0.16550810740502922,0.0,0.0,0.0,7388.240930999999,1.0018622929501757,1.0,3.0,axial,square
180.0,180.0,0.0,6.6,0.0,824.0,39.1,540.0,0.0,0.0,5028.0,0.0,27.272727272727273,27822.240000000005,4403.52,94.10682253576576,7.173866629475185,0.33333333333333337,3.3354799536330013,20.93814222109471,10.36432342220176,0.15407308882274373,0.0,0.0,0.0,4716.350064000001,1.0660786268557183,1.0,3.0,axial,square
180.0,180.0,0.0,6.6,0.0,824.0,91.1,540.0,0.0,0.0,5873.0,0.0,27.272727272727273,27822.240000000005,4403.52,94.10682253576576,7.173866629475185,0.33333333333333337,1.43158360249232,20.93814222109471,10.36432342220176,0.16777673874964166,0.0,0.0,0.0,6163.106544000001,0.9529285203932698,1.0,3.0,axial,square
200.0,200.0,0.0,2.5,0.0,270.0,58.3,1190.0,0.0,0.0,2260.0,0.0,80.0,38025.0,1950.0,110.01696879181247,2.785680557380715,0.33333333333333337,0.23749835070589786,2.2788416452255724,20.604962539398123,0.2740824125494673,0.0,0.0,0.0,2743.3575,0.8238080527237154,1.0,5.95,axial,square
200.0,200.0,0.0,2.5,0.0,270.0,58.3,2340.0,0.0,0.0,2305.0,0.0,80.0,38025.0,1950.0,110.01696879181247,2.785680557380715,0.33333333333333337,0.23749835070589786,2.2788416452255724,40.517321295959334,0.5389519708955912,0.0,0.0,0.0,2743.3575,0.840211310410692,1.0,11.7,axial,square
100.0,100.0,0.0,1.9,0.0,404.0,121.6,300.0,0.0,0.0,1209.0,0.0,52.631578947368425,9254.44,731.12,54.27503793729416,2.1031712137724696,0.33333333333333326,0.2624740124740124,5.218366813768936,10.38479889068633,0.166313894530997,0.0,0.0,0.0,1420.7123840000002,0.850981531248481,1.0,3.0,axial,square
100.0,100.0,0.0,1.9,0.0,404.0,121.6,300.0,0.0,0.0,1220.0,0.0,52.631578947368425,9254.44,731.12,54.27503793729416,2.1031712137724696,0.33333333333333326,0.2624740124740124,5.218366813768936,10.38479889068633,0.166313894530997,0.0,0.0,0.0,1420.7123840000002,0.858724125825597,1.0,3.0,axial,square
100.0,100.0,0.0,1.9,0.0,404.0,121.6,300.0,0.0,0.0,1190.0,0.0,52.631578947368425,9254.44,731.12,54.27503793729416,2.1031712137724696,0.33333333333333326,0.2624740124740124,5.218366813768936,10.38479889068633,0.166313894530997,0.0,0.0,0.0,1420.7123840000002,0.8376079587970987,1.0,3.0,axial,square
100.0,100.0,0.0,1.9,0.0,404.0,121.6,300.0,0.0,0.0,1220.0,0.0,52.631578947368425,9254.44,731.12,54.27503793729416,2.1031712137724696,0.33333333333333326,0.2624740124740124,5.218366813768936,10.38479889068633,0.166313894530997,0.0,0.0,0.0,1420.7123840000002,0.858724125825597,1.0,3.0,axial,square
100.0,100.0,0.0,1.9,0.0,404.0,121.6,900.0,0.0,0.0,1013.0,0.0,52.631578947368425,9254.44,731.12,54.27503793729416,2.1031712137724696,0.33333333333333326,0.2624740124740124,5.218366813768936,31.154396672058986,0.49894168359299096,0.0,0.0,0.0,1420.7123840000002,0.7130225733289588,1.0,9.0,axial,square
100.0,100.0,0.0,1.9,0.0,404.0,121.6,900.0,0.0,0.0,1010.0,0.0,52.631578947368425,9254.44,731.12,54.27503793729416,2.1031712137724696,0.33333333333333326,0.2624740124740124,5.218366813768936,31.154396672058986,0.49894168359299096,0.0,0.0,0.0,1420.7123840000002,0.710910956626109,1.0,9.0,axial,square
100.0,100.0,0.0,1.9,0.0,404.0,121.6,1500.0,0.0,0.0,915.0,0.0,52.631578947368425,9254.44,731.12,54.27503793729416,2.1031712137724696,0.33333333333333326,0.2624740124740124,5.218366813768936,51.923994453431646,0.8315694726549849,0.0,0.0,0.0,1420.7123840000002,0.6440430943691977,1.0,15.0,axial,square
100.0,100.0,0.0,1.9,0.0,404.0,121.6,1500.0,0.0,0.0,945.0,0.0,52.631578947368425,9254.44,731.12,54.27503793729416,2.1031712137724696,0.33333333333333326,0.2624740124740124,5.218366813768936,51.923994453431646,0.8315694726549849,0.0,0.0,0.0,1420.7123840000002,0.665159261397696,1.0,15.0,axial,square
100.0,100.0,0.0,1.9,0.0,404.0,121.6,3000.0,0.0,0.0,474.0,0.0,52.631578947368425,9254.44,731.12,54.27503793729416,2.1031712137724696,0.33333333333333326,0.2624740124740124,5.218366813768936,103.84798890686329,1.6631389453099699,0.0,0.0,0.0,1420.7123840000002,0.33363543905027293,1.0,30.0,axial,square
