Repository: Serali-Nerri/xgboost

# CFST柱极限承载力预测 - XGBoost ML管道

## 项目概述

本项目是一个完整的机器学习管道，用于预测混凝土填充钢管（CFST）柱的极限承载力。采用XGBoost算法，提供从数据加载、预处理、模型训练、评估到预测的全流程解决方案。

### 核心特性

- **模块化设计**：清晰的模块分离，便于维护和扩展
- **特征工程支持**：处理无量纲参数，剔除几何参数实现多截面统一预测
- **自动化超参数优化**：集成Optuna框架进行超参数搜索，支持持久化存储和断点续训
- **智能参数加载**：自动加载最优参数，无需手动配置
- **特征选择**：迭代剔除法自动寻找最优特征子集
- **多维度评估**：集成R²、RMSE、MAE、MAPE、COV等工程指标
- **可视化分析**：提供预测散点图、特征重要性图和学习曲线
- **COV稳定性指标**：特别添加变异系数评估模型预测稳定性

---

## 环境要求

### 系统要求
- Python 3.8+
- 8GB+ RAM（推荐16GB）
- 5GB+ 可用磁盘空间

### Python依赖
- pandas &gt;= 1.5.0
- numpy &gt;= 1.23.0
- xgboost &gt;= 1.7.0
- scikit-learn &gt;= 1.2.0
- matplotlib &gt;= 3.6.0
- seaborn &gt;= 0.12.0
- optuna &gt;= 3.0.0
- joblib &gt;= 1.2.0

---

File: data/processed/2026.3.11-new_feature_parameters_raw.csv (part 19 of 84)
b (mm),h (mm),r0 (mm),t (mm),R (%),fy (MPa),fc (MPa),L (mm),e1 (mm),e2 (mm),Nexp (kN),r0/h,b/t,Ac (mm^2),As (mm^2),Re (mm),te (mm),ke,xi,sigma_re (MPa),lambda,lambda_bar,e/h,e1/e2,e_bar,Npl (kN),psi,b/h,L/h,axial_flag,section_family
100.0,100.0,0.0,1.9,0.0,404.0,121.6,3000.0,0.0,0.0,466.0,0.0,52.631578947368425,9254.44,731.12,54.27503793729416,2.1031712137724696,0.33333333333333326,0.2624740124740124,5.218366813768936,103.84798890686329,1.6631389453099699,0.0,0.0,0.0,1420.7123840000002,0.32800446117600673,1.0,30.0,axial,square
150.0,150.0,0.0,3.0,0.0,324.4,52.6,675.0,0.0,0.0,1516.0,0.0,50.0,20736.0,1728.0,81.24330003087691,3.317407648474216,0.33333333333333337,0.5139416983523446,4.415408371135561,15.575981510004434,0.19320738683594055,0.0,0.0,0.0,1651.2768,0.9180774537618405,1.0,4.5,axial,square
150.0,150.0,0.0,3.0,0.0,324.4,52.6,900.0,0.0,0.0,1599.0,0.0,50.0,20736.0,1728.0,81.24330003087691,3.317407648474216,0.33333333333333337,0.5139416983523446,4.415408371135561,20.76797534667258,0.2576098491145874,0.0,0.0,0.0,1651.2768,0.9683415887633133,1.0,6.0,axial,square
249.6,249.6,0.0,3.7,0.0,324.3,40.4,750.0,0.0,0.0,3131.0,0.0,67.45945945945945,58660.84,3584.56,136.64671713526658,4.113100246912921,0.33333333333333337,0.49051597975652234,3.2538369454653746,10.404383590633572,0.125920067949677,0.0,0.0,0.0,3532.370744,0.8863735510544134,1.0,3.0048076923076925,axial,square
251.0,251.0,0.0,3.75,0.0,324.3,40.4,750.0,0.0,0.0,2832.0,0.0,66.93333333333334,59292.25,3652.5,137.38016359387865,4.168189304935254,0.33333333333333337,0.4944904141338159,3.279813126409597,10.346279343857393,0.12509956337377479,0.0,0.0,0.0,3579.9126499999998,0.7910807544424304,1.0,2.9880478087649402,axial,square
251.1,251.1,0.0,3.73,0.0,324.3,40.4,750.0,0.0,0.0,2677.0,0.0,67.31903485254692,59360.44959999999,3635.1088,137.45915013557533,4.14631947767208,0.33333333333333337,0.49157050411985875,3.26072971565936,10.34221176262017,0.1251364190395096,0.0,0.0,0.0,3577.027947679999,0.7483866604218895,1.0,2.986857825567503,axial,square
70.0,70.0,0.0,5.0,0.0,701.0,21.0,210.0,0.0,0.0,1367.0,0.0,14.0,3600.0,1200.0,33.851375012865375,5.236825939368217,0.33333333333333337,11.126984126984127,36.14835913461845,10.285714285714285,0.14182940034163466,0.0,0.0,0.0,916.8,1.4910558464223387,1.0,3.0,axial,square
100.0,100.0,0.0,5.0,0.0,701.0,21.0,300.0,0.0,0.0,1934.0,0.0,20.0,8100.0,1800.0,50.77706251929806,5.359092258345264,0.33333333333333337,7.417989417989418,24.661553115459494,10.340212763768452,0.14054690077256768,0.0,0.0,0.0,1431.9,1.3506529785599553,1.0,3.0,axial,square
125.0,125.0,0.0,5.0,0.0,701.0,21.0,375.0,0.0,0.0,2348.0,0.0,25.0,13225.0,2300.0,64.88180210799197,5.415857760622075,0.33333333333333337,5.805383022774327,19.50478237270596,10.358996090355475,0.13984685634004324,0.0,0.0,0.0,1890.025,1.242311609634793,1.0,3.0,axial,square
150.0,150.0,0.0,5.0,0.0,701.0,21.0,450.0,0.0,0.0,2828.0,0.0,30.0,19600.0,2800.0,78.98654169668589,5.453623216209152,0.33333333333333337,4.7687074829931975,16.13350744081263,10.369185117452576,0.1393281479691738,0.0,0.0,0.0,2374.4,1.1910377358490565,1.0,3.0,axial,square
110.0,110.0,0.0,5.0,0.0,701.0,54.5,330.0,0.0,0.0,2203.0,0.0,22.0,10000.0,2000.0,56.41895835477563,5.384913968934704,0.33333333333333337,2.5724770642201835,22.302341874080962,10.349272342369241,0.14880525622171933,0.0,0.0,0.0,1947.0,1.1314843348741654,1.0,3.0,axial,square
110.0,110.0,0.0,5.0,0.0,701.0,54.5,330.0,0.0,0.0,2234.0,0.0,22.0,10000.0,2000.0,56.41895835477563,5.384913968934704,0.33333333333333337,2.5724770642201835,22.302341874080962,10.349272342369241,0.14880525622171933,0.0,0.0,0.0,1947.0,1.147406266050334,1.0,3.0,axial,square
140.0,140.0,0.0,5.0,0.0,701.0,54.5,420.0,0.0,0.0,2942.0,0.0,28.0,16900.0,2600.0,73.34464586120832,5.440141887340687,0.33333333333333337,1.9788285109386028,17.331596684154544,10.365759962098135,0.14973128303924088,0.0,0.0,0.0,2743.65,1.0722942066225647,1.0,3.0,axial,square
140.0,140.0,0.0,5.0,0.0,701.0,54.5,420.0,0.0,0.0,2840.0,0.0,28.0,16900.0,2600.0,73.34464586120832,5.440141887340687,0.33333333333333337,1.9788285109386028,17.331596684154544,10.365759962098135,0.14973128303924088,0.0,0.0,0.0,2743.65,1.0351174530279008,1.0,3.0,axial,square
170.0,170.0,0.0,5.0,0.0,701.0,54.5,510.0,0.0,0.0,3118.0,0.0,34.0,25600.0,3200.0,90.270333367641,5.475813928702848,0.33333333333333337,1.6077981651376148,14.174260139218273,10.374309498846403,0.1506585084411109,0.0,0.0,0.0,3638.4,0.8569700967458224,1.0,3.0,axial,square
170.0,170.0,0.0,5.0,0.0,701.0,54.5,510.0,0.0,0.0,3243.0,0.0,34.0,25600.0,3200.0,90.270333367641,5.475813928702848,0.33333333333333337,1.6077981651376148,14.174260139218273,10.374309498846403,0.1506585084411109,0.0,0.0,0.0,3638.4,0.8913258575197889,1.0,3.0,axial,square
180.0,180.0,0.0,5.0,0.0,701.0,54.5,570.0,0.0,0.0,3882.0,0.0,36.0,28900.0,3400.0,95.91222920311857,5.485055394332264,0.33333333333333337,1.5132218024824609,13.36299469967867,10.952713552192378,0.1593457875424909,0.0,0.0,0.0,3958.45,0.9806868850181258,1.0,3.1666666666666665,axial,square
180.0,180.0,0.0,5.0,0.0,701.0,54.5,570.0,0.0,0.0,3856.0,0.0,36.0,28900.0,3400.0,95.91222920311857,5.485055394332264,0.33333333333333337,1.5132218024824609,13.36299469967867,10.952713552192378,0.1593457875424909,0.0,0.0,0.0,3958.45,0.9741186575553563,1.0,3.1666666666666665,axial,square
203.0,101.0,0.0,8.275,0.0,488.38,43.2,607.0,0.0,0.0,3090.0,0.0,24.531722054380662,15745.7025,4483.3949999999995,70.79557027568059,9.448567970211272,0.33333333333333337,3.2189859807250047,21.726837838972028,20.679378784872725,0.24155316765181806,0.0,0.0,0.0,2869.8147980999993,1.076724533599094,2.00990099009901,6.00990099009901,axial,rectangular
203.0,102.0,0.0,8.275,0.0,488.38,55.3,60.0,0.0,0.0,3230.0,0.0,24.531722054380662,15932.1525,4499.945,71.21349344708344,9.432266700125254,0.33333333333333337,2.4943965097943765,21.562067280737757,2.0241843975058837,0.02428333130493958,0.0,0.0,0.0,3078.7311723499997,1.0491334966198222,1.9901960784313726,0.5882352941176471,axial,rectangular
183.0,119.0,0.0,8.275,0.0,488.38,43.2,541.0,0.0,0.0,3300.0,0.0,22.114803625377643,17052.802499999998,4450.295,73.67547504352898,9.056915939833473,0.33333333333333337,2.9503066747739473,20.012161912687795,15.649209811062908,0.18587662927079152,0.0,0.0,0.0,2910.1161401,1.1339753608206862,1.5378151260504203,4.546218487394958,axial,rectangular
182.0,122.0,0.0,8.275,0.0,488.38,55.3,541.0,0.0,0.0,3380.0,0.0,21.993957703927492,17446.7025,4483.3949999999995,74.52152633338541,9.028260256554077,0.33333333333333337,2.269480140909221,19.72236283500348,15.266262629503322,0.18675780156353733,0.0,0.0,0.0,3154.4030983499997,1.0715180953784902,1.4918032786885247,4.434426229508197,axial,rectangular
150.0,150.0,0.0,8.275,0.0,488.38,43.2,453.0,0.0,0.0,3500.0,0.0,18.12688821752266,17808.902499999997,4417.195,75.29109992444806,8.820650536084102,0.33333333333333337,2.8040357048693507,19.071883720366717,10.397715124365863,0.127623127945748,0.0,0.0,0.0,2926.6142821,1.1959211780681143,1.0,3.02,axial,square
152.0,150.0,0.0,8.275,0.0,488.38,55.3,451.0,0.0,0.0,3575.0,0.0,18.36858006042296,18075.802499999998,4450.295,75.85319133995404,8.824311760869449,0.33333333333333337,2.174322460387598,18.938413803662968,10.352648340550324,0.13044646339816646,0.0,0.0,0.0,3173.0269503499994,1.1266844107976017,1.0133333333333334,3.006666666666667,axial,rectangular
120.0,100.0,0.0,5.7,0.0,514.53,43.2,361.0,0.0,0.0,1960.0,0.0,21.052631578947366,9621.96,2248.08,55.34225322902011,6.1260400724620965,0.33333333333333337,2.7827562679537228,18.985080504041083,12.437505709908237,0.15359809766055904,0.0,0.0,0.0,1572.3732744,1.2465233490742929,1.2,3.61,axial,rectangular
120.0,100.0,0.0,5.7,0.0,514.53,55.3,360.0,0.0,0.0,2100.0,0.0,21.052631578947366,9621.96,2248.08,55.34225322902011,6.1260400724620965,0.33333333333333337,2.173871080933107,18.985080504041083,12.403052785504059,0.1573772356620017,0.0,0.0,0.0,1688.7989904,1.243487242672146,1.2,3.6,axial,rectangular
182.0,121.0,0.0,5.7,0.0,514.53,43.2,540.0,0.0,0.0,2485.0,0.0,31.929824561403507,18697.76,3194.2799999999997,77.14714419530922,6.33011474825571,0.33333333333333337,2.0347467156493613,14.072821383054505,15.413943043368551,0.1890595667466191,0.0,0.0,0.0,2451.2961204,1.013749411717137,1.5041322314049588,4.462809917355372,axial,rectangular
181.0,122.0,0.0,5.7,0.0,514.53,55.3,540.0,0.0,0.0,2710.0,0.0,31.75438596491228,18757.76,3194.2799999999997,77.2708253525408,6.32074930604557,0.33333333333333337,1.5844464935938247,14.029508660401927,15.28772254247464,0.19401580050343306,0.0,0.0,0.0,2680.8570164,1.0108707713323462,1.4836065573770492,4.426229508196721,axial,rectangular
121.0,103.0,0.0,7.69,0.0,423.2,43.2,363.0,0.0,0.0,2545.0,0.0,15.734720416124837,9254.424400000002,2972.0312000000004,54.274992192173514,8.10931425157218,0.33333333333333326,3.1460517670917527,21.076998525791417,12.092024358980028,0.1381307072168611,0.0,0.0,0.0,1657.5547379200002,1.535394241757361,1.174757281553398,3.5242718446601944,axial,rectangular
120.0,101.0,0.0,7.69,0.0,423.2,55.3,358.0,0.0,0.0,2730.0,0.0,15.604681404421326,8957.564400000001,2925.8912000000005,53.39739042919584,8.10562900486228,0.33333333333333326,2.4997050136606322,21.41366939024387,12.158285574542747,0.14241729346895585,0.0,0.0,0.0,1733.5904671600003,1.5747663890147805,1.188118811881188,3.5445544554455446,axial,rectangular
179.0,119.0,0.0,7.69,0.0,423.2,43.2,542.0,0.0,0.0,3130.0,0.0,23.27698309492848,16954.3044,4110.1512,73.46238972351323,8.421824045439294,0.33333333333333337,2.3748694153313523,16.172066411325112,15.689823992641976,0.1775314628337452,0.0,0.0,0.0,2471.8419379200004,1.2662621958076432,1.504201680672269,4.554621848739496,axial,rectangular
180.0,120.0,0.0,7.69,0.0,423.2,55.3,545.0,0.0,0.0,3150.0,0.0,23.407022106631988,17222.544400000002,4140.9112000000005,74.04124626017098,8.422073588889589,0.33333333333333337,1.8400055460037927,16.046108184501556,15.646411748431847,0.1829169938883288,0.0,0.0,0.0,2704.84032516,1.164578910887713,1.5,4.541666666666667,axial,rectangular
101.6,101.6,0.0,3.0,0.0,483.9,25.0,1000.0,0.0,0.0,718.88,0.0,33.86666666666667,9139.359999999999,1147.1999999999998,53.936524187165496,3.2850953532034524,0.33333333333333326,2.4296234309623426,9.824249679733832,34.03598228401417,0.40112574635024273,0.0,0.0,0.0,783.6140799999998,0.9173903562324967,1.0,9.84251968503937,axial,square
101.6,101.6,0.0,3.0,0.0,483.9,25.0,1500.0,0.0,0.0,691.38,0.0,33.86666666666667,9139.359999999999,1147.1999999999998,53.936524187165496,3.2850953532034524,0.33333333333333326,2.4296234309623426,9.824249679733832,51.05397342602125,0.6016886195253641,0.0,0.0,0.0,783.6140799999998,0.8822965508736139,1.0,14.763779527559056,axial,square
101.6,101.6,0.0,3.0,0.0,483.9,25.0,2000.0,0.0,0.0,589.48,0.0,33.86666666666667,9139.359999999999,1147.1999999999998,53.936524187165496,3.2850953532034524,0.33333333333333326,2.4296234309623426,9.824249679733832,68.07196456802833,0.8022514927004855,0.0,0.0,0.0,783.6140799999998,0.7522580502892446,1.0,19.68503937007874,axial,square
101.6,101.6,0.0,3.0,0.0,483.9,25.0,2500.0,0.0,0.0,471.29,0.0,33.86666666666667,9139.359999999999,1147.1999999999998,53.936524187165496,3.2850953532034524,0.33333333333333326,2.4296234309623426,9.824249679733832,85.08995571003543,1.0028143658756068,0.0,0.0,0.0,783.6140799999998,0.6014312555486498,1.0,24.606299212598426,axial,square
120.0,120.0,0.0,3.5,0.0,401.0,25.0,1000.0,0.0,0.0,1164.16,0.0,34.285714285714285,12769.0,1582.0,63.75342294089646,3.8340402207253064,0.33333333333333337,1.9872566371681415,8.038523306354671,28.81835673984874,0.3185314318029961,0.0,0.0,0.0,953.607,1.2207964077444902,1.0,8.333333333333334,axial,square
120.0,120.0,0.0,3.5,0.0,401.0,25.0,1500.0,0.0,0.0,997.19,0.0,34.285714285714285,12769.0,1582.0,63.75342294089646,3.8340402207253064,0.33333333333333337,1.9872566371681415,8.038523306354671,43.22753510977311,0.4777971477044941,0.0,0.0,0.0,953.607,1.0457033138389296,1.0,12.5,axial,square
120.0,120.0,0.0,3.5,0.0,401.0,25.0,2000.0,0.0,0.0,899.65,0.0,34.285714285714285,12769.0,1582.0,63.75342294089646,3.8340402207253064,0.33333333333333337,1.9872566371681415,8.038523306354671,57.63671347969748,0.6370628636059922,0.0,0.0,0.0,953.607,0.94341799084948,1.0,16.666666666666668,axial,square
120.0,120.0,0.0,3.5,0.0,401.0,25.0,2500.0,0.0,0.0,729.1,0.0,34.285714285714285,12769.0,1582.0,63.75342294089646,3.8340402207253064,0.33333333333333337,1.9872566371681415,8.038523306354671,72.04589184962184,0.7963285795074901,0.0,0.0,0.0,953.607,0.7645707298709007,1.0,20.833333333333332,axial,square
150.0,150.0,0.0,3.5,0.0,405.0,25.0,1000.0,0.0,0.0,1516.26,0.0,42.857142857142854,20449.0,2002.0,80.67911044732915,3.857125893735173,0.33333333333333337,1.586013986013986,6.454111761608873,23.068850249890044,0.25856772972924746,0.0,0.0,0.0,1322.035,1.1469136596232323,1.0,6.666666666666667,axial,square
150.0,150.0,0.0,3.5,0.0,405.0,25.0,1500.0,0.0,0.0,1330.13,0.0,42.857142857142854,20449.0,2002.0,80.67911044732915,3.857125893735173,0.33333333333333337,1.586013986013986,6.454111761608873,34.603275374835064,0.3878515945938712,0.0,0.0,0.0,1322.035,1.0061231359230278,1.0,10.0,axial,square
150.0,150.0,0.0,3.5,0.0,405.0,25.0,2000.0,0.0,0.0,1307.61,0.0,42.857142857142854,20449.0,2002.0,80.67911044732915,3.857125893735173,0.33333333333333337,1.586013986013986,6.454111761608873,46.13770049978009,0.5171354594584949,0.0,0.0,0.0,1322.035,0.989088791143956,1.0,13.333333333333334,axial,square
150.0,150.0,0.0,3.5,0.0,405.0,25.0,2500.0,0.0,0.0,1198.25,0.0,42.857142857142854,20449.0,2002.0,80.67911044732915,3.857125893735173,0.33333333333333337,1.586013986013986,6.454111761608873,57.672125624725105,0.6464193243231187,0.0,0.0,0.0,1322.035,0.906367834437061,1.0,16.666666666666668,axial,square
60.0,60.0,0.0,3.0,0.0,351.51,28.8,2700.0,0.0,0.0,105.4,0.0,20.0,2916.0,648.0,30.46623751157884,3.2154553550071583,0.33333333333333337,2.7122685185185182,12.366308895314075,155.1031914565268,1.6247240446828695,0.0,0.0,0.0,311.75928,0.3380813555894792,1.0,45.0,axial,square
60.0,60.0,0.0,4.0,0.0,528.55,28.8,2700.0,0.0,0.0,127.7,0.0,15.0,2704.0,832.0,29.33785834448333,4.211266197684445,0.33333333333333337,5.6469017094017095,25.290016317825543,154.4927182750048,1.8975433131424526,0.0,0.0,0.0,517.6288,0.24670188366644208,1.0,45.0,axial,square
60.0,60.0,0.0,4.5,0.0,522.11,28.8,2700.0,0.0,0.0,156.0,0.0,13.333333333333334,2601.0,918.0,28.77366876093557,4.694711682114843,0.33333333333333337,6.398406862745098,28.395821850343726,154.1208941058934,1.8877083419480227,0.0,0.0,0.0,554.20578,0.2814838921384039,1.0,45.0,axial,square
63.0,63.0,0.0,3.0,0.0,442.69,28.8,2700.0,0.0,0.0,123.6,0.0,21.0,3249.0,684.0,32.15880626222211,3.223573284112092,0.33333333333333337,3.2360380116959067,14.79163172815458,147.78666930801364,1.6898399726812439,0.0,0.0,0.0,396.37116000000003,0.31182894335702926,1.0,42.857142857142854,axial,square
63.0,63.0,0.0,4.0,0.0,517.49,28.8,2700.0,0.0,0.0,154.7,0.0,15.75,3025.0,880.0,31.030427095126594,4.225779529348795,0.33333333333333337,5.227171717171717,23.49090718752574,147.25966473349217,1.7913118797249037,0.0,0.0,0.0,542.5111999999999,0.2851554032432879,1.0,42.857142857142854,axial,square
63.0,63.0,0.0,4.5,0.0,449.95,28.8,2700.0,0.0,0.0,168.6,0.0,14.0,2916.0,972.0,30.46623751157884,4.713143345431398,0.33333333333333337,5.207754629629629,23.202502414581424,146.9387755102041,1.6877748745195982,0.0,0.0,0.0,521.3322,0.3234022375751968,1.0,42.857142857142854,axial,square
76.0,76.0,0.0,3.0,0.0,441.12,28.8,2700.0,0.0,0.0,212.0,0.0,25.333333333333332,4900.0,840.0,39.493270848342945,3.2513047922568603,0.33333333333333337,2.6257142857142854,12.105147190499357,122.68265012818689,1.4072994386520468,0.0,0.0,0.0,511.6608,0.4143369982613481,1.0,35.526315789473685,axial,square
76.0,76.0,0.0,4.0,0.0,498.38,28.8,2700.0,0.0,0.0,247.3,0.0,19.0,4624.0,1088.0,38.36489168124743,4.2753014454471625,0.33333333333333337,4.07173202614379,18.51280029742614,122.38305834979124,1.4643987019306155,0.0,0.0,0.0,675.4086399999999,0.3661487066555738,1.0,35.526315789473685,axial,square
76.0,76.0,0.0,4.5,0.0,500.97,28.8,2700.0,0.0,0.0,266.5,0.0,16.88888888888889,4489.0,1206.0,37.80070209769967,4.775991078458198,0.33333333333333337,4.673227611940299,21.098622669240537,122.2008049972172,1.465631321615503,0.0,0.0,0.0,733.45302,0.3633497889203592,1.0,35.526315789473685,axial,square
100.0,100.0,0.0,3.0,0.0,441.19,28.8,2700.0,0.0,0.0,405.0,0.0,33.333333333333336,8836.0,1128.0,53.03382085348909,3.2834918126466235,0.33333333333333337,1.9556294326241133,9.105156731485105,93.36223647706818,1.0816512839893495,0.0,0.0,0.0,752.13912,0.5384642139076611,1.0,27.0,axial,square
100.0,100.0,0.0,4.5,0.0,424.49,28.8,2700.0,0.0,0.0,501.71,0.0,22.22222222222222,8281.0,1638.0,51.34125210284583,4.848744881110484,0.33333333333333337,2.9154532967032964,13.363157501882727,93.15117390564653,1.0497215974095437,0.0,0.0,0.0,933.8074200000001,0.5372735204866973,1.0,27.0,axial,square
120.0,120.0,0.0,3.0,0.0,400.77,28.8,2700.0,0.0,0.0,770.385,0.0,40.0,12996.0,1368.0,64.31761252444421,3.300456104761466,0.33333333333333337,1.4648026315789473,6.855166318051919,77.84479751402787,0.8833325911777808,0.0,0.0,0.0,922.53816,0.8350711476260234,1.0,22.5,axial,square
120.0,120.0,0.0,4.5,0.0,436.54,28.8,2700.0,0.0,0.0,830.0,0.0,26.666666666666668,12321.0,1998.0,62.62504377380095,4.887023742056535,0.33333333333333337,2.4579954954954957,11.35531525302159,77.72276452237143,0.8896554278926104,0.0,0.0,0.0,1227.05172,0.6764181056687651,1.0,22.5,axial,square
150.0,150.0,0.0,3.0,0.0,429.14,28.8,2700.0,0.0,0.0,1087.1,0.0,50.0,20736.0,1728.0,81.24330003087691,3.317407648474216,0.33333333333333337,1.241724537037037,5.841024501816014,62.303926040017735,0.7307976156351075,0.0,0.0,0.0,1338.75072,0.8120257070711416,1.0,18.0,axial,square
150.0,150.0,0.0,4.5,0.0,334.8,28.8,2700.0,0.0,0.0,1285.1,0.0,33.333333333333336,19881.0,2538.0,79.55073128023363,4.925237718969939,0.33333333333333337,1.4840425531914894,6.909509448766326,62.24149098471212,0.6610746982022822,0.0,0.0,0.0,1422.2952000000002,0.9035395746255768,1.0,18.0,axial,square
73.93,73.93,0.0,4.89,0.0,762.0,113.0,1512.0,0.0,0.0,1732.0,0.0,15.118609406952968,4115.222500000001,1254.7740000000001,36.19276178458857,5.151197565265129,0.33333333333333337,2.056121231350747,36.150990337921144,70.2243944785564,1.115791649816045,0.0,0.0,0.0,1421.1579305000002,1.2187245082540807,1.0,20.45177870959015,axial,square
73.84,73.84,0.0,4.89,0.0,762.0,113.0,1512.0,0.0,0.0,1362.0,0.0,15.100204498977506,4103.6836,1253.0136,36.141984722069274,5.1507467939376355,0.33333333333333337,2.05900994366454,36.19861210503148,70.30846023404283,1.1170819424409295,0.0,0.0,0.0,1418.51261,0.9601606572958136,1.0,20.47670639219935,axial,square
73.6,73.6,0.0,4.96,0.0,762.0,113.0,1512.0,0.0,0.0,1572.0,0.0,14.838709677419354,4055.1423999999993,1263.4111999999998,35.92759268032112,5.217858964768283,0.33333333333333337,2.1009472139458354,36.889089364929255,70.51533211619629,1.1197293636505181,0.0,0.0,0.0,1420.9504255999998,1.1063017904626893,1.0,20.543478260869566,axial,square
98.87,98.87,0.0,4.93,0.0,762.0,113.0,1512.0,0.0,0.0,2087.0,0.0,20.05476673427992,7922.780100000001,1755.2772,50.21851483158579,5.2848302715988,0.33333333333333337,1.4939794971828757,26.73011922968704,52.711750683062355,0.8477605288043724,0.0,0.0,0.0,2232.7953777000002,0.9347027590812268,1.0,15.29280873874785,axial,square
98.89,98.89,0.0,4.92,0.0,762.0,113.0,1512.0,0.0,0.0,2109.0,0.0,20.09959349593496,7929.902499999999,1752.504,50.241082414927696,5.274732548019529,0.33333333333333326,1.4902793995617458,26.66706214910056,52.70226935802788,0.847705625269211,0.0,0.0,0.0,2231.4870305,0.9451096829935172,1.0,15.289715845889372,axial,square
99.29,99.29,0.0,4.89,0.0,762.0,113.0,1512.0,0.0,0.0,2374.0,0.0,20.30470347648262,8012.040100000001,1750.8156,50.50060962335967,5.245363206036465,0.33333333333333326,1.4735803484655392,26.382300417161304,52.49522819559523,0.8448203912261768,0.0,0.0,0.0,2239.4820185000003,1.0600665602084627,1.0,15.22811964951153,axial,square
124.12,124.12,0.0,4.93,0.0,762.0,113.0,1512.0,0.0,0.0,3748.0,0.0,25.176470588235297,13055.347600000001,2253.2072,64.46430181616664,5.34160291993949,0.33333333333333337,1.1638291181887603,21.04679804853443,42.06549240140933,0.6853665538525776,0.0,0.0,0.0,3192.1981652,1.174112572602515,1.0,12.181759587495971,axial,square
124.39,124.39,0.0,4.89,0.0,762.0,113.0,1512.0,0.0,0.0,3560.0,0.0,25.437627811860942,13135.4521,2241.7716,64.66176817040835,5.3005240002294585,0.33333333333333326,1.1508609806400003,20.821161161417397,41.97690792386846,0.6843618115893,0.0,0.0,0.0,3192.5360465000003,1.1151009567778736,1.0,12.155317951603827,axial,square
124.05,124.05,0.0,4.93,0.0,762.0,113.0,1512.0,0.0,0.0,2799.0,0.0,25.162271805273836,13039.356099999999,2251.8268,64.42480854531829,5.341477643030075,0.33333333333333337,1.1645425610320326,21.059206103426323,42.089078604674626,0.6857268902184831,0.0,0.0,0.0,3189.3392608999998,0.8776112451612157,1.0,12.188633615477631,axial,square
74.36,74.36,0.0,4.9,0.0,762.0,113.0,2512.0,0.0,0.0,583.0,0.0,15.17551020408163,4167.993600000001,1265.3760000000002,36.42407951384315,5.163121148986619,0.33333333333333326,2.047241504095799,36.004554935813395,116.00217178912526,1.8433847321301986,0.0,0.0,0.0,1435.1997888000003,0.40621522142743494,1.0,33.781603012372244,axial,square
74.44,74.44,0.0,4.94,0.0,762.0,113.0,2512.0,0.0,0.0,878.0,0.0,15.068825910931173,4167.993600000001,1275.7056000000002,36.42407951384315,5.2026339376268425,0.33333333333333326,2.063953679639438,36.28009376750309,115.86295187730786,1.8407380415923347,0.0,0.0,0.0,1443.070944,0.608424695716138,1.0,33.74529822675981,axial,square
75.08,75.08,0.0,4.92,0.0,762.0,113.0,2512.0,0.0,0.0,594.0,0.0,15.260162601626016,4256.257599999999,1283.9232,36.807728430655615,5.186251136487364,0.33333333333333337,2.034171988518907,35.78889121477706,114.90097107969528,1.8262300813694319,0.0,0.0,0.0,1459.3065871999997,0.40704263600955815,1.0,33.45764517847629,axial,square
99.95,99.95,0.0,4.9,0.0,762.0,113.0,2512.0,0.0,0.0,1377.0,0.0,20.397959183673468,8127.022500000001,1766.9400000000003,50.86169095683024,5.257343935812862,0.33333333333333337,1.466111053848306,26.254836097169523,86.64226382004267,1.394692277471618,0.0,0.0,0.0,2264.7618225,0.6080109556421136,1.0,25.13256628314157,axial,square
100.0,100.0,0.0,4.93,0.0,762.0,113.0,2512.0,0.0,0.0,1049.0,0.0,20.28397565922921,8125.2196,1777.5608,50.85604906099475,5.287988040260032,0.33333333333333337,1.4752508879991988,26.41080042641787,86.59420557361395,1.3935105686717886,0.0,0.0,0.0,2272.6511444000002,0.4615754611458175,1.0,25.12,axial,square
99.37,99.37,0.0,4.91,0.0,762.0,113.0,2512.0,0.0,0.0,1235.0,0.0,20.23828920570265,8019.202500000002,1758.7620000000002,50.52317720670158,5.265914622294403,0.33333333333333326,1.4789463541898278,26.473836128527594,87.14127430743356,1.402149662138943,0.0,0.0,0.0,2246.3465265000004,0.5497816055674346,1.0,25.27925933380296,axial,square
124.6,124.6,0.0,4.93,0.0,762.0,113.0,2512.0,0.0,0.0,2823.0,0.0,25.273833671399593,13165.2676,2262.6728,64.73511281626956,5.342458151724941,0.33333333333333337,1.1589603890905333,20.962107139436245,69.61905912682589,1.1345640027898969,0.0,0.0,0.0,3211.8319124,0.8789376520923069,1.0,20.160513643659712,axial,square
125.09,125.09,0.0,4.89,0.0,762.0,113.0,2512.0,0.0,0.0,2546.0,0.0,25.58077709611452,13296.3961,2255.4636,65.05670087889177,5.301743468985052,0.33333333333333337,1.1438745728137234,20.69952553587195,69.35156052597597,1.1310548693620328,0.0,0.0,0.0,3221.1560225,0.7903994659730892,1.0,20.081541290271005,axial,square
124.54,124.54,0.0,4.92,0.0,762.0,113.0,2512.0,0.0,0.0,2522.0,0.0,25.313008130081304,13156.09,2257.296,64.71254523292765,5.331963069771092,0.33333333333333337,1.157012907855043,20.92822365195335,69.65327844563572,1.1352308433167901,0.0,0.0,0.0,3206.697722,0.7864788697411249,1.0,20.17022643327445,axial,square
149.72,149.72,0.0,4.94,0.0,762.0,113.0,2512.0,0.0,0.0,3938.0,0.0,30.307692307692307,19555.2256,2763.2384,78.89627136331825,5.390072344527027,0.33333333333333326,0.9528664871104271,17.352890724141357,57.993961025243095,0.9563600020393929,0.0,0.0,0.0,4315.3281535999995,0.9125609594057826,1.0,16.77798557306973,axial,square
149.96,149.96,0.0,4.91,0.0,762.0,113.0,2512.0,0.0,0.0,3739.0,0.0,30.54175152749491,19639.219600000004,2752.3496000000005,79.06552823838258,5.358744595491885,0.33333333333333337,0.9450524191358578,17.215101923447072,57.90307921347907,0.9553604619134942,0.0,0.0,0.0,4316.522210000001,0.866206593664208,1.0,16.75113363563617,axial,square
150.31,150.31,0.0,4.92,0.0,762.0,113.0,2512.0,0.0,0.0,3988.0,0.0,30.55081300813008,19731.8209,2764.4496,79.25171080095333,5.369712623701773,0.33333333333333337,0.9447524776178078,17.20981153133471,57.768324454417076,0.953156339320123,0.0,0.0,0.0,4336.206356899999,0.9196979275799652,1.0,16.712128268245625,axial,square
199.62,199.62,0.0,4.95,0.0,762.0,113.0,2512.0,0.0,0.0,6141.0,0.0,40.32727272727273,35993.6784,3756.456,107.03804779068032,5.446887896968008,0.33333333333333326,0.7037665194539136,12.925399466696312,43.53829887158366,0.7326158348032732,0.0,0.0,0.0,6929.705131199999,0.8861848929691152,1.0,12.583909427913035,axial,square
199.5,199.5,0.0,4.92,0.0,762.0,113.0,2512.0,0.0,0.0,6004.0,0.0,40.548780487804876,35970.9156,3732.5088,107.00419641566747,5.414629862988988,0.33333333333333326,0.6997225589527231,12.852916345978281,43.565072495712606,0.733358318392485,0.0,0.0,0.0,6908.8851684,0.8690258780767146,1.0,12.591478696741854,axial,square
199.78,199.78,0.0,4.92,0.0,762.0,113.0,2512.0,0.0,0.0,6329.0,0.0,40.60569105691057,36077.2036,3738.0191999999997,107.16216949906084,5.414822101577826,0.33333333333333326,0.6986910631303224,12.834424874281973,43.50416282108914,0.732407685761607,0.0,0.0,0.0,6925.0946372,0.9139225283654727,1.0,12.573831214335769,axial,square
74.41,74.41,0.0,4.95,0.0,762.0,113.0,3512.0,0.0,0.0,469.0,0.0,15.03232323232323,4161.540099999999,1277.2979999999998,36.395870034665755,5.21225340995818,0.33333333333333337,2.069734677891745,36.37534601778716,162.04498195353176,2.5742346512627297,0.0,0.0,0.0,1443.5551072999997,0.3248923422654847,1.0,47.19795726380863,axial,square
73.95,73.95,0.0,4.97,0.0,762.0,113.0,3512.0,0.0,0.0,286.0,0.0,14.879275653923543,4097.280100000001,1272.5188,36.11377524289188,5.229423432208776,0.33333333333333337,2.0943298406084225,36.78024639759776,163.0225883991495,2.588900644833764,0.0,0.0,0.0,1432.6519769000001,0.19962978072235818,1.0,47.49154834347532,axial,square
74.16,74.16,0.0,4.89,0.0,762.0,113.0,3512.0,0.0,0.0,410.0,0.0,15.16564417177914,4144.7844,1259.2727999999997,36.32252538880455,5.15234449963144,0.33333333333333326,2.048775660005443,36.029859953233206,162.61689207564072,2.584080325519338,0.0,0.0,0.0,1427.9265107999997,0.28712962249737656,1.0,47.357065803667744,axial,square
98.99,98.99,0.0,4.95,0.0,762.0,113.0,3512.0,0.0,0.0,810.0,0.0,19.997979797979795,7937.028099999998,1763.9819999999997,50.2636499982696,5.30547291003986,0.33333333333333337,1.498693277256667,26.810430981365606,122.28437272638939,1.9664068678416569,0.0,0.0,0.0,2241.0384592999994,0.3614395802261278,1.0,35.47833114456006,axial,square
99.4,99.4,0.0,4.92,0.0,762.0,113.0,3512.0,0.0,0.0,851.0,0.0,20.203252032520325,8020.993600000001,1762.5408,50.52881910253706,5.27616025718676,0.33333333333333326,1.4817929938697347,26.522383248377714,121.79241711618411,1.9595286954303972,0.0,0.0,0.0,2249.4283664,0.3783183375436605,1.0,35.33199195171026,axial,square
99.51,99.51,0.0,4.92,0.0,762.0,113.0,3512.0,0.0,0.0,761.0,0.0,20.225609756097562,8040.7089000000005,1764.7056,50.590879956727306,5.276466261612896,0.33333333333333326,1.4799752484774555,26.491384051750607,121.65911596637851,1.957496419003825,0.0,0.0,0.0,2253.3057729,0.3377260242051368,1.0,35.292935383378556,axial,square
124.41,124.41,0.0,4.92,0.0,762.0,113.0,3512.0,0.0,0.0,1535.0,0.0,25.286585365853657,13126.284899999999,2254.7376,64.63920058706644,5.331732816492803,0.33333333333333337,1.1583257443569297,20.95106565504376,97.48261120116838,1.58869893118668,0.0,0.0,0.0,3201.3802449,0.4794806872583635,1.0,28.22924202234547,axial,square
124.24,124.24,0.0,4.92,0.0,762.0,113.0,3512.0,0.0,0.0,1196.0,0.0,25.2520325203252,13087.359999999999,2251.392,64.54328835786332,5.331430985554377,0.33333333333333326,1.1600470326134042,20.981011423255612,97.61515712836749,1.5907240688143347,0.0,0.0,0.0,3194.4323839999997,0.374401413531375,1.0,28.267868641339344,axial,square
124.4,124.4,0.0,4.95,0.0,762.0,113.0,3512.0,0.0,0.0,1539.0,0.0,25.13131313131313,13110.25,2267.1,64.5997073162181,5.362872169592123,0.33333333333333337,1.1661011709239866,21.08631118727096,97.48664383382669,1.5881583324218018,0.0,0.0,0.0,3208.9884500000003,0.47959038306915686,1.0,28.231511254019292,axial,square
149.33,149.33,0.0,4.93,0.0,762.0,113.0,3512.0,0.0,0.0,4142.0,0.0,30.29006085192698,19451.880900000007,2750.3484000000003,78.68752121740559,5.379054075688302,0.33333333333333337,0.9534603502132913,17.363359705409163,81.2922776656091,1.3405122347332434,0.0,0.0,0.0,4293.828022500001,0.9646404043887157,1.0,23.518382106743452,axial,square
148.88,148.88,0.0,4.93,0.0,762.0,113.0,3512.0,0.0,0.0,2303.0,0.0,30.19878296146045,19326.560399999995,2741.4743999999996,78.43363590480907,5.378497139804054,0.33333333333333337,0.9565466482826054,17.417760349249175,81.53690832742545,1.3442711840964678,0.0,0.0,0.0,4272.904817999999,0.5389776037833568,1.0,23.58946802794197,axial,square
149.92,149.92,0.0,4.93,0.0,762.0,113.0,3512.0,0.0,0.0,2556.0,0.0,30.40973630831643,19616.8036,2761.9831999999997,79.02039307169875,5.379779198500543,0.33333333333333337,0.9494439172086804,17.292547699418353,80.9737500189805,1.3356171059747968,0.0,0.0,0.0,4321.3300051999995,0.591484565382482,1.0,23.425827107790823,axial,square
199.84,199.84,0.0,4.93,0.0,762.0,113.0,3512.0,0.0,0.0,5002.0,0.0,40.53549695740365,36092.400400000006,3746.4056,107.18473708240275,5.425590168512031,0.33333333333333326,0.6999637595759962,12.857240128718917,60.80418127509281,1.0235307139021703,0.0,0.0,0.0,6933.2023124,0.7214559412255931,1.0,17.57405924739792,axial,square
199.59,199.59,0.0,4.92,0.0,762.0,113.0,3512.0,0.0,0.0,5896.0,0.0,40.56707317073171,36005.0625,3734.2799999999997,107.05497347818675,5.414691712893443,0.33333333333333337,0.6993906747350379,12.846966846945872,60.880458228124226,1.024872731229038,0.0,0.0,0.0,6914.093422499999,0.8527509884105852,1.0,17.59607194749236,axial,square
200.67,200.67,0.0,4.93,0.0,762.0,113.0,3512.0,0.0,0.0,5052.0,0.0,40.70385395537525,36408.4561,3762.7731999999996,107.65301443674738,5.426158828474001,0.33333333333333326,0.6969190034287918,12.802654432330806,60.55329635394195,1.0196148265118088,0.0,0.0,0.0,6981.3887177,0.7236382622832049,1.0,17.501370409129418,axial,square
74.04,74.04,0.0,4.91,0.0,762.0,100.0,285.0,0.0,0.0,1636.0,0.0,15.079429735234216,4124.2083999999995,1261.2808,36.23225505543691,5.171301003143782,0.33333333333333337,2.3303768296480847,36.25251734369813,13.216462940474376,0.20697637091121193,0.0,0.0,0.0,1373.5168095999998,1.191103005485926,1.0,3.8492706645056725,axial,square
72.87,72.87,0.0,4.88,0.0,762.0,100.0,285.0,0.0,0.0,1755.0,0.0,14.93237704918033,3982.872100000001,1231.9072,35.60600461769891,5.1360597072293,0.33333333333333337,2.356875297100301,36.638740561971865,13.426286506329095,0.21021416545029434,0.0,0.0,0.0,1337.0004964,1.312639751986258,1.0,3.911074516261836,axial,square
99.56,99.56,0.0,4.91,0.0,762.0,100.0,360.0,0.0,0.0,2520.0,0.0,20.276985743380855,8053.267600000002,1762.4936000000002,50.63037322757565,5.266440906856637,0.33333333333333326,1.6676710496991307,26.42042523227984,12.464800731155243,0.19716128438355743,0.0,0.0,0.0,2148.3468832000003,1.1729949291272812,1.0,3.6159100040176777,axial,square
99.2,99.2,0.0,4.93,0.0,762.0,100.0,360.0,0.0,0.0,2632.0,0.0,20.121703853955378,7981.6356000000005,1761.7848,50.40469739415655,5.285759944285417,0.33333333333333326,1.6819610476830085,26.63606955815475,12.50908375104805,0.1977972290583825,0.0,0.0,0.0,2140.6435776,1.2295367746137769,1.0,3.629032258064516,axial,square
124.43,124.43,0.0,4.93,0.0,762.0,100.0,435.0,0.0,0.0,3023.0,0.0,25.239350912778907,13126.284900000002,2259.3204,64.63920058706644,5.34215601532965,0.33333333333333337,1.3115684734223618,20.99202365700718,12.072215272133553,0.1929691005315815,0.0,0.0,0.0,3034.2306348,0.9962986878218173,1.0,3.495941493209033,axial,square
124.94,124.94,0.0,4.94,0.0,762.0,100.0,435.0,0.0,0.0,2962.0,0.0,25.2914979757085,13238.803600000001,2273.5856000000003,64.91565348300485,5.35344954735028,0.33333333333333337,1.3086320180775248,20.946815014085402,12.02309345862031,0.19220490948692034,0.0,0.0,0.0,3056.3525872000005,0.9691290240546366,1.0,3.481671202177045,axial,square
149.99,149.99,0.0,4.92,0.0,762.0,100.0,510.0,0.0,0.0,4115.0,0.0,30.48577235772358,19642.022500000003,2758.152,79.07117013421805,5.369323680018084,0.33333333333333326,1.0700078487334996,17.24785673981578,11.753355969004602,0.18988123042686333,0.0,0.0,0.0,4065.914074,1.012072543862618,1.0,3.400226681778785,axial,square
149.87,149.87,0.0,4.92,0.0,762.0,100.0,510.0,0.0,0.0,3968.0,0.0,30.461382113821138,19608.4009,2755.7904,79.00346738419232,5.369177396539314,0.33333333333333337,1.0709248018281796,17.262167141209055,11.762726082186688,0.19002357903832692,0.0,0.0,0.0,4060.7523748000003,0.9771588202778386,1.0,3.4029492226596383,axial,square
149.77,149.77,0.0,4.93,0.0,762.0,113.0,1514.0,0.0,0.0,5164.0,0.0,30.37931034482759,19574.808100000006,2759.0252000000005,78.93576463416659,5.379595388611918,0.33333333333333326,0.9504618329229344,17.310495882825542,34.942057474092806,0.5763106839235189,0.0,0.0,0.0,4314.330517700002,1.1969412122724807,1.0,10.108833544768645,axial,square
149.37,149.37,0.0,4.94,0.0,762.0,113.0,1514.0,0.0,0.0,4833.0,0.0,30.236842105263158,19457.460100000004,2756.3224000000005,78.69880500907654,5.38963997170832,0.33333333333333337,0.9552573629473234,17.39503608289893,35.03490900380738,0.5776578854383515,0.0,0.0,0.0,4299.010660100001,1.1242121460307284,1.0,10.135904130682198,axial,square
149.58,149.58,0.0,4.95,0.0,762.0,113.0,1514.0,0.0,0.0,5085.0,0.0,30.21818181818182,19510.5024,2765.664,78.80600102995061,5.400435727551383,0.33333333333333337,0.9558890612170423,17.406170302648984,34.98562744301437,0.5768211964127395,0.0,0.0,0.0,4312.122739200001,1.1792335950398725,1.0,10.121674020590987,axial,square
199.01,199.01,0.0,4.92,0.0,762.0,113.0,660.0,0.0,0.0,5184.0,0.0,40.449186991869915,35785.28889999999,3722.8655999999996,106.72774351972905,5.4142921414208445,0.33333333333333337,0.7015350242161731,12.88540503685134,11.474351002013185,0.1931204484385012,0.0,0.0,0.0,6880.5612329,0.753426911632187,1.0,3.3164162604894227,axial,square
198.71,198.71,0.0,4.92,0.0,762.0,113.0,660.0,0.0,0.0,5604.0,0.0,40.38821138211382,35671.8769,3716.9616,106.55848664466474,5.414084549564407,0.33333333333333337,0.7026493383331045,12.90537730866144,11.491631711863684,0.1933900849587222,0.0,0.0,0.0,6863.2468289,0.816523161661982,1.0,3.3214231795078253,axial,square
198.92,198.92,0.0,4.91,0.0,762.0,113.0,1514.0,0.0,0.0,7478.0,0.0,40.5132382892057,35758.81,3713.924,106.68825024888072,5.403504429610436,0.33333333333333337,0.700368302579054,12.864491843472235,26.333476703649513,0.4432597430688731,0.0,0.0,0.0,6870.755618,1.088381018880826,1.0,7.611099939674242,axial,square
198.99,198.99,0.0,4.92,0.0,762.0,113.0,1514.0,0.0,0.0,7506.0,0.0,40.44512195121951,35777.7225,3722.472,106.71645972805811,5.414278321473148,0.33333333333333337,0.7016092018555298,12.886734597067994,26.324104805272203,0.4430477838232422,0.0,0.0,0.0,6879.406306500001,1.0910825245062155,1.0,7.608422533795668,axial,square
198.96,198.96,0.0,4.94,0.0,762.0,113.0,1514.0,0.0,0.0,6460.0,0.0,40.2753036437247,35751.2464,3736.2208000000005,106.67696645720976,5.435705396234937,0.33333333333333337,0.704722072971875,12.942523737750715,26.32780136898875,0.44297451612850225,0.0,0.0,0.0,6886.8910928000005,0.9380139620261602,1.0,7.609569762766385,axial,square
186.0,186.0,0.0,3.0,0.0,300.0,32.0,540.0,0.0,0.0,1555.0,0.0,62.0,32400.0,2160.0,101.55412503859613,3.3305242982434606,0.33333333333333337,0.625,3.2795558988644524,10.0518352370438,0.11267114903886301,0.0,0.0,0.0,1684.8,0.9229582146248814,1.0,2.903225806451613,axial,square
126.0,126.0,0.0,3.0,0.0,300.0,50.0,360.0,0.0,0.0,1114.0,0.0,42.0,14400.0,1440.0,67.70275002573075,3.3044932467076222,0.33333333333333337,0.6,4.880884817015164,9.88620523786936,0.1166498978357004,0.0,0.0,0.0,1152.0,0.9670138888888888,1.0,2.857142857142857,axial,square
120.0,120.0,0.0,5.0,0.0,761.0,20.34,430.0,0.0,0.0,1835.0,0.0,24.0,12100.0,2200.0,62.06085419025319,5.4064072958054155,0.33333333333333337,6.802538660945741,22.098073500004983,12.369854897499211,0.17303992863326256,0.0,0.0,0.0,1920.314,0.9555728906835028,1.0,3.5833333333333335,axial,square
170.0,170.0,0.0,5.0,0.0,761.0,20.34,580.0,0.0,0.0,2831.0,0.0,34.0,25600.0,3200.0,90.270333367641,5.475813928702848,0.33333333333333337,4.676745329400196,15.387463574814703,11.7982343320214,0.1632157792846975,0.0,0.0,0.0,2955.904,0.9577442298532023,1.0,3.411764705882353,axial,square
220.0,220.0,0.0,5.0,0.0,761.0,20.34,730.0,0.0,0.0,3609.0,0.0,44.0,44100.0,4200.0,118.47981254502882,5.513604629743369,0.33333333333333337,3.563234536685864,11.804692104938555,11.482638352720846,0.15767823536800726,0.0,0.0,0.0,4093.194,0.881707536950362,1.0,3.3181818181818183,axial,square
270.0,270.0,0.0,5.0,0.0,761.0,20.34,880.0,0.0,0.0,3950.0,0.0,54.0,67600.0,5200.0,146.68929172241664,5.5373804286225266,0.33333333333333337,2.8779971257847365,9.575673990245738,11.28265884453462,0.15406481669971367,0.0,0.0,0.0,5332.184,0.7407846390897238,1.0,3.259259259259259,axial,square
65.0,65.0,0.0,3.0,0.0,350.0,79.0,250.0,0.0,0.0,502.0,0.0,21.666666666666668,3481.0,708.0,33.287185429317624,3.22856614755532,0.33333333333333337,0.9010941857970393,11.3156473186337,13.266583615154977,0.16357557953742552,0.0,0.0,0.0,522.799,0.9602160677430523,1.0,3.8461538461538463,axial,square
75.0,75.0,0.0,3.0,0.0,370.0,79.0,250.0,0.0,0.0,684.0,0.0,25.0,4761.0,828.0,38.92908126479519,3.2495146563732433,0.33333333333333337,0.8145294441386901,10.294963591870474,11.509995655950526,0.14649244865379177,0.0,0.0,0.0,682.479,1.0022286400021099,1.0,3.3333333333333335,axial,square
75.0,65.0,0.0,3.0,0.0,370.0,52.0,250.0,0.0,0.0,568.0,0.0,25.0,4071.0,768.0,35.9977714123279,3.2489041060311408,0.33333333333333337,1.3423275324528088,11.131193886629044,13.274182250849448,0.15289428932984808,0.0,0.0,0.0,495.852,1.1455030936650452,1.1538461538461537,3.8461538461538463,axial,rectangular
75.0,65.0,0.0,3.0,0.0,350.0,52.0,250.0,0.0,0.0,434.0,0.0,25.0,4071.0,768.0,35.9977714123279,3.2489041060311408,0.33333333333333337,1.2697692874553597,10.529507730595041,13.274182250849448,0.15050755843811292,0.0,0.0,0.0,480.492,0.9032408448007458,1.1538461538461537,3.8461538461538463,axial,rectangular
75.0,75.0,0.0,3.0,0.0,450.0,79.0,1770.0,0.0,0.0,414.0,0.0,25.0,4761.0,828.0,38.92908126479519,3.2495146563732433,0.33333333333333337,0.9906439185470556,12.520901665788411,81.49076924412972,1.0863337614353095,0.0,0.0,0.0,748.719,0.552944429084877,1.0,23.6,axial,square
75.0,65.0,0.0,3.0,0.0,400.0,79.0,1770.0,0.0,0.0,294.0,0.0,25.0,4071.0,768.0,35.9977714123279,3.2489041060311408,0.33333333333333337,0.9551971493335074,12.033723120680047,93.98121033601409,1.1944325638396052,0.0,0.0,0.0,628.809,0.46755055986794086,1.1538461538461537,27.23076923076923,axial,rectangular
75.0,65.0,0.0,3.0,0.0,450.0,52.0,1770.0,0.0,0.0,343.0,0.0,25.0,4071.0,768.0,35.9977714123279,3.2489041060311408,0.33333333333333337,1.6325605124426052,13.537938510765052,93.98121033601409,1.1475982889363427,0.0,0.0,0.0,557.292,0.6154762673786811,1.1538461538461537,27.23076923076923,axial,rectangular
75.0,65.0,0.0,3.0,0.0,400.0,52.0,1770.0,0.0,0.0,269.0,0.0,25.0,4071.0,768.0,35.9977714123279,3.2489041060311408,0.33333333333333337,1.4511648999489826,12.033723120680047,93.98121033601409,1.1073552657793029,0.0,0.0,0.0,518.892,0.5184123093052119,1.1538461538461537,27.23076923076923,axial,rectangular
150.0,150.0,0.0,8.0,0.0,779.0,152.3,450.0,0.0,0.0,6536.0,0.0,18.75,17956.0,4288.0,75.60140419539934,8.544214278008056,0.33333333333333337,1.2214698013543575,29.34664593162551,10.333015048861586,0.17455465448944746,0.0,0.0,0.0,6075.050800000001,1.0758757770387697,1.0,3.0,axial,square
