Repository: Serali-Nerri/xgboost

# CFST柱极限承载力预测 - XGBoost ML管道

## 项目概述

本项目是一个完整的机器学习管道，用于预测混凝土填充钢管（CFST）柱的极限承载力。采用XGBoost算法，提供从数据加载、预处理、模型训练、评估到预测的全流程解决方案。

### 核心特性

- **模块化设计**：清晰的模块分离，便于维护和扩展
- **特征工程支持**：处理无量纲参数，剔除几何参数实现多截面统一预测
- **自动化超参数优化**：集成Optuna框架进行超参数搜索，支持持久化存储和断点续训
- **智能参数加载**：自动加载最优参数，无需手动配置
- **特征选择**：迭代剔除法自动寻找最优特征子集
- **多维度评估**：集成R²、RMSE、MAE、MAPE、COV等工程指标
- **可视化分析**：提供预测散点图、特征重要性图和学习曲线
- **COV稳定性指标**：特别添加变异系数评估模型预测稳定性

---

## 环境要求

### 系统要求
- Python 3.8+
- 8GB+ RAM（推荐16GB）
- 5GB+ 可用磁盘空间

### Python依赖
- pandas &gt;= 1.5.0
- numpy &gt;= 1.23.0
- xgboost &gt;= 1.7.0
- scikit-learn &gt;= 1.2.0
- matplotlib &gt;= 3.6.0
- seaborn &gt;= 0.12.0
- optuna &gt;= 3.0.0
- joblib &gt;= 1.2.0

---

File: data/processed/2026.3.11-new_feature_parameters_raw.csv (part 20 of 84)
b (mm),h (mm),r0 (mm),t (mm),R (%),fy (MPa),fc (MPa),L (mm),e1 (mm),e2 (mm),Nexp (kN),r0/h,b/t,Ac (mm^2),As (mm^2),Re (mm),te (mm),ke,xi,sigma_re (MPa),lambda,lambda_bar,e/h,e1/e2,e_bar,Npl (kN),psi,b/h,L/h,axial_flag,section_family
150.0,150.0,0.0,8.0,0.0,779.0,157.2,450.0,0.0,0.0,6715.0,0.0,18.75,17956.0,4288.0,75.60140419539934,8.544214278008056,0.33333333333333337,1.1833959971136685,29.34664593162551,10.333015048861586,0.1754943414053078,0.0,0.0,0.0,6163.035199999999,1.0895605464009033,1.0,3.0,axial,square
150.0,150.0,0.0,8.0,0.0,779.0,147.0,450.0,0.0,0.0,6616.0,0.0,18.75,17956.0,4288.0,75.60140419539934,8.544214278008056,0.33333333333333337,1.2655091887501269,29.34664593162551,10.333015048861586,0.17353052503639274,0.0,0.0,0.0,5979.884,1.1063759765239594,1.0,3.0,axial,square
150.0,150.0,0.0,8.0,0.0,779.0,164.1,450.0,0.0,0.0,7276.0,0.0,18.75,17956.0,4288.0,75.60140419539934,8.544214278008056,0.33333333333333337,1.1336371160650132,29.34664593162551,10.333015048861586,0.17680603142804185,0.0,0.0,0.0,6286.9316,1.1573213234895063,1.0,3.0,axial,square
150.0,150.0,0.0,8.0,0.0,779.0,148.0,450.0,0.0,0.0,6974.0,0.0,18.75,17956.0,4288.0,75.60140419539934,8.544214278008056,0.33333333333333337,1.2569584509883018,29.34664593162551,10.333015048861586,0.17372437477348196,0.0,0.0,0.0,5997.84,1.1627519240259827,1.0,3.0,axial,square
150.0,150.0,0.0,12.0,0.0,756.0,152.3,450.0,0.0,0.0,8585.0,0.0,12.5,15876.0,6048.0,71.08788752701729,12.450283058011848,0.33333333333333337,1.8910045961917266,44.13510430207362,10.258420931118005,0.16778174490260025,0.0,0.0,0.0,6990.202800000001,1.228147486650888,1.0,3.0,axial,square
150.0,150.0,0.0,12.0,0.0,756.0,157.2,450.0,0.0,0.0,8452.0,0.0,12.5,15876.0,6048.0,71.08788752701729,12.450283058011848,0.33333333333333337,1.8320610687022902,44.13510430207362,10.258420931118005,0.1685199402482054,0.0,0.0,0.0,7067.995199999999,1.1958129230195291,1.0,3.0,axial,square
150.0,150.0,0.0,12.0,0.0,756.0,147.0,450.0,0.0,0.0,8687.0,0.0,12.5,15876.0,6048.0,71.08788752701729,12.450283058011848,0.33333333333333337,1.9591836734693877,44.13510430207362,10.258420931118005,0.16697927704117096,0.0,0.0,0.0,6906.06,1.2578807597964685,1.0,3.0,axial,square
150.0,150.0,0.0,12.0,0.0,756.0,164.1,450.0,0.0,0.0,8730.0,0.0,12.5,15876.0,6048.0,71.08788752701729,12.450283058011848,0.33333333333333337,1.7550274223034734,44.13510430207362,10.258420931118005,0.16955336888518158,0.0,0.0,0.0,7177.5396,1.2162942298500172,1.0,3.0,axial,square
150.0,150.0,0.0,12.0,0.0,756.0,148.0,450.0,0.0,0.0,8912.0,0.0,12.5,15876.0,6048.0,71.08788752701729,12.450283058011848,0.33333333333333337,1.945945945945946,44.13510430207362,10.258420931118005,0.1671310040140919,0.0,0.0,0.0,6921.936,1.2875010690650708,1.0,3.0,axial,square
150.0,150.0,0.0,12.5,0.0,446.0,152.3,450.0,0.0,0.0,5953.0,0.0,12.0,15625.0,6250.0,70.52369794346954,12.92106678308727,0.33333333333333337,1.1713722915298752,27.238105550828557,10.246950765959598,0.14268279014523888,0.0,0.0,0.0,5167.1875,1.1520774115512549,1.0,3.0,axial,square
150.0,150.0,0.0,12.5,0.0,446.0,157.2,450.0,0.0,0.0,5911.0,0.0,12.0,15625.0,6250.0,70.52369794346954,12.92106678308727,0.33333333333333337,1.1348600508905853,27.238105550828557,10.246950765959598,0.14358028091504024,0.0,0.0,0.0,5243.75,1.1272467222884386,1.0,3.0,axial,square
150.0,150.0,0.0,12.5,0.0,446.0,147.0,450.0,0.0,0.0,6039.0,0.0,12.0,15625.0,6250.0,70.52369794346954,12.92106678308727,0.33333333333333337,1.2136054421768707,27.238105550828557,10.246950765959598,0.14170401412689093,0.0,0.0,0.0,5084.375,1.1877566072526122,1.0,3.0,axial,square
150.0,150.0,0.0,12.5,0.0,446.0,164.1,450.0,0.0,0.0,6409.0,0.0,12.0,15625.0,6250.0,70.52369794346954,12.92106678308727,0.33333333333333337,1.0871419865935406,27.238105550828557,10.246950765959598,0.14483224679007456,0.0,0.0,0.0,5351.5625,1.1975941605839415,1.0,3.0,axial,square
150.0,150.0,0.0,12.5,0.0,446.0,148.0,450.0,0.0,0.0,6285.0,0.0,12.0,15625.0,6250.0,70.52369794346954,12.92106678308727,0.33333333333333337,1.2054054054054053,27.238105550828557,10.246950765959598,0.14188933345727486,0.0,0.0,0.0,5100.0,1.2323529411764707,1.0,3.0,axial,square
197.0,197.0,0.0,6.4,0.0,437.88,26.58,600.0,0.0,0.0,2730.0,0.0,30.78125,33929.64,4715.5199999999995,103.92372128949671,6.98676730898697,0.33333333333333337,2.28955179251133,9.81285642744594,10.528269077461472,0.12021743989559013,0.0,0.0,0.0,2966.6817287999997,0.9202200470302099,1.0,3.045685279187817,axial,square
198.5,198.5,0.0,6.1,0.0,437.88,25.81,600.0,0.0,0.0,3010.0,0.0,32.540983606557376,34707.69,4545.72,105.10851941494701,6.671391434121361,0.33333333333333337,2.2220001110555834,9.264294646565828,10.451040878666188,0.11919046229714866,0.0,0.0,0.0,2886.2853525,1.042862930164837,1.0,3.022670025188917,axial,square
200.5,200.5,0.0,6.3,0.0,437.88,24.47,600.0,0.0,0.0,2830.0,0.0,31.825396825396826,35306.41,4735.08,106.01122274862341,6.885199358232541,0.33333333333333337,2.3999096981608825,9.479785934651636,10.345899000746659,0.11725772633524824,0.0,0.0,0.0,2937.3446831,0.9634551968934367,1.0,2.9925187032418954,axial,square
201.0,201.0,0.0,10.3,0.0,381.68,26.58,600.0,0.0,0.0,3980.0,0.0,19.514563106796114,32544.160000000003,7432.4800000000005,101.77980087201524,11.02516235394559,0.33333333333333337,3.2794809294286256,13.781660444739522,10.286151183608572,0.11018560789145783,0.0,0.0,0.0,3701.8527392,1.0751373110698375,1.0,2.985074626865672,axial,square
201.0,201.0,0.0,10.0,0.0,381.68,25.81,600.0,0.0,0.0,3920.0,0.0,20.1,32761.0,7240.0,102.11831462214388,10.721012552550889,0.33333333333333337,3.268081025599312,13.357042714615703,10.28928466959921,0.11001183608630369,0.0,0.0,0.0,3608.9246100000005,1.0861961452832896,1.0,2.985074626865672,axial,square
199.5,199.5,0.0,10.1,0.0,381.68,24.47,600.0,0.0,0.0,3900.0,0.0,19.752475247524753,32148.490000000005,7243.72,101.15919233011272,10.81817092527021,0.33333333333333337,3.5145239706427684,13.60587994574832,10.364807643589494,0.1102765277729507,0.0,0.0,0.0,3551.4565999,1.0981409712594585,1.0,3.007518796992481,axial,square
150.0,100.0,0.0,4.5,0.0,379.8,29.0,1855.0,0.0,0.0,1344.8,0.0,33.333333333333336,12831.0,2088.0,63.90801318789545,5.003997318082199,0.33333333333333337,2.13121346738368,9.91277977311922,64.08535057249823,0.677327059110077,0.0,0.0,0.0,1165.1214,1.154214487863668,1.5,18.55,axial,rectangular
150.0,100.0,0.0,4.5,0.0,379.8,29.0,1855.0,0.0,0.0,1281.3,0.0,33.333333333333336,12831.0,2088.0,63.90801318789545,5.003997318082199,0.33333333333333337,2.13121346738368,9.91277977311922,64.08535057249823,0.677327059110077,0.0,0.0,0.0,1165.1214,1.099713729401932,1.5,18.55,axial,rectangular
150.0,100.0,0.0,4.5,0.0,379.8,29.0,1855.0,0.0,0.0,1320.2,0.0,33.333333333333336,12831.0,2088.0,63.90801318789545,5.003997318082199,0.33333333333333337,2.13121346738368,9.91277977311922,64.08535057249823,0.677327059110077,0.0,0.0,0.0,1165.1214,1.1331008082076255,1.5,18.55,axial,rectangular
150.0,100.0,0.0,4.5,0.0,379.8,29.0,1855.0,0.0,0.0,1367.6,0.0,33.333333333333336,12831.0,2088.0,63.90801318789545,5.003997318082199,0.33333333333333337,2.13121346738368,9.91277977311922,64.08535057249823,0.677327059110077,0.0,0.0,0.0,1165.1214,1.1737832641302441,1.5,18.55,axial,rectangular
150.0,100.0,0.0,4.5,0.0,379.8,63.0,1855.0,0.0,0.0,1756.1,0.0,33.333333333333336,12831.0,2088.0,63.90801318789545,5.003997318082199,0.33333333333333337,0.9810347707004242,9.91277977311922,64.08535057249823,0.7669522563045843,0.0,0.0,0.0,1601.3754,1.0966198181887894,1.5,18.55,axial,rectangular
150.0,100.0,0.0,4.5,0.0,379.8,63.0,1855.0,0.0,0.0,1702.8,0.0,33.333333333333336,12831.0,2088.0,63.90801318789545,5.003997318082199,0.33333333333333337,0.9810347707004242,9.91277977311922,64.08535057249823,0.7669522563045843,0.0,0.0,0.0,1601.3754,1.0633359298513017,1.5,18.55,axial,rectangular
150.0,100.0,0.0,4.5,0.0,379.8,63.0,1855.0,0.0,0.0,1762.7,0.0,33.333333333333336,12831.0,2088.0,63.90801318789545,5.003997318082199,0.33333333333333337,0.9810347707004242,9.91277977311922,64.08535057249823,0.7669522563045843,0.0,0.0,0.0,1601.3754,1.1007412752812364,1.5,18.55,axial,rectangular
150.0,100.0,0.0,4.5,0.0,379.8,63.0,1855.0,0.0,0.0,1737.5,0.0,33.333333333333336,12831.0,2088.0,63.90801318789545,5.003997318082199,0.33333333333333337,0.9810347707004242,9.91277977311922,64.08535057249823,0.7669522563045843,0.0,0.0,0.0,1601.3754,1.0850048027464392,1.5,18.55,axial,rectangular
150.0,100.0,0.0,4.5,0.0,379.8,63.0,1855.0,0.0,0.0,1669.2,0.0,33.333333333333336,12831.0,2088.0,63.90801318789545,5.003997318082199,0.33333333333333337,0.9810347707004242,9.91277977311922,64.08535057249823,0.7669522563045843,0.0,0.0,0.0,1601.3754,1.042353966471572,1.5,18.55,axial,rectangular
150.0,100.0,0.0,4.5,0.0,379.8,63.0,1855.0,0.0,0.0,1705.8,0.0,33.333333333333336,12831.0,2088.0,63.90801318789545,5.003997318082199,0.33333333333333337,0.9810347707004242,9.91277977311922,64.08535057249823,0.7669522563045843,0.0,0.0,0.0,1601.3754,1.0652093194387775,1.5,18.55,axial,rectangular
150.0,100.0,0.0,4.5,0.0,379.8,70.0,1855.0,0.0,0.0,1894.6,0.0,33.333333333333336,12831.0,2088.0,63.90801318789545,5.003997318082199,0.33333333333333337,0.8829312936303818,9.91277977311922,64.08535057249823,0.783753329349764,0.0,0.0,0.0,1691.1924,1.1202746653781084,1.5,18.55,axial,rectangular
150.0,100.0,0.0,4.5,0.0,379.8,70.0,1855.0,0.0,0.0,1889.2,0.0,33.333333333333336,12831.0,2088.0,63.90801318789545,5.003997318082199,0.33333333333333337,0.8829312936303818,9.91277977311922,64.08535057249823,0.783753329349764,0.0,0.0,0.0,1691.1924,1.1170816519752573,1.5,18.55,axial,rectangular
150.0,100.0,0.0,4.5,0.0,379.8,70.0,1855.0,0.0,0.0,1885.6,0.0,33.333333333333336,12831.0,2088.0,63.90801318789545,5.003997318082199,0.33333333333333337,0.8829312936303818,9.91277977311922,64.08535057249823,0.783753329349764,0.0,0.0,0.0,1691.1924,1.1149529763733566,1.5,18.55,axial,rectangular
150.0,100.0,0.0,4.5,0.0,379.8,70.0,1855.0,0.0,0.0,1891.6,0.0,33.333333333333336,12831.0,2088.0,63.90801318789545,5.003997318082199,0.33333333333333337,0.8829312936303818,9.91277977311922,64.08535057249823,0.783753329349764,0.0,0.0,0.0,1691.1924,1.1185007690431912,1.5,18.55,axial,rectangular
150.0,100.0,0.0,4.5,0.0,379.8,70.0,1855.0,0.0,0.0,1862.3,0.0,33.333333333333336,12831.0,2088.0,63.90801318789545,5.003997318082199,0.33333333333333337,0.8829312936303818,9.91277977311922,64.08535057249823,0.783753329349764,0.0,0.0,0.0,1691.1924,1.1011757148388321,1.5,18.55,axial,rectangular
150.0,100.0,0.0,4.5,0.0,379.8,70.0,1855.0,0.0,0.0,1889.8,0.0,33.333333333333336,12831.0,2088.0,63.90801318789545,5.003997318082199,0.33333333333333337,0.8829312936303818,9.91277977311922,64.08535057249823,0.783753329349764,0.0,0.0,0.0,1691.1924,1.1174364312422407,1.5,18.55,axial,rectangular
150.0,100.0,0.0,4.5,0.0,379.8,84.0,1855.0,0.0,0.0,2066.1,0.0,33.333333333333336,12831.0,2088.0,63.90801318789545,5.003997318082199,0.33333333333333337,0.7357760780253182,9.91277977311922,64.08535057249823,0.8158966034024558,0.0,0.0,0.0,1870.8264,1.104378257651271,1.5,18.55,axial,rectangular
150.0,100.0,0.0,4.5,0.0,379.8,84.0,1855.0,0.0,0.0,2196.4,0.0,33.333333333333336,12831.0,2088.0,63.90801318789545,5.003997318082199,0.33333333333333337,0.7357760780253182,9.91277977311922,64.08535057249823,0.8158966034024558,0.0,0.0,0.0,1870.8264,1.1740266226732743,1.5,18.55,axial,rectangular
150.0,100.0,0.0,4.5,0.0,379.8,84.0,1855.0,0.0,0.0,2096.1,0.0,33.333333333333336,12831.0,2088.0,63.90801318789545,5.003997318082199,0.33333333333333337,0.7357760780253182,9.91277977311922,64.08535057249823,0.8158966034024558,0.0,0.0,0.0,1870.8264,1.1204139518236433,1.5,18.55,axial,rectangular
150.0,100.0,0.0,4.5,0.0,379.8,84.0,1855.0,0.0,0.0,2090.1,0.0,33.333333333333336,12831.0,2088.0,63.90801318789545,5.003997318082199,0.33333333333333337,0.7357760780253182,9.91277977311922,64.08535057249823,0.8158966034024558,0.0,0.0,0.0,1870.8264,1.1172068129891688,1.5,18.55,axial,rectangular
150.0,100.0,0.0,4.5,0.0,379.8,84.0,1855.0,0.0,0.0,2006.7,0.0,33.333333333333336,12831.0,2088.0,63.90801318789545,5.003997318082199,0.33333333333333337,0.7357760780253182,9.91277977311922,64.08535057249823,0.8158966034024558,0.0,0.0,0.0,1870.8264,1.0726275831899743,1.5,18.55,axial,rectangular
150.0,100.0,0.0,4.5,0.0,379.8,84.0,1855.0,0.0,0.0,2083.5,0.0,33.333333333333336,12831.0,2088.0,63.90801318789545,5.003997318082199,0.33333333333333337,0.7357760780253182,9.91277977311922,64.08535057249823,0.8158966034024558,0.0,0.0,0.0,1870.8264,1.1136789602712471,1.5,18.55,axial,rectangular
150.0,150.0,0.0,8.0,0.0,779.0,152.3,450.0,0.0,0.0,6536.0,0.0,18.75,17956.0,4288.0,75.60140419539934,8.544214278008056,0.33333333333333337,1.2214698013543575,29.34664593162551,10.333015048861586,0.17455465448944746,0.0,0.0,0.0,6075.050800000001,1.0758757770387697,1.0,3.0,axial,square
150.0,150.0,0.0,8.0,0.0,779.0,157.2,450.0,0.0,0.0,6715.0,0.0,18.75,17956.0,4288.0,75.60140419539934,8.544214278008056,0.33333333333333337,1.1833959971136685,29.34664593162551,10.333015048861586,0.1754943414053078,0.0,0.0,0.0,6163.035199999999,1.0895605464009033,1.0,3.0,axial,square
150.0,150.0,0.0,8.0,0.0,779.0,147.0,450.0,0.0,0.0,6616.0,0.0,18.75,17956.0,4288.0,75.60140419539934,8.544214278008056,0.33333333333333337,1.2655091887501269,29.34664593162551,10.333015048861586,0.17353052503639274,0.0,0.0,0.0,5979.884,1.1063759765239594,1.0,3.0,axial,square
150.0,150.0,0.0,8.0,0.0,779.0,164.1,450.0,0.0,0.0,7276.0,0.0,18.75,17956.0,4288.0,75.60140419539934,8.544214278008056,0.33333333333333337,1.1336371160650132,29.34664593162551,10.333015048861586,0.17680603142804185,0.0,0.0,0.0,6286.9316,1.1573213234895063,1.0,3.0,axial,square
150.0,150.0,0.0,8.0,0.0,779.0,148.0,450.0,0.0,0.0,6974.0,0.0,18.75,17956.0,4288.0,75.60140419539934,8.544214278008056,0.33333333333333337,1.2569584509883018,29.34664593162551,10.333015048861586,0.17372437477348196,0.0,0.0,0.0,5997.84,1.1627519240259827,1.0,3.0,axial,square
150.0,150.0,0.0,12.0,0.0,756.0,152.3,450.0,0.0,0.0,8585.0,0.0,12.5,15876.0,6048.0,71.08788752701729,12.450283058011848,0.33333333333333337,1.8910045961917266,44.13510430207362,10.258420931118005,0.16778174490260025,0.0,0.0,0.0,6990.202800000001,1.228147486650888,1.0,3.0,axial,square
150.0,150.0,0.0,12.0,0.0,756.0,157.2,450.0,0.0,0.0,8452.0,0.0,12.5,15876.0,6048.0,71.08788752701729,12.450283058011848,0.33333333333333337,1.8320610687022902,44.13510430207362,10.258420931118005,0.1685199402482054,0.0,0.0,0.0,7067.995199999999,1.1958129230195291,1.0,3.0,axial,square
150.0,150.0,0.0,12.0,0.0,756.0,147.0,450.0,0.0,0.0,8687.0,0.0,12.5,15876.0,6048.0,71.08788752701729,12.450283058011848,0.33333333333333337,1.9591836734693877,44.13510430207362,10.258420931118005,0.16697927704117096,0.0,0.0,0.0,6906.06,1.2578807597964685,1.0,3.0,axial,square
150.0,150.0,0.0,12.0,0.0,756.0,164.1,450.0,0.0,0.0,8730.0,0.0,12.5,15876.0,6048.0,71.08788752701729,12.450283058011848,0.33333333333333337,1.7550274223034734,44.13510430207362,10.258420931118005,0.16955336888518158,0.0,0.0,0.0,7177.5396,1.2162942298500172,1.0,3.0,axial,square
150.0,150.0,0.0,12.0,0.0,756.0,148.0,450.0,0.0,0.0,8912.0,0.0,12.5,15876.0,6048.0,71.08788752701729,12.450283058011848,0.33333333333333337,1.945945945945946,44.13510430207362,10.258420931118005,0.1671310040140919,0.0,0.0,0.0,6921.936,1.2875010690650708,1.0,3.0,axial,square
150.0,150.0,0.0,12.5,0.0,446.0,152.3,450.0,0.0,0.0,5953.0,0.0,12.0,15625.0,6250.0,70.52369794346954,12.92106678308727,0.33333333333333337,1.1713722915298752,27.238105550828557,10.246950765959598,0.14268279014523888,0.0,0.0,0.0,5167.1875,1.1520774115512549,1.0,3.0,axial,square
150.0,150.0,0.0,12.5,0.0,446.0,157.2,450.0,0.0,0.0,5911.0,0.0,12.0,15625.0,6250.0,70.52369794346954,12.92106678308727,0.33333333333333337,1.1348600508905853,27.238105550828557,10.246950765959598,0.14358028091504024,0.0,0.0,0.0,5243.75,1.1272467222884386,1.0,3.0,axial,square
150.0,150.0,0.0,12.5,0.0,446.0,147.0,450.0,0.0,0.0,6039.0,0.0,12.0,15625.0,6250.0,70.52369794346954,12.92106678308727,0.33333333333333337,1.2136054421768707,27.238105550828557,10.246950765959598,0.14170401412689093,0.0,0.0,0.0,5084.375,1.1877566072526122,1.0,3.0,axial,square
150.0,150.0,0.0,12.5,0.0,446.0,164.1,450.0,0.0,0.0,6409.0,0.0,12.0,15625.0,6250.0,70.52369794346954,12.92106678308727,0.33333333333333337,1.0871419865935406,27.238105550828557,10.246950765959598,0.14483224679007456,0.0,0.0,0.0,5351.5625,1.1975941605839415,1.0,3.0,axial,square
150.0,150.0,0.0,12.5,0.0,446.0,148.0,450.0,0.0,0.0,6285.0,0.0,12.0,15625.0,6250.0,70.52369794346954,12.92106678308727,0.33333333333333337,1.2054054054054053,27.238105550828557,10.246950765959598,0.14188933345727486,0.0,0.0,0.0,5100.0,1.2323529411764707,1.0,3.0,axial,square
100.4,100.4,0.0,2.07,0.0,348.7,59.0,300.0,0.0,0.0,987.0,0.0,48.50241545893721,9265.9876,797.0328,54.30888931230702,2.2875670978708484,0.33333333333333337,0.5083752689573082,4.895912112659137,10.34209752180478,0.13295731675071742,0.0,0.0,0.0,824.6186057599999,1.1969169663475434,1.0,2.9880478087649402,axial,square
100.4,100.4,0.0,2.03,0.0,348.7,113.2,300.0,0.0,0.0,1406.0,0.0,49.458128078817744,9281.3956,782.2808,54.354024478990844,2.244276639280365,0.33333333333333337,0.2596300205910897,4.79927212761433,10.342434612714895,0.15841891866461735,0.0,0.0,0.0,1323.43529688,1.0623866563893576,1.0,2.9880478087649402,axial,square
100.4,100.4,0.0,2.05,0.0,348.7,130.8,300.0,0.0,0.0,1575.0,0.0,48.97560975609757,9273.690000000002,789.66,54.331456895648934,2.265926375379159,0.33333333333333337,0.22700308985998763,4.847581691101859,10.342266890806128,0.16490650950975302,0.0,0.0,0.0,1488.3530940000005,1.058216633102252,1.0,2.9880478087649402,axial,square
100.4,100.4,0.0,3.79,0.0,306.7,59.0,300.0,0.0,0.0,1138.0,0.0,26.49076517150396,8615.5524,1407.1512,52.36807714490274,4.1148905725416824,0.33333333333333337,0.8490228946859055,8.033118694979459,10.321359277711101,0.11911777594447265,0.0,0.0,0.0,939.89086464,1.2107788710510345,1.0,2.9880478087649402,axial,square
100.3,100.3,0.0,3.83,0.0,306.7,113.2,300.0,0.0,0.0,1544.0,0.0,26.18798955613577,8582.1696,1419.2448,52.266523019864145,4.15642514257172,0.33333333333333326,0.44805112079435117,8.129968716573842,10.330961018466194,0.1397205023729927,0.0,0.0,0.0,1406.7839788799997,1.097538799972149,1.0,2.991026919242273,axial,square
100.4,100.4,0.0,3.79,0.0,306.7,130.8,300.0,0.0,0.0,1676.0,0.0,26.49076517150396,8615.5524,1407.1512,52.36807714490274,4.1148905725416824,0.33333333333333337,0.3829690427100033,8.033118694979459,10.321359277711101,0.14569023357532573,0.0,0.0,0.0,1558.48752696,1.0754016127862254,1.0,2.9880478087649402,axial,square
100.7,100.7,0.0,7.6,0.0,371.6,59.0,300.0,0.0,0.0,1647.0,0.0,13.250000000000002,7310.25,2599.2,48.238209393333165,7.924731249442701,0.33333333333333337,2.23939736346516,20.349222254367117,10.201821300727929,0.11615447101314194,0.0,0.0,0.0,1397.1674699999999,1.1788135891826912,1.0,2.9791459781529293,axial,square
100.7,100.7,0.0,7.59,0.0,371.6,113.2,300.0,0.0,0.0,1976.0,0.0,13.26745718050066,7313.670400000002,2596.3872,48.24949318500413,7.915169252607036,0.33333333333333326,1.1653687108919202,20.31991564478525,10.202134059337522,0.12910747865935546,0.0,0.0,0.0,1792.7249728000004,1.1022326513998117,1.0,2.9791459781529293,axial,square
100.7,100.7,0.0,7.63,0.0,371.6,130.8,300.0,0.0,0.0,2051.0,0.0,13.197903014416777,7299.9936,2607.6288,48.20435801832029,7.953403319681556,0.33333333333333326,1.0148252184769038,20.437188635312598,10.200880496326276,0.13287321813229516,0.0,0.0,0.0,1923.83402496,1.0661002838031435,1.0,2.9791459781529293,axial,square
125.0,125.0,0.0,4.0,0.0,342.59,46.67,300.0,0.0,0.0,1159.2,0.0,31.25,13689.0,1872.0,66.01018127508749,4.368935932405009,0.33333333333333337,1.0038550359955973,7.5581964891402444,8.29679965287821,0.09568437788757977,0.0,0.0,0.0,1280.19411,0.9054876842075146,1.0,2.4,axial,square
125.0,125.0,0.0,4.0,0.0,342.59,94.33,300.0,0.0,0.0,1882.5,0.0,31.25,13689.0,1872.0,66.01018127508749,4.368935932405009,0.33333333333333337,0.49665975331193185,7.5581964891402444,8.29679965287821,0.11211901945970866,0.0,0.0,0.0,1932.6118499999998,0.9740704011516851,1.0,2.4,axial,square
150.0,100.0,0.0,4.0,0.0,270.84,40.41,300.0,0.0,0.0,912.0,0.0,37.5,13064.0,1872.0,64.48566005791552,4.465601424678809,0.33333333333333337,0.9604032639723301,6.251847251899474,10.370110896224784,0.10586937828834239,0.0,0.0,0.0,1034.9287199999999,0.8812201095356598,1.5,3.0,axial,rectangular
150.0,100.0,0.0,4.0,0.0,270.84,90.58,300.0,0.0,0.0,1188.5,0.0,37.5,13064.0,1872.0,64.48566005791552,4.465601424678809,0.33333333333333337,0.42845987963261056,6.251847251899474,10.370110896224784,0.12914997126220518,0.0,0.0,0.0,1690.3495999999998,0.7031089899982821,1.5,3.0,axial,rectangular
125.0,125.0,0.0,3.0,0.0,296.06,46.67,300.0,0.0,0.0,824.5,0.0,41.666666666666664,14161.0,1428.0,67.13856044218299,3.303847351127942,0.33333333333333337,0.63969980535604,4.856310294872798,8.304260805152978,0.0960775053653256,0.0,0.0,0.0,1083.6675500000001,0.7608421974063908,1.0,2.4,axial,square
125.0,125.0,0.0,3.0,0.0,296.06,94.31,300.0,0.0,0.0,1441.2,0.0,41.666666666666664,14161.0,1428.0,67.13856044218299,3.303847351127942,0.33333333333333337,0.3165601730035668,4.856310294872798,8.304260805152978,0.1152927459603038,0.0,0.0,0.0,1758.29759,0.8196564723722337,1.0,2.4,axial,square
200.0,200.0,0.0,6.0,0.0,485.0,38.0,695.0,0.0,0.0,3488.0,0.0,33.333333333333336,35344.0,4512.0,106.06764170697818,6.566983625293247,0.33333333333333337,1.6293393057110863,10.00929534842194,12.0160656206597,0.14855217964484682,0.0,0.0,0.0,3531.392,0.9877124941099714,1.0,3.475,axial,square
200.0,200.0,0.0,6.0,0.0,485.0,38.0,695.0,0.0,0.0,3452.0,0.0,33.333333333333336,35344.0,4512.0,106.06764170697818,6.566983625293247,0.33333333333333337,1.6293393057110863,10.00929534842194,12.0160656206597,0.14855217964484682,0.0,0.0,0.0,3531.392,0.9775182137808547,1.0,3.475,axial,square
200.0,200.0,0.0,6.0,0.0,485.0,80.5,695.0,0.0,0.0,4921.0,0.0,33.333333333333336,35344.0,4512.0,106.06764170697818,6.566983625293247,0.33333333333333337,0.7691291132549227,10.00929534842194,12.0160656206597,0.16869891859882508,0.0,0.0,0.0,5033.512,0.9776474159592746,1.0,3.475,axial,square
200.0,200.0,0.0,6.0,0.0,485.0,80.5,695.0,0.0,0.0,4973.0,0.0,33.333333333333336,35344.0,4512.0,106.06764170697818,6.566983625293247,0.33333333333333337,0.7691291132549227,10.00929534842194,12.0160656206597,0.16869891859882508,0.0,0.0,0.0,5033.512,0.9879781750793483,1.0,3.475,axial,square
200.0,200.0,0.0,6.0,0.0,485.0,112.1,695.0,0.0,0.0,6060.0,0.0,33.333333333333336,35344.0,4512.0,106.06764170697818,6.566983625293247,0.33333333333333337,0.5523184087156224,10.00929534842194,12.0160656206597,0.18157027600642478,0.0,0.0,0.0,6150.3824,0.9853045885407059,1.0,3.475,axial,square
200.0,200.0,0.0,6.0,0.0,485.0,112.1,695.0,0.0,0.0,6298.0,0.0,33.333333333333336,35344.0,4512.0,106.06764170697818,6.566983625293247,0.33333333333333337,0.5523184087156224,10.00929534842194,12.0160656206597,0.18157027600642478,0.0,0.0,0.0,6150.3824,1.0240013694107866,1.0,3.475,axial,square
200.0,200.0,0.0,6.0,0.0,485.0,112.1,695.0,0.0,0.0,6218.0,0.0,33.333333333333336,35344.0,4512.0,106.06764170697818,6.566983625293247,0.33333333333333337,0.5523184087156224,10.00929534842194,12.0160656206597,0.18157027600642478,0.0,0.0,0.0,6150.3824,1.010994048109919,1.0,3.475,axial,square
126.0,126.0,0.0,3.0,0.0,300.0,40.0,300.0,0.0,0.0,950.0,0.0,42.0,14400.0,1440.0,67.70275002573075,3.3044932467076222,0.33333333333333337,0.75,4.880884817015164,8.238504364891133,0.09245523489741773,0.0,0.0,0.0,1008.0,0.9424603174603174,1.0,2.380952380952381,axial,square
156.0,156.0,0.0,3.0,0.0,300.0,50.0,300.0,0.0,0.0,1300.0,0.0,52.0,22500.0,1800.0,84.62843753216345,3.3200146103621506,0.33333333333333337,0.48,3.9230484541326476,6.65680473372781,0.08094252866696044,0.0,0.0,0.0,1665.0,0.7807807807807807,1.0,1.9230769230769231,axial,square
186.0,186.0,0.0,3.0,0.0,300.0,32.0,300.0,0.0,0.0,1200.0,0.0,62.0,32400.0,2160.0,101.55412503859613,3.3305242982434606,0.33333333333333337,0.625,3.2795558988644524,5.584352909468778,0.06259508279936835,0.0,0.0,0.0,1684.8,0.7122507122507122,1.0,1.6129032258064515,axial,square
246.0,246.0,0.0,3.0,0.0,300.0,38.0,300.0,0.0,0.0,2200.0,0.0,82.0,57600.0,2880.0,135.4055000514615,3.343849195285088,0.33333333333333337,0.39473684210526316,2.469507659595986,4.223257429934289,0.05096192471555339,0.0,0.0,0.0,3052.8,0.720649895178197,1.0,1.2195121951219512,axial,square
306.0,306.0,0.0,3.0,0.0,300.0,38.0,300.0,0.0,0.0,2519.0,0.0,102.0,90000.0,3600.0,169.2568750643269,3.3519466882208917,0.33333333333333337,0.3157894736842105,1.9803902718557036,3.3955251312294683,0.042060036780848124,0.0,0.0,0.0,4500.0,0.5597777777777778,1.0,0.9803921568627451,axial,square
126.0,126.0,0.0,3.0,0.0,300.0,50.0,360.0,0.0,0.0,1114.0,0.0,42.0,14400.0,1440.0,67.70275002573075,3.3044932467076222,0.33333333333333337,0.6,4.880884817015164,9.88620523786936,0.1166498978357004,0.0,0.0,0.0,1152.0,0.9670138888888888,1.0,2.857142857142857,axial,square
156.0,156.0,0.0,3.0,0.0,300.0,50.0,450.0,0.0,0.0,1708.0,0.0,52.0,22500.0,1800.0,84.62843753216345,3.3200146103621506,0.33333333333333337,0.48,3.9230484541326476,9.985207100591715,0.12141379300044067,0.0,0.0,0.0,1665.0,1.025825825825826,1.0,2.8846153846153846,axial,square
186.0,186.0,0.0,3.0,0.0,300.0,32.0,540.0,0.0,0.0,1555.0,0.0,62.0,32400.0,2160.0,101.55412503859613,3.3305242982434606,0.33333333333333337,0.625,3.2795558988644524,10.0518352370438,0.11267114903886301,0.0,0.0,0.0,1684.8,0.9229582146248814,1.0,2.903225806451613,axial,square
246.0,246.0,0.0,3.0,0.0,300.0,38.0,720.0,0.0,0.0,3095.0,0.0,82.0,57600.0,2880.0,135.4055000514615,3.343849195285088,0.33333333333333337,0.39473684210526316,2.469507659595986,10.135817831842294,0.12230861931732814,0.0,0.0,0.0,3052.8,1.0138233752620545,1.0,2.926829268292683,axial,square
306.0,306.0,0.0,3.0,0.0,300.0,38.0,900.0,0.0,0.0,4000.0,0.0,102.0,90000.0,3600.0,169.2568750643269,3.3519466882208917,0.33333333333333337,0.3157894736842105,1.9803902718557036,10.186575393688406,0.12618011034254437,0.0,0.0,0.0,4500.0,0.8888888888888888,1.0,2.9411764705882355,axial,square
306.0,306.0,0.0,3.0,0.0,300.0,38.0,900.0,0.0,0.0,4253.0,0.0,102.0,90000.0,3600.0,169.2568750643269,3.3519466882208917,0.33333333333333337,0.3157894736842105,1.9803902718557036,10.186575393688406,0.12618011034254437,0.0,0.0,0.0,4500.0,0.9451111111111111,1.0,2.9411764705882355,axial,square
306.0,306.0,0.0,3.0,0.0,300.0,38.0,900.0,0.0,0.0,4495.0,0.0,102.0,90000.0,3600.0,169.2568750643269,3.3519466882208917,0.33333333333333337,0.3157894736842105,1.9803902718557036,10.186575393688406,0.12618011034254437,0.0,0.0,0.0,4500.0,0.9988888888888889,1.0,2.9411764705882355,axial,square
306.0,306.0,0.0,3.0,0.0,300.0,38.0,900.0,0.0,0.0,4581.0,0.0,102.0,90000.0,3600.0,169.2568750643269,3.3519466882208917,0.33333333333333337,0.3157894736842105,1.9803902718557036,10.186575393688406,0.12618011034254437,0.0,0.0,0.0,4500.0,1.018,1.0,2.9411764705882355,axial,square
250.0,250.0,0.0,2.5,0.0,338.0,25.5,750.0,0.0,0.0,1993.0,0.0,100.0,60025.0,2450.0,138.22644796920028,2.7927356170491464,0.33333333333333337,0.5410164065626251,2.2763242308325395,10.390226176556505,0.11907325379618788,0.0,0.0,0.0,2358.7375,0.844943534411947,1.0,3.0,axial,square
250.0,250.0,0.0,2.5,0.0,338.0,25.5,750.0,0.0,0.0,2020.0,0.0,100.0,60025.0,2450.0,138.22644796920028,2.7927356170491464,0.33333333333333337,0.5410164065626251,2.2763242308325395,10.390226176556505,0.11907325379618788,0.0,0.0,0.0,2358.7375,0.8563903359318279,1.0,3.0,axial,square
250.0,250.0,0.0,2.5,0.0,338.0,50.8,750.0,0.0,0.0,3190.0,0.0,100.0,60025.0,2450.0,138.22644796920028,2.7927356170491464,0.33333333333333337,0.2715731962076169,2.2763242308325395,10.390226176556505,0.14021204379507063,0.0,0.0,0.0,3877.37,0.8227226186822512,1.0,3.0,axial,square
250.0,250.0,0.0,2.5,0.0,338.0,51.2,750.0,0.0,0.0,3150.0,0.0,100.0,60025.0,2450.0,138.22644796920028,2.7927356170491464,0.33333333333333337,0.2694515306122449,2.2763242308325395,10.390226176556505,0.14049737963797662,0.0,0.0,0.0,3901.38,0.8074066099687802,1.0,3.0,axial,square
250.0,250.0,0.0,2.5,0.0,342.0,67.0,750.0,0.0,0.0,4080.0,0.0,100.0,60025.0,2450.0,138.22644796920028,2.7927356170491464,0.33333333333333337,0.20834602497715504,2.3032629791264156,10.390226176556505,0.151065846136083,0.0,0.0,0.0,4859.575,0.8395795928656313,1.0,3.0,axial,square
250.0,250.0,0.0,2.5,0.0,342.0,67.0,750.0,0.0,0.0,4040.0,0.0,100.0,60025.0,2450.0,138.22644796920028,2.7927356170491464,0.33333333333333337,0.20834602497715504,2.3032629791264156,10.390226176556505,0.151065846136083,0.0,0.0,0.0,4859.575,0.8313484203865564,1.0,3.0,axial,square
190.0,190.0,0.0,2.5,0.0,342.0,67.0,570.0,0.0,0.0,2480.0,0.0,76.0,34225.0,1850.0,104.37507295633492,2.78382375355217,0.33333333333333337,0.27591770875352967,3.0405335193175156,10.388705778692199,0.14602680324942732,0.0,0.0,0.0,2925.775,0.8476386598422639,1.0,3.0,axial,square
190.0,190.0,0.0,2.5,0.0,342.0,67.0,570.0,0.0,0.0,2430.0,0.0,76.0,34225.0,1850.0,104.37507295633492,2.78382375355217,0.33333333333333337,0.27591770875352967,3.0405335193175156,10.388705778692199,0.14602680324942732,0.0,0.0,0.0,2925.775,0.830549170732541,1.0,3.0,axial,square
250.0,250.0,0.0,2.5,0.0,270.0,58.3,750.0,0.0,0.0,3495.0,0.0,100.0,60025.0,2450.0,138.22644796920028,2.7927356170491464,0.33333333333333337,0.1890292995414289,1.818365509836644,10.390226176556505,0.14254718336421693,0.0,0.0,0.0,4160.9575,0.8399509007241722,1.0,3.0,axial,square
190.0,190.0,0.0,2.5,0.0,270.0,58.3,570.0,0.0,0.0,2140.0,0.0,76.0,34225.0,1850.0,104.37507295633492,2.78382375355217,0.33333333333333337,0.2503360993927032,2.400421199461196,10.388705778692199,0.13716193817039127,0.0,0.0,0.0,2494.8175,0.8577781741550233,1.0,3.0,axial,square
250.4,249.0,0.0,2.5,0.0,234.3,50.1,750.0,0.0,0.0,3409.0,0.0,100.16,59877.6,2447.0,138.0566262117054,2.7927129150731673,0.33333333333333326,0.1911191245310093,1.5798653396958164,10.431948957709718,0.13548331700229962,0.0,0.0,0.0,3573.19986,0.954046830170871,1.0056224899598394,3.0120481927710845,axial,rectangular
129.1,128.2,0.0,2.5,0.0,234.3,54.8,390.0,0.0,0.0,1150.0,0.0,51.64,15289.119999999997,1236.4999999999998,69.76158002117153,2.766126555808924,0.33333333333333337,0.3457827799152858,3.0967544591609593,10.530256552665783,0.12628820547908987,0.0,0.0,0.0,1127.5557259999998,1.0199052459071103,1.0070202808112325,3.042121684867395,axial,rectangular
120.0,120.0,0.0,8.0,0.0,379.0,80.0,3000.0,0.0,0.0,1610.0,0.0,15.0,10816.0,3328.0,58.67571668896666,8.42253239536889,0.33333333333333337,1.4576923076923076,18.134360390608048,85.82928793055821,1.0387266398224317,0.0,0.0,0.0,2126.592,0.7570798723967738,1.0,25.0,axial,square
120.0,120.0,0.0,5.0,0.0,304.0,47.0,500.0,0.0,0.0,1440.0,0.0,24.0,12100.0,2200.0,62.06085419025319,5.4064072958054155,0.33333333333333337,1.1760154738878144,8.82761411826743,14.38355220639443,0.15635693730622996,0.0,0.0,0.0,1237.5,1.1636363636363636,1.0,4.166666666666667,axial,square
120.0,120.0,0.0,5.0,0.0,438.0,46.0,500.0,0.0,0.0,1690.0,0.0,24.0,12100.0,2200.0,62.06085419025319,5.4064072958054155,0.33333333333333337,1.7312252964426877,12.71873349934584,14.38355220639443,0.17346928781516588,0.0,0.0,0.0,1520.2,1.111695829496119,1.0,4.166666666666667,axial,square
120.0,120.0,0.0,5.0,0.0,327.0,96.0,500.0,0.0,0.0,2040.0,0.0,24.0,12100.0,2200.0,62.06085419025319,5.4064072958054155,0.33333333333333337,0.6193181818181818,9.49549281800477,14.38355220639443,0.1855826839116756,0.0,0.0,0.0,1881.0,1.0845295055821371,1.0,4.166666666666667,axial,square
120.0,120.0,0.0,5.0,0.0,439.0,96.0,500.0,0.0,0.0,2240.0,0.0,24.0,12100.0,2200.0,62.06085419025319,5.4064072958054155,0.33333333333333337,0.8314393939393939,12.747771703682243,14.38355220639443,0.19736386023101665,0.0,0.0,0.0,2127.4,1.0529284572717872,1.0,4.166666666666667,axial,square
120.0,120.0,0.0,8.0,0.0,323.0,39.0,500.0,0.0,0.0,1550.0,0.0,15.0,10816.0,3328.0,58.67571668896666,8.42253239536889,0.33333333333333337,2.5483234714003946,15.454877061125064,14.304881321759703,0.14833413155543476,0.0,0.0,0.0,1496.768,1.0355646299226064,1.0,4.166666666666667,axial,square
120.0,120.0,0.0,8.0,0.0,300.0,46.0,500.0,0.0,0.0,1670.0,0.0,15.0,10816.0,3328.0,58.67571668896666,8.42253239536889,0.33333333333333337,2.0066889632107023,14.354374979373123,14.304881321759703,0.14766130175659842,0.0,0.0,0.0,1495.936,1.1163579190553607,1.0,4.166666666666667,axial,square
120.0,120.0,0.0,8.0,0.0,376.0,47.0,500.0,0.0,0.0,1990.0,0.0,15.0,10816.0,3328.0,58.67571668896666,8.42253239536889,0.33333333333333337,2.4615384615384617,17.99081664081432,14.304881321759703,0.16005723334634755,0.0,0.0,0.0,1759.68,1.1308874340789234,1.0,4.166666666666667,axial,square
120.0,120.0,0.0,8.0,0.0,323.0,103.0,500.0,0.0,0.0,2270.0,0.0,15.0,10816.0,3328.0,58.67571668896666,8.42253239536889,0.33333333333333337,0.9648991784914115,15.454877061125064,14.304881321759703,0.1740465098085659,0.0,0.0,0.0,2188.992,1.037006987691138,1.0,4.166666666666667,axial,square
120.0,120.0,0.0,8.0,0.0,379.0,103.0,500.0,0.0,0.0,2680.0,0.0,15.0,10816.0,3328.0,58.67571668896666,8.42253239536889,0.33333333333333337,1.1321882001493653,18.134360390608048,14.304881321759703,0.18130423594473868,0.0,0.0,0.0,2375.36,1.1282500336791055,1.0,4.166666666666667,axial,square
120.0,120.0,0.0,8.0,0.0,379.0,39.0,500.0,0.0,0.0,1800.0,0.0,15.0,10816.0,3328.0,58.67571668896666,8.42253239536889,0.33333333333333337,2.990138067061144,18.134360390608048,14.304881321759703,0.15729809138066678,0.0,0.0,0.0,1683.136,1.0694322978060002,1.0,4.166666666666667,axial,square
120.0,120.0,0.0,8.0,0.0,390.0,80.0,500.0,0.0,0.0,2300.0,0.0,15.0,10816.0,3328.0,58.67571668896666,8.42253239536889,0.33333333333333337,1.5,18.660687473185064,14.304881321759703,0.17460483627752296,0.0,0.0,0.0,2163.2,1.0632396449704142,1.0,4.166666666666667,axial,square
120.0,120.0,0.0,8.0,0.0,379.0,80.0,500.0,0.0,0.0,2290.0,0.0,15.0,10816.0,3328.0,58.67571668896666,8.42253239536889,0.33333333333333337,1.4576923076923076,18.134360390608048,14.304881321759703,0.17312110663707195,0.0,0.0,0.0,2126.592,1.0768403153966535,1.0,4.166666666666667,axial,square
120.0,120.0,0.0,8.0,0.0,404.0,92.0,500.0,0.0,0.0,1380.0,0.0,15.0,10816.0,3328.0,58.67571668896666,8.42253239536889,0.33333333333333337,1.351170568561873,19.330558305555808,14.304881321759703,0.1806914219724055,0.0,0.0,0.0,2339.584,0.589848451690557,1.0,4.166666666666667,axial,square
150.3,149.9,0.0,1.98,0.0,413.0,56.0,399.5,0.0,0.0,2046.0,0.0,75.90909090909092,21356.8596,1157.4288000000001,82.45058852742773,2.2047159614998293,0.33333333333333337,0.39968598192217364,3.6811853352084922,9.22899858883585,0.1268641974538257,0.0,0.0,0.0,1674.002232,1.2222205925947653,1.0026684456304202,2.665110073382255,axial,rectangular
150.1,149.8,0.0,2.0,0.0,413.0,56.0,400.1,0.0,0.0,2200.0,0.0,75.05,21301.38,1167.6,82.34342623037783,2.2266539780851957,0.33333333333333326,0.4042484571422133,3.7226533436372327,9.24895756925509,0.1269947343929977,0.0,0.0,0.0,1675.09608,1.3133575000665036,1.002002670226969,2.670894526034713,axial,rectangular
150.2,150.2,0.0,2.98,0.0,392.0,56.0,401.0,0.0,0.0,2360.0,0.0,50.402684563758385,20805.177599999995,1719.3407999999997,81.37870553092836,3.295829532741749,0.33333333333333337,0.5784803105934554,5.29198708845583,9.241083348785452,0.12038190820962592,0.0,0.0,0.0,1839.0715391999995,1.2832562245113126,1.0,2.6697736351531294,axial,square
150.4,150.0,0.0,3.0,0.0,392.0,56.0,400.6,0.0,0.0,2300.0,0.0,50.13333333333333,20793.600000000002,1730.3999999999999,81.35605969656636,3.317500972651416,0.33333333333333326,0.5825253924284394,5.328266823351086,9.244076281789658,0.12030647860075863,0.0,0.0,0.0,1842.7584,1.2481288919914841,1.0026666666666666,2.670666666666667,axial,rectangular
200.3,100.5,0.0,1.98,0.0,413.0,56.0,400.0,0.0,0.0,1980.0,0.0,101.16161616161617,18954.6636,1159.8048,77.6753295015093,2.3411322238847703,0.33333333333333337,0.4512641627678372,4.149269421275829,13.782097776474693,0.18028069486445,0.0,0.0,0.0,1540.460544,1.2853299019646944,1.993034825870647,3.9800995024875623,axial,rectangular
200.5,100.5,0.0,2.97,0.0,392.0,56.0,402.0,0.0,0.0,2160.0,0.0,67.50841750841751,18397.5936,1717.3728,76.52539398703959,3.4920582679202283,0.33333333333333337,0.6534338056037937,5.962669251362345,13.844269685291025,0.17053313822357785,0.0,0.0,0.0,1703.4753792000001,1.2679960194167272,1.9950248756218905,4.0,axial,rectangular
60.0,60.0,0.0,1.87,0.0,282.0,81.0,180.0,0.0,0.0,382.0,0.0,32.0855614973262,3165.1875999999997,420.8248,31.741305970396766,2.044241219158444,0.33333333333333337,0.46287738146963175,6.053899445098723,10.37209583449748,0.13105423841201408,0.0,0.0,0.0,375.0527892,1.018523287921198,1.0,3.0,axial,square
60.0,60.0,0.0,1.87,0.0,282.0,81.0,180.0,0.0,0.0,350.0,0.0,32.0855614973262,3165.1875999999997,420.8248,31.741305970396766,2.044241219158444,0.33333333333333337,0.46287738146963175,6.053899445098723,10.37209583449748,0.13105423841201408,0.0,0.0,0.0,375.0527892,0.9332019653728254,1.0,3.0,axial,square
100.0,100.0,0.0,1.87,0.0,282.0,81.0,300.0,0.0,0.0,860.0,0.0,53.475935828877,9265.9876,720.0248,54.30888931230702,2.070596943546022,0.33333333333333337,0.27053273926326077,3.5838720908847472,10.38503413186495,0.1431492802349675,0.0,0.0,0.0,953.5919892000001,0.9018532136804993,1.0,3.0,axial,square
100.0,100.0,0.0,1.87,0.0,282.0,81.0,300.0,0.0,0.0,840.0,0.0,53.475935828877,9265.9876,720.0248,54.30888931230702,2.070596943546022,0.33333333333333337,0.27053273926326077,3.5838720908847472,10.38503413186495,0.1431492802349675,0.0,0.0,0.0,953.5919892000001,0.8808798831297899,1.0,3.0,axial,square
150.0,150.0,0.0,1.87,0.0,282.0,81.0,450.0,0.0,0.0,1662.0,0.0,80.2139037433155,21391.987599999997,1094.0248,82.51836848969482,2.083759425454602,0.33333333333333337,0.1780492375323498,2.3736943613614216,10.389074045361308,0.152422038936503,0.0,0.0,0.0,2041.2659891999997,0.8142006033478081,1.0,3.0,axial,square
150.0,150.0,0.0,1.87,0.0,282.0,81.0,450.0,0.0,0.0,1740.0,0.0,80.2139037433155,21391.987599999997,1094.0248,82.51836848969482,2.083759425454602,0.33333333333333337,0.1780492375323498,2.3736943613614216,10.389074045361308,0.152422038936503,0.0,0.0,0.0,2041.2659891999997,0.8524121840103406,1.0,3.0,axial,square
200.0,200.0,0.0,1.87,0.0,282.0,81.0,600.0,0.0,0.0,2890.0,0.0,106.951871657754,38517.98759999999,1468.0248,110.72784766708264,2.090338171848657,0.33333333333333337,0.1326886858324747,1.77454716490608,10.390487643994385,0.15843107621631244,0.0,0.0,0.0,3533.9399891999997,0.8177841188113179,1.0,3.0,axial,square
200.0,200.0,0.0,1.87,0.0,282.0,81.0,600.0,0.0,0.0,2920.0,0.0,106.951871657754,38517.98759999999,1468.0248,110.72784766708264,2.090338171848657,0.33333333333333337,0.1326886858324747,1.77454716490608,10.390487643994385,0.15843107621631244,0.0,0.0,0.0,3533.9399891999997,0.8262732273110893,1.0,3.0,axial,square
250.0,250.0,0.0,1.87,0.0,282.0,60.0,750.0,0.0,0.0,3304.0,0.0,133.6898395721925,60643.98759999999,1842.0248000000001,138.93732684447045,2.094284842849248,0.33333333333333337,0.142759684885893,1.416917826900484,10.391141873114812,0.14939481928866832,0.0,0.0,0.0,4158.0902496,0.7945955478762969,1.0,3.0,axial,square
250.0,250.0,0.0,1.87,0.0,282.0,60.0,750.0,0.0,0.0,3400.0,0.0,133.6898395721925,60643.98759999999,1842.0248000000001,138.93732684447045,2.094284842849248,0.33333333333333337,0.142759684885893,1.416917826900484,10.391141873114812,0.14939481928866832,0.0,0.0,0.0,4158.0902496,0.8176830698484895,1.0,3.0,axial,square
60.0,60.0,0.0,2.0,0.0,404.0,50.9,180.0,0.0,0.0,318.0,0.0,30.0,3136.0,448.0,31.594616678674353,2.181449286483666,0.33333333333333337,1.1338759472354758,9.298055643492606,10.369185117452576,0.1262589811815252,0.0,0.0,0.0,340.61440000000005,0.9336070348170834,1.0,3.0,axial,square
60.0,60.0,0.0,2.0,0.0,404.0,50.9,180.0,0.0,0.0,322.0,0.0,30.0,3136.0,448.0,31.594616678674353,2.181449286483666,0.33333333333333337,1.1338759472354758,9.298055643492606,10.369185117452576,0.1262589811815252,0.0,0.0,0.0,340.61440000000005,0.9453505195317636,1.0,3.0,axial,square
100.0,100.0,0.0,2.0,0.0,404.0,50.9,300.0,0.0,0.0,770.0,0.0,50.0,9216.0,768.0,54.162200020584606,2.2116050989828153,0.33333333333333337,0.6614276358873609,5.49884396405293,10.38398767333629,0.13312449164001677,0.0,0.0,0.0,779.3663999999999,0.9879820325844174,1.0,3.0,axial,square
