Repository: Serali-Nerri/xgboost

# CFST柱极限承载力预测 - XGBoost ML管道

## 项目概述

本项目是一个完整的机器学习管道，用于预测混凝土填充钢管（CFST）柱的极限承载力。采用XGBoost算法，提供从数据加载、预处理、模型训练、评估到预测的全流程解决方案。

### 核心特性

- **模块化设计**：清晰的模块分离，便于维护和扩展
- **特征工程支持**：处理无量纲参数，剔除几何参数实现多截面统一预测
- **自动化超参数优化**：集成Optuna框架进行超参数搜索，支持持久化存储和断点续训
- **智能参数加载**：自动加载最优参数，无需手动配置
- **特征选择**：迭代剔除法自动寻找最优特征子集
- **多维度评估**：集成R²、RMSE、MAE、MAPE、COV等工程指标
- **可视化分析**：提供预测散点图、特征重要性图和学习曲线
- **COV稳定性指标**：特别添加变异系数评估模型预测稳定性

---

## 环境要求

### 系统要求
- Python 3.8+
- 8GB+ RAM（推荐16GB）
- 5GB+ 可用磁盘空间

### Python依赖
- pandas &gt;= 1.5.0
- numpy &gt;= 1.23.0
- xgboost &gt;= 1.7.0
- scikit-learn &gt;= 1.2.0
- matplotlib &gt;= 3.6.0
- seaborn &gt;= 0.12.0
- optuna &gt;= 3.0.0
- joblib &gt;= 1.2.0

---

File: data/processed/2026.3.11-new_feature_parameters_raw.csv (part 21 of 84)
b (mm),h (mm),r0 (mm),t (mm),R (%),fy (MPa),fc (MPa),L (mm),e1 (mm),e2 (mm),Nexp (kN),r0/h,b/t,Ac (mm^2),As (mm^2),Re (mm),te (mm),ke,xi,sigma_re (MPa),lambda,lambda_bar,e/h,e1/e2,e_bar,Npl (kN),psi,b/h,L/h,axial_flag,section_family
100.0,100.0,0.0,2.0,0.0,404.0,50.9,300.0,0.0,0.0,772.0,0.0,50.0,9216.0,768.0,54.162200020584606,2.2116050989828153,0.33333333333333337,0.6614276358873609,5.49884396405293,10.38398767333629,0.13312449164001677,0.0,0.0,0.0,779.3663999999999,0.9905482196820393,1.0,3.0,axial,square
150.0,150.0,0.0,2.0,0.0,404.0,50.9,450.0,0.0,0.0,1300.0,0.0,75.0,21316.0,1168.0,82.37167919797243,2.2266628718125503,0.33333333333333337,0.4349113222273058,3.640295665416087,10.388609146560478,0.1390379259049265,0.0,0.0,0.0,1556.8564,0.8350159976218745,1.0,3.0,axial,square
150.0,150.0,0.0,2.0,0.0,404.0,50.9,450.0,0.0,0.0,1420.0,0.0,75.0,21316.0,1168.0,82.37167919797243,2.2266628718125503,0.33333333333333337,0.4349113222273058,3.640295665416087,10.388609146560478,0.1390379259049265,0.0,0.0,0.0,1556.8564,0.9120943974023552,1.0,3.0,axial,square
200.0,200.0,0.0,2.0,0.0,404.0,50.9,600.0,0.0,0.0,1990.0,0.0,100.0,38416.0,1568.0,110.58115837536023,2.234188493639323,0.33333333333333337,0.3239645563529931,2.7208135776815037,10.390226176556505,0.14317434111995117,0.0,0.0,0.0,2588.8464,0.7686821435215315,1.0,3.0,axial,square
200.0,200.0,0.0,2.0,0.0,404.0,50.9,600.0,0.0,0.0,2054.0,0.0,100.0,38416.0,1568.0,110.58115837536023,2.234188493639323,0.33333333333333337,0.3239645563529931,2.7208135776815037,10.390226176556505,0.14317434111995117,0.0,0.0,0.0,2588.8464,0.7934035792930783,1.0,3.0,axial,square
250.0,250.0,0.0,2.0,0.0,404.0,50.9,750.0,0.0,0.0,3100.0,0.0,125.0,60516.0,1968.0,138.79063755274805,2.2387031119093024,0.33333333333333337,0.2581181018097018,2.1721831605719153,10.390974545248392,0.14622489310490058,0.0,0.0,0.0,3875.3363999999997,0.7999305557060802,1.0,3.0,axial,square
250.0,250.0,0.0,2.0,0.0,404.0,50.9,750.0,0.0,0.0,2965.0,0.0,125.0,60516.0,1968.0,138.79063755274805,2.2387031119093024,0.33333333333333337,0.2581181018097018,2.1721831605719153,10.390974545248392,0.14622489310490058,0.0,0.0,0.0,3875.3363999999997,0.7650948702156541,1.0,3.0,axial,square
60.0,60.0,0.0,2.0,0.0,404.0,81.0,180.0,0.0,0.0,422.0,0.0,30.0,3136.0,448.0,31.594616678674353,2.181449286483666,0.33333333333333337,0.7125220458553791,9.298055643492606,10.369185117452576,0.13849239982162134,0.0,0.0,0.0,435.008,0.9700971016624982,1.0,3.0,axial,square
60.0,60.0,0.0,2.0,0.0,404.0,81.0,180.0,0.0,0.0,406.0,0.0,30.0,3136.0,448.0,31.594616678674353,2.181449286483666,0.33333333333333337,0.7125220458553791,9.298055643492606,10.369185117452576,0.13849239982162134,0.0,0.0,0.0,435.008,0.9333161688980433,1.0,3.0,axial,square
150.0,150.0,0.0,2.0,0.0,404.0,81.0,450.0,0.0,0.0,2060.0,0.0,75.0,21316.0,1168.0,82.37167919797243,2.2266628718125503,0.33333333333333337,0.2732961271774057,3.640295665416087,10.388609146560478,0.15608188356853295,0.0,0.0,0.0,2198.468,0.9370161403304483,1.0,3.0,axial,square
150.0,150.0,0.0,2.0,0.0,404.0,81.0,450.0,0.0,0.0,1980.0,0.0,75.0,21316.0,1168.0,82.37167919797243,2.2266628718125503,0.33333333333333337,0.2732961271774057,3.640295665416087,10.388609146560478,0.15608188356853295,0.0,0.0,0.0,2198.468,0.9006271640069358,1.0,3.0,axial,square
149.0,149.0,0.0,4.38,0.0,262.0,41.1,447.0,45.0,45.0,755.0,0.0,34.01826484018265,19667.2576,2457.0048,79.12194719673735,4.796891251160147,0.33333333333333337,0.7963824267886959,5.2947193218039805,10.374328834258005,0.11058521722497175,0.30201342281879195,1.0,1.8058170933106887,1452.05954496,0.5199511291534522,1.0,3.0,eccentric,square
149.0,149.0,0.0,4.38,0.0,262.0,41.1,447.0,200.0,200.0,259.0,0.0,34.01826484018265,19667.2576,2457.0048,79.12194719673735,4.796891251160147,0.33333333333333337,0.7963824267886959,5.2947193218039805,10.374328834258005,0.11058521722497175,1.342281879194631,1.0,8.025853748047505,1452.05954496,0.17836734099436308,1.0,3.0,eccentric,square
216.0,216.0,0.0,4.38,0.0,262.0,25.4,648.0,60.0,60.0,1141.0,0.0,49.31506849315068,42948.4176,3630.8448,116.92264929443702,4.842040632770207,0.33333333333333337,0.8720233074513631,3.616677787811504,10.38375494061116,0.10495345737167333,0.2777777777777778,1.0,1.6639254115226336,2042.1711446399997,0.5587190882579721,1.0,3.0,eccentric,square
216.0,216.0,0.0,4.38,0.0,262.0,25.4,648.0,200.0,200.0,503.0,0.0,49.31506849315068,42948.4176,3630.8448,116.92264929443702,4.842040632770207,0.33333333333333337,0.8720233074513631,3.616677787811504,10.38375494061116,0.10495345737167333,0.9259259259259259,1.0,5.546418038408779,2042.1711446399997,0.24630648676052586,1.0,3.0,eccentric,square
216.0,216.0,0.0,4.38,0.0,262.0,41.1,648.0,60.0,60.0,1369.0,0.0,49.31506849315068,42948.4176,3630.8448,116.92264929443702,4.842040632770207,0.33333333333333337,0.538914647427363,3.616677787811504,10.38375494061116,0.11672871318774485,0.2777777777777778,1.0,1.6639254115226336,2716.4613009600002,0.5039644774310585,1.0,3.0,eccentric,square
216.0,216.0,0.0,4.38,0.0,262.0,41.1,648.0,100.0,100.0,1028.0,0.0,49.31506849315068,42948.4176,3630.8448,116.92264929443702,4.842040632770207,0.33333333333333337,0.538914647427363,3.616677787811504,10.38375494061116,0.11672871318774485,0.46296296296296297,1.0,2.7732090192043897,2716.4613009600002,0.37843351555816523,1.0,3.0,eccentric,square
215.0,215.0,0.0,4.38,0.0,262.0,41.1,645.0,200.0,200.0,580.0,0.0,49.08675799086758,42534.937600000005,3613.3248,116.35845971088926,4.841573919979453,0.33333333333333337,0.54152769362319,3.6338637522542663,10.383675188523956,0.1166487501596116,0.9302325581395349,1.0,5.572129737507389,2694.8770329600006,0.21522317824013634,1.0,3.0,eccentric,square
216.0,216.0,0.0,4.38,0.0,262.0,80.3,648.0,60.0,60.0,2013.0,0.0,49.31506849315068,42948.4176,3630.8448,116.92264929443702,4.842040632770207,0.33333333333333337,0.2758330262673054,3.616677787811504,10.38375494061116,0.13973427561926027,0.2777777777777778,1.0,1.6639254115226336,4400.03927088,0.4574959167574438,1.0,3.0,eccentric,square
216.0,216.0,0.0,4.38,0.0,262.0,80.3,648.0,100.0,100.0,1447.0,0.0,49.31506849315068,42948.4176,3630.8448,116.92264929443702,4.842040632770207,0.33333333333333337,0.2758330262673054,3.616677787811504,10.38375494061116,0.13973427561926027,0.46296296296296297,1.0,2.7732090192043897,4400.03927088,0.3288607012161059,1.0,3.0,eccentric,square
323.0,323.0,0.0,4.38,0.0,262.0,41.1,969.0,60.0,60.0,3306.0,0.0,73.74429223744292,98746.7776,5505.4848,177.29093473404694,4.875268989219705,0.33333333333333326,0.35541201480666595,2.4015525236182422,10.388482191932868,0.123791674627119,0.18575851393188855,1.0,1.1137312925913965,5500.92957696,0.6009893334840705,1.0,3.0,eccentric,square
323.0,323.0,0.0,4.38,0.0,262.0,41.1,969.0,200.0,200.0,1479.0,0.0,73.74429223744292,98746.7776,5505.4848,177.29093473404694,4.875268989219705,0.33333333333333326,0.35541201480666595,2.4015525236182422,10.388482191932868,0.123791674627119,0.6191950464396285,1.0,3.7124376419713214,5500.92957696,0.268863649190242,1.0,3.0,eccentric,square
145.0,145.0,0.0,6.36,0.0,618.0,41.1,435.0,45.0,45.0,1636.0,0.0,22.79874213836478,17497.9984,3365.2032000000004,74.6309981116972,6.861107804921986,0.33333333333333337,2.8918087931152456,18.938353279137015,10.352240499883091,0.13859201276956404,0.3103448275862069,1.0,1.8477393684037886,2798.8633118400003,0.5845230072791506,1.0,3.0,eccentric,square
145.0,145.0,0.0,6.36,0.0,618.0,41.1,435.0,200.0,200.0,611.0,0.0,22.79874213836478,17497.9984,3365.2032000000004,74.6309981116972,6.861107804921986,0.33333333333333337,2.8918087931152456,18.938353279137015,10.352240499883091,0.13859201276956404,1.3793103448275863,1.0,8.212174970683504,2798.8633118400003,0.2183029079752818,1.0,3.0,eccentric,square
211.0,211.0,0.0,6.36,0.0,618.0,25.4,633.0,60.0,60.0,2393.0,0.0,33.17610062893082,39314.9584,5044.2432,111.86751062584912,6.959979512164935,0.33333333333333337,3.121712872435226,12.816552111374865,10.373403778846441,0.13387785737486427,0.2843601895734597,1.0,1.6999605996680196,4115.942240959999,0.5813978573814628,1.0,3.0,eccentric,square
211.0,211.0,0.0,6.36,0.0,618.0,41.1,633.0,60.0,60.0,2685.0,0.0,33.17610062893082,39314.9584,5044.2432,111.86751062584912,6.959979512164935,0.33333333333333337,1.929233745981867,12.816552111374865,10.373403778846441,0.13987836564570336,0.2843601895734597,1.0,1.6999605996680196,4733.1870878400005,0.5672710480635798,1.0,3.0,eccentric,square
211.0,211.0,0.0,6.36,0.0,618.0,41.1,633.0,100.0,100.0,2090.0,0.0,33.17610062893082,39314.9584,5044.2432,111.86751062584912,6.959979512164935,0.33333333333333337,1.929233745981867,12.816552111374865,10.373403778846441,0.13987836564570336,0.47393364928909953,1.0,2.833267666113366,4733.1870878400005,0.44156293871615704,1.0,3.0,eccentric,square
212.0,212.0,0.0,6.36,0.0,618.0,41.1,636.0,300.0,300.0,858.0,0.0,33.33333333333333,39712.5184,5069.6832,112.43170020939688,6.96100264281084,0.33333333333333337,1.919552725578506,12.754112423350014,10.373581830785353,0.13989820802008093,1.4150943396226414,1.0,8.459999999999999,4765.24872384,0.18005356062686154,1.0,3.0,eccentric,square
211.0,211.0,0.0,6.36,0.0,618.0,80.3,633.0,60.0,60.0,3396.0,0.0,33.17610062893082,39314.9584,5044.2432,111.86751062584912,6.959979512164935,0.33333333333333337,0.9874409334975683,12.816552111374865,10.373403778846441,0.15395236302327503,0.2843601895734597,1.0,1.6999605996680196,6274.333457119999,0.5412527120544225,1.0,3.0,eccentric,square
211.0,211.0,0.0,6.36,0.0,618.0,80.3,633.0,200.0,200.0,1484.0,0.0,33.17610062893082,39314.9584,5044.2432,111.86751062584912,6.959979512164935,0.33333333333333337,0.9874409334975683,12.816552111374865,10.373403778846441,0.15395236302327503,0.9478672985781991,1.0,5.666535332226732,6274.333457119999,0.23651914743485364,1.0,3.0,eccentric,square
318.0,318.0,0.0,6.36,0.0,618.0,41.1,954.0,100.0,100.0,4100.0,0.0,50.0,93195.87839999999,7766.3232,172.23579606545903,7.032904214765352,0.33333333333333337,1.2530413625304138,8.41159794501166,10.38398767333629,0.14188207390434,0.31446540880503143,1.0,1.88377358490566,8629.938339839999,0.47509030059605445,1.0,3.0,eccentric,square
319.0,319.0,0.0,6.36,0.0,618.0,41.1,957.0,300.0,300.0,1967.0,0.0,50.15723270440251,93807.43839999998,7791.763199999999,172.7999856490068,7.033354690486419,0.33333333333333337,1.248950199664636,8.384671218568068,10.384039757603174,0.14189933556538828,0.9404388714733543,1.0,5.633661530171547,8670.795375839998,0.2268534678468806,1.0,3.0,eccentric,square
186.0,186.0,0.0,3.0,0.0,300.0,32.0,540.0,37.0,37.0,1069.0,0.0,62.0,32400.0,2160.0,101.55412503859613,3.3305242982434606,0.33333333333333337,0.625,3.2795558988644524,10.0518352370438,0.11267114903886301,0.1989247311827957,1.0,1.192306401262126,1684.8,0.6344966761633428,1.0,2.903225806451613,eccentric,square
186.0,186.0,0.0,3.0,0.0,300.0,32.0,540.0,56.0,56.0,1133.0,0.0,62.0,32400.0,2160.0,101.55412503859613,3.3305242982434606,0.33333333333333337,0.625,3.2795558988644524,10.0518352370438,0.11267114903886301,0.3010752688172043,1.0,1.8045718505588937,1684.8,0.6724833808167142,1.0,2.903225806451613,eccentric,square
186.0,186.0,0.0,3.0,0.0,300.0,32.0,540.0,84.0,84.0,895.0,0.0,62.0,32400.0,2160.0,101.55412503859613,3.3305242982434606,0.33333333333333337,0.625,3.2795558988644524,10.0518352370438,0.11267114903886301,0.45161290322580644,1.0,2.7068577758383405,1684.8,0.5312203228869896,1.0,2.903225806451613,eccentric,square
126.0,126.0,0.0,3.0,0.0,300.0,50.0,360.0,20.0,20.0,996.0,0.0,42.0,14400.0,1440.0,67.70275002573075,3.3044932467076222,0.33333333333333337,0.6,4.880884817015164,9.88620523786936,0.1166498978357004,0.15873015873015872,1.0,0.9502213583846237,1152.0,0.8645833333333334,1.0,2.857142857142857,eccentric,square
126.0,126.0,0.0,3.0,0.0,300.0,50.0,360.0,40.0,40.0,739.0,0.0,42.0,14400.0,1440.0,67.70275002573075,3.3044932467076222,0.33333333333333337,0.6,4.880884817015164,9.88620523786936,0.1166498978357004,0.31746031746031744,1.0,1.9004427167692475,1152.0,0.6414930555555556,1.0,2.857142857142857,eccentric,square
126.0,126.0,0.0,3.0,0.0,300.0,50.0,360.0,50.0,50.0,619.0,0.0,42.0,14400.0,1440.0,67.70275002573075,3.3044932467076222,0.33333333333333337,0.6,4.880884817015164,9.88620523786936,0.1166498978357004,0.3968253968253968,1.0,2.375553395961559,1152.0,0.5373263888888888,1.0,2.857142857142857,eccentric,square
216.0,216.0,0.0,4.38,0.0,262.0,68.26,648.0,60.0,60.0,2013.0,0.0,49.31506849315068,42948.4176,3630.8448,116.92264929443702,4.842040632770207,0.33333333333333337,0.32448567256467353,3.616677787811504,10.38375494061116,0.13339180318419488,0.2777777777777778,1.0,1.6639254115226336,3882.9403229760005,0.5184215652475382,1.0,3.0,eccentric,square
216.0,216.0,0.0,4.38,0.0,262.0,68.26,648.0,100.0,100.0,1447.0,0.0,49.31506849315068,42948.4176,3630.8448,116.92264929443702,4.842040632770207,0.33333333333333337,0.32448567256467353,3.616677787811504,10.38375494061116,0.13339180318419488,0.46296296296296297,1.0,2.7732090192043897,3882.9403229760005,0.37265574014564723,1.0,3.0,eccentric,square
211.0,211.0,0.0,6.36,0.0,618.0,68.26,633.0,60.0,60.0,3396.0,0.0,33.17610062893082,39314.9584,5044.2432,111.86751062584912,6.959979512164935,0.33333333333333337,1.1616101224707698,12.816552111374865,10.373403778846441,0.14981155054537312,0.2843601895734597,1.0,1.6999605996680196,5800.981357984,0.5854181888252444,1.0,3.0,eccentric,square
211.0,211.0,0.0,6.36,0.0,618.0,68.26,633.0,200.0,200.0,1484.0,0.0,33.17610062893082,39314.9584,5044.2432,111.86751062584912,6.959979512164935,0.33333333333333337,1.1616101224707698,12.816552111374865,10.373403778846441,0.14981155054537312,0.9478672985781991,1.0,5.666535332226732,5800.981357984,0.2558187845160962,1.0,3.0,eccentric,square
150.0,100.0,0.0,5.0,0.0,330.8,45.1,2940.0,6.0,6.0,882.0,0.0,30.0,12600.0,2300.0,63.330123684671285,5.537991609261958,0.33333333333333337,1.3388941681624609,9.642423530101068,101.50453782959656,1.0876023891334976,0.06,1.0,0.3576,1329.1,0.6636069520728313,1.5,29.4,eccentric,rectangular
150.0,100.0,0.0,5.0,0.0,331.5,47.2,2940.0,15.0,15.0,670.0,0.0,30.0,12600.0,2300.0,63.330123684671285,5.537991609261958,0.33333333333333337,1.2820318805488298,9.66282769113816,101.50453782959656,1.0969628105162652,0.15,1.0,0.894,1357.17,0.493674337039575,1.5,29.4,eccentric,rectangular
150.0,100.0,0.0,5.0,0.0,331.5,48.1,2940.0,45.0,45.0,470.0,0.0,30.0,12600.0,2300.0,63.330123684671285,5.537991609261958,0.33333333333333337,1.258043758043758,9.66282769113816,101.50453782959656,1.1006653823513795,0.45,1.0,2.682,1368.51,0.3434392149125691,1.5,29.4,eccentric,rectangular
150.0,100.0,0.0,5.0,0.0,321.6,47.4,2940.0,75.0,75.0,339.0,0.0,30.0,12600.0,2300.0,63.330123684671285,5.537991609261958,0.33333333333333337,1.2384970865983524,9.374254556470687,101.50453782959656,1.088556151917593,0.75,1.0,4.47,1336.92,0.2535679023426981,1.5,29.4,eccentric,rectangular
150.0,100.0,0.0,5.0,0.0,360.8,47.0,4000.0,6.0,6.0,667.0,0.0,30.0,12600.0,2300.0,63.330123684671285,5.537991609261958,0.33333333333333337,1.4012833502195203,10.51688757454796,138.10141201305655,1.5279888602596086,0.06,1.0,0.3576,1422.04,0.46904447132288823,1.5,40.0,eccentric,rectangular
150.0,100.0,0.0,5.0,0.0,355.5,47.7,4000.0,15.0,15.0,650.0,0.0,30.0,12600.0,2300.0,63.330123684671285,5.537991609261958,0.33333333333333337,1.3604372566636718,10.362398926695676,138.10141201305655,1.5252353223431718,0.15,1.0,0.894,1418.67,0.45817561518887406,1.5,40.0,eccentric,rectangular
150.0,100.0,0.0,5.0,0.0,350.5,48.3,4000.0,45.0,45.0,443.0,0.0,30.0,12600.0,2300.0,63.330123684671285,5.537991609261958,0.33333333333333337,1.3246409674981103,10.21665491928786,138.10141201305655,1.5223164796163593,0.45,1.0,2.682,1414.73,0.3131339548889187,1.5,40.0,eccentric,rectangular
150.0,100.0,0.0,5.0,0.0,342.5,48.2,4000.0,75.0,75.0,344.0,0.0,30.0,12600.0,2300.0,63.330123684671285,5.537991609261958,0.33333333333333337,1.2970921425278272,9.983464507435356,138.10141201305655,1.5118338008107628,0.75,1.0,4.47,1395.07,0.2465826087579835,1.5,40.0,eccentric,rectangular
150.0,100.0,0.0,5.0,0.0,360.8,45.7,4910.0,6.0,6.0,536.0,0.0,30.0,12600.0,2300.0,63.330123684671285,5.537991609261958,0.33333333333333337,1.4411448021951305,10.51688757454796,169.5194832460269,1.8669389224563087,0.06,1.0,0.3576,1405.66,0.3813155386081983,1.5,49.1,eccentric,rectangular
150.0,100.0,0.0,5.0,0.0,342.5,46.3,4910.0,15.0,15.0,558.0,0.0,30.0,12600.0,2300.0,63.330123684671285,5.537991609261958,0.33333333333333337,1.3503205457849086,9.983464507435356,169.5194832460269,1.8428736411700617,0.15,1.0,0.894,1371.13,0.4069635993669455,1.5,49.1,eccentric,rectangular
150.0,100.0,0.0,5.0,0.0,368.0,47.3,4910.0,45.0,45.0,356.0,0.0,30.0,12600.0,2300.0,63.330123684671285,5.537991609261958,0.33333333333333337,1.4201818852981645,10.726758945215215,169.5194832460269,1.8884715066575692,0.45,1.0,2.682,1442.38,0.24681429304344207,1.5,49.1,eccentric,rectangular
150.0,100.0,0.0,5.0,0.0,350.5,47.5,4910.0,75.0,75.0,293.0,0.0,30.0,12600.0,2300.0,63.330123684671285,5.537991609261958,0.33333333333333337,1.346950710108605,10.21665491928786,169.5194832460269,1.8632798802607762,0.75,1.0,4.47,1404.65,0.20859288790801978,1.5,49.1,eccentric,rectangular
150.0,100.0,0.0,5.0,0.0,324.3,51.5,2940.0,30.0,30.0,402.0,0.0,30.0,12600.0,2300.0,63.330123684671285,5.537991609261958,0.33333333333333337,1.149468331021729,9.452956320470909,101.50453782959656,1.1079522936209159,0.3,1.0,1.788,1394.79,0.2882154302798271,1.5,29.4,eccentric,rectangular
150.0,100.0,0.0,5.0,0.0,368.0,45.7,4000.0,30.0,30.0,349.0,0.0,30.0,12600.0,2300.0,63.330123684671285,5.537991609261958,0.33333333333333337,1.4699037893786253,10.726758945215215,138.10141201305655,1.5298605889548318,0.3,1.0,1.788,1422.22,0.24539100842345066,1.5,40.0,eccentric,rectangular
150.0,100.0,0.0,5.0,0.0,355.5,47.2,4910.0,30.0,30.0,273.0,0.0,30.0,12600.0,2300.0,63.330123684671285,5.537991609261958,0.33333333333333337,1.3748486682808716,10.362398926695676,169.5194832460269,1.8688876001285857,0.3,1.0,1.788,1412.37,0.1932921260009771,1.5,49.1,eccentric,rectangular
120.0,120.0,0.0,3.84,0.0,330.1,18.93,2600.0,15.0,15.0,588.0,0.0,31.25,12615.782399999998,1725.2351999999998,63.36977402408398,4.194178495108815,0.33333333333333337,2.384674080395158,7.28264298743454,74.9016635329283,0.747743942491101,0.125,1.0,0.7469279999999999,808.316900352,0.727437468824346,1.0,21.666666666666668,eccentric,square
120.0,120.0,0.0,3.84,0.0,330.1,18.93,2600.0,30.0,30.0,450.8,0.0,31.25,12615.782399999998,1725.2351999999998,63.36977402408398,4.194178495108815,0.33333333333333337,2.384674080395158,7.28264298743454,74.9016635329283,0.747743942491101,0.25,1.0,1.4938559999999999,808.316900352,0.5577020594319987,1.0,21.666666666666668,eccentric,square
120.0,120.0,0.0,3.84,0.0,330.1,25.46,2600.0,40.0,40.0,421.4,0.0,31.25,12615.782399999998,1725.2351999999998,63.36977402408398,4.194178495108815,0.33333333333333337,1.7730510739151746,7.28264298743454,74.9016635329283,0.7748201744215425,0.3333333333333333,1.0,1.9918079999999996,890.697959424,0.47311212015407844,1.0,21.666666666666668,eccentric,square
120.0,120.0,0.0,3.84,0.0,330.1,18.93,2600.0,50.0,50.0,333.2,0.0,31.25,12615.782399999998,1725.2351999999998,63.36977402408398,4.194178495108815,0.33333333333333337,2.384674080395158,7.28264298743454,74.9016635329283,0.747743942491101,0.4166666666666667,1.0,2.4897599999999995,808.316900352,0.41221456566712944,1.0,21.666666666666668,eccentric,square
120.0,120.0,0.0,3.84,0.0,330.1,25.46,2600.0,40.0,40.0,417.5,0.0,31.25,12615.782399999998,1725.2351999999998,63.36977402408398,4.194178495108815,0.33333333333333337,1.7730510739151746,7.28264298743454,74.9016635329283,0.7748201744215425,0.3333333333333333,1.0,1.9918079999999996,890.697959424,0.4687335314768101,1.0,21.666666666666668,eccentric,square
120.0,120.0,0.0,3.84,0.0,330.1,36.6,2600.0,50.0,50.0,423.4,0.0,31.25,12615.782399999998,1725.2351999999998,63.36977402408398,4.194178495108815,0.33333333333333337,1.2333847087945449,7.28264298743454,74.9016635329283,0.8187201041689146,0.4166666666666667,1.0,2.4897599999999995,1031.23777536,0.41057456400120057,1.0,21.666666666666668,eccentric,square
140.0,140.0,0.0,3.84,0.0,330.1,23.55,2600.0,15.0,15.0,833.0,0.0,36.458333333333336,17508.5824,2032.4352,74.6535656950391,4.2140391130914026,0.33333333333333337,1.6271228213402755,6.2111536949842385,64.23644345480051,0.6641796012261135,0.10714285714285714,1.0,0.6409225889212827,1083.23397504,0.768993605438973,1.0,18.571428571428573,eccentric,square
140.0,140.0,0.0,3.84,0.0,330.1,23.55,2600.0,40.0,40.0,615.4,0.0,36.458333333333336,17508.5824,2032.4352,74.6535656950391,4.2140391130914026,0.33333333333333337,1.6271228213402755,6.2111536949842385,64.23644345480051,0.6641796012261135,0.2857142857142857,1.0,1.7091269037900874,1083.23397504,0.5681136432018535,1.0,18.571428571428573,eccentric,square
140.0,140.0,0.0,3.84,0.0,330.1,23.55,2600.0,60.0,60.0,509.6,0.0,36.458333333333336,17508.5824,2032.4352,74.6535656950391,4.2140391130914026,0.33333333333333337,1.6271228213402755,6.2111536949842385,64.23644345480051,0.6641796012261135,0.42857142857142855,1.0,2.563690355685131,1083.23397504,0.4704431468567835,1.0,18.571428571428573,eccentric,square
140.0,140.0,0.0,3.84,0.0,330.1,25.46,2600.0,40.0,40.0,558.6,0.0,36.458333333333336,17508.5824,2032.4352,74.6535656950391,4.2140391130914026,0.33333333333333337,1.5050566552460127,6.2111536949842385,64.23644345480051,0.6715843555567083,0.2857142857142857,1.0,1.7091269037900874,1116.6753674240001,0.5002349082783164,1.0,18.571428571428573,eccentric,square
140.0,140.0,0.0,3.84,0.0,330.1,36.6,2600.0,60.0,60.0,539.0,0.0,36.458333333333336,17508.5824,2032.4352,74.6535656950391,4.2140391130914026,0.33333333333333337,1.0469601760263247,6.2111536949842385,64.23644345480051,0.7128338142212347,0.42857142857142855,1.0,2.563690355685131,1311.72097536,0.41091055958152395,1.0,18.571428571428573,eccentric,square
120.0,120.0,0.0,5.86,0.0,321.1,23.55,2600.0,15.0,15.0,754.6,0.0,20.477815699658702,11724.5584,2538.0832,61.09044810655105,6.288627461285273,0.33333333333333326,2.9516085135886594,11.017970568801916,74.69670821742092,0.7422050148321613,0.125,1.0,0.7428459166666666,1091.09186584,0.6916007933200522,1.0,21.666666666666668,eccentric,square
120.0,120.0,0.0,5.86,0.0,321.1,23.55,2600.0,30.0,30.0,548.8,0.0,20.477815699658702,11724.5584,2538.0832,61.09044810655105,6.288627461285273,0.33333333333333326,2.9516085135886594,11.017970568801916,74.69670821742092,0.7422050148321613,0.25,1.0,1.485691833333333,1091.09186584,0.502982395141856,1.0,21.666666666666668,eccentric,square
120.0,120.0,0.0,5.86,0.0,321.1,23.55,2600.0,50.0,50.0,510.6,0.0,20.477815699658702,11724.5584,2538.0832,61.09044810655105,6.288627461285273,0.33333333333333326,2.9516085135886594,11.017970568801916,74.69670821742092,0.7422050148321613,0.4166666666666667,1.0,2.4761530555555553,1091.09186584,0.4679715943138334,1.0,21.666666666666668,eccentric,square
140.0,140.0,0.0,5.86,0.0,321.1,19.22,2600.0,15.0,15.0,1014.3,0.0,23.890784982935152,16455.7584,3006.8832,72.37423977750618,6.335043236201358,0.33333333333333337,3.052710203713457,9.368814048560953,64.10749280364462,0.6281359509078241,0.10714285714285714,1.0,0.638351947521866,1281.7898719680002,0.7913153490928206,1.0,18.571428571428573,eccentric,square
140.0,140.0,0.0,5.86,0.0,321.1,19.22,2600.0,30.0,30.0,803.6,0.0,23.890784982935152,16455.7584,3006.8832,72.37423977750618,6.335043236201358,0.33333333333333337,3.052710203713457,9.368814048560953,64.10749280364462,0.6281359509078241,0.21428571428571427,1.0,1.276703895043732,1281.7898719680002,0.6269358321315102,1.0,18.571428571428573,eccentric,square
140.0,140.0,0.0,5.86,0.0,321.1,18.76,2600.0,40.0,40.0,735.0,0.0,23.890784982935152,16455.7584,3006.8832,72.37423977750618,6.335043236201358,0.33333333333333337,3.1275634389857476,9.368814048560953,64.10749280364462,0.6267516722796392,0.2857142857142857,1.0,1.702271860058309,1274.220223104,0.576823367478457,1.0,18.571428571428573,eccentric,square
140.0,140.0,0.0,5.86,0.0,321.1,18.76,2600.0,60.0,60.0,555.7,0.0,23.890784982935152,16455.7584,3006.8832,72.37423977750618,6.335043236201358,0.33333333333333337,3.1275634389857476,9.368814048560953,64.10749280364462,0.6267516722796392,0.42857142857142855,1.0,2.553407790087464,1274.220223104,0.4361098575616035,1.0,18.571428571428573,eccentric,square
200.0,200.0,0.0,5.86,0.0,321.1,26.77,2600.0,30.0,30.0,1793.4,0.0,34.129692832764505,35449.3584,4413.2832,106.22561479037155,6.418394862522277,0.33333333333333337,1.4932941099256953,6.46719906626109,44.95593319151544,0.46728090006491313,0.15,1.0,0.896909436,2366.084559888,0.7579610764565793,1.0,13.0,eccentric,square
200.0,200.0,0.0,5.86,0.0,321.1,22.79,2600.0,50.0,50.0,1425.9,0.0,34.129692832764505,35449.3584,4413.2832,106.22561479037155,6.418394862522277,0.33333333333333337,1.754080005384417,6.46719906626109,44.95593319151544,0.4567852929668134,0.25,1.0,1.49484906,2224.9961134560003,0.6408550520051043,1.0,13.0,eccentric,square
200.0,200.0,0.0,5.86,0.0,321.1,26.77,2600.0,80.0,80.0,1200.5,0.0,34.129692832764505,35449.3584,4413.2832,106.22561479037155,6.418394862522277,0.33333333333333337,1.4932941099256953,6.46719906626109,44.95593319151544,0.46728090006491313,0.4,1.0,2.391758496,2366.084559888,0.507378316207273,1.0,13.0,eccentric,square
200.0,200.0,0.0,3.0,0.0,303.5,46.8,2310.0,30.0,30.0,1450.0,0.0,66.66666666666667,37636.0,2328.0,109.45277920826473,3.3343490087840877,0.33333333333333337,0.401136664023262,3.081922425013389,39.99236493382206,0.4958095127968214,0.15,1.0,0.89919,2467.9127999999996,0.5875410184671032,1.0,11.55,eccentric,square
200.0,200.0,0.0,3.0,0.0,303.5,46.8,2310.0,30.0,30.0,1415.0,0.0,66.66666666666667,37636.0,2328.0,109.45277920826473,3.3343490087840877,0.33333333333333337,0.401136664023262,3.081922425013389,39.99236493382206,0.4958095127968214,0.15,1.0,0.89919,2467.9127999999996,0.5733589938834145,1.0,11.55,eccentric,square
200.0,200.0,0.0,3.0,0.0,303.5,46.8,2310.0,30.0,30.0,1502.0,0.0,66.66666666666667,37636.0,2328.0,109.45277920826473,3.3343490087840877,0.33333333333333337,0.401136664023262,3.081922425013389,39.99236493382206,0.4958095127968214,0.15,1.0,0.89919,2467.9127999999996,0.6086114549914406,1.0,11.55,eccentric,square
200.0,200.0,0.0,3.0,0.0,303.5,46.8,2310.0,30.0,30.0,1535.0,0.0,66.66666666666667,37636.0,2328.0,109.45277920826473,3.3343490087840877,0.33333333333333337,0.401136664023262,3.081922425013389,39.99236493382206,0.4958095127968214,0.15,1.0,0.89919,2467.9127999999996,0.6219830781703471,1.0,11.55,eccentric,square
200.0,200.0,0.0,3.0,0.0,303.5,46.8,2310.0,30.0,30.0,1620.0,0.0,66.66666666666667,37636.0,2328.0,109.45277920826473,3.3343490087840877,0.33333333333333337,0.401136664023262,3.081922425013389,39.99236493382206,0.4958095127968214,0.15,1.0,0.89919,2467.9127999999996,0.6564251378735911,1.0,11.55,eccentric,square
150.2,150.2,0.0,2.91,0.0,319.3,68.5,1110.0,1.1,1.1,2352.0,0.0,51.615120274914084,20845.5844,1680.5832,81.45769207262505,3.219942784006321,0.33333333333333337,0.3757978489448465,4.2072054206846135,25.580992595526396,0.3399091546901262,0.0073235685752330235,1.0,0.04387543634385196,1964.53274716,1.1972312517570076,1.0,7.390146471371505,eccentric,square
149.5,149.5,0.0,2.89,0.0,319.3,68.5,2200.0,3.5,3.5,2077.0,0.0,51.73010380622837,20655.4384,1661.4032,81.08532694748354,3.1979531837363453,0.33333333333333337,0.3749289474058439,4.197662265201834,50.93863276738697,0.67707333417783,0.023411371237458192,1.0,0.1402582602552948,1945.38357216,1.0676557722207263,1.0,14.715719063545151,eccentric,square
148.6,148.6,0.0,2.93,0.0,319.3,68.5,3101.0,2.5,2.5,1558.0,0.0,50.71672354948805,20374.707599999994,1672.9127999999998,80.53242115560673,3.2409370207694934,0.33333333333333337,0.38272802676296763,4.283290199078841,72.23299657473002,0.9573076882987035,0.016823687752355317,1.0,0.10078515166916138,1929.8285276399995,0.8073256134861313,1.0,20.868102288021536,eccentric,square
151.4,151.4,0.0,4.77,0.0,316.6,68.5,1085.0,1.1,1.1,2597.0,0.0,31.74004192872118,20124.259600000005,2706.6888,80.03593432208471,5.212623358805104,0.33333333333333337,0.6216397167558021,6.873231669316633,24.77596547310532,0.30560014485709797,0.00726552179656539,1.0,0.04342004433385096,2235.4494566800004,1.1617350561157218,1.0,7.166446499339497,eccentric,square
150.0,150.0,0.0,4.9,0.0,316.6,68.5,2201.0,2.0,2.0,2381.0,0.0,30.612244897959183,19656.039999999997,2747.92,79.09937961339543,5.348248877084984,0.33333333333333337,0.6461426325270471,7.135562051860284,50.72131934911204,0.6222674881786966,0.013333333333333334,1.0,0.07965852444444445,2216.4302119999998,1.074249929958995,1.0,14.673333333333334,eccentric,square
150.7,150.7,0.0,4.89,0.0,316.6,68.5,3100.0,3.5,3.5,1627.0,0.0,30.81799591002045,19858.446399999997,2756.3951999999995,79.50559611354981,5.3385413136198565,0.33333333333333326,0.6415293866582686,7.086218926770596,71.10867516550427,0.8732543163770726,0.023224950232249505,1.0,0.13876281066684312,2232.978298719999,0.7286232924577182,1.0,20.570670205706705,eccentric,square
175.7,134.9,0.0,2.91,0.0,319.3,68.5,993.0,1.0,1.0,2401.0,0.0,60.378006872852225,21928.1104,1739.9472000000003,83.5460012546956,3.2513300455661778,0.33333333333333326,0.36986497541596647,4.142028215826517,25.481053226044732,0.3339727539244649,0.007412898443291327,1.0,0.04441382807360484,2057.6407033600003,1.16687038513542,1.302446256486286,7.361008154188287,eccentric,rectangular
176.5,136.3,0.0,2.91,0.0,319.3,68.5,1980.0,3.0,3.0,2283.0,0.0,60.65292096219931,22270.326400000005,1752.7512000000002,84.19539810262715,3.250488573879096,0.33333333333333337,0.36686141595070293,4.10901713960861,50.28679960359991,0.6601091003513591,0.02201027146001467,1.0,0.1318756848098361,2085.1708165600003,1.0948743296562953,1.2949376375641966,14.526779163609683,eccentric,rectangular
199.3,124.6,0.0,2.92,0.0,319.3,68.5,921.0,0.9,0.9,2636.0,0.0,68.25342465753425,22975.3096,1823.3647999999998,85.51764837630508,3.3286415055627145,0.33333333333333326,0.3699308421846477,4.142752024117715,25.587848672447503,0.3315330118161895,0.007223113964686999,1.0,0.043279161986140735,2156.00908824,1.222629354569107,1.599518459069021,7.391653290529695,eccentric,rectangular
199.9,125.9,0.0,2.9,0.0,319.3,68.5,1829.0,1.5,1.5,2303.0,0.0,68.93103448275862,23311.41,1822.36,86.14088613361068,3.303663549808121,0.33333333333333326,0.36439631672240497,4.0819167250325625,50.29075487684696,0.6533442150232958,0.011914217633042096,1.0,0.07138975501702187,2178.711133,1.0570469692459226,1.5877680698967434,14.527402700555996,eccentric,rectangular
149.4,149.4,0.0,2.89,0.0,319.3,68.5,1090.0,43.0,43.0,1147.0,0.0,51.69550173010381,20626.704400000002,1660.2472,81.02890798912877,3.197910941539945,0.33333333333333337,0.3751900036287974,4.200529535174037,25.25464458569688,0.33565004132229664,0.28781793842034803,1.0,1.7243228504879164,1943.04618236,0.5903102100264379,1.0,7.295850066934404,eccentric,square
150.4,150.4,0.0,2.91,0.0,319.3,68.5,1115.0,22.0,22.0,1597.0,0.0,51.68384879725086,20903.376400000005,1682.9112000000002,81.57052998933462,3.220027475930138,0.33333333333333326,0.3752780013186951,4.201496027216875,25.662103062932207,0.34105404635275643,0.14627659574468085,1.0,0.8763453292916491,1969.2348295600004,0.8109748903622778,1.0,7.4135638297872335,eccentric,square
149.8,149.8,0.0,2.92,0.0,319.3,68.5,2203.0,23.5,23.5,1274.0,0.0,51.301369863013704,20724.481600000003,1681.4528,81.220732447535,3.2306170307621613,0.33333333333333337,0.3781893997318801,4.233467600523815,50.90530261252058,0.6757974747870972,0.1568758344459279,1.0,0.9398244358407704,1956.5148686400003,0.6511578421510155,1.0,14.706275033377835,eccentric,square
148.3,148.3,0.0,2.87,0.0,319.3,68.5,3101.0,26.0,26.0,941.0,0.0,51.67247386759582,20323.353600000002,1636.5888,80.43086703056814,3.175752120947621,0.33333333333333337,0.3753639394758616,4.202439890948804,72.38118442918429,0.9619278676725824,0.1753202966958867,1.0,1.050345893693621,1914.71252544,0.4914575882788246,1.0,20.91031692515172,eccentric,square
152.1,152.1,0.0,4.82,0.0,316.6,68.5,1105.0,41.5,41.5,1416.0,0.0,31.55601659751037,20294.851599999995,2746.6288,80.37444807221335,5.266260726990552,0.33333333333333337,0.6255102469536847,6.914710608306784,25.115953037454855,0.30952536494812144,0.27284681130834976,1.0,1.6305048077639774,2259.78001268,0.6266096664518623,1.0,7.264957264957265,eccentric,square
150.6,150.6,0.0,4.88,0.0,316.6,68.5,1100.0,21.1,21.1,1901.0,0.0,30.860655737704917,19835.905600000002,2749.1968,79.460460946866,5.327871825946914,0.33333333333333337,0.640581122234269,7.076073642977119,25.24901244782924,0.31013567944685605,0.1401062416998672,1.0,0.837106769646686,2229.15524048,0.8527894179279596,1.0,7.3041168658698545,eccentric,square
150.8,150.8,0.0,4.86,0.0,316.6,68.5,2199.0,21.0,21.0,1519.0,0.0,31.02880658436214,19903.566400000003,2742.5952,79.59586644691747,5.307002299643344,0.33333333333333337,0.6368705233247586,7.03636592815452,50.40927720592339,0.6196812134238885,0.13925729442970822,1.0,0.8320724114098685,2231.6999387200003,0.6806470590626211,1.0,14.582228116710874,eccentric,square
150.4,150.4,0.0,4.86,0.0,316.6,68.5,3100.0,25.5,25.5,1103.0,0.0,30.946502057613166,19790.8624,2734.8192000000004,79.37019061349837,5.306530782103081,0.33333333333333337,0.6386813579091338,7.055745709347428,71.25176303552267,0.87555232156835,0.16954787234042554,1.0,1.0130382954756834,2221.51783312,0.49650738047459064,1.0,20.611702127659573,eccentric,square
176.2,135.7,0.0,2.91,0.0,319.3,68.5,988.0,20.5,20.5,1911.0,0.0,60.54982817869415,22128.9544,1747.5132,83.92773651439846,3.250905848435835,0.33333333333333326,0.36810178047746017,4.122650748986828,25.20344351085107,0.33062612157499904,0.15106853352984526,1.0,0.9051271406943266,2073.81434116,0.9214903967396962,1.2984524686809138,7.280766396462786,eccentric,rectangular
173.5,134.1,0.0,2.93,0.0,319.3,68.5,989.0,41.0,41.0,1343.0,0.0,59.215017064846414,21498.153599999994,1733.8568,82.72287969828932,3.271181644600162,0.33333333333333337,0.3759416226344759,4.208784409385237,25.529211716739013,0.3339295571428373,0.3057419835943326,1.0,1.8317443713982202,2026.2439978399996,0.6628027036386803,1.2938105891126026,7.3750932140193886,eccentric,rectangular
174.9,134.8,0.0,2.93,0.0,319.3,68.5,988.0,72.0,72.0,823.0,0.0,59.69283276450512,21796.0176,1746.1628000000003,83.29398466585627,3.27222562223632,0.33333333333333337,0.37343578197956456,4.181260889252621,25.371209194037945,0.33213570319415325,0.5341246290801186,1.0,3.2000800051629095,2050.57698764,0.4013504515854277,1.2974777448071215,7.329376854599406,eccentric,rectangular
174.6,136.4,0.0,2.89,0.0,319.3,68.5,1982.0,21.0,21.0,1588.0,0.0,60.415224913494804,22051.2684,1730.7632,83.78028846102298,3.225778981514125,0.33333333333333337,0.36585788903849437,4.097985527453522,50.30082103990795,0.661003435142837,0.15395894428152493,1.0,0.9224578201383301,2063.14457516,0.7696988466631566,1.280058651026393,14.530791788856304,eccentric,rectangular
176.2,137.2,0.0,4.82,0.0,316.6,68.5,990.0,20.0,20.0,2058.0,0.0,36.55601659751037,21246.3936,2835.3168,82.23707879437364,5.31545684300815,0.33333333333333337,0.6167891245880469,6.821228174151846,24.9479786213279,0.30273970462619143,0.1457725947521866,1.0,0.8712733867586987,2353.0392604800004,0.8746135411188104,1.284256559766764,7.215743440233236,eccentric,rectangular
175.1,137.2,0.0,4.83,0.0,316.6,68.5,1980.0,22.0,22.0,1813.0,0.0,36.25258799171842,21100.2176,2830.1867999999995,81.9536934049297,5.323361431356361,0.33333333333333326,0.6199383542580459,6.854993997809843,49.894950039529654,0.6052785569527889,0.16034985422740525,1.0,0.9583620331429581,2341.40204648,0.7743223777930897,1.2762390670553936,14.431486880466473,eccentric,rectangular
200.5,125.0,0.0,2.92,0.0,319.3,68.5,919.0,41.0,41.0,1529.0,0.0,68.66438356164383,23195.6856,1832.7087999999999,85.92680631380985,3.330044251438224,0.33333333333333337,0.3682939618119907,4.124762981806676,25.45074041740877,0.32992838524645846,0.328,1.0,1.9653219024119701,2174.08838344,0.7032832757151783,1.604,7.352,eccentric,rectangular
201.4,125.1,0.0,2.9,0.0,319.3,68.5,1831.0,38.0,38.0,1548.0,0.0,69.44827586206897,23335.079999999998,1826.4199999999998,86.18460801610487,3.309269993586085,0.33333333333333326,0.3648376982599763,4.086769603355725,50.667740040143585,0.6576349501168346,0.30375699440447645,1.0,1.8201085482457884,2181.628886,0.7095615619750278,1.609912070343725,14.63629096722622,eccentric,rectangular
200.7,100.5,0.0,3.62,0.0,283.6,41.8,1800.0,40.0,40.0,1002.3,0.0,55.44198895027624,18042.079599999997,2075.8527999999997,75.78240101761682,4.24095040243553,0.33333333333333337,0.7806204140595241,5.290293955589689,61.96294080518206,0.6504641449107809,0.39800995024875624,1.0,2.3818537428349553,1342.87078136,0.7463860364769536,1.9970149253731342,17.91044776119403,eccentric,rectangular
200.4,99.4,0.0,3.64,0.0,283.6,41.8,1800.0,30.0,30.0,655.2,0.0,55.05494505494505,17790.2144,2076.5472,75.25158550388979,4.270654301943807,0.33333333333333337,0.7919368827778247,5.36492598758892,62.64670493383097,0.6560466844011856,0.30181086519114686,1.0,1.8060472135333714,1332.53974784,0.4916926501157329,2.0160965794768613,18.10865191146881,eccentric,rectangular
149.0,149.0,0.0,3.64,0.0,283.6,41.8,450.0,30.0,30.0,1081.9,0.0,40.934065934065934,20084.558399999998,2063.4432,79.95694778038802,4.006900800381629,0.33333333333333337,0.6970439724127502,4.737370541412612,10.449556850485402,0.1166241198802084,0.20134228187919462,1.0,1.2051698161005504,1424.7270326399998,0.7593735327638544,1.0,3.0201342281879193,eccentric,square
148.9,99.3,0.0,3.63,0.0,283.6,41.8,450.0,30.0,30.0,856.5,0.0,41.019283746556475,13036.5456,1696.5167999999999,64.4178651164861,4.063368923816398,0.33333333333333337,0.8829285929209572,5.963001230122059,15.670340354731792,0.1648405081652868,0.3021148036253776,1.0,1.8062270360392871,1026.0597705599998,0.8347466927122014,1.4994964753272912,4.531722054380665,eccentric,rectangular
200.0,99.1,0.0,3.66,0.0,283.6,41.8,600.0,40.0,40.0,1036.8,0.0,54.6448087431694,17684.1704,2082.2472000000002,75.02697026589011,4.29418792356951,0.33333333333333326,0.7988726269657466,5.4106396264721255,20.94500059449752,0.2190769535293651,0.4036326942482341,1.0,2.415248958079833,1329.72362864,0.7797108945566431,2.0181634712411705,6.054490413723512,eccentric,rectangular
150.0,150.0,0.0,4.18,0.0,550.0,56.64,870.0,30.0,30.0,1678.0,0.0,35.885167464114836,20061.889599999995,2368.2207999999996,79.91181261370419,4.585086077986617,0.33333333333333337,1.1462775844545814,10.51908456088995,20.060560495406566,0.273892141037441,0.2,1.0,1.1962725546666664,2438.826866943999,0.6880357202652265,1.0,5.8,eccentric,square
150.0,150.0,0.0,4.18,0.0,550.0,65.68,870.0,30.0,30.0,1850.0,0.0,35.885167464114836,20061.889599999995,2368.2207999999996,79.91181261370419,4.585086077986617,0.33333333333333337,0.9885073444504792,10.51908456088995,20.060560495406566,0.280829226030608,0.2,1.0,1.1962725546666664,2620.186348928,0.7060566515648373,1.0,5.8,eccentric,square
150.0,150.0,0.0,4.18,0.0,550.0,56.64,2170.0,30.0,30.0,1330.0,0.0,35.885167464114836,20061.889599999995,2368.2207999999996,79.91181261370419,4.585086077986617,0.33333333333333337,1.1462775844545814,10.51908456088995,50.03611066095661,0.6831562598290194,0.2,1.0,1.1962725546666664,2438.826866943999,0.5453441644533679,1.0,14.466666666666667,eccentric,square
150.0,150.0,0.0,4.18,0.0,550.0,65.68,2170.0,60.0,60.0,1020.0,0.0,35.885167464114836,20061.889599999995,2368.2207999999996,79.91181261370419,4.585086077986617,0.33333333333333337,0.9885073444504792,10.51908456088995,50.03611066095661,0.7004591040073785,0.4,1.0,2.3925451093333328,2620.186348928,0.38928528897088327,1.0,14.466666666666667,eccentric,square
180.0,120.0,0.0,4.18,0.0,550.0,56.64,1040.0,30.0,30.0,1950.0,0.0,43.0622009569378,19161.8896,2368.2207999999996,78.09877654382534,4.685563708111488,0.33333333333333337,1.2001162114138515,10.999148145063854,29.973604262647946,0.3967889426862954,0.25,1.0,1.4951465555555554,2387.850866944,0.8166339142006944,1.5,8.666666666666666,eccentric,rectangular
180.0,120.0,0.0,4.18,0.0,550.0,65.68,1040.0,70.0,70.0,1140.0,0.0,43.0622009569378,19161.8896,2368.2207999999996,78.09877654382534,4.685563708111488,0.33333333333333337,1.034935782802688,10.999148145063854,29.973604262647946,0.40697444696642276,0.5833333333333334,1.0,3.488675296296296,2561.074348928,0.44512569519005757,1.5,8.666666666666666,eccentric,rectangular
