Repository: Serali-Nerri/xgboost

# CFST柱极限承载力预测 - XGBoost ML管道

## 项目概述

本项目是一个完整的机器学习管道，用于预测混凝土填充钢管（CFST）柱的极限承载力。采用XGBoost算法，提供从数据加载、预处理、模型训练、评估到预测的全流程解决方案。

### 核心特性

- **模块化设计**：清晰的模块分离，便于维护和扩展
- **特征工程支持**：处理无量纲参数，剔除几何参数实现多截面统一预测
- **自动化超参数优化**：集成Optuna框架进行超参数搜索，支持持久化存储和断点续训
- **智能参数加载**：自动加载最优参数，无需手动配置
- **特征选择**：迭代剔除法自动寻找最优特征子集
- **多维度评估**：集成R²、RMSE、MAE、MAPE、COV等工程指标
- **可视化分析**：提供预测散点图、特征重要性图和学习曲线
- **COV稳定性指标**：特别添加变异系数评估模型预测稳定性

---

## 环境要求

### 系统要求
- Python 3.8+
- 8GB+ RAM（推荐16GB）
- 5GB+ 可用磁盘空间

### Python依赖
- pandas &gt;= 1.5.0
- numpy &gt;= 1.23.0
- xgboost &gt;= 1.7.0
- scikit-learn &gt;= 1.2.0
- matplotlib &gt;= 3.6.0
- seaborn &gt;= 0.12.0
- optuna &gt;= 3.0.0
- joblib &gt;= 1.2.0

---

File: data/processed/2026.3.11-new_feature_parameters_raw.csv (part 22 of 84)
b (mm),h (mm),r0 (mm),t (mm),R (%),fy (MPa),fc (MPa),L (mm),e1 (mm),e2 (mm),Nexp (kN),r0/h,b/t,Ac (mm^2),As (mm^2),Re (mm),te (mm),ke,xi,sigma_re (MPa),lambda,lambda_bar,e/h,e1/e2,e_bar,Npl (kN),psi,b/h,L/h,axial_flag,section_family
120.0,80.0,0.0,4.18,0.0,550.0,56.64,1740.0,20.0,20.0,660.0,0.0,28.70813397129187,7997.8896,1532.2207999999998,50.45599397778745,4.621481969671869,0.33333333333333326,1.8603103120071998,16.792290224484372,75.06944993720815,0.9697405642160264,0.25,1.0,1.48907975,1295.721906944,0.5093685585332351,1.5,21.75,eccentric,rectangular
120.0,80.0,0.0,4.18,0.0,550.0,65.68,1740.0,20.0,20.0,855.0,0.0,28.70813397129187,7997.8896,1532.2207999999998,50.45599397778745,4.621481969671869,0.33333333333333326,1.604262729477585,16.792290224484372,75.06944993720815,0.9899171654720607,0.25,1.0,1.48907975,1368.022828928,0.6249895702910081,1.5,21.75,eccentric,rectangular
200.0,100.0,0.0,4.18,0.0,550.0,56.64,1150.0,60.0,60.0,1310.0,0.0,47.84688995215311,17561.8896,2368.2207999999996,74.7671256619398,4.881798832081984,0.33333333333333337,1.3094544422077725,11.970454188584137,39.76750256478272,0.5146064977323576,0.6,1.0,3.587419872,2297.2268669439995,0.5702527768808018,2.0,11.5,eccentric,rectangular
200.0,100.0,0.0,4.18,0.0,550.0,65.68,1150.0,40.0,40.0,1800.0,0.0,47.84688995215311,17561.8896,2368.2207999999996,74.7671256619398,4.881798832081984,0.33333333333333337,1.1292250244617574,11.970454188584137,39.76750256478272,0.5275620248000468,0.4,1.0,2.391613248,2455.9863489279996,0.7329030964629231,2.0,11.5,eccentric,rectangular
160.0,80.0,0.0,4.18,0.0,550.0,56.64,2310.0,60.0,60.0,670.0,0.0,38.27751196172249,10863.489599999999,1866.6208,58.80438876593135,4.851875596117807,0.33333333333333326,1.6684999301162013,15.126601000744932,99.75248330543737,1.2730300713630962,0.75,1.0,4.475429437499999,1641.949490944,0.408051528804823,2.0,28.875,eccentric,rectangular
160.0,80.0,0.0,4.18,0.0,550.0,65.68,2310.0,30.0,30.0,1020.0,0.0,38.27751196172249,10863.489599999999,1866.6208,58.80438876593135,4.851875596117807,0.33333333333333326,1.4388525584924121,15.126601000744932,99.75248330543737,1.3015755763993953,0.375,1.0,2.2377147187499995,1740.1554369279997,0.5861545344481794,2.0,28.875,eccentric,rectangular
200.7,100.5,0.0,3.62,0.0,289.0,44.0,1800.0,40.0,40.0,983.0,0.0,55.44198895027624,18042.079599999997,2075.8527999999997,75.78240101761682,4.24095040243553,0.33333333333333337,0.7557099248238445,5.39102592794577,61.96294080518206,0.6607166733813501,0.39800995024875624,1.0,2.3818537428349553,1393.7729616,0.7052798605531508,1.9970149253731342,17.91044776119403,eccentric,rectangular
200.4,99.4,0.0,3.64,0.0,289.0,44.0,1800.0,30.0,30.0,655.0,0.0,55.05494505494505,17790.2144,2076.5472,75.25158550388979,4.270654301943807,0.33333333333333337,0.7666652720967974,5.467079021203095,62.64670493383097,0.6663760248291202,0.30181086519114686,1.0,1.8060472135333714,1382.8915743999999,0.47364523157514155,2.0160965794768613,18.10865191146881,eccentric,rectangular
76.2,76.2,0.0,3.353,0.0,324.054,41.369,812.8,7.62,7.62,345.849,0.0,22.725917089173873,4829.416036,932.053528,39.207790919067776,3.616649779769311,0.33333333333333337,1.5117800100772019,9.963919587245394,36.80705001154063,0.39652273845187047,0.09999999999999999,1.0,0.5953530456527579,501.82378595579604,0.6891841512479934,1.0,10.666666666666666,eccentric,square
76.2,76.2,0.0,3.353,0.0,324.054,41.369,1422.4,7.62,7.62,281.128,0.0,22.725917089173873,4829.416036,932.053528,39.207790919067776,3.616649779769311,0.33333333333333337,1.5117800100772019,9.963919587245394,64.41233752019612,0.6939147922907734,0.09999999999999999,1.0,0.5953530456527579,501.82378595579604,0.5602125843129396,1.0,18.666666666666668,eccentric,square
76.2,76.2,0.0,3.353,0.0,324.054,41.369,812.8,25.4,25.4,216.406,0.0,22.725917089173873,4829.416036,932.053528,39.207790919067776,3.616649779769311,0.33333333333333337,1.5117800100772019,9.963919587245394,36.80705001154063,0.39652273845187047,0.3333333333333333,1.0,1.9845101521758597,501.82378595579604,0.43123902464651703,1.0,10.666666666666666,eccentric,square
76.2,76.2,0.0,3.353,0.0,324.054,41.369,1422.4,25.4,25.4,156.355,0.0,22.725917089173873,4829.416036,932.053528,39.207790919067776,3.616649779769311,0.33333333333333337,1.5117800100772019,9.963919587245394,64.41233752019612,0.6939147922907734,0.3333333333333333,1.0,1.9845101521758597,501.82378595579604,0.31157351320483795,1.0,18.666666666666668,eccentric,square
203.9,203.7,0.0,9.96,0.0,291.0,29.9,2130.0,38.0,38.0,1956.0,0.0,20.4718875502008,33811.8444,7325.779200000001,103.74316528151645,10.68809043993241,0.33333333333333337,2.108660990338015,9.993379032345343,36.0491202151595,0.35523220448462,0.18654884634266078,1.0,1.1085997169854434,3142.77589476,0.622379725917228,1.0009818360333824,10.456553755522828,eccentric,rectangular
152.5,152.3,0.0,6.48,0.0,254.0,31.1,3050.0,38.0,38.0,680.0,0.0,23.53395061728395,19443.5036,3614.2848000000004,78.67057529934635,7.0004349739889875,0.33333333333333337,1.5181726875477128,7.533992121058324,69.12171582648705,0.6632772276989954,0.24950755088640839,1.0,1.4862191264112556,1522.72130116,0.4465689154554941,1.0013131976362442,20.026263952724882,eccentric,rectangular
152.5,152.3,0.0,6.48,0.0,254.0,31.1,3050.0,64.0,64.0,513.0,0.0,23.53395061728395,19443.5036,3614.2848000000004,78.67057529934635,7.0004349739889875,0.33333333333333337,1.5181726875477128,7.533992121058324,69.12171582648705,0.6632772276989954,0.4202232435981615,1.0,2.5031058971136937,1522.72130116,0.3368968435715713,1.0013131976362442,20.026263952724882,eccentric,rectangular
120.0,80.0,0.0,4.5,0.0,386.3,40.0,3210.0,24.0,24.0,393.0,0.0,26.666666666666668,7881.0,1638.0,50.08592829342843,4.959433060490426,0.33333333333333337,2.007230681385611,12.75028107724234,138.40944121687923,1.514029387878834,0.3,1.0,1.7848125,947.9994,0.41455722440330656,1.5,40.125,eccentric,rectangular
120.0,80.0,0.0,4.47,0.0,384.7,40.0,3210.0,60.0,60.0,232.0,0.0,26.845637583892618,7891.9236,1628.1527999999998,50.12062751888858,4.927845987149638,0.33333333333333326,1.9841499167579368,12.60786523168218,138.41726660352813,1.5126167528774561,0.75,1.0,4.4625358125000005,942.0273261599999,0.2462773568848635,1.5,40.125,eccentric,rectangular
120.0,80.0,0.0,4.47,0.0,384.7,44.0,2940.0,16.0,16.0,260.0,0.0,26.845637583892618,7891.9236,1628.1527999999998,50.12062751888858,4.927845987149638,0.33333333333333326,1.8037726515981245,12.60786523168218,126.77469277706317,1.4036962102462205,0.2,1.0,1.19000955,973.5950205599999,0.26705148907854026,1.5,36.75,eccentric,rectangular
120.0,80.0,0.0,4.47,0.0,343.3,43.0,2940.0,40.0,40.0,210.0,0.0,26.845637583892618,7891.9236,1628.1527999999998,50.12062751888858,4.927845987149638,0.33333333333333326,1.6470911587355892,11.251053116809183,126.77469277706317,1.349430791238642,0.5,1.0,2.9750238749999998,898.2975710400001,0.23377554027767594,1.5,36.75,eccentric,rectangular
120.0,80.0,0.0,5.0,0.0,357.5,35.7,2940.0,8.0,8.0,407.2,0.0,24.0,7700.0,1800.0,49.507435033691536,5.4829633895424195,0.33333333333333337,2.3409363745498197,13.197744341682943,126.64094790982892,1.3223081142400144,0.1,1.0,0.59375,918.39,0.4433846187349601,1.5,36.75,eccentric,rectangular
150.0,150.0,0.0,4.5,0.0,438.357,31.872,600.0,25.0,25.0,1183.663,0.0,33.333333333333336,19881.0,2538.0,79.55073128023363,4.925237718969939,0.33333333333333337,1.7557877787746734,9.046690064016907,13.831442441047137,0.16190553504129357,0.16666666666666666,1.0,0.9964,1746.197298,0.677851810534642,1.0,4.0,eccentric,square
150.0,150.0,0.0,4.5,0.0,438.357,31.872,600.0,75.0,75.0,733.537,0.0,33.333333333333336,19881.0,2538.0,79.55073128023363,4.925237718969939,0.33333333333333337,1.7557877787746734,9.046690064016907,13.831442441047137,0.16190553504129357,0.5,1.0,2.9892,1746.197298,0.4200768153977524,1.0,4.0,eccentric,square
150.0,150.0,0.0,4.5,0.0,438.357,31.872,600.0,125.0,125.0,513.868,0.0,33.333333333333336,19881.0,2538.0,79.55073128023363,4.925237718969939,0.33333333333333337,1.7557877787746734,9.046690064016907,13.831442441047137,0.16190553504129357,0.8333333333333334,1.0,4.982,1746.197298,0.29427831585156883,1.0,4.0,eccentric,square
150.0,150.0,0.0,4.5,0.0,438.357,31.872,1200.0,25.0,25.0,1132.668,0.0,33.333333333333336,19881.0,2538.0,79.55073128023363,4.925237718969939,0.33333333333333337,1.7557877787746734,9.046690064016907,27.662884882094275,0.32381107008258714,0.16666666666666666,1.0,0.9964,1746.197298,0.648648352220735,1.0,8.0,eccentric,square
150.0,150.0,0.0,4.5,0.0,438.357,31.872,1200.0,75.0,75.0,664.891,0.0,33.333333333333336,19881.0,2538.0,79.55073128023363,4.925237718969939,0.33333333333333337,1.7557877787746734,9.046690064016907,27.662884882094275,0.32381107008258714,0.5,1.0,2.9892,1746.197298,0.3807651064181179,1.0,8.0,eccentric,square
150.0,150.0,0.0,4.5,0.0,438.357,31.872,1200.0,125.0,125.0,484.449,0.0,33.333333333333336,19881.0,2538.0,79.55073128023363,4.925237718969939,0.33333333333333337,1.7557877787746734,9.046690064016907,27.662884882094275,0.32381107008258714,0.8333333333333334,1.0,4.982,1746.197298,0.27743084962670694,1.0,8.0,eccentric,square
150.0,150.0,0.0,4.5,0.0,438.357,31.872,1800.0,25.0,25.0,1024.795,0.0,33.333333333333336,19881.0,2538.0,79.55073128023363,4.925237718969939,0.33333333333333337,1.7557877787746734,9.046690064016907,41.49432732314141,0.48571660512388076,0.16666666666666666,1.0,0.9964,1746.197298,0.5868724004863282,1.0,12.0,eccentric,square
150.0,150.0,0.0,4.5,0.0,438.357,31.872,1800.0,75.0,75.0,630.568,0.0,33.333333333333336,19881.0,2538.0,79.55073128023363,4.925237718969939,0.33333333333333337,1.7557877787746734,9.046690064016907,41.49432732314141,0.48571660512388076,0.5,1.0,2.9892,1746.197298,0.3611092519283007,1.0,12.0,eccentric,square
150.0,150.0,0.0,4.5,0.0,438.357,31.872,1800.0,125.0,125.0,445.222,0.0,33.333333333333336,19881.0,2538.0,79.55073128023363,4.925237718969939,0.33333333333333337,1.7557877787746734,9.046690064016907,41.49432732314141,0.48571660512388076,0.8333333333333334,1.0,4.982,1746.197298,0.25496660687193434,1.0,12.0,eccentric,square
150.0,150.0,0.0,4.5,0.0,438.357,31.872,2700.0,25.0,25.0,846.314,0.0,33.333333333333336,19881.0,2538.0,79.55073128023363,4.925237718969939,0.33333333333333337,1.7557877787746734,9.046690064016907,62.24149098471212,0.7285749076858211,0.16666666666666666,1.0,0.9964,1746.197298,0.4846611553971148,1.0,18.0,eccentric,square
150.0,150.0,0.0,4.5,0.0,438.357,31.872,2700.0,75.0,75.0,553.095,0.0,33.333333333333336,19881.0,2538.0,79.55073128023363,4.925237718969939,0.33333333333333337,1.7557877787746734,9.046690064016907,62.24149098471212,0.7285749076858211,0.5,1.0,2.9892,1746.197298,0.31674255860634143,1.0,18.0,eccentric,square
150.0,150.0,0.0,4.5,0.0,438.357,31.872,2700.0,125.0,125.0,390.305,0.0,33.333333333333336,19881.0,2538.0,79.55073128023363,4.925237718969939,0.33333333333333337,1.7557877787746734,9.046690064016907,62.24149098471212,0.7285749076858211,0.8333333333333334,1.0,4.982,1746.197298,0.22351712515363198,1.0,18.0,eccentric,square
150.0,150.0,0.0,4.5,0.0,438.357,31.872,3600.0,25.0,25.0,705.098,0.0,33.333333333333336,19881.0,2538.0,79.55073128023363,4.925237718969939,0.33333333333333337,1.7557877787746734,9.046690064016907,82.98865464628282,0.9714332102477615,0.16666666666666666,1.0,0.9964,1746.197298,0.4037905686875023,1.0,24.0,eccentric,square
150.0,150.0,0.0,4.5,0.0,438.357,31.872,3600.0,75.0,75.0,441.299,0.0,33.333333333333336,19881.0,2538.0,79.55073128023363,4.925237718969939,0.33333333333333337,1.7557877787746734,9.046690064016907,82.98865464628282,0.9714332102477615,0.5,1.0,2.9892,1746.197298,0.25272001079456485,1.0,24.0,eccentric,square
150.0,150.0,0.0,4.5,0.0,438.357,31.872,3600.0,125.0,125.0,325.581,0.0,33.333333333333336,19881.0,2538.0,79.55073128023363,4.925237718969939,0.33333333333333337,1.7557877787746734,9.046690064016907,82.98865464628282,0.9714332102477615,0.8333333333333334,1.0,4.982,1746.197298,0.18645143957839294,1.0,24.0,eccentric,square
150.0,150.0,0.0,4.5,0.0,438.357,31.872,4500.0,25.0,25.0,588.399,0.0,33.333333333333336,19881.0,2538.0,79.55073128023363,4.925237718969939,0.33333333333333337,1.7557877787746734,9.046690064016907,103.73581830785353,1.2142915128097018,0.16666666666666666,1.0,0.9964,1746.197298,0.3369602052837445,1.0,30.0,eccentric,square
150.0,150.0,0.0,4.5,0.0,438.357,31.872,4500.0,75.0,75.0,372.653,0.0,33.333333333333336,19881.0,2538.0,79.55073128023363,4.925237718969939,0.33333333333333337,1.7557877787746734,9.046690064016907,103.73581830785353,1.2142915128097018,0.5,1.0,2.9892,1746.197298,0.21340830181493042,1.0,30.0,eccentric,square
150.0,150.0,0.0,4.5,0.0,438.357,31.872,4500.0,125.0,125.0,276.548,0.0,33.333333333333336,19881.0,2538.0,79.55073128023363,4.925237718969939,0.33333333333333337,1.7557877787746734,9.046690064016907,103.73581830785353,1.2142915128097018,0.8333333333333334,1.0,4.982,1746.197298,0.15837156563965774,1.0,30.0,eccentric,square
195.0,130.0,0.0,2.65,0.0,340.1,22.0,780.0,14.0,14.0,872.0,0.0,73.58490566037736,23655.59,1666.32,86.77446721536478,3.004228977307747,0.33333333333333337,1.0889515908770977,3.924880624337425,20.77309092332857,0.21533802093349516,0.1076923076923077,1.0,0.6454378516158398,1087.138412,0.8021057763894005,1.5,6.0,eccentric,rectangular
195.0,130.0,0.0,2.65,0.0,340.1,22.0,780.0,14.0,14.0,812.0,0.0,73.58490566037736,23655.59,1666.32,86.77446721536478,3.004228977307747,0.33333333333333337,1.0889515908770977,3.924880624337425,20.77309092332857,0.21533802093349516,0.1076923076923077,1.0,0.6454378516158398,1087.138412,0.7469150119589372,1.5,6.0,eccentric,rectangular
195.0,130.0,0.0,2.65,0.0,340.1,22.0,780.0,14.0,14.0,732.0,0.0,73.58490566037736,23655.59,1666.32,86.77446721536478,3.004228977307747,0.33333333333333337,1.0889515908770977,3.924880624337425,20.77309092332857,0.21533802093349516,0.1076923076923077,1.0,0.6454378516158398,1087.138412,0.6733273260516527,1.5,6.0,eccentric,rectangular
195.0,130.0,0.0,2.65,0.0,340.1,22.0,780.0,14.0,14.0,740.0,0.0,73.58490566037736,23655.59,1666.32,86.77446721536478,3.004228977307747,0.33333333333333337,1.0889515908770977,3.924880624337425,20.77309092332857,0.21533802093349516,0.1076923076923077,1.0,0.6454378516158398,1087.138412,0.6806860946423812,1.5,6.0,eccentric,rectangular
195.0,130.0,0.0,2.65,0.0,340.1,22.0,780.0,31.0,31.0,646.0,0.0,73.58490566037736,23655.59,1666.32,86.77446721536478,3.004228977307747,0.33333333333333337,1.0889515908770977,3.924880624337425,20.77309092332857,0.21533802093349516,0.23846153846153847,1.0,1.4291838142922166,1087.138412,0.5942205637013219,1.5,6.0,eccentric,rectangular
195.0,130.0,0.0,2.65,0.0,340.1,22.0,780.0,31.0,31.0,610.0,0.0,73.58490566037736,23655.59,1666.32,86.77446721536478,3.004228977307747,0.33333333333333337,1.0889515908770977,3.924880624337425,20.77309092332857,0.21533802093349516,0.23846153846153847,1.0,1.4291838142922166,1087.138412,0.5611061050430439,1.5,6.0,eccentric,rectangular
195.0,130.0,0.0,2.65,0.0,340.1,22.0,780.0,31.0,31.0,500.0,0.0,73.58490566037736,23655.59,1666.32,86.77446721536478,3.004228977307747,0.33333333333333337,1.0889515908770977,3.924880624337425,20.77309092332857,0.21533802093349516,0.23846153846153847,1.0,1.4291838142922166,1087.138412,0.45992303692052783,1.5,6.0,eccentric,rectangular
195.0,130.0,0.0,2.65,0.0,340.1,22.0,780.0,31.0,31.0,514.0,0.0,73.58490566037736,23655.59,1666.32,86.77446721536478,3.004228977307747,0.33333333333333337,1.0889515908770977,3.924880624337425,20.77309092332857,0.21533802093349516,0.23846153846153847,1.0,1.4291838142922166,1087.138412,0.4728008819543026,1.5,6.0,eccentric,rectangular
195.0,130.0,0.0,2.65,0.0,340.1,22.0,2340.0,14.0,14.0,670.0,0.0,73.58490566037736,23655.59,1666.32,86.77446721536478,3.004228977307747,0.33333333333333337,1.0889515908770977,3.924880624337425,62.31927276998571,0.6460140628004855,0.1076923076923077,1.0,0.6454378516158398,1087.138412,0.6162968694735073,1.5,18.0,eccentric,rectangular
195.0,130.0,0.0,2.65,0.0,340.1,22.0,2340.0,14.0,14.0,635.0,0.0,73.58490566037736,23655.59,1666.32,86.77446721536478,3.004228977307747,0.33333333333333337,1.0889515908770977,3.924880624337425,62.31927276998571,0.6460140628004855,0.1076923076923077,1.0,0.6454378516158398,1087.138412,0.5841022568890704,1.5,18.0,eccentric,rectangular
195.0,130.0,0.0,2.65,0.0,340.1,22.0,2340.0,14.0,14.0,525.0,0.0,73.58490566037736,23655.59,1666.32,86.77446721536478,3.004228977307747,0.33333333333333337,1.0889515908770977,3.924880624337425,62.31927276998571,0.6460140628004855,0.1076923076923077,1.0,0.6454378516158398,1087.138412,0.4829191887665542,1.5,18.0,eccentric,rectangular
195.0,130.0,0.0,2.65,0.0,340.1,22.0,2340.0,14.0,14.0,500.0,0.0,73.58490566037736,23655.59,1666.32,86.77446721536478,3.004228977307747,0.33333333333333337,1.0889515908770977,3.924880624337425,62.31927276998571,0.6460140628004855,0.1076923076923077,1.0,0.6454378516158398,1087.138412,0.45992303692052783,1.5,18.0,eccentric,rectangular
120.0,120.0,0.0,2.65,0.0,340.0,20.1,360.0,14.0,14.0,533.0,0.0,45.28301886792453,13156.09,1215.82,64.71254523292765,2.9241388692936994,0.33333333333333337,1.563238732232473,5.121146201154084,10.382163791811417,0.10745895734870377,0.11666666666666667,1.0,0.6986345138888889,677.8162090000001,0.7863488552248533,1.0,3.0,eccentric,square
120.0,120.0,0.0,2.65,0.0,340.0,20.1,360.0,14.0,14.0,538.0,0.0,45.28301886792453,13156.09,1215.82,64.71254523292765,2.9241388692936994,0.33333333333333337,1.563238732232473,5.121146201154084,10.382163791811417,0.10745895734870377,0.11666666666666667,1.0,0.6986345138888889,677.8162090000001,0.7937254861369064,1.0,3.0,eccentric,square
120.0,120.0,0.0,2.65,0.0,340.0,36.0,360.0,14.0,14.0,600.0,0.0,45.28301886792453,13156.09,1215.82,64.71254523292765,2.9241388692936994,0.33333333333333337,0.8728082921631308,5.121146201154084,10.382163791811417,0.11828474626912075,0.11666666666666667,1.0,0.6986345138888889,886.9980400000001,0.6764389242618845,1.0,3.0,eccentric,square
120.0,120.0,0.0,2.65,0.0,340.0,36.0,360.0,14.0,14.0,622.0,0.0,45.28301886792453,13156.09,1215.82,64.71254523292765,2.9241388692936994,0.33333333333333337,0.8728082921631308,5.121146201154084,10.382163791811417,0.11828474626912075,0.11666666666666667,1.0,0.6986345138888889,886.9980400000001,0.7012416848181535,1.0,3.0,eccentric,square
120.0,120.0,0.0,2.65,0.0,340.0,36.0,360.0,14.0,14.0,650.0,0.0,45.28301886792453,13156.09,1215.82,64.71254523292765,2.9241388692936994,0.33333333333333337,0.8728082921631308,5.121146201154084,10.382163791811417,0.11828474626912075,0.11666666666666667,1.0,0.6986345138888889,886.9980400000001,0.7328088346170415,1.0,3.0,eccentric,square
120.0,120.0,0.0,2.65,0.0,340.0,36.0,360.0,31.0,31.0,500.0,0.0,45.28301886792453,13156.09,1215.82,64.71254523292765,2.9241388692936994,0.33333333333333337,0.8728082921631308,5.121146201154084,10.382163791811417,0.11828474626912075,0.25833333333333336,1.0,1.5469764236111112,886.9980400000001,0.5636991035515704,1.0,3.0,eccentric,square
120.0,120.0,0.0,2.65,0.0,340.0,36.0,1400.0,14.0,14.0,590.0,0.0,45.28301886792453,13156.09,1215.82,64.71254523292765,2.9241388692936994,0.33333333333333337,0.8728082921631308,5.121146201154084,40.375081412599954,0.4599962354910251,0.11666666666666667,1.0,0.6986345138888889,886.9980400000001,0.6651649421908531,1.0,11.666666666666666,eccentric,square
120.0,120.0,0.0,2.65,0.0,340.0,36.0,1400.0,14.0,14.0,560.0,0.0,45.28301886792453,13156.09,1215.82,64.71254523292765,2.9241388692936994,0.33333333333333337,0.8728082921631308,5.121146201154084,40.375081412599954,0.4599962354910251,0.11666666666666667,1.0,0.6986345138888889,886.9980400000001,0.6313429959777588,1.0,11.666666666666666,eccentric,square
120.0,120.0,0.0,2.65,0.0,340.0,36.0,1400.0,14.0,14.0,552.0,0.0,45.28301886792453,13156.09,1215.82,64.71254523292765,2.9241388692936994,0.33333333333333337,0.8728082921631308,5.121146201154084,40.375081412599954,0.4599962354910251,0.11666666666666667,1.0,0.6986345138888889,886.9980400000001,0.6223238103209336,1.0,11.666666666666666,eccentric,square
120.0,120.0,0.0,2.65,0.0,340.0,36.0,1400.0,31.0,31.0,452.0,0.0,45.28301886792453,13156.09,1215.82,64.71254523292765,2.9241388692936994,0.33333333333333337,0.8728082921631308,5.121146201154084,40.375081412599954,0.4599962354910251,0.25833333333333336,1.0,1.5469764236111112,886.9980400000001,0.5095839896106196,1.0,11.666666666666666,eccentric,square
120.0,120.0,0.0,2.65,0.0,340.0,30.0,1400.0,31.0,31.0,412.0,0.0,45.28301886792453,13156.09,1215.82,64.71254523292765,2.9241388692936994,0.33333333333333337,1.047369950595757,5.121146201154084,40.375081412599954,0.44476820200887823,0.25833333333333336,1.0,1.5469764236111112,808.0615,0.5098621825195235,1.0,11.666666666666666,eccentric,square
120.0,120.0,0.0,2.65,0.0,340.0,30.0,1400.0,31.0,31.0,397.0,0.0,45.28301886792453,13156.09,1215.82,64.71254523292765,2.9241388692936994,0.33333333333333337,1.047369950595757,5.121146201154084,40.375081412599954,0.44476820200887823,0.25833333333333336,1.0,1.5469764236111112,808.0615,0.4912992389811914,1.0,11.666666666666666,eccentric,square
120.0,120.0,0.0,2.65,0.0,340.0,30.0,1400.0,31.0,31.0,390.0,0.0,45.28301886792453,13156.09,1215.82,64.71254523292765,2.9241388692936994,0.33333333333333337,1.047369950595757,5.121146201154084,40.375081412599954,0.44476820200887823,0.25833333333333336,1.0,1.5469764236111112,808.0615,0.48263653199663636,1.0,11.666666666666666,eccentric,square
120.0,120.0,0.0,5.0,0.0,761.0,20.34,3020.0,8.0,8.0,1481.0,0.0,24.0,12100.0,2200.0,62.06085419025319,5.4064072958054155,0.33333333333333337,6.802538660945741,22.098073500004983,86.87665532662236,1.215303684819658,0.06666666666666667,1.0,0.3972222222222222,1920.314,0.7712280387478297,1.0,25.166666666666668,eccentric,square
170.0,170.0,0.0,5.0,0.0,761.0,20.34,3020.0,15.0,15.0,2126.0,0.0,34.0,25600.0,3200.0,90.270333367641,5.475813928702848,0.33333333333333337,4.676745329400196,15.387463574814703,61.43218565983556,0.8498476783444594,0.08823529411764706,1.0,0.5275798900875229,2955.904,0.7192385138353614,1.0,17.764705882352942,eccentric,square
220.0,220.0,0.0,5.0,0.0,761.0,20.34,3020.0,18.0,18.0,2939.0,0.0,44.0,44100.0,4200.0,118.47981254502882,5.513604629743369,0.33333333333333337,3.563234536685864,11.804692104938555,47.50351756879035,0.6523126997416191,0.08181818181818182,1.0,0.48989481592787376,4093.194,0.7180211834572219,1.0,13.727272727272727,eccentric,square
270.0,270.0,0.0,5.0,0.0,761.0,20.34,3020.0,23.0,23.0,3062.0,0.0,54.0,67600.0,5200.0,146.68929172241664,5.5373804286225266,0.33333333333333337,2.8779971257847365,9.575673990245738,38.72003376192562,0.5287224391285628,0.08518518518518518,1.0,0.5104099984758421,5332.184,0.5742487506057555,1.0,11.185185185185185,eccentric,square
149.0,149.0,0.0,4.38,0.0,262.0,40.5,648.0,200.0,200.0,267.0,0.0,34.01826484018265,19667.2576,2457.0048,79.12194719673735,4.796891251160147,0.33333333333333337,0.8081806849633432,5.2947193218039805,15.03929549127335,0.15980069728718968,1.342281879194631,1.0,8.025853748047505,1440.2591904000003,0.18538329890875171,1.0,4.348993288590604,eccentric,square
148.0,148.0,0.0,4.38,0.0,262.0,40.5,648.0,45.0,45.0,823.0,0.0,33.789954337899545,19387.7776,2439.4848,78.5577576131896,4.795907034789337,0.33333333333333337,0.8139849128070904,5.331651009786628,15.140556312050055,0.16072828189112645,0.30405405405405406,1.0,1.8179330592462437,1424.3500104,0.5778074167099398,1.0,4.378378378378378,eccentric,square
215.0,215.0,0.0,4.38,0.0,262.0,25.4,648.0,200.0,200.0,503.0,0.0,49.08675799086758,42534.937600000005,3613.3248,116.35845971088926,4.841573919979453,0.33333333333333337,0.8762515042485476,3.6338637522542663,10.431971352191509,0.1053851511423752,0.9302325581395349,1.0,5.572129737507389,2027.07851264,0.2481403640083528,1.0,3.013953488372093,eccentric,square
214.0,214.0,0.0,4.38,0.0,262.0,25.4,648.0,60.0,60.0,1141.0,0.0,48.858447488584474,42123.4576,3595.8048,115.7942701273415,4.841102839922371,0.33333333333333337,0.8805209035091623,3.6512138947370723,10.480637252706202,0.10582070389269993,0.2803738317757009,1.0,1.679424157356109,2012.03668064,0.5670870769796623,1.0,3.02803738317757,eccentric,square
215.0,215.0,0.0,4.38,0.0,262.0,40.5,648.0,200.0,200.0,580.0,0.0,49.08675799086758,42534.937600000005,3613.3248,116.35845971088926,4.841573919979453,0.33333333333333337,0.5495503261213114,3.6338637522542663,10.431971352191509,0.11677481560712998,0.9302325581395349,1.0,5.572129737507389,2669.3560704,0.21728086650990988,1.0,3.013953488372093,eccentric,square
215.0,215.0,0.0,4.38,0.0,262.0,40.5,648.0,100.0,100.0,1028.0,0.0,49.08675799086758,42534.937600000005,3613.3248,116.35845971088926,4.841573919979453,0.33333333333333337,0.5495503261213114,3.6338637522542663,10.431971352191509,0.11677481560712998,0.46511627906976744,1.0,2.7860648687536944,2669.3560704,0.38511160477963335,1.0,3.013953488372093,eccentric,square
215.0,215.0,0.0,4.38,0.0,262.0,40.5,648.0,60.0,60.0,1369.0,0.0,49.08675799086758,42534.937600000005,3613.3248,116.35845971088926,4.841573919979453,0.33333333333333337,0.5495503261213114,3.6338637522542663,10.431971352191509,0.11677481560712998,0.27906976744186046,1.0,1.671638921252217,2669.3560704,0.5128577694001148,1.0,3.013953488372093,eccentric,square
214.0,214.0,0.0,4.38,0.0,262.0,77.0,648.0,100.0,100.0,1448.0,0.0,48.858447488584474,42123.4576,3595.8048,115.7942701273415,4.841102839922371,0.33333333333333337,0.29045754479393143,3.6512138947370723,10.480637252706202,0.13911232615215174,0.4672897196261682,1.0,2.7990402622601818,4185.6070928,0.3459474259996409,1.0,3.02803738317757,eccentric,square
215.0,215.0,0.0,4.38,0.0,262.0,77.0,648.0,60.0,60.0,2014.0,0.0,49.08675799086758,42534.937600000005,3613.3248,116.35845971088926,4.841573919979453,0.33333333333333337,0.289049197505365,3.6338637522542663,10.431971352191509,0.13857758023247688,0.27906976744186046,1.0,1.671638921252217,4221.8812928,0.47703851916316964,1.0,3.013953488372093,eccentric,square
323.0,323.0,0.0,4.38,0.0,262.0,40.5,648.0,200.0,200.0,1479.0,0.0,73.74429223744292,98746.7776,5505.4848,177.29093473404694,4.875268989219705,0.33333333333333326,0.36067737798898697,2.4015525236182422,6.947096450332816,0.08246631484633062,0.6191950464396285,1.0,3.7124376419713214,5441.6815104,0.2717909890855196,1.0,2.0061919504643964,eccentric,square
323.0,323.0,0.0,4.38,0.0,262.0,40.5,648.0,60.0,60.0,3306.0,0.0,73.74429223744292,98746.7776,5505.4848,177.29093473404694,4.875268989219705,0.33333333333333326,0.36067737798898697,2.4015525236182422,6.947096450332816,0.08246631484633062,0.18575851393188855,1.0,1.1137312925913965,5441.6815104,0.6075327991323378,1.0,2.0061919504643964,eccentric,square
144.0,144.0,0.0,6.36,0.0,618.0,40.5,648.0,200.0,200.0,611.0,0.0,22.641509433962263,17234.4384,3339.7632000000003,74.06680852814945,6.858909075208032,0.33333333333333337,2.957004536529217,19.07649725390641,15.527521534359565,0.207597538314821,1.3888888888888888,1.0,8.268310185185186,2761.9684128,0.22121903971399395,1.0,4.5,eccentric,square
144.0,144.0,0.0,6.36,0.0,618.0,40.5,648.0,45.0,45.0,1701.0,0.0,22.641509433962263,17234.4384,3339.7632000000003,74.06680852814945,6.858909075208032,0.33333333333333337,2.957004536529217,19.07649725390641,15.527521534359565,0.207597538314821,0.3125,1.0,1.8603697916666668,2761.9684128,0.6158651171088441,1.0,4.5,eccentric,square
210.0,210.0,0.0,6.36,0.0,618.0,25.4,648.0,60.0,60.0,2393.0,0.0,33.0188679245283,38919.3984,5018.8032,111.30332104230136,6.958946610642144,0.33333333333333326,3.1375366400367843,12.879606721235717,10.669600979110125,0.13770222720580189,0.2857142857142857,1.0,1.7079961749271135,4090.1730969600003,0.5850608136312335,1.0,3.085714285714286,eccentric,square
210.0,210.0,0.0,6.36,0.0,618.0,40.5,648.0,300.0,300.0,858.0,0.0,33.0188679245283,38919.3984,5018.8032,111.30332104230136,6.958946610642144,0.33333333333333326,1.9677390285662795,12.879606721235717,10.669600979110125,0.14362102044568048,1.4285714285714286,1.0,8.53998087463557,4677.856012800001,0.18341735992990327,1.0,3.085714285714286,eccentric,square
210.0,210.0,0.0,6.36,0.0,618.0,40.5,648.0,100.0,100.0,2092.0,0.0,33.0188679245283,38919.3984,5018.8032,111.30332104230136,6.958946610642144,0.33333333333333326,1.9677390285662795,12.879606721235717,10.669600979110125,0.14362102044568048,0.47619047619047616,1.0,2.8466602915451897,4677.856012800001,0.4472134230458714,1.0,3.085714285714286,eccentric,square
209.0,209.0,0.0,6.36,0.0,618.0,40.5,648.0,60.0,60.0,2694.0,0.0,32.861635220125784,38525.8384,4993.363200000001,110.7391314587536,6.95790379747298,0.33333333333333326,1.9777641917442206,12.943285389711564,10.720462358860765,0.14428838600982138,0.28708133971291866,1.0,1.7161077857967435,4646.1949128,0.5798293120631218,1.0,3.1004784688995217,eccentric,square
210.0,210.0,0.0,6.36,0.0,618.0,77.0,648.0,200.0,200.0,1486.0,0.0,33.0188679245283,38919.3984,5018.8032,111.30332104230136,6.958946610642144,0.33333333333333326,1.0349796189212248,12.879606721235717,10.669600979110125,0.1571445923209685,0.9523809523809523,1.0,5.6933205830903795,6098.414054400001,0.24366990938043182,1.0,3.085714285714286,eccentric,square
210.0,210.0,0.0,6.36,0.0,618.0,77.0,648.0,60.0,60.0,3396.0,0.0,33.0188679245283,38919.3984,5018.8032,111.30332104230136,6.958946610642144,0.33333333333333326,1.0349796189212248,12.879606721235717,10.669600979110125,0.1571445923209685,0.2857142857142857,1.0,1.7079961749271135,6098.414054400001,0.5568660916930999,1.0,3.085714285714286,eccentric,square
319.0,319.0,0.0,6.36,0.0,618.0,40.5,648.0,300.0,300.0,1969.0,0.0,50.15723270440251,93807.43839999998,7791.763199999999,172.7999856490068,7.033354690486419,0.33333333333333337,1.2674531655855934,8.384671218568068,7.031199334301836,0.0958865549669265,0.9404388714733543,1.0,5.633661530171547,8614.510912799999,0.2285678223559195,1.0,2.031347962382445,eccentric,square
319.0,319.0,0.0,6.36,0.0,618.0,40.5,648.0,100.0,100.0,4045.0,0.0,50.15723270440251,93807.43839999998,7791.763199999999,172.7999856490068,7.033354690486419,0.33333333333333337,1.2674531655855934,8.384671218568068,7.031199334301836,0.0958865549669265,0.31347962382445144,1.0,1.8778871767238488,8614.510912799999,0.4695565471963912,1.0,2.031347962382445,eccentric,square
200.0,200.0,0.0,3.0,0.0,303.5,58.5,2310.0,30.0,30.0,1450.0,0.0,66.66666666666667,37636.0,2328.0,109.45277920826473,3.3343490087840877,0.33333333333333337,0.3209093312186096,3.081922425013389,39.99236493382206,0.5253766428767581,0.15,1.0,0.89919,2908.254,0.4985809355028825,1.0,11.55,eccentric,square
200.0,200.0,0.0,3.0,0.0,303.5,58.5,2310.0,30.0,30.0,1415.0,0.0,66.66666666666667,37636.0,2328.0,109.45277920826473,3.3343490087840877,0.33333333333333337,0.3209093312186096,3.081922425013389,39.99236493382206,0.5253766428767581,0.15,1.0,0.89919,2908.254,0.486546223266606,1.0,11.55,eccentric,square
200.0,200.0,0.0,3.0,0.0,303.5,58.5,2310.0,30.0,30.0,1502.0,0.0,66.66666666666667,37636.0,2328.0,109.45277920826473,3.3343490087840877,0.33333333333333337,0.3209093312186096,3.081922425013389,39.99236493382206,0.5253766428767581,0.15,1.0,0.89919,2908.254,0.516461079396779,1.0,11.55,eccentric,square
200.0,200.0,0.0,3.0,0.0,303.5,58.5,2310.0,30.0,30.0,1535.0,0.0,66.66666666666667,37636.0,2328.0,109.45277920826473,3.3343490087840877,0.33333333333333337,0.3209093312186096,3.081922425013389,39.99236493382206,0.5253766428767581,0.15,1.0,0.89919,2908.254,0.5278080937909825,1.0,11.55,eccentric,square
200.0,200.0,0.0,3.0,0.0,303.5,58.5,2310.0,30.0,30.0,1620.0,0.0,66.66666666666667,37636.0,2328.0,109.45277920826473,3.3343490087840877,0.33333333333333337,0.3209093312186096,3.081922425013389,39.99236493382206,0.5253766428767581,0.15,1.0,0.89919,2908.254,0.5570352520790826,1.0,11.55,eccentric,square
200.0,200.0,0.0,2.5,0.0,270.0,58.3,1190.0,30.0,30.0,1760.0,0.0,80.0,38025.0,1950.0,110.01696879181247,2.785680557380715,0.33333333333333337,0.23749835070589786,2.2788416452255724,20.604962539398123,0.2740824125494673,0.15,1.0,0.8994375,2743.3575,0.6415496339795306,1.0,5.95,eccentric,square
200.0,200.0,0.0,2.5,0.0,270.0,58.3,1190.0,60.0,60.0,1130.0,0.0,80.0,38025.0,1950.0,110.01696879181247,2.785680557380715,0.33333333333333337,0.23749835070589786,2.2788416452255724,20.604962539398123,0.2740824125494673,0.3,1.0,1.798875,2743.3575,0.4119040263618577,1.0,5.95,eccentric,square
200.0,200.0,0.0,2.5,0.0,270.0,58.3,2340.0,30.0,30.0,1660.0,0.0,80.0,38025.0,1950.0,110.01696879181247,2.785680557380715,0.33333333333333337,0.23749835070589786,2.2788416452255724,40.517321295959334,0.5389519708955912,0.15,1.0,0.8994375,2743.3575,0.6050979502306936,1.0,11.7,eccentric,square
200.0,200.0,0.0,2.5,0.0,270.0,58.3,2340.0,60.0,60.0,1068.0,0.0,80.0,38025.0,1950.0,110.01696879181247,2.785680557380715,0.33333333333333337,0.23749835070589786,2.2788416452255724,40.517321295959334,0.5389519708955912,0.3,1.0,1.798875,2743.3575,0.38930398243757874,1.0,11.7,eccentric,square
150.2,150.2,0.0,2.91,0.0,319.3,94.1,1110.0,1.1,1.1,2352.0,0.0,51.615120274914084,20845.5844,1680.5832,81.45769207262505,3.219942784006321,0.33333333333333337,0.27356166474731125,4.2072054206846135,25.580992595526396,0.37081409916263003,0.0073235685752330235,1.0,0.04387543634385196,2498.1797078,0.9414855114931936,1.0,7.390146471371505,eccentric,square
149.5,149.5,0.0,2.89,0.0,319.3,94.1,2200.0,3.5,3.5,2077.0,0.0,51.73010380622837,20655.4384,1661.4032,81.08532694748354,3.1979531837363453,0.33333333333333337,0.27292914874920626,4.197662265201834,50.93863276738697,0.7386485263497954,0.023411371237458192,1.0,0.1402582602552948,2474.1627952,0.839475884137246,1.0,14.715719063545151,eccentric,square
148.6,148.6,0.0,2.93,0.0,319.3,94.1,3101.0,2.5,2.5,1558.0,0.0,50.71672354948805,20374.707599999994,1672.9127999999998,80.53242115560673,3.2409370207694934,0.33333333333333337,0.2786064806935524,4.283290199078841,72.23299657473002,1.0441777624219353,0.016823687752355317,1.0,0.10078515166916138,2451.4210421999996,0.6355497375521386,1.0,20.868102288021536,eccentric,square
151.4,151.4,0.0,4.77,0.0,316.6,94.1,1085.0,1.1,1.1,2597.0,0.0,31.74004192872118,20124.259600000005,2706.6888,80.03593432208471,5.212623358805104,0.33333333333333337,0.4525220042271248,6.873231669316633,24.77596547310532,0.3312200318521687,0.00726552179656539,1.0,0.04342004433385096,2750.6305024400003,0.9441471683296905,1.0,7.166446499339497,eccentric,square
150.0,150.0,0.0,4.9,0.0,316.6,94.1,2201.0,2.0,2.0,2381.0,0.0,30.612244897959183,19656.039999999997,2747.92,79.09937961339543,5.348248877084984,0.33333333333333337,0.47035887702553375,7.135562051860284,50.72131934911204,0.6739608507044008,0.013333333333333334,1.0,0.07965852444444445,2719.6248359999995,0.8754884013715487,1.0,14.673333333333334,eccentric,square
150.7,150.7,0.0,4.89,0.0,316.6,94.1,3100.0,3.5,3.5,1627.0,0.0,30.81799591002045,19858.446399999997,2756.3951999999995,79.50559611354981,5.3385413136198565,0.33333333333333326,0.4670006693527248,7.086218926770596,71.10867516550427,0.945922970007618,0.023224950232249505,1.0,0.13876281066684312,2741.354526559999,0.5935022209774699,1.0,20.570670205706705,eccentric,square
175.7,134.9,0.0,2.91,0.0,319.3,94.1,993.0,1.0,1.0,2401.0,0.0,60.378006872852225,21928.1104,1739.9472000000003,83.5460012546956,3.2513300455661778,0.33333333333333326,0.2692428354515803,4.142028215826517,25.481053226044732,0.3648770565171991,0.007412898443291327,1.0,0.04441382807360484,2619.0003296000004,0.9167620075735937,1.302446256486286,7.361008154188287,eccentric,rectangular
176.5,136.3,0.0,2.91,0.0,319.3,94.1,1980.0,3.0,3.0,2283.0,0.0,60.65292096219931,22270.326400000005,1752.7512000000002,84.19539810262715,3.250488573879096,0.33333333333333337,0.2670563973711281,4.10901713960861,50.28679960359991,0.7212224483495129,0.02201027146001467,1.0,0.1318756848098361,2655.2911724000005,0.8597927126524874,1.2949376375641966,14.526779163609683,eccentric,rectangular
199.3,124.6,0.0,2.92,0.0,319.3,94.1,921.0,0.9,0.9,2636.0,0.0,68.25342465753425,22975.3096,1823.3647999999998,85.51764837630508,3.3286415055627145,0.33333333333333326,0.26929078309934507,4.142752024117715,25.587848672447503,0.36255218462689914,0.007223113964686999,1.0,0.043279161986140735,2744.177014,0.9605794329417847,1.599518459069021,7.391653290529695,eccentric,rectangular
199.9,125.9,0.0,2.9,0.0,319.3,94.1,1829.0,1.5,1.5,2303.0,0.0,68.93103448275862,23311.41,1822.36,86.14088613361068,3.303663549808121,0.33333333333333326,0.26526193087656474,4.0819167250325625,50.29075487684696,0.7145422369481675,0.011914217633042096,1.0,0.07138975501702187,2775.483229,0.8297654174007622,1.5877680698967434,14.527402700555996,eccentric,rectangular
149.4,149.4,0.0,2.89,0.0,319.3,94.1,1090.0,43.0,43.0,1147.0,0.0,51.69550173010381,20626.704400000002,1660.2472,81.02890798912877,3.197910941539945,0.33333333333333337,0.2731191843631522,4.200529535174037,25.25464458569688,0.3661729041054223,0.28781793842034803,1.0,1.7243228504879164,2471.0898150000003,0.46416766927591413,1.0,7.295850066934404,eccentric,square
150.4,150.4,0.0,2.91,0.0,319.3,94.1,1115.0,22.0,22.0,1597.0,0.0,51.68384879725086,20903.376400000005,1682.9112000000002,81.57052998933462,3.220027475930138,0.33333333333333326,0.2731832421926739,4.201496027216875,25.662103062932207,0.3720675719963815,0.14627659574468085,1.0,0.8763453292916491,2504.3612654000003,0.6376875501406243,1.0,7.4135638297872335,eccentric,square
149.8,149.8,0.0,2.92,0.0,319.3,94.1,2203.0,23.5,23.5,1274.0,0.0,51.301369863013704,20724.481600000003,1681.4528,81.220732447535,3.2306170307621613,0.33333333333333337,0.275302591728308,4.233467600523815,50.90530261252058,0.7372007337189554,0.1568758344459279,1.0,0.9398244358407704,2487.0615976,0.5122510842632135,1.0,14.706275033377835,eccentric,square
148.3,148.3,0.0,2.87,0.0,319.3,94.1,3101.0,26.0,26.0,941.0,0.0,51.67247386759582,20323.353600000002,1636.5888,80.43086703056814,3.175752120947621,0.33333333333333337,0.27324580078742317,4.202439890948804,72.38118442918429,1.0493980557855282,0.1753202966958867,1.0,1.050345893693621,2434.9903776,0.38644916573653076,1.0,20.91031692515172,eccentric,square
152.1,152.1,0.0,4.82,0.0,316.6,94.1,1105.0,41.5,41.5,1416.0,0.0,31.55601659751037,20294.851599999995,2746.6288,80.37444807221335,5.266260726990552,0.33333333333333337,0.45533955277712446,6.914710608306784,25.115953037454855,0.335437027529245,0.27284681130834976,1.0,1.6305048077639774,2779.3282136399994,0.5094756326549533,1.0,7.264957264957265,eccentric,square
150.6,150.6,0.0,4.88,0.0,316.6,94.1,1100.0,21.1,21.1,1901.0,0.0,30.860655737704917,19835.905600000002,2749.1968,79.460460946866,5.327871825946914,0.33333333333333337,0.4663103812226082,7.076073642977119,25.24901244782924,0.3359530432708186,0.1401062416998672,1.0,0.837106769646686,2736.9544238400003,0.6945676491510078,1.0,7.3041168658698545,eccentric,square
150.8,150.8,0.0,4.86,0.0,316.6,94.1,2199.0,21.0,21.0,1519.0,0.0,31.02880658436214,19903.566400000003,2742.5952,79.59586644691747,5.307002299643344,0.33333333333333337,0.46360925449251816,7.03636592815452,50.40927720592339,0.671338300507477,0.13925729442970822,1.0,0.8320724114098685,2741.2312385600003,0.5541305595211106,1.0,14.582228116710874,eccentric,square
150.4,150.4,0.0,4.86,0.0,316.6,94.1,3100.0,25.5,25.5,1103.0,0.0,30.946502057613166,19790.8624,2734.8192000000004,79.37019061349837,5.306530782103081,0.33333333333333337,0.4649274497000603,7.055745709347428,71.25176303552267,0.948489718063024,0.16954787234042554,1.0,1.0130382954756834,2728.16391056,0.40430122095324955,1.0,20.611702127659573,eccentric,square
176.2,135.7,0.0,2.91,0.0,319.3,94.1,988.0,20.5,20.5,1911.0,0.0,60.54982817869415,22128.9544,1747.5132,83.92773651439846,3.250905848435835,0.33333333333333326,0.26795931947615326,4.122650748986828,25.20344351085107,0.3612301250633365,0.15106853352984526,1.0,0.9051271406943266,2640.3155738,0.7237771192818618,1.2984524686809138,7.280766396462786,eccentric,rectangular
173.5,134.1,0.0,2.93,0.0,319.3,94.1,989.0,41.0,41.0,1343.0,0.0,59.215017064846414,21498.153599999994,1733.8568,82.72287969828932,3.271181644600162,0.33333333333333337,0.27366632465952817,4.208784409385237,25.529211716739013,0.3647663512854414,0.3057419835943326,1.0,1.8317443713982202,2576.5967299999993,0.5212301887847232,1.2938105891126026,7.3750932140193886,eccentric,rectangular
