Repository: Serali-Nerri/xgboost

# CFST柱极限承载力预测 - XGBoost ML管道

## 项目概述

本项目是一个完整的机器学习管道，用于预测混凝土填充钢管（CFST）柱的极限承载力。采用XGBoost算法，提供从数据加载、预处理、模型训练、评估到预测的全流程解决方案。

### 核心特性

- **模块化设计**：清晰的模块分离，便于维护和扩展
- **特征工程支持**：处理无量纲参数，剔除几何参数实现多截面统一预测
- **自动化超参数优化**：集成Optuna框架进行超参数搜索，支持持久化存储和断点续训
- **智能参数加载**：自动加载最优参数，无需手动配置
- **特征选择**：迭代剔除法自动寻找最优特征子集
- **多维度评估**：集成R²、RMSE、MAE、MAPE、COV等工程指标
- **可视化分析**：提供预测散点图、特征重要性图和学习曲线
- **COV稳定性指标**：特别添加变异系数评估模型预测稳定性

---

## 环境要求

### 系统要求
- Python 3.8+
- 8GB+ RAM（推荐16GB）
- 5GB+ 可用磁盘空间

### Python依赖
- pandas &gt;= 1.5.0
- numpy &gt;= 1.23.0
- xgboost &gt;= 1.7.0
- scikit-learn &gt;= 1.2.0
- matplotlib &gt;= 3.6.0
- seaborn &gt;= 0.12.0
- optuna &gt;= 3.0.0
- joblib &gt;= 1.2.0

---

File: data/processed/2026.3.11-new_feature_parameters_raw.csv (part 23 of 84)
b (mm),h (mm),r0 (mm),t (mm),R (%),fy (MPa),fc (MPa),L (mm),e1 (mm),e2 (mm),Nexp (kN),r0/h,b/t,Ac (mm^2),As (mm^2),Re (mm),te (mm),ke,xi,sigma_re (MPa),lambda,lambda_bar,e/h,e1/e2,e_bar,Npl (kN),psi,b/h,L/h,axial_flag,section_family
174.9,134.8,0.0,2.93,0.0,319.3,94.1,988.0,72.0,72.0,823.0,0.0,59.69283276450512,21796.0176,1746.1628000000003,83.29398466585627,3.27222562223632,0.33333333333333337,0.2718422004845927,4.181260889252621,25.371209194037945,0.3628331498314964,0.5341246290801186,1.0,3.2000800051629095,2608.5550381999997,0.31550033943999156,1.2974777448071215,7.329376854599406,eccentric,rectangular
174.6,136.4,0.0,2.89,0.0,319.3,94.1,1982.0,21.0,21.0,1588.0,0.0,60.415224913494804,22051.2684,1730.7632,83.78028846102298,3.225778981514125,0.33333333333333337,0.2663258809685108,4.097985527453522,50.30082103990795,0.7221757879082814,0.15395894428152493,1.0,0.9224578201383301,2627.6570462000004,0.6043406624530755,1.280058651026393,14.530791788856304,eccentric,rectangular
176.2,137.2,0.0,4.82,0.0,316.6,94.1,990.0,20.0,20.0,2058.0,0.0,36.55601659751037,21246.3936,2835.3168,82.23707879437364,5.31545684300815,0.33333333333333337,0.4489910205555921,6.821228174151846,24.9479786213279,0.32854012317951187,0.1457725947521866,1.0,0.8712733867586987,2896.94693664,0.7104030708919212,1.284256559766764,7.215743440233236,eccentric,rectangular
175.1,137.2,0.0,4.83,0.0,316.6,94.1,1980.0,22.0,22.0,1813.0,0.0,36.25258799171842,21100.2176,2830.1867999999995,81.9536934049297,5.323361431356361,0.33333333333333326,0.45128349911451804,6.854993997809843,49.894950039529654,0.6567839979954823,0.16034985422740525,1.0,0.9583620331429581,2881.5676170399997,0.6291714236649937,1.2762390670553936,14.431486880466473,eccentric,rectangular
200.5,125.0,0.0,2.92,0.0,319.3,94.1,919.0,21.0,21.0,1529.0,0.0,68.66438356164383,23195.6856,1832.7087999999999,85.92680631380985,3.330044251438224,0.33333333333333337,0.2680992176846054,4.124762981806676,25.45074041740877,0.36081567705405493,0.168,1.0,1.0066282914793017,2767.8979348,0.5524047620312564,1.604,7.352,eccentric,rectangular
201.4,125.1,0.0,2.9,0.0,319.3,94.1,1831.0,38.0,38.0,1548.0,0.0,69.44827586206897,23335.079999999998,1826.4199999999998,86.18460801610487,3.309269993586085,0.33333333333333326,0.2655832341212368,4.086769603355725,50.667740040143585,0.7192709438711119,0.30375699440447645,1.0,1.8201085482457884,2779.0069339999995,0.557033514764163,1.609912070343725,14.63629096722622,eccentric,rectangular
100.0,100.0,0.0,1.9,0.0,404.0,121.6,1500.0,15.0,15.0,559.0,0.0,52.631578947368425,9254.44,731.12,54.27503793729416,2.1031712137724696,0.33333333333333326,0.2624740124740124,5.218366813768936,51.923994453431646,0.8315694726549849,0.15,1.0,0.8987004000000002,1420.7123840000002,0.3934645789643514,1.0,15.0,eccentric,square
100.0,100.0,0.0,1.9,0.0,404.0,121.6,1500.0,15.0,15.0,660.0,0.0,52.631578947368425,9254.44,731.12,54.27503793729416,2.1031712137724696,0.33333333333333326,0.2624740124740124,5.218366813768936,51.923994453431646,0.8315694726549849,0.15,1.0,0.8987004000000002,1420.7123840000002,0.4645556746269623,1.0,15.0,eccentric,square
100.0,100.0,0.0,1.9,0.0,404.0,121.6,1500.0,30.0,30.0,395.0,0.0,52.631578947368425,9254.44,731.12,54.27503793729416,2.1031712137724696,0.33333333333333326,0.2624740124740124,5.218366813768936,51.923994453431646,0.8315694726549849,0.3,1.0,1.7974008000000004,1420.7123840000002,0.2780295325418941,1.0,15.0,eccentric,square
100.0,100.0,0.0,1.9,0.0,404.0,121.6,1500.0,30.0,30.0,390.0,0.0,52.631578947368425,9254.44,731.12,54.27503793729416,2.1031712137724696,0.33333333333333326,0.2624740124740124,5.218366813768936,51.923994453431646,0.8315694726549849,0.3,1.0,1.7974008000000004,1420.7123840000002,0.27451017137047773,1.0,15.0,eccentric,square
100.0,100.0,0.0,4.0,0.0,371.39,93.03,2135.0,20.0,-10.0,758.5,0.0,25.0,8464.0,1472.0,51.90544168639358,4.3326862084976625,0.33333333333333337,0.6942874902439138,10.333639265904809,73.72152217636312,0.9741793320584312,0.2,-2.0,1.19232,1334.092,0.5685514941998002,1.0,21.35,eccentric,square
100.0,100.0,0.0,4.0,0.0,358.29,91.44,2135.0,50.0,50.0,321.12,0.0,25.0,8464.0,1472.0,51.90544168639358,4.3326862084976625,0.33333333333333337,0.6814447107155084,9.969141906300747,73.72152217636312,0.9631853512635801,0.5,1.0,2.9808000000000003,1301.35104,0.24675893754232525,1.0,21.35,eccentric,square
100.0,100.0,0.0,4.0,0.0,371.39,93.02,2135.0,50.0,50.0,323.15,0.0,25.0,8464.0,1472.0,51.90544168639358,4.3326862084976625,0.33333333333333337,0.6943621287614632,10.333639265904809,73.72152217636312,0.9741549763413639,0.5,1.0,2.9808000000000003,1334.0073599999998,0.2422400428135569,1.0,21.35,eccentric,square
100.0,100.0,0.0,4.0,0.0,353.23,97.67,3135.0,20.0,-10.0,502.88,0.0,25.0,8464.0,1472.0,51.90544168639358,4.3326862084976625,0.33333333333333337,0.628967997827645,9.828351323125437,108.25150914421471,1.4327703057200438,0.2,-2.0,1.19232,1346.6334399999998,0.3734349564347667,1.0,31.35,eccentric,square
100.0,100.0,0.0,4.0,0.0,363.27,92.97,3135.0,20.0,0.0,410.4,0.0,25.0,8464.0,1472.0,51.90544168639358,4.3326862084976625,0.33333333333333337,0.6795459966047953,10.107706551402138,108.25150914421471,1.4238308498095298,0.2,0.0,1.19232,1321.63152,0.31052528166095794,1.0,31.35,eccentric,square
100.0,100.0,0.0,4.0,0.0,280.0,86.95,3135.0,20.0,10.0,363.61,0.0,25.0,8464.0,1472.0,51.90544168639358,4.3326862084976625,0.33333333333333337,0.5600420031502362,7.7907832587128,108.25150914421471,1.332565935391757,0.2,2.0,1.19232,1148.1048,0.31670453777390356,1.0,31.35,eccentric,square
100.0,100.0,0.0,4.0,0.0,375.77,74.42,3135.0,20.0,20.0,381.47,0.0,25.0,8464.0,1472.0,51.90544168639358,4.3326862084976625,0.33333333333333337,0.8781416870172813,10.455509375451816,108.25150914421471,1.365194710592971,0.2,1.0,1.19232,1183.0243199999998,0.3224532188822628,1.0,31.35,eccentric,square
100.0,100.0,0.0,4.0,0.0,358.28,96.42,3135.0,50.0,-25.0,357.35,0.0,25.0,8464.0,1472.0,51.90544168639358,4.3326862084976625,0.33333333333333337,0.6462307116510194,9.968863664041505,108.25150914421471,1.4322669237712653,0.5,-2.0,2.9808000000000003,1343.48704,0.2659869350135302,1.0,31.35,eccentric,square
100.0,100.0,0.0,4.0,0.0,346.28,92.14,3135.0,50.0,0.0,316.24,0.0,25.0,8464.0,1472.0,51.90544168639358,4.3326862084976625,0.33333333333333337,0.6535989656571758,9.634972952953815,108.25150914421471,1.4072565623709878,0.5,0.0,2.9808000000000003,1289.59712,0.24522387270840063,1.0,31.35,eccentric,square
100.0,100.0,0.0,4.0,0.0,358.29,90.43,3135.0,50.0,25.0,218.65,0.0,25.0,8464.0,1472.0,51.90544168639358,4.3326862084976625,0.33333333333333337,0.6890556712133815,9.969141906300747,108.25150914421471,1.4106439734943295,0.5,2.0,2.9808000000000003,1292.8023999999998,0.16912870830066531,1.0,31.35,eccentric,square
100.0,100.0,0.0,4.0,0.0,292.7,87.3,3135.0,50.0,50.0,230.31,0.0,25.0,8464.0,1472.0,51.90544168639358,4.3326862084976625,0.33333333333333337,0.5830967677673191,8.144150927947273,108.25150914421471,1.3447457904476128,0.5,1.0,2.9808000000000003,1169.7615999999998,0.1968862715274634,1.0,31.35,eccentric,square
100.0,100.0,0.0,4.0,0.0,280.0,88.28,4135.0,20.0,-10.0,367.76,0.0,25.0,8464.0,1472.0,51.90544168639358,4.3326862084976625,0.33333333333333337,0.551604578318,7.7907832587128,142.7814961120663,1.7645842778976168,0.2,-2.0,1.19232,1159.3619199999998,0.317208969568364,1.0,41.35,eccentric,square
100.0,100.0,0.0,4.0,0.0,280.0,96.89,4135.0,20.0,10.0,254.93,0.0,25.0,8464.0,1472.0,51.90544168639358,4.3326862084976625,0.33333333333333337,0.5025869767149659,7.7907832587128,142.7814961120663,1.808665933389707,0.2,2.0,1.19232,1232.23696,0.20688390973112836,1.0,41.35,eccentric,square
100.0,100.0,0.0,4.0,0.0,280.0,94.99,4135.0,20.0,20.0,220.33,0.0,25.0,8464.0,1472.0,51.90544168639358,4.3326862084976625,0.33333333333333337,0.5126397744384993,7.7907832587128,142.7814961120663,1.7990771836911525,0.2,1.0,1.19232,1216.15536,0.18116928745024816,1.0,41.35,eccentric,square
100.0,100.0,0.0,4.0,0.0,369.3,92.31,4135.0,50.0,25.0,184.33,0.0,25.0,8464.0,1472.0,51.90544168639358,4.3326862084976625,0.33333333333333337,0.6957652145652881,10.275486633723704,142.7814961120663,1.8811758529750784,0.5,2.0,2.9808000000000003,1324.9214399999998,0.1391252299457091,1.0,41.35,eccentric,square
150.0,100.0,0.0,4.0,0.0,341.86,77.38,2135.0,50.0,50.0,466.38,0.0,37.5,13064.0,1872.0,64.48566005791552,4.465601424678809,0.33333333333333337,0.6330663586404535,7.891214375772983,73.80062254479971,0.9176627030087474,0.5,1.0,2.9872,1650.85424,0.2825082849228409,1.5,21.35,eccentric,rectangular
150.0,100.0,0.0,4.0,0.0,280.0,91.39,3135.0,20.0,-10.0,690.02,0.0,37.5,13064.0,1872.0,64.48566005791552,4.465601424678809,0.33333333333333337,0.4390247726696626,6.46328913946187,108.36765886554899,1.3598305805743183,0.2,-2.0,1.19488,1718.07896,0.40162298477830144,1.5,31.35,eccentric,rectangular
150.0,100.0,0.0,4.0,0.0,280.0,84.0,3135.0,20.0,0.0,562.03,0.0,37.5,13064.0,1872.0,64.48566005791552,4.465601424678809,0.33333333333333337,0.47764849969381507,6.46328913946187,108.36765886554899,1.32845493710911,0.2,0.0,1.19488,1621.536,0.3466034673297416,1.5,31.35,eccentric,rectangular
150.0,100.0,0.0,4.0,0.0,342.06,89.2,3135.0,20.0,10.0,501.48,0.0,37.5,13064.0,1872.0,64.48566005791552,4.465601424678809,0.33333333333333337,0.5494992571925998,7.895831010872599,108.36765886554899,1.3963148484837757,0.2,2.0,1.19488,1805.6451200000001,0.27772899250545974,1.5,31.35,eccentric,rectangular
150.0,100.0,0.0,4.0,0.0,298.5,84.47,3135.0,20.0,20.0,460.83,0.0,37.5,13064.0,1872.0,64.48566005791552,4.465601424678809,0.33333333333333337,0.5063741345753656,6.890327886176316,108.36765886554899,1.344563888264608,0.2,1.0,1.19488,1662.30808,0.27722298023119757,1.5,31.35,eccentric,rectangular
150.0,100.0,0.0,4.0,0.0,308.46,92.26,3135.0,50.0,-25.0,502.81,0.0,37.5,13064.0,1872.0,64.48566005791552,4.465601424678809,0.33333333333333337,0.47908776137726267,7.120236314137173,108.36765886554899,1.3842940715292675,0.5,-2.0,2.9872,1782.7217600000001,0.2820462571792471,1.5,31.35,eccentric,rectangular
150.0,100.0,0.0,4.0,0.0,362.79,91.59,3135.0,50.0,0.0,430.95,0.0,37.5,13064.0,1872.0,64.48566005791552,4.465601424678809,0.33333333333333337,0.56759285687494,8.374345238947758,108.36765886554899,1.4206210580845564,0.5,0.0,2.9872,1875.6746400000002,0.22975733147407695,1.5,31.35,eccentric,rectangular
150.0,100.0,0.0,4.0,0.0,312.31,91.65,3135.0,50.0,25.0,287.38,0.0,37.5,13064.0,1872.0,64.48566005791552,4.465601424678809,0.33333333333333337,0.4882959179684954,7.209106539804774,108.36765886554899,1.384616022838934,0.5,2.0,2.9872,1781.95992,0.16127186519436418,1.5,31.35,eccentric,rectangular
150.0,100.0,0.0,4.0,0.0,341.86,89.69,3135.0,50.0,50.0,309.6,0.0,37.5,13064.0,1872.0,64.48566005791552,4.465601424678809,0.33333333333333337,0.5461776656438655,7.891214375772983,108.36765886554899,1.3981330870430424,0.5,1.0,2.9872,1811.67208,0.1708918536736516,1.5,31.35,eccentric,rectangular
150.0,100.0,0.0,5.0,0.0,336.27,91.69,3135.0,20.0,-10.0,692.62,0.0,30.0,12600.0,2300.0,63.330123684671285,5.537991609261958,0.33333333333333337,0.6694581638959434,9.801867474205217,108.23698166523306,1.35077785872189,0.2,-2.0,1.192,1928.715,0.359109562584415,1.5,31.35,eccentric,rectangular
150.0,100.0,0.0,5.0,0.0,370.39,79.72,3135.0,20.0,0.0,690.8,0.0,30.0,12600.0,2300.0,63.330123684671285,5.537991609261958,0.33333333333333337,0.8481042776702586,10.796424580756149,108.23698166523306,1.3350774419196223,0.2,0.0,1.192,1856.369,0.37212429209925396,1.5,31.35,eccentric,rectangular
150.0,100.0,0.0,5.0,0.0,424.5,85.19,3135.0,20.0,10.0,622.3,0.0,30.0,12600.0,2300.0,63.330123684671285,5.537991609261958,0.33333333333333337,0.909591445452462,12.373666228923527,108.23698166523306,1.3980304709840397,0.2,2.0,1.192,2049.744,0.3035988884465572,1.5,31.35,eccentric,rectangular
150.0,100.0,0.0,5.0,0.0,459.82,91.04,3135.0,20.0,20.0,573.32,0.0,30.0,12600.0,2300.0,63.330123684671285,5.537991609261958,0.33333333333333337,0.9219617401735152,13.403201897252337,108.23698166523306,1.4447475371363463,0.2,1.0,1.192,2204.69,0.2600456299978682,1.5,31.35,eccentric,rectangular
150.0,100.0,0.0,5.0,0.0,306.38,85.06,3135.0,50.0,-25.0,548.45,0.0,30.0,12600.0,2300.0,63.330123684671285,5.537991609261958,0.33333333333333337,0.6574948029215605,8.930609797921297,108.23698166523306,1.3015954178992033,0.5,-2.0,2.98,1776.43,0.30873718637942393,1.5,31.35,eccentric,rectangular
150.0,100.0,0.0,5.0,0.0,396.01,87.39,3135.0,50.0,0.0,456.38,0.0,30.0,12600.0,2300.0,63.330123684671285,5.537991609261958,0.33333333333333337,0.8271831981066448,11.543216874713796,108.23698166523306,1.383197721197288,0.5,0.0,2.98,2011.937,0.22683612856664995,1.5,31.35,eccentric,rectangular
150.0,100.0,0.0,5.0,0.0,332.97,91.26,3135.0,50.0,25.0,328.5,0.0,30.0,12600.0,2300.0,63.330123684671285,5.537991609261958,0.33333333333333337,0.666011813447711,9.70567642931606,108.23698166523306,1.3465599631089513,0.5,2.0,2.98,1915.707,0.17147716221739545,1.5,31.35,eccentric,rectangular
150.0,100.0,0.0,5.0,0.0,368.09,82.54,3135.0,50.0,50.0,381.06,0.0,30.0,12600.0,2300.0,63.330123684671285,5.537991609261958,0.33333333333333337,0.8140420613766869,10.729382337348552,108.23698166523306,1.3434786599061266,0.5,1.0,2.98,1886.611,0.20198122453436346,1.5,31.35,eccentric,rectangular
100.0,100.0,0.0,4.0,0.0,357.7,88.3,2135.0,20.0,20.0,490.7,0.0,25.0,8464.0,1472.0,51.90544168639358,4.3326862084976625,0.33333333333333337,0.7045152395489686,9.952725613005601,73.72152217636312,0.9550318314531114,0.2,1.0,1.19232,1273.9056,0.38519337696607975,1.0,21.35,eccentric,square
100.0,100.0,0.0,4.0,0.0,292.7,36.4,2135.0,20.0,20.0,380.8,0.0,25.0,8464.0,1472.0,51.90544168639358,4.3326862084976625,0.33333333333333337,1.398471094123268,8.144150927947273,73.72152217636312,0.761564071312833,0.2,1.0,1.19232,738.944,0.5153299844101854,1.0,21.35,eccentric,square
150.0,100.0,0.0,4.0,0.0,298.5,86.4,2135.0,20.0,20.0,804.3,0.0,37.5,13064.0,1872.0,64.48566005791552,4.465601424678809,0.33333333333333337,0.4950627679118187,6.890327886176316,73.80062254479971,0.9212304032103735,0.2,1.0,1.19488,1687.5216,0.4766161215358665,1.5,21.35,eccentric,rectangular
150.0,100.0,0.0,4.0,0.0,312.3,30.7,2135.0,20.0,20.0,535.8,0.0,37.5,13064.0,1872.0,64.48566005791552,4.465601424678809,0.33333333333333337,1.4576836461339913,7.208875708049794,73.80062254479971,0.7447340888118082,0.2,1.0,1.19488,985.6904,0.5435783893198107,1.5,21.35,eccentric,rectangular
150.0,100.0,0.0,5.0,0.0,459.8,83.0,2135.0,20.0,20.0,935.0,0.0,30.0,12600.0,2300.0,63.330123684671285,5.537991609261958,0.33333333333333337,1.0112258558041691,13.402618921222706,73.71162866196893,0.9657800006656566,0.2,1.0,1.192,2103.34,0.4445310791407951,1.5,21.35,eccentric,rectangular
150.0,100.0,0.0,5.0,0.0,332.9,32.8,2135.0,20.0,20.0,605.6,0.0,30.0,12600.0,2300.0,63.330123684671285,5.537991609261958,0.33333333333333337,1.8526664730933027,9.70363601321235,73.71162866196893,0.7529834785040039,0.2,1.0,1.192,1178.95,0.5136774248271767,1.5,21.35,eccentric,rectangular
100.0,100.0,0.0,4.0,0.0,358.2,91.4,2135.0,50.0,50.0,321.1,0.0,25.0,8464.0,1472.0,51.90544168639358,4.3326862084976625,0.33333333333333337,0.6815716868043002,9.966637725967587,73.72152217636312,0.963037191502973,0.5,1.0,2.9808000000000003,1300.88,0.2468329131049751,1.0,21.35,eccentric,square
100.0,100.0,0.0,4.0,0.0,346.2,35.0,2135.0,50.0,50.0,244.0,0.0,25.0,8464.0,1472.0,51.90544168639358,4.3326862084976625,0.33333333333333337,1.7202484472049688,9.632747014879897,73.72152217636312,0.7966286614136291,0.5,1.0,2.9808000000000003,805.8463999999999,0.30278723091646254,1.0,21.35,eccentric,square
150.0,100.0,0.0,5.0,0.0,336.2,92.7,2135.0,50.0,50.0,458.5,0.0,30.0,12600.0,2300.0,63.330123684671285,5.537991609261958,0.33333333333333337,0.6620263351654937,9.799827058101508,73.71162866196893,0.922346839257617,0.5,1.0,2.98,1941.28,0.23618437319706587,1.5,21.35,eccentric,rectangular
150.0,100.0,0.0,4.0,0.0,362.7,31.4,2135.0,50.0,50.0,356.0,0.0,37.5,13064.0,1872.0,64.48566005791552,4.465601424678809,0.33333333333333337,1.6551889570600007,8.37226775315293,73.80062254479971,0.7820782781294254,0.5,1.0,2.9872,1089.184,0.3268501924376414,1.5,21.35,eccentric,rectangular
150.0,100.0,0.0,5.0,0.0,368.0,84.0,2135.0,50.0,50.0,528.1,0.0,30.0,12600.0,2300.0,63.330123684671285,5.537991609261958,0.33333333333333337,0.799697656840514,10.726758945215215,73.71162866196893,0.9184905761131462,0.5,1.0,2.98,1904.8,0.2772469550608988,1.5,21.35,eccentric,rectangular
150.0,100.0,0.0,5.0,0.0,396.0,26.1,2135.0,50.0,50.0,395.0,0.0,30.0,12600.0,2300.0,63.330123684671285,5.537991609261958,0.33333333333333337,2.769567597153804,11.54292538669898,73.71162866196893,0.7781591945762623,0.5,1.0,2.98,1239.66,0.31863575496507107,1.5,21.35,eccentric,rectangular
100.0,100.0,0.0,4.0,0.0,280.0,93.9,2135.0,20.0,10.0,525.7,0.0,25.0,8464.0,1472.0,51.90544168639358,4.3326862084976625,0.33333333333333337,0.5185905449830994,7.7907832587128,73.72152217636312,0.9260486009865159,0.2,2.0,1.19232,1206.9296000000002,0.4355680729016837,1.0,21.35,eccentric,square
100.0,100.0,0.0,4.0,0.0,353.2,37.1,2135.0,20.0,10.0,457.3,0.0,25.0,8464.0,1472.0,51.90544168639358,4.3326862084976625,0.33333333333333337,1.6556896753779442,9.827516596347717,73.72152217636312,0.8083617042263015,0.2,2.0,1.19232,833.9248,0.5483707883492612,1.0,21.35,eccentric,square
150.0,100.0,0.0,4.0,0.0,342.0,90.4,2135.0,20.0,10.0,850.9,0.0,37.5,13064.0,1872.0,64.48566005791552,4.465601424678809,0.33333333333333337,0.5421099122631131,7.894446020342714,73.80062254479971,0.9541582546508939,0.2,2.0,1.19488,1821.2096000000001,0.4672169529525871,1.5,21.35,eccentric,rectangular
150.0,100.0,0.0,4.0,0.0,280.0,31.0,2135.0,20.0,10.0,591.7,0.0,37.5,13064.0,1872.0,64.48566005791552,4.465601424678809,0.33333333333333337,1.2942733540090472,6.46328913946187,73.80062254479971,0.722748016308752,0.2,2.0,1.19488,929.144,0.6368227099351662,1.5,21.35,eccentric,rectangular
150.0,100.0,0.0,5.0,0.0,424.5,86.5,2135.0,20.0,10.0,981.6,0.0,30.0,12600.0,2300.0,63.330123684671285,5.537991609261958,0.33333333333333337,0.8958161299201761,12.373666228923527,73.71162866196893,0.9551384466897781,0.2,2.0,1.192,2066.25,0.4750635208711434,1.5,21.35,eccentric,rectangular
150.0,100.0,0.0,5.0,0.0,299.2,32.8,2135.0,20.0,10.0,654.3,0.0,30.0,12600.0,2300.0,63.330123684671285,5.537991609261958,0.33333333333333337,1.6651180797522263,8.721321403283675,73.71162866196893,0.7278102641385598,0.2,2.0,1.192,1101.44,0.5940405287623474,1.5,21.35,eccentric,rectangular
100.0,100.0,0.0,4.0,0.0,358.6,87.1,2135.0,50.0,25.0,383.1,0.0,25.0,8464.0,1472.0,51.90544168639358,4.3326862084976625,0.33333333333333337,0.7160185693605553,9.977767416337178,73.72152217636312,0.9525121562771103,0.5,2.0,2.9808000000000003,1265.0736000000002,0.3028282307053123,1.0,21.35,eccentric,square
100.0,100.0,0.0,4.0,0.0,358.6,33.4,2135.0,50.0,25.0,253.4,0.0,25.0,8464.0,1472.0,51.90544168639358,4.3326862084976625,0.33333333333333337,1.867222077583963,9.977767416337178,73.72152217636312,0.8005270131273099,0.5,2.0,2.9808000000000003,810.5568000000001,0.3126246057031413,1.0,21.35,eccentric,square
150.0,100.0,0.0,4.0,0.0,424.5,90.8,2135.0,50.0,25.0,463.4,0.0,37.5,13064.0,1872.0,64.48566005791552,4.465601424678809,0.33333333333333337,0.6699178021586712,9.798807998934157,73.80062254479971,0.9948113065458808,0.5,2.0,2.9872,1980.8752,0.23393699916077498,1.5,21.35,eccentric,rectangular
150.0,100.0,0.0,4.0,0.0,424.5,33.1,2135.0,50.0,25.0,311.2,0.0,37.5,13064.0,1872.0,64.48566005791552,4.465601424678809,0.33333333333333337,1.8377201340183489,9.798807998934157,73.80062254479971,0.8281554899716309,0.5,2.0,2.9872,1227.0824,0.25360970053844795,1.5,21.35,eccentric,rectangular
150.0,100.0,0.0,5.0,0.0,293.5,85.9,2135.0,50.0,25.0,526.4,0.0,30.0,12600.0,2300.0,63.330123684671285,5.537991609261958,0.33333333333333337,0.6236949572223146,8.555173234838765,73.71162866196893,0.8811907055886501,0.5,2.0,2.98,1757.39,0.2995351060379312,1.5,21.35,eccentric,rectangular
150.0,100.0,0.0,5.0,0.0,293.5,29.2,2135.0,50.0,25.0,391.2,0.0,30.0,12600.0,2300.0,63.330123684671285,5.537991609261958,0.33333333333333337,1.834773863883453,8.555173234838765,73.71162866196893,0.7111067399156081,0.5,2.0,2.98,1042.97,0.3750826965301015,1.5,21.35,eccentric,rectangular
100.0,100.0,0.0,4.0,0.0,363.2,89.5,2135.0,20.0,0.0,652.6,0.0,25.0,8464.0,1472.0,51.90544168639358,4.3326862084976625,0.33333333333333337,0.7057566188972553,10.105758855587458,73.72152217636312,0.9610517111102439,0.2,0.0,1.19232,1292.1583999999998,0.5050464401268452,1.0,21.35,eccentric,square
100.0,100.0,0.0,4.0,0.0,358.2,35.8,2135.0,20.0,0.0,474.7,0.0,25.0,8464.0,1472.0,51.90544168639358,4.3326862084976625,0.33333333333333337,1.740102016031091,9.966637725967587,73.72152217636312,0.8078371439926613,0.2,0.0,1.19232,830.2816,0.5717337346750789,1.0,21.35,eccentric,square
150.0,100.0,0.0,4.0,0.0,280.0,90.6,2135.0,20.0,0.0,926.3,0.0,37.5,13064.0,1872.0,64.48566005791552,4.465601424678809,0.33333333333333337,0.44285291362340473,6.46328913946187,73.80062254479971,0.9238244901804241,0.2,0.0,1.19488,1707.7584,0.5424069353135665,1.5,21.35,eccentric,rectangular
150.0,100.0,0.0,4.0,0.0,308.4,29.5,2135.0,20.0,0.0,624.4,0.0,37.5,13064.0,1872.0,64.48566005791552,4.465601424678809,0.33333333333333337,1.498035226836331,7.118851323607289,73.80062254479971,0.7372800705645179,0.2,0.0,1.19488,962.7127999999999,0.6485838767283452,1.5,21.35,eccentric,rectangular
150.0,100.0,0.0,5.0,0.0,370.3,89.6,2135.0,20.0,0.0,1066.0,0.0,30.0,12600.0,2300.0,63.330123684671285,5.537991609261958,0.33333333333333337,0.7544022817460317,10.79380118862281,73.71162866196893,0.9333786340940218,0.2,0.0,1.192,1980.65,0.5382071542170499,1.5,21.35,eccentric,rectangular
150.0,100.0,0.0,5.0,0.0,306.3,36.3,2135.0,20.0,0.0,728.5,0.0,30.0,12600.0,2300.0,63.330123684671285,5.537991609261958,0.33333333333333337,1.5402728584546768,8.928277893802774,73.71162866196893,0.7447445919685824,0.2,0.0,1.192,1161.87,0.627006463717972,1.5,21.35,eccentric,rectangular
100.0,100.0,0.0,4.0,0.0,346.9,92.7,2135.0,20.0,-10.0,737.0,0.0,25.0,8464.0,1472.0,51.90544168639358,4.3326862084976625,0.33333333333333337,0.6508137517002016,9.652223973026679,73.72152217636312,0.9601060084428442,0.2,-2.0,1.19232,1295.2496,0.5690022988619335,1.0,21.35,eccentric,square
100.0,100.0,0.0,4.0,0.0,346.9,34.1,2135.0,20.0,-10.0,526.2,0.0,25.0,8464.0,1472.0,51.90544168639358,4.3326862084976625,0.33333333333333337,1.7692209613668237,9.652223973026679,73.72152217636312,0.7942393085990501,0.2,-2.0,1.19232,799.2592,0.6583596410275916,1.0,21.35,eccentric,square
150.0,100.0,0.0,4.0,0.0,268.1,93.6,2135.0,20.0,-10.0,945.8,0.0,37.5,13064.0,1872.0,64.48566005791552,4.465601424678809,0.33333333333333337,0.41044090630740976,6.188599351034742,73.80062254479971,0.9263550164002651,0.2,-2.0,1.19488,1724.6736,0.5483936206827773,1.5,21.35,eccentric,rectangular
150.0,100.0,0.0,4.0,0.0,268.1,31.7,2135.0,20.0,-10.0,563.3,0.0,37.5,13064.0,1872.0,64.48566005791552,4.465601424678809,0.33333333333333337,1.2119012249329195,6.188599351034742,73.80062254479971,0.7169139600709034,0.2,-2.0,1.19488,916.012,0.61494827578678,1.5,21.35,eccentric,rectangular
150.0,100.0,0.0,5.0,0.0,304.5,93.4,2135.0,20.0,-10.0,1042.0,0.0,30.0,12600.0,2300.0,63.330123684671285,5.537991609261958,0.33333333333333337,0.5951106352605282,8.875810051135959,73.71162866196893,0.9066195057430703,0.2,-2.0,1.192,1877.19,0.5550849940602709,1.5,21.35,eccentric,rectangular
150.0,100.0,0.0,5.0,0.0,304.5,30.6,2135.0,20.0,-10.0,720.2,0.0,30.0,12600.0,2300.0,63.330123684671285,5.537991609261958,0.33333333333333337,1.8164488017429194,8.875810051135959,73.71162866196893,0.7244309075898978,0.2,-2.0,1.192,1085.91,0.6632225506717868,1.5,21.35,eccentric,rectangular
150.0,100.0,0.0,4.065,0.0,295.0,39.0,700.0,10.0,10.0,750.0,0.0,36.90036900369003,13033.5969,1900.3062000000002,64.41057945558639,4.535841742621997,0.33333333333333326,1.1028506643473068,6.9247077389211755,24.195226833406625,0.2501570292857076,0.1,1.0,0.597356124,1068.9006081,0.7016555087690945,1.5,7.0,eccentric,rectangular
150.0,100.0,0.0,4.065,0.0,295.0,66.0,800.0,15.0,15.0,1040.0,0.0,36.90036900369003,13033.5969,1900.3062000000002,64.41057945558639,4.535841742621997,0.33333333333333326,0.651684483477954,6.9247077389211755,27.651687809607573,0.32055940359566154,0.15,1.0,0.8960341860000001,1420.8077244,0.7319780024698181,1.5,8.0,eccentric,rectangular
150.0,100.0,0.0,4.065,0.0,295.0,52.0,900.0,20.0,20.0,810.0,0.0,36.90036900369003,13033.5969,1900.3062000000002,64.41057945558639,4.535841742621997,0.33333333333333326,0.8271379982604803,6.9247077389211755,31.108148785808517,0.34119702272266156,0.2,1.0,1.194712248,1238.3373678,0.6541028487568183,1.5,9.0,eccentric,rectangular
200.0,150.0,0.0,4.433,0.0,242.0,52.0,700.0,20.0,20.0,1750.0,0.0,45.116174148432215,26975.505956000005,2945.888088,92.66374820070969,4.9286466495346275,0.33333333333333326,0.5082280929359411,4.290539764640648,16.14461483333134,0.1791121701953748,0.13333333333333333,1.0,0.7979038411733335,2115.631227008,0.8271762950270456,1.3333333333333333,4.666666666666667,eccentric,rectangular
200.0,150.0,0.0,4.433,0.0,242.0,39.0,800.0,30.0,30.0,1400.0,0.0,45.116174148432215,26975.505956000005,2945.888088,92.66374820070969,4.9286466495346275,0.33333333333333326,0.6776374572479213,4.290539764640648,18.4509883809501,0.1905498590769734,0.2,1.0,1.1968557617600002,1764.9496495800001,0.7932237615578177,1.3333333333333333,5.333333333333333,eccentric,rectangular
200.0,150.0,0.0,4.433,0.0,242.0,66.0,900.0,40.0,40.0,1250.0,0.0,45.116174148432215,26975.505956000005,2945.888088,92.66374820070969,4.9286466495346275,0.33333333333333326,0.4004221338283172,4.290539764640648,20.757361928568866,0.2457094111974029,0.26666666666666666,1.0,1.595807682346667,2493.2883103920003,0.5013459513647149,1.3333333333333333,6.0,eccentric,rectangular
300.0,200.0,0.0,5.73,0.0,336.0,66.0,800.0,50.0,50.0,3450.0,0.0,52.35602094240837,54401.331600000005,5467.3368,131.592103371907,6.454225896129344,0.33333333333333337,0.5116366419637753,5.493287832959813,13.841233286091237,0.1734788327253096,0.25,1.0,1.49671671,5427.5130504,0.6356502449580919,1.5,4.0,eccentric,rectangular
300.0,200.0,0.0,5.73,0.0,336.0,52.0,900.0,60.0,60.0,2650.0,0.0,52.35602094240837,54401.331600000005,5467.3368,131.592103371907,6.454225896129344,0.33333333333333337,0.6493849686463301,5.493287832959813,15.57138744685264,0.1842508687199201,0.3,1.0,1.796060052,4665.894408,0.5679511296818871,1.5,4.5,eccentric,rectangular
300.0,200.0,0.0,5.73,0.0,336.0,39.0,1000.0,70.0,70.0,2445.0,0.0,52.35602094240837,54401.331600000005,5467.3368,131.592103371907,6.454225896129344,0.33333333333333337,0.8658466248617736,5.493287832959813,17.301541607614045,0.19235148863146717,0.35,1.0,2.0954033940000003,3958.6770972000004,0.6176305720235089,1.5,5.0,eccentric,rectangular
300.0,300.0,0.0,5.0,0.0,746.0,70.5,1720.0,40.0,40.0,6491.0,0.0,60.0,84100.0,5800.0,163.61497922884934,5.547838103810335,0.33333333333333337,0.7297627781853754,8.431761046470163,19.849812388328807,0.31195716690551184,0.13333333333333333,1.0,0.7991111111111111,10255.85,0.6329070725488379,1.0,5.733333333333333,eccentric,square
300.0,150.0,0.0,5.0,0.0,746.0,83.6,1720.0,20.0,20.0,3873.0,0.0,60.0,40600.0,4300.0,113.68105109938904,5.868578300505817,0.33333333333333337,0.9450939260376647,12.836966142961325,39.67753875281935,0.6036618765018438,0.13333333333333333,1.0,0.7982222222222223,6601.96,0.5866439663372696,2.0,11.466666666666667,eccentric,rectangular
300.0,300.0,0.0,5.0,0.0,301.0,70.5,1720.0,40.0,40.0,4553.0,0.0,60.0,84100.0,5800.0,163.61497922884934,5.547838103810335,0.33333333333333337,0.29444852042064074,3.402091253334476,19.849812388328807,0.26986346076999373,0.13333333333333333,1.0,0.7991111111111111,7674.85,0.5932363498960892,1.0,5.733333333333333,eccentric,square
150.0,150.0,0.0,8.28,0.0,488.4,43.2,1180.0,13.0,13.0,2470.0,0.0,18.115942028985508,17806.2336,4419.5328,75.2854580286126,8.825665927327492,0.33333333333333337,2.8060551558752995,19.08493951677688,27.084354214352857,0.33243718763826263,0.08666666666666667,1.0,0.5136621568,2927.7291110399997,0.8436572873788165,1.0,7.866666666666666,eccentric,square
180.0,120.0,0.0,8.28,0.0,488.4,43.2,1180.0,18.5,18.5,2660.0,0.0,21.73913043478261,16906.2336,4419.5328,73.35817127636551,9.032375970063839,0.33333333333333337,2.955434946787911,20.04508539868889,33.846739005897355,0.4026690429872556,0.15416666666666667,1.0,0.9132562000000001,2888.84911104,0.9207819092504927,1.5,9.833333333333334,eccentric,rectangular
200.0,100.0,0.0,8.28,0.0,488.4,43.2,1180.0,20.0,20.0,2595.0,0.0,24.154589371980677,15306.2336,4419.5328,69.80061228326376,9.438938811325627,0.33333333333333337,3.2643741697500293,22.0149822217571,40.595189716536616,0.47427077689229313,0.2,1.0,1.183545984,2819.7291110399997,0.9203011700095145,2.0,11.8,eccentric,rectangular
150.0,150.0,0.0,8.28,0.0,488.4,55.3,1180.0,15.0,15.0,2450.0,0.0,18.115942028985508,17806.2336,4419.5328,75.2854580286126,8.825665927327492,0.33333333333333337,2.192072020502947,19.08493951677688,27.084354214352857,0.3415244700338636,0.1,1.0,0.592687104,3143.1845376,0.7794642569318294,1.0,7.866666666666666,eccentric,square
180.0,120.0,0.0,8.28,0.0,488.4,55.3,1180.0,18.0,18.0,2530.0,0.0,21.73913043478261,16906.2336,4419.5328,73.35817127636551,9.032375970063839,0.33333333333333337,2.308766540709544,20.04508539868889,33.846739005897355,0.4136717321713168,0.15,1.0,0.8885736,3093.4145376,0.8178664609117922,1.5,9.833333333333334,eccentric,rectangular
200.0,100.0,0.0,8.28,0.0,488.4,55.3,1180.0,19.0,19.0,2625.0,0.0,24.154589371980677,15306.2336,4419.5328,69.80061228326376,9.438938811325627,0.33333333333333337,2.550107850509969,22.0149822217571,40.595189716536616,0.48663179733645323,0.19,1.0,1.1243686848,3004.9345376,0.8735631233073554,2.0,11.8,eccentric,rectangular
150.0,150.0,0.0,8.28,0.0,488.4,43.2,1180.0,31.5,31.5,2042.0,0.0,18.115942028985508,17806.2336,4419.5328,75.2854580286126,8.825665927327492,0.33333333333333337,2.8060551558752995,19.08493951677688,27.084354214352857,0.33243718763826263,0.21,1.0,1.2446429183999999,2927.7291110399997,0.6974688991204628,1.0,7.866666666666666,eccentric,square
180.0,120.0,0.0,8.28,0.0,488.4,43.2,1180.0,37.0,37.0,2150.0,0.0,21.73913043478261,16906.2336,4419.5328,73.35817127636551,9.032375970063839,0.33333333333333337,2.955434946787911,20.04508539868889,33.846739005897355,0.4026690429872556,0.30833333333333335,1.0,1.8265124000000001,2888.84911104,0.7442410168753983,1.5,9.833333333333334,eccentric,rectangular
200.0,100.0,0.0,8.28,0.0,488.4,43.2,1180.0,39.8,39.8,2228.0,0.0,24.154589371980677,15306.2336,4419.5328,69.80061228326376,9.438938811325627,0.33333333333333337,3.2643741697500293,22.0149822217571,40.595189716536616,0.47427077689229313,0.39799999999999996,1.0,2.35525650816,2819.7291110399997,0.7901468234224271,2.0,11.8,eccentric,rectangular
150.0,150.0,0.0,8.28,0.0,488.4,55.3,1180.0,32.5,32.5,2020.0,0.0,18.115942028985508,17806.2336,4419.5328,75.2854580286126,8.825665927327492,0.33333333333333337,2.192072020502947,19.08493951677688,27.084354214352857,0.3415244700338636,0.21666666666666667,1.0,1.2841553920000002,3143.1845376,0.6426603261233859,1.0,7.866666666666666,eccentric,square
180.0,120.0,0.0,8.28,0.0,488.4,55.3,1180.0,41.0,41.0,2150.0,0.0,21.73913043478261,16906.2336,4419.5328,73.35817127636551,9.032375970063839,0.33333333333333337,2.308766540709544,20.04508539868889,33.846739005897355,0.4136717321713168,0.3416666666666667,1.0,2.0239732,3093.4145376,0.695024858087096,1.5,9.833333333333334,eccentric,rectangular
200.0,100.0,0.0,8.28,0.0,488.4,55.3,1180.0,41.5,41.5,2100.0,0.0,24.154589371980677,15306.2336,4419.5328,69.80061228326376,9.438938811325627,0.33333333333333337,2.550107850509969,22.0149822217571,40.595189716536616,0.48663179733645323,0.415,1.0,2.4558579168,3004.9345376,0.6988504986458843,2.0,11.8,eccentric,rectangular
120.0,120.0,0.0,5.0,0.0,761.0,20.34,2174.0,10.0,10.0,1481.0,0.0,24.0,12100.0,2200.0,62.06085419025319,5.4064072958054155,0.33333333333333337,6.802538660945741,22.098073500004983,62.539684993402986,0.8748576856946809,0.08333333333333333,1.0,0.4965277777777778,1920.314,0.7712280387478297,1.0,18.116666666666667,eccentric,square
170.0,170.0,0.0,5.0,0.0,761.0,20.34,2416.0,15.0,15.0,2126.0,0.0,34.0,25600.0,3200.0,90.270333367641,5.475813928702848,0.33333333333333337,4.676745329400196,15.387463574814703,49.14574852786845,0.6798781426755676,0.08823529411764706,1.0,0.5275798900875229,2955.904,0.7192385138353614,1.0,14.211764705882352,eccentric,square
220.0,220.0,0.0,5.0,0.0,761.0,20.34,2416.0,20.0,20.0,2939.0,0.0,44.0,44100.0,4200.0,118.47981254502882,5.513604629743369,0.33333333333333337,3.563234536685864,11.804692104938555,38.00281405503228,0.5218501597932953,0.09090909090909091,1.0,0.544327573253193,4093.194,0.7180211834572219,1.0,10.981818181818182,eccentric,square
270.0,270.0,0.0,5.0,0.0,761.0,20.34,2817.0,25.0,25.0,3062.0,0.0,54.0,67600.0,5200.0,146.68929172241664,5.5373804286225266,0.33333333333333337,2.8779971257847365,9.575673990245738,36.11732950574321,0.4931824870944243,0.09259259259259259,1.0,0.5547934766041762,5332.184,0.5742487506057555,1.0,10.433333333333334,eccentric,square
200.0,200.0,0.0,12.5,0.0,465.0,183.0,3640.0,20.0,20.0,5187.0,0.0,16.0,30625.0,8750.0,98.73317712085735,13.219722656177268,0.33333333333333337,0.7259953161592506,20.753479949290664,62.55215823614722,0.9513547278912621,0.1,1.0,0.5906250000000001,9673.125,0.5362279511533243,1.0,18.2,eccentric,square
200.0,200.0,0.0,12.0,0.0,756.0,176.0,3640.0,20.0,20.0,7136.0,0.0,16.666666666666668,30976.0,8448.0,99.2973667044051,12.72517099631726,0.33333333333333337,1.171487603305785,32.294341708154185,62.591067477716024,1.0659716327158635,0.1,1.0,0.59136,11838.464,0.6027809013061154,1.0,18.2,eccentric,square
200.0,200.0,0.0,12.0,0.0,756.0,177.0,3640.0,50.0,50.0,5078.0,0.0,16.666666666666668,30976.0,8448.0,99.2973667044051,12.72517099631726,0.33333333333333337,1.164869029275809,32.294341708154185,62.591067477716024,1.067041644225554,0.25,1.0,1.4784000000000002,11869.44,0.4278213630971638,1.0,18.2,eccentric,square
200.0,200.0,0.0,12.0,0.0,756.0,177.0,3640.0,50.0,50.0,4997.0,0.0,16.666666666666668,30976.0,8448.0,99.2973667044051,12.72517099631726,0.33333333333333337,1.164869029275809,32.294341708154185,62.591067477716024,1.067041644225554,0.25,1.0,1.4784000000000002,11869.44,0.4209971152809231,1.0,18.2,eccentric,square
120.0,120.0,0.0,4.0,0.0,495.0,30.0,360.0,15.0,15.0,1294.0,0.0,30.0,12544.0,1792.0,63.189233357348705,4.362898572967332,0.33333333333333337,2.357142857142857,11.3924196622001,10.369185117452576,0.12504233222773073,0.125,1.0,0.7466666666666667,1263.36,1.0242527862208715,1.0,3.0,eccentric,square
120.0,120.0,0.0,4.0,0.0,495.0,30.0,360.0,25.0,25.0,1125.0,0.0,30.0,12544.0,1792.0,63.189233357348705,4.362898572967332,0.33333333333333337,2.357142857142857,11.3924196622001,10.369185117452576,0.12504233222773073,0.20833333333333334,1.0,1.2444444444444445,1263.36,0.8904825227963526,1.0,3.0,eccentric,square
120.0,120.0,0.0,4.0,0.0,495.0,30.0,360.0,30.0,30.0,949.0,0.0,30.0,12544.0,1792.0,63.189233357348705,4.362898572967332,0.33333333333333337,2.357142857142857,11.3924196622001,10.369185117452576,0.12504233222773073,0.25,1.0,1.4933333333333334,1263.36,0.75117147922999,1.0,3.0,eccentric,square
120.0,120.0,0.0,4.0,0.0,495.0,30.0,360.0,45.0,45.0,810.0,0.0,30.0,12544.0,1792.0,63.189233357348705,4.362898572967332,0.33333333333333337,2.357142857142857,11.3924196622001,10.369185117452576,0.12504233222773073,0.375,1.0,2.24,1263.36,0.6411474164133739,1.0,3.0,eccentric,square
150.0,100.0,0.0,4.0,0.0,495.0,30.0,450.0,15.0,15.0,1422.0,0.0,37.5,13064.0,1872.0,64.48566005791552,4.465601424678809,0.33333333333333337,2.3643600734843844,11.426171871548664,15.555166344337175,0.18173256046303343,0.15,1.0,0.89616,1318.56,1.0784492173279943,1.5,4.5,eccentric,rectangular
150.0,100.0,0.0,4.0,0.0,495.0,30.0,450.0,30.0,30.0,1190.0,0.0,37.5,13064.0,1872.0,64.48566005791552,4.465601424678809,0.33333333333333337,2.3643600734843844,11.426171871548664,15.555166344337175,0.18173256046303343,0.3,1.0,1.79232,1318.56,0.9024996966387575,1.5,4.5,eccentric,rectangular
150.0,100.0,0.0,4.0,0.0,495.0,30.0,450.0,45.0,45.0,964.0,0.0,37.5,13064.0,1872.0,64.48566005791552,4.465601424678809,0.33333333333333337,2.3643600734843844,11.426171871548664,15.555166344337175,0.18173256046303343,0.45,1.0,2.68848,1318.56,0.7311005945880354,1.5,4.5,eccentric,rectangular
150.0,100.0,0.0,4.0,0.0,495.0,30.0,450.0,60.0,60.0,763.0,0.0,37.5,13064.0,1872.0,64.48566005791552,4.465601424678809,0.33333333333333337,2.3643600734843844,11.426171871548664,15.555166344337175,0.18173256046303343,0.6,1.0,3.58464,1318.56,0.5786615701977915,1.5,4.5,eccentric,rectangular
180.0,90.0,0.0,4.0,0.0,495.0,30.0,540.0,20.0,20.0,1491.0,0.0,45.0,14104.0,2032.0,67.00330316287537,4.664320792866647,0.33333333333333337,2.377197958026092,11.48619388139983,20.74351304223403,0.23778761891632832,0.2222222222222222,1.0,1.3280658436213992,1428.96,1.0434161907961035,2.0,6.0,eccentric,rectangular
180.0,90.0,0.0,4.0,0.0,495.0,30.0,540.0,30.0,30.0,1319.0,0.0,45.0,14104.0,2032.0,67.00330316287537,4.664320792866647,0.33333333333333337,2.377197958026092,11.48619388139983,20.74351304223403,0.23778761891632832,0.3333333333333333,1.0,1.9920987654320987,1428.96,0.923048930690852,2.0,6.0,eccentric,rectangular
180.0,90.0,0.0,4.0,0.0,495.0,30.0,540.0,40.0,40.0,1208.0,0.0,45.0,14104.0,2032.0,67.00330316287537,4.664320792866647,0.33333333333333337,2.377197958026092,11.48619388139983,20.74351304223403,0.23778761891632832,0.4444444444444444,1.0,2.6561316872427985,1428.96,0.8453700593438584,2.0,6.0,eccentric,rectangular
180.0,90.0,0.0,4.0,0.0,495.0,30.0,540.0,50.0,50.0,1051.0,0.0,45.0,14104.0,2032.0,67.00330316287537,4.664320792866647,0.33333333333333337,2.377197958026092,11.48619388139983,20.74351304223403,0.23778761891632832,0.5555555555555556,1.0,3.320164609053498,1428.96,0.7354999440152279,2.0,6.0,eccentric,rectangular
130.0,130.0,0.0,4.0,0.0,495.0,30.0,390.0,15.0,15.0,1472.0,0.0,32.5,14884.0,1952.0,68.83112919282627,4.3745075012856205,0.33333333333333337,2.1639344262295084,10.486443360388083,10.372608443258608,0.12537303199948996,0.11538461538461539,1.0,0.6896859353664088,1412.76,1.041932104532971,1.0,3.0,eccentric,square
130.0,130.0,0.0,4.0,0.0,495.0,30.0,390.0,25.0,25.0,1305.0,0.0,32.5,14884.0,1952.0,68.83112919282627,4.3745075012856205,0.33333333333333337,2.1639344262295084,10.486443360388083,10.372608443258608,0.12537303199948996,0.19230769230769232,1.0,1.1494765589440148,1412.76,0.9237237747388092,1.0,3.0,eccentric,square
130.0,130.0,0.0,4.0,0.0,495.0,30.0,390.0,40.0,40.0,1022.0,0.0,32.5,14884.0,1952.0,68.83112919282627,4.3745075012856205,0.33333333333333337,2.1639344262295084,10.486443360388083,10.372608443258608,0.12537303199948996,0.3076923076923077,1.0,1.8391624943104234,1412.76,0.7234066649678643,1.0,3.0,eccentric,square
130.0,130.0,0.0,4.0,0.0,495.0,30.0,390.0,55.0,55.0,789.0,0.0,32.5,14884.0,1952.0,68.83112919282627,4.3745075012856205,0.33333333333333337,2.1639344262295084,10.486443360388083,10.372608443258608,0.12537303199948996,0.4230769230769231,1.0,2.5288484296768323,1412.76,0.5584812707041535,1.0,3.0,eccentric,square
150.0,100.0,0.0,4.0,0.0,495.0,30.0,2600.0,15.0,15.0,1130.0,0.0,37.5,13064.0,1872.0,64.48566005791552,4.465601424678809,0.33333333333333337,2.3643600734843844,11.426171871548664,89.87429443394812,1.0500103493419708,0.15,1.0,0.89616,1318.56,0.85699551025361,1.5,26.0,eccentric,rectangular
150.0,100.0,0.0,4.0,0.0,495.0,30.0,2600.0,30.0,30.0,884.0,0.0,37.5,13064.0,1872.0,64.48566005791552,4.465601424678809,0.33333333333333337,2.3643600734843844,11.426171871548664,89.87429443394812,1.0500103493419708,0.3,1.0,1.79232,1318.56,0.6704283460745055,1.5,26.0,eccentric,rectangular
150.0,100.0,0.0,4.0,0.0,495.0,30.0,2600.0,45.0,45.0,711.0,0.0,37.5,13064.0,1872.0,64.48566005791552,4.465601424678809,0.33333333333333337,2.3643600734843844,11.426171871548664,89.87429443394812,1.0500103493419708,0.45,1.0,2.68848,1318.56,0.5392246086639971,1.5,26.0,eccentric,rectangular
150.0,100.0,0.0,4.0,0.0,495.0,30.0,2600.0,60.0,60.0,617.0,0.0,37.5,13064.0,1872.0,64.48566005791552,4.465601424678809,0.33333333333333337,2.3643600734843844,11.426171871548664,89.87429443394812,1.0500103493419708,0.6,1.0,3.58464,1318.56,0.46793471666059944,1.5,26.0,eccentric,rectangular
