Repository: Serali-Nerri/xgboost

# CFST柱极限承载力预测 - XGBoost ML管道

## 项目概述

本项目是一个完整的机器学习管道，用于预测混凝土填充钢管（CFST）柱的极限承载力。采用XGBoost算法，提供从数据加载、预处理、模型训练、评估到预测的全流程解决方案。

### 核心特性

- **模块化设计**：清晰的模块分离，便于维护和扩展
- **特征工程支持**：处理无量纲参数，剔除几何参数实现多截面统一预测
- **自动化超参数优化**：集成Optuna框架进行超参数搜索，支持持久化存储和断点续训
- **智能参数加载**：自动加载最优参数，无需手动配置
- **特征选择**：迭代剔除法自动寻找最优特征子集
- **多维度评估**：集成R²、RMSE、MAE、MAPE、COV等工程指标
- **可视化分析**：提供预测散点图、特征重要性图和学习曲线
- **COV稳定性指标**：特别添加变异系数评估模型预测稳定性

---

## 环境要求

### 系统要求
- Python 3.8+
- 8GB+ RAM（推荐16GB）
- 5GB+ 可用磁盘空间

### Python依赖
- pandas &gt;= 1.5.0
- numpy &gt;= 1.23.0
- xgboost &gt;= 1.7.0
- scikit-learn &gt;= 1.2.0
- matplotlib &gt;= 3.6.0
- seaborn &gt;= 0.12.0
- optuna &gt;= 3.0.0
- joblib &gt;= 1.2.0

---

File: data/processed/2026.3.11-new_feature_parameters_raw.csv (part 24 of 84)
b (mm),h (mm),r0 (mm),t (mm),R (%),fy (MPa),fc (MPa),L (mm),e1 (mm),e2 (mm),Nexp (kN),r0/h,b/t,Ac (mm^2),As (mm^2),Re (mm),te (mm),ke,xi,sigma_re (MPa),lambda,lambda_bar,e/h,e1/e2,e_bar,Npl (kN),psi,b/h,L/h,axial_flag,section_family
150.0,150.0,0.0,4.0,0.0,434.56,110.5,450.0,20.0,20.0,2114.4,0.0,37.5,20164.0,2272.0,80.11492086378139,4.3930705122981095,0.33333333333333337,0.4431177107896246,7.94297616990394,10.377514153206441,0.1558749149968848,0.13333333333333333,1.0,0.7977244444444445,3215.4423199999997,0.6575767156040916,1.0,3.0,eccentric,square
150.0,150.0,0.0,4.0,0.0,434.56,110.5,450.0,20.0,20.0,2129.7,0.0,37.5,20164.0,2272.0,80.11492086378139,4.3930705122981095,0.33333333333333337,0.4431177107896246,7.94297616990394,10.377514153206441,0.1558749149968848,0.13333333333333333,1.0,0.7977244444444445,3215.4423199999997,0.6623350034156421,1.0,3.0,eccentric,square
150.0,150.0,0.0,4.0,0.0,434.56,110.5,450.0,35.0,35.0,1845.9,0.0,37.5,20164.0,2272.0,80.11492086378139,4.3930705122981095,0.33333333333333337,0.4431177107896246,7.94297616990394,10.377514153206441,0.1558749149968848,0.23333333333333334,1.0,1.3960177777777778,3215.4423199999997,0.574073429499429,1.0,3.0,eccentric,square
150.0,150.0,0.0,4.0,0.0,434.56,110.5,450.0,35.0,35.0,1717.2,0.0,37.5,20164.0,2272.0,80.11492086378139,4.3930705122981095,0.33333333333333337,0.4431177107896246,7.94297616990394,10.377514153206441,0.1558749149968848,0.23333333333333334,1.0,1.3960177777777778,3215.4423199999997,0.5340478320257974,1.0,3.0,eccentric,square
150.0,150.0,0.0,4.0,0.0,434.56,110.5,450.0,50.0,50.0,1561.4,0.0,37.5,20164.0,2272.0,80.11492086378139,4.3930705122981095,0.33333333333333337,0.4431177107896246,7.94297616990394,10.377514153206441,0.1558749149968848,0.3333333333333333,1.0,1.9943111111111111,3215.4423199999997,0.48559415614085727,1.0,3.0,eccentric,square
150.0,150.0,0.0,4.0,0.0,434.56,110.5,450.0,50.0,50.0,1454.9,0.0,37.5,20164.0,2272.0,80.11492086378139,4.3930705122981095,0.33333333333333337,0.4431177107896246,7.94297616990394,10.377514153206441,0.1558749149968848,0.3333333333333333,1.0,1.9943111111111111,3215.4423199999997,0.4524727409820246,1.0,3.0,eccentric,square
150.0,150.0,0.0,4.0,0.0,434.56,110.5,450.0,65.0,65.0,1265.0,0.0,37.5,20164.0,2272.0,80.11492086378139,4.3930705122981095,0.33333333333333337,0.4431177107896246,7.94297616990394,10.377514153206441,0.1558749149968848,0.43333333333333335,1.0,2.5926044444444445,3215.4423199999997,0.3934139922621906,1.0,3.0,eccentric,square
150.0,150.0,0.0,4.0,0.0,434.56,110.5,450.0,65.0,65.0,1244.1,0.0,37.5,20164.0,2272.0,80.11492086378139,4.3930705122981095,0.33333333333333337,0.4431177107896246,7.94297616990394,10.377514153206441,0.1558749149968848,0.43333333333333335,1.0,2.5926044444444445,3215.4423199999997,0.38691410891177175,1.0,3.0,eccentric,square
150.0,150.0,0.0,5.0,0.0,433.1,110.5,450.0,50.0,50.0,1668.6,0.0,30.0,19600.0,2800.0,78.98654169668589,5.453623216209152,0.33333333333333337,0.5599224305106658,9.967791829694649,10.369185117452576,0.15088259164679846,0.3333333333333333,1.0,1.991111111111111,3378.48,0.4938907437664275,1.0,3.0,eccentric,square
150.0,150.0,0.0,5.0,0.0,433.1,110.5,450.0,50.0,50.0,1630.1,0.0,30.0,19600.0,2800.0,78.98654169668589,5.453623216209152,0.33333333333333337,0.5599224305106658,9.967791829694649,10.369185117452576,0.15088259164679846,0.3333333333333333,1.0,1.991111111111111,3378.48,0.4824950865477966,1.0,3.0,eccentric,square
150.0,150.0,0.0,6.0,0.0,436.9,110.5,450.0,50.0,50.0,1835.7,0.0,25.0,19044.0,3312.0,77.85816252959037,6.499029312746487,0.33333333333333337,0.6876254180602006,12.156404306184351,10.358996090355474,0.1472482899839246,0.3333333333333333,1.0,1.9872,3551.3747999999996,0.516898413538329,1.0,3.0,eccentric,square
150.0,150.0,0.0,6.0,0.0,436.9,110.5,450.0,50.0,50.0,1797.2,0.0,25.0,19044.0,3312.0,77.85816252959037,6.499029312746487,0.33333333333333337,0.6876254180602006,12.156404306184351,10.358996090355474,0.1472482899839246,0.3333333333333333,1.0,1.9872,3551.3747999999996,0.5060575414343764,1.0,3.0,eccentric,square
126.0,126.0,0.0,3.0,0.0,300.0,50.0,360.0,20.0,20.0,996.0,0.0,42.0,14400.0,1440.0,67.70275002573075,3.3044932467076222,0.33333333333333337,0.6,4.880884817015164,9.88620523786936,0.1166498978357004,0.15873015873015872,1.0,0.9502213583846237,1152.0,0.8645833333333334,1.0,2.857142857142857,eccentric,square
126.0,126.0,0.0,3.0,0.0,300.0,50.0,360.0,40.0,40.0,739.0,0.0,42.0,14400.0,1440.0,67.70275002573075,3.3044932467076222,0.33333333333333337,0.6,4.880884817015164,9.88620523786936,0.1166498978357004,0.31746031746031744,1.0,1.9004427167692475,1152.0,0.6414930555555556,1.0,2.857142857142857,eccentric,square
126.0,126.0,0.0,3.0,0.0,300.0,50.0,360.0,50.0,50.0,619.0,0.0,42.0,14400.0,1440.0,67.70275002573075,3.3044932467076222,0.33333333333333337,0.6,4.880884817015164,9.88620523786936,0.1166498978357004,0.3968253968253968,1.0,2.375553395961559,1152.0,0.5373263888888888,1.0,2.857142857142857,eccentric,square
156.0,156.0,0.0,3.0,0.0,300.0,50.0,450.0,25.0,25.0,1426.0,0.0,52.0,22500.0,1800.0,84.62843753216345,3.3200146103621506,0.33333333333333337,0.48,3.9230484541326476,9.985207100591715,0.12141379300044067,0.16025641025641027,1.0,0.9601160673645881,1665.0,0.8564564564564564,1.0,2.8846153846153846,eccentric,square
156.0,156.0,0.0,3.0,0.0,300.0,50.0,450.0,50.0,50.0,1203.0,0.0,52.0,22500.0,1800.0,84.62843753216345,3.3200146103621506,0.33333333333333337,0.48,3.9230484541326476,9.985207100591715,0.12141379300044067,0.32051282051282054,1.0,1.9202321347291762,1665.0,0.7225225225225225,1.0,2.8846153846153846,eccentric,square
156.0,156.0,0.0,3.0,0.0,300.0,50.0,450.0,60.0,60.0,959.0,0.0,52.0,22500.0,1800.0,84.62843753216345,3.3200146103621506,0.33333333333333337,0.48,3.9230484541326476,9.985207100591715,0.12141379300044067,0.38461538461538464,1.0,2.3042785616750114,1665.0,0.5759759759759759,1.0,2.8846153846153846,eccentric,square
186.0,186.0,0.0,3.0,0.0,300.0,32.0,540.0,37.0,37.0,1069.0,0.0,62.0,32400.0,2160.0,101.55412503859613,3.3305242982434606,0.33333333333333337,0.625,3.2795558988644524,10.0518352370438,0.11267114903886301,0.1989247311827957,1.0,1.192306401262126,1684.8,0.6344966761633428,1.0,2.903225806451613,eccentric,square
186.0,186.0,0.0,3.0,0.0,300.0,32.0,540.0,56.0,56.0,1133.0,0.0,62.0,32400.0,2160.0,101.55412503859613,3.3305242982434606,0.33333333333333337,0.625,3.2795558988644524,10.0518352370438,0.11267114903886301,0.3010752688172043,1.0,1.8045718505588937,1684.8,0.6724833808167142,1.0,2.903225806451613,eccentric,square
186.0,186.0,0.0,3.0,0.0,300.0,32.0,540.0,84.0,84.0,895.0,0.0,62.0,32400.0,2160.0,101.55412503859613,3.3305242982434606,0.33333333333333337,0.625,3.2795558988644524,10.0518352370438,0.11267114903886301,0.45161290322580644,1.0,2.7068577758383405,1684.8,0.5312203228869896,1.0,2.903225806451613,eccentric,square
246.0,246.0,0.0,3.0,0.0,300.0,38.0,720.0,48.0,48.0,2255.0,0.0,82.0,57600.0,2880.0,135.4055000514615,3.343849195285088,0.33333333333333337,0.39473684210526316,2.469507659595986,10.135817831842294,0.12230861931732814,0.1951219512195122,1.0,1.1700352577588833,3052.8,0.738666142557652,1.0,2.926829268292683,eccentric,square
246.0,246.0,0.0,3.0,0.0,300.0,38.0,720.0,74.0,74.0,1900.0,0.0,82.0,57600.0,2880.0,135.4055000514615,3.343849195285088,0.33333333333333337,0.39473684210526316,2.469507659595986,10.135817831842294,0.12230861931732814,0.3008130081300813,1.0,1.803804355711612,3052.8,0.6223794549266247,1.0,2.926829268292683,eccentric,square
246.0,246.0,0.0,3.0,0.0,300.0,38.0,720.0,100.0,100.0,1279.0,0.0,82.0,57600.0,2880.0,135.4055000514615,3.343849195285088,0.33333333333333337,0.39473684210526316,2.469507659595986,10.135817831842294,0.12230861931732814,0.4065040650406504,1.0,2.4375734536643403,3052.8,0.41895964360587,1.0,2.926829268292683,eccentric,square
120.0,120.0,0.0,5.0,0.0,304.0,47.0,3000.0,20.0,20.0,610.0,0.0,24.0,12100.0,2200.0,62.06085419025319,5.4064072958054155,0.33333333333333337,1.1760154738878144,8.82761411826743,86.30131323836659,0.9381416238373798,0.16666666666666666,1.0,0.9930555555555556,1237.5,0.49292929292929294,1.0,25.0,eccentric,square
120.0,120.0,0.0,5.0,0.0,438.0,46.0,3000.0,20.0,20.0,700.0,0.0,24.0,12100.0,2200.0,62.06085419025319,5.4064072958054155,0.33333333333333337,1.7312252964426877,12.71873349934584,86.30131323836659,1.0408157268909952,0.16666666666666666,1.0,0.9930555555555556,1520.2,0.4604657281936587,1.0,25.0,eccentric,square
120.0,120.0,0.0,5.0,0.0,327.0,96.0,3000.0,20.0,20.0,710.0,0.0,24.0,12100.0,2200.0,62.06085419025319,5.4064072958054155,0.33333333333333337,0.6193181818181818,9.49549281800477,86.30131323836659,1.1134961034700535,0.16666666666666666,1.0,0.9930555555555556,1881.0,0.3774587985114301,1.0,25.0,eccentric,square
120.0,120.0,0.0,5.0,0.0,439.0,96.0,3000.0,20.0,20.0,830.0,0.0,24.0,12100.0,2200.0,62.06085419025319,5.4064072958054155,0.33333333333333337,0.8314393939393939,12.747771703682243,86.30131323836659,1.1841831613861,0.16666666666666666,1.0,0.9930555555555556,2127.4,0.3901475980069568,1.0,25.0,eccentric,square
120.0,120.0,0.0,8.0,0.0,323.0,39.0,3000.0,20.0,20.0,740.0,0.0,15.0,10816.0,3328.0,58.67571668896666,8.42253239536889,0.33333333333333337,2.5483234714003946,15.454877061125064,85.82928793055821,0.8900047893326086,0.16666666666666666,1.0,0.9822222222222222,1496.768,0.49439859751143794,1.0,25.0,eccentric,square
120.0,120.0,0.0,8.0,0.0,300.0,46.0,3000.0,20.0,20.0,770.0,0.0,15.0,10816.0,3328.0,58.67571668896666,8.42253239536889,0.33333333333333337,2.0066889632107023,14.354374979373123,85.82928793055821,0.8859678105395905,0.16666666666666666,1.0,0.9822222222222222,1495.936,0.5147279027979806,1.0,25.0,eccentric,square
120.0,120.0,0.0,8.0,0.0,376.0,47.0,3000.0,20.0,20.0,870.0,0.0,15.0,10816.0,3328.0,58.67571668896666,8.42253239536889,0.33333333333333337,2.4615384615384617,17.99081664081432,85.82928793055821,0.9603434000780854,0.16666666666666666,1.0,0.9822222222222222,1759.68,0.49440807419530824,1.0,25.0,eccentric,square
120.0,120.0,0.0,8.0,0.0,323.0,103.0,3000.0,20.0,20.0,820.0,0.0,15.0,10816.0,3328.0,58.67571668896666,8.42253239536889,0.33333333333333337,0.9648991784914115,15.454877061125064,85.82928793055821,1.0442790588513953,0.16666666666666666,1.0,0.9822222222222222,2188.992,0.3746016431307195,1.0,25.0,eccentric,square
120.0,120.0,0.0,8.0,0.0,379.0,103.0,3000.0,20.0,20.0,1000.0,0.0,15.0,10816.0,3328.0,58.67571668896666,8.42253239536889,0.33333333333333337,1.1321882001493653,18.134360390608048,85.82928793055821,1.0878254156684322,0.16666666666666666,1.0,0.9822222222222222,2375.36,0.4209888185369796,1.0,25.0,eccentric,square
120.0,120.0,0.0,8.0,0.0,379.0,39.0,3000.0,20.0,20.0,820.0,0.0,15.0,10816.0,3328.0,58.67571668896666,8.42253239536889,0.33333333333333337,2.990138067061144,18.134360390608048,85.82928793055821,0.9437885482840007,0.16666666666666666,1.0,0.9822222222222222,1683.136,0.4871858245560668,1.0,25.0,eccentric,square
120.0,120.0,0.0,8.0,0.0,390.0,80.0,3000.0,10.0,10.0,1160.0,0.0,15.0,10816.0,3328.0,58.67571668896666,8.42253239536889,0.33333333333333337,1.5,18.660687473185064,85.82928793055821,1.047629017665138,0.08333333333333333,1.0,0.4911111111111111,2163.2,0.5362426035502958,1.0,25.0,eccentric,square
120.0,120.0,0.0,8.0,0.0,404.0,92.0,3000.0,20.0,20.0,1010.0,0.0,15.0,10816.0,3328.0,58.67571668896666,8.42253239536889,0.33333333333333337,1.351170568561873,19.330558305555808,85.82928793055821,1.084148531834433,0.16666666666666666,1.0,0.9822222222222222,2339.584,0.43170067841120474,1.0,25.0,eccentric,square
148.0,148.0,0.0,4.38,0.0,262.0,25.4,296.0,0.0,0.0,1153.0,0.0,33.789954337899545,19387.7776,2439.4848,78.5577576131896,4.795907034789337,0.33333333333333337,1.2978893294758724,5.331651009786628,6.916056586985827,0.06713557391880995,0.0,0.0,0.0,1131.59456864,1.0189161665787474,1.0,2.0,axial,square
148.0,148.0,0.0,4.38,0.0,262.0,40.5,296.0,0.0,0.0,1414.0,0.0,33.789954337899545,19387.7776,2439.4848,78.5577576131896,4.795907034789337,0.33333333333333337,0.8139849128070904,5.331651009786628,6.916056586985827,0.07341909172804541,0.0,0.0,0.0,1424.3500104,0.9927335203254617,1.0,2.0,axial,square
148.0,148.0,0.0,4.38,0.0,262.0,40.5,296.0,0.0,0.0,1402.0,0.0,33.789954337899545,19387.7776,2439.4848,78.5577576131896,4.795907034789337,0.33333333333333337,0.8139849128070904,5.331651009786628,6.916056586985827,0.07341909172804541,0.0,0.0,0.0,1424.3500104,0.984308624820578,1.0,2.0,axial,square
148.0,148.0,0.0,4.38,0.0,262.0,77.0,296.0,0.0,0.0,2108.0,0.0,33.789954337899545,19387.7776,2439.4848,78.5577576131896,4.795907034789337,0.33333333333333337,0.42813492167126177,5.331651009786628,6.916056586985827,0.08600506198236811,0.0,0.0,0.0,2132.0038928,0.988741159018957,1.0,2.0,axial,square
215.0,215.0,0.0,4.38,0.0,262.0,25.4,430.0,0.0,0.0,1777.0,0.0,49.08675799086758,42534.937600000005,3613.3248,116.35845971088926,4.841573919979453,0.33333333333333337,0.8762515042485476,3.6338637522542663,6.922450125682636,0.06993150461608232,0.0,0.0,0.0,2027.07851264,0.8766310672819939,1.0,2.0,axial,square
215.0,215.0,0.0,4.38,0.0,262.0,41.1,430.0,0.0,0.0,2424.0,0.0,49.08675799086758,42534.937600000005,3613.3248,116.35845971088926,4.841573919979453,0.33333333333333337,0.54152769362319,3.6338637522542663,6.922450125682636,0.07776583343974106,0.0,0.0,0.0,2694.8770329600006,0.8994844552656732,1.0,2.0,axial,square
215.0,215.0,0.0,4.38,0.0,262.0,41.1,430.0,0.0,0.0,2393.0,0.0,49.08675799086758,42534.937600000005,3613.3248,116.35845971088926,4.841573919979453,0.33333333333333337,0.54152769362319,3.6338637522542663,6.922450125682636,0.07776583343974106,0.0,0.0,0.0,2694.8770329600006,0.8879811474631832,1.0,2.0,axial,square
215.0,215.0,0.0,4.38,0.0,262.0,80.3,430.0,0.0,0.0,3837.0,0.0,49.08675799086758,42534.937600000005,3613.3248,116.35845971088926,4.841573919979453,0.33333333333333337,0.27717046336130896,3.6338637522542663,6.922450125682636,0.09308071197011246,0.0,0.0,0.0,4362.24658688,0.879592641906181,1.0,2.0,axial,square
323.0,323.0,0.0,4.38,0.0,262.0,25.4,646.0,0.0,0.0,3367.0,0.0,73.74429223744292,98746.7776,5505.4848,177.29093473404694,4.875268989219705,0.33333333333333326,0.5750958192344084,2.4015525236182422,6.925654794621911,0.07339568235270286,0.0,0.0,0.0,3950.6051686399996,0.8522744886599471,1.0,2.0,axial,square
323.0,323.0,0.0,4.38,0.0,262.0,41.1,646.0,0.0,0.0,4950.0,0.0,73.74429223744292,98746.7776,5505.4848,177.29093473404694,4.875268989219705,0.33333333333333326,0.35541201480666595,2.4015525236182422,6.925654794621911,0.082527783084746,0.0,0.0,0.0,5500.92957696,0.8998479131113577,1.0,2.0,axial,square
323.0,323.0,0.0,4.38,0.0,262.0,41.1,646.0,0.0,0.0,4830.0,0.0,73.74429223744292,98746.7776,5505.4848,177.29093473404694,4.875268989219705,0.33333333333333326,0.35541201480666595,2.4015525236182422,6.925654794621911,0.082527783084746,0.0,0.0,0.0,5500.92957696,0.878033418248052,1.0,2.0,axial,square
324.0,324.0,0.0,4.38,0.0,262.0,80.3,648.0,0.0,0.0,7481.0,0.0,73.97260273972603,99376.25760000001,5523.0048,177.85512431759471,4.875475953152488,0.33333333333333337,0.181333702460463,2.3940359784910337,6.925670504301832,0.0995866755032065,0.0,0.0,0.0,9426.94074288,0.7935766442204769,1.0,2.0,axial,square
144.0,144.0,0.0,6.36,0.0,618.0,25.4,288.0,0.0,0.0,2572.0,0.0,22.641509433962263,17234.4384,3339.7632000000003,74.06680852814945,6.858909075208032,0.33333333333333337,4.714908808245406,19.07649725390641,6.901120681937584,0.08933851997101924,0.0,0.0,0.0,2501.7283929600003,1.0280892231297962,1.0,2.0,axial,square
144.0,144.0,0.0,6.36,0.0,618.0,40.5,288.0,0.0,0.0,2808.0,0.0,22.641509433962263,17234.4384,3339.7632000000003,74.06680852814945,6.858909075208032,0.33333333333333337,2.957004536529217,19.07649725390641,6.901120681937584,0.0922655725843649,0.0,0.0,0.0,2761.9684128,1.0166662250685679,1.0,2.0,axial,square
144.0,144.0,0.0,6.36,0.0,618.0,40.5,288.0,0.0,0.0,2765.0,0.0,22.641509433962263,17234.4384,3339.7632000000003,74.06680852814945,6.858909075208032,0.33333333333333337,2.957004536529217,19.07649725390641,6.901120681937584,0.0922655725843649,0.0,0.0,0.0,2761.9684128,1.001097618345652,1.0,2.0,axial,square
144.0,144.0,0.0,6.36,0.0,618.0,77.0,288.0,0.0,0.0,3399.0,0.0,22.641509433962263,17234.4384,3339.7632000000003,74.06680852814945,6.858909075208032,0.33333333333333337,1.5553075809017312,19.07649725390641,6.901120681937584,0.09921802451838808,0.0,0.0,0.0,3391.0254144,1.0023516737934597,1.0,2.0,axial,square
211.0,211.0,0.0,6.36,0.0,618.0,25.4,422.0,0.0,0.0,3920.0,0.0,33.17610062893082,39314.9584,5044.2432,111.86751062584912,6.959979512164935,0.33333333333333337,3.121712872435226,12.816552111374865,6.915602519230961,0.08925190491657617,0.0,0.0,0.0,4115.942240959999,0.9523943171480711,1.0,2.0,axial,square
211.0,211.0,0.0,6.36,0.0,618.0,40.5,422.0,0.0,0.0,4428.0,0.0,33.17610062893082,39314.9584,5044.2432,111.86751062584912,6.959979512164935,0.33333333333333337,1.95781498666308,12.816552111374865,6.915602519230961,0.09310047721548348,0.0,0.0,0.0,4709.5981128,0.9402076130371596,1.0,2.0,axial,square
211.0,211.0,0.0,6.36,0.0,618.0,40.5,422.0,0.0,0.0,4484.0,0.0,33.17610062893082,39314.9584,5044.2432,111.86751062584912,6.959979512164935,0.33333333333333337,1.95781498666308,12.816552111374865,6.915602519230961,0.09310047721548348,0.0,0.0,0.0,4709.5981128,0.9520982242228148,1.0,2.0,axial,square
211.0,211.0,0.0,6.36,0.0,618.0,77.0,422.0,0.0,0.0,5758.0,0.0,33.17610062893082,39314.9584,5044.2432,111.86751062584912,6.959979512164935,0.33333333333333337,1.0297598306474642,12.816552111374865,6.915602519230961,0.10188909849866125,0.0,0.0,0.0,6144.594094399999,0.937083867793264,1.0,2.0,axial,square
319.0,319.0,0.0,6.36,0.0,618.0,25.4,638.0,0.0,0.0,6320.0,0.0,50.15723270440251,93807.43839999998,7791.763199999999,172.7999856490068,7.033354690486419,0.33333333333333337,2.0209391026069503,8.384671218568068,6.92269317173545,0.08942270837762785,0.0,0.0,0.0,7198.018592959999,0.8780194046985732,1.0,2.0,axial,square
319.0,319.0,0.0,6.36,0.0,618.0,41.1,638.0,0.0,0.0,7780.0,0.0,50.15723270440251,93807.43839999998,7791.763199999999,172.7999856490068,7.033354690486419,0.33333333333333337,1.248950199664636,8.384671218568068,6.92269317173545,0.09459955704359219,0.0,0.0,0.0,8670.795375839998,0.8972648601162843,1.0,2.0,axial,square
318.0,318.0,0.0,6.36,0.0,618.0,41.1,636.0,0.0,0.0,7473.0,0.0,50.0,93195.87839999999,7766.3232,172.23579606545903,7.032904214765352,0.33333333333333337,1.2530413625304138,8.41159794501166,6.922658448890859,0.09458804926955999,0.0,0.0,0.0,8629.938339839999,0.8659389795986133,1.0,2.0,axial,square
319.0,319.0,0.0,6.36,0.0,618.0,85.1,638.0,0.0,0.0,10357.0,0.0,50.15723270440251,93807.43839999998,7791.763199999999,172.7999856490068,7.033354690486419,0.33333333333333337,0.6031945147616514,8.384671218568068,6.92269317173545,0.10737768224377374,0.0,0.0,0.0,12798.322665439997,0.8092466701099487,1.0,2.0,axial,square
120.0,120.0,0.0,6.47,0.0,835.0,25.4,240.0,0.0,0.0,2819.0,0.0,18.547140649149924,11461.8436,2770.7128,60.402136814622786,6.905837510774809,0.33333333333333337,7.946754413964647,31.82213205025213,6.887804778495589,0.10203716117961137,0.0,0.0,0.0,2604.67601544,1.082284316087502,1.0,2.0,axial,square
120.0,120.0,0.0,6.47,0.0,835.0,40.5,240.0,0.0,0.0,2957.0,0.0,18.547140649149924,11461.8436,2770.7128,60.402136814622786,6.905837510774809,0.33333333333333337,4.983890422585234,31.82213205025213,6.887804778495589,0.10392779361628583,0.0,0.0,0.0,2777.7498537999995,1.0645307013353935,1.0,2.0,axial,square
120.0,120.0,0.0,6.47,0.0,835.0,40.5,240.0,0.0,0.0,2961.0,0.0,18.547140649149924,11461.8436,2770.7128,60.402136814622786,6.905837510774809,0.33333333333333337,4.983890422585234,31.82213205025213,6.887804778495589,0.10392779361628583,0.0,0.0,0.0,2777.7498537999995,1.065970715811329,1.0,2.0,axial,square
119.0,119.0,0.0,6.47,0.0,835.0,77.0,238.0,0.0,0.0,3318.0,0.0,18.39258114374034,11248.723600000001,2744.8328,59.837947231075034,6.9025003624979036,0.33333333333333337,2.6461130798298442,32.106648425112894,6.8871209266695255,0.1087963246419889,0.0,0.0,0.0,3158.0871052,1.050635998778087,1.0,2.0,axial,square
175.0,175.0,0.0,6.47,0.0,835.0,25.4,350.0,0.0,0.0,4210.0,0.0,27.047913446676972,26263.443600000002,4194.1128,91.43256390974939,7.030329157234917,0.33333333333333337,5.249781115383532,21.401291455582477,6.909237134888515,0.10096405593273297,0.0,0.0,0.0,4169.17565544,1.0097919464023377,1.0,2.0,axial,square
175.0,175.0,0.0,6.47,0.0,835.0,40.5,350.0,0.0,0.0,4493.0,0.0,27.047913446676972,26263.443600000002,4194.1128,91.43256390974939,7.030329157234917,0.33333333333333337,3.2924553168084367,21.401291455582477,6.909237134888515,0.10349169837270734,0.0,0.0,0.0,4565.7536538,0.9840653571531507,1.0,2.0,axial,square
175.0,175.0,0.0,6.47,0.0,835.0,40.5,350.0,0.0,0.0,4542.0,0.0,27.047913446676972,26263.443600000002,4194.1128,91.43256390974939,7.030329157234917,0.33333333333333337,3.2924553168084367,21.401291455582477,6.909237134888515,0.10349169837270734,0.0,0.0,0.0,4565.7536538,0.9947974298218585,1.0,2.0,axial,square
175.0,175.0,0.0,6.47,0.0,835.0,77.0,350.0,0.0,0.0,5366.0,0.0,27.047913446676972,26263.443600000002,4194.1128,91.43256390974939,7.030329157234917,0.33333333333333337,1.7317459783213207,21.401291455582477,6.909237134888515,0.10985404247885153,0.0,0.0,0.0,5524.369345200001,0.9713325928619156,1.0,2.0,axial,square
265.0,265.0,0.0,6.47,0.0,835.0,25.4,530.0,0.0,0.0,6546.0,0.0,40.958268933539415,63534.2436,6523.3128,142.20962642904746,7.1222616725850685,0.33333333333333337,3.3753055921568484,13.939723223954203,6.919938540791412,0.09987961935232166,0.0,0.0,0.0,7060.73597544,0.9270988212517146,1.0,2.0,axial,square
264.0,264.0,0.0,6.47,0.0,835.0,41.1,528.0,0.0,0.0,7117.0,0.0,40.80370942812983,63031.1236,6497.4328,141.6454368454997,7.1215852871197285,0.33333333333333337,2.0942638734878467,13.99391759964511,6.919875773180718,0.10341596471228084,0.0,0.0,0.0,8015.935567959999,0.8878564379243417,1.0,2.0,axial,square
265.0,265.0,0.0,6.47,0.0,835.0,41.1,530.0,0.0,0.0,7172.0,0.0,40.958268933539415,63534.2436,6523.3128,142.20962642904746,7.1222616725850685,0.33333333333333337,2.0859552807976627,13.939723223954203,6.919938540791412,0.10341543436960168,0.0,0.0,0.0,8058.223599960001,0.8900224610341664,1.0,2.0,axial,square
265.0,265.0,0.0,6.47,0.0,835.0,80.3,530.0,0.0,0.0,8990.0,0.0,40.958268933539415,63534.2436,6523.3128,142.20962642904746,7.1222616725850685,0.33333333333333337,1.0676558161990528,13.939723223954203,6.919938540791412,0.1121650159172943,0.0,0.0,0.0,10548.76594908,0.8522323884514713,1.0,2.0,axial,square
210.0,210.0,0.0,5.48,0.0,294.0,39.1,420.0,0.0,0.0,3183.0,0.0,38.32116788321168,39616.921599999994,4362.9568,112.2962947093454,6.022047435399642,0.33333333333333326,0.8280770717346075,5.255388436427645,6.918761117523897,0.07605769085192154,0.0,0.0,0.0,2831.73093376,1.1240474728909295,1.0,2.0,axial,square
211.0,211.0,0.0,5.48,0.0,294.0,91.1,422.0,0.0,0.0,4773.0,0.0,38.503649635036496,40016.001599999996,4384.8768,112.86048429289316,6.0228137348968005,0.33333333333333337,0.353632895813812,5.229782148445501,6.918850464489075,0.09375563986107067,0.0,0.0,0.0,4934.611524959999,0.9672493925524748,1.0,2.0,axial,square
210.0,210.0,0.0,4.5,0.0,277.0,39.1,420.0,0.0,0.0,2713.0,0.0,46.666666666666664,40401.0,3618.0,113.40210629309901,4.968848252026973,0.33333333333333337,0.6344237889834714,4.045694889928835,6.921837670351269,0.07709313844342593,0.0,0.0,0.0,2581.8651,1.050790763622778,1.0,2.0,axial,square
211.0,211.0,0.0,4.5,0.0,277.0,91.1,422.0,0.0,0.0,4371.0,0.0,46.888888888888886,40804.0,3636.0,113.96629587664677,4.969364637799686,0.33333333333333337,0.2709458651682951,4.026085063372317,6.921897891849648,0.09636956628811544,0.0,0.0,0.0,4724.4164,0.9251936387317595,1.0,2.0,axial,square
211.0,211.0,0.0,8.83,0.0,536.0,39.1,422.0,0.0,0.0,5898.0,0.0,23.89580973952435,37380.3556,6828.7688,109.0804140831232,9.545895629558345,0.33333333333333326,2.5043038025587085,15.635559938206805,6.903894084973589,0.08741982057594164,0.0,0.0,0.0,5121.791980760001,1.1515500867969302,1.0,2.0,axial,square
211.0,211.0,0.0,8.83,0.0,536.0,91.1,422.0,0.0,0.0,7008.0,0.0,23.89580973952435,37380.3556,6828.7688,109.0804140831232,9.545895629558345,0.33333333333333326,1.0748438933045612,15.635559938206805,6.903894084973589,0.09837458720718618,0.0,0.0,0.0,7065.57047196,0.9918519711623469,1.0,2.0,axial,square
204.0,204.0,0.0,5.95,0.0,540.0,39.1,408.0,0.0,0.0,4026.0,0.0,34.285714285714285,36902.409999999996,4571.98,108.38081899952398,6.5178683752330215,0.33333333333333326,1.7110653418735713,10.824944103320503,6.916405617563697,0.08886586967993018,0.0,0.0,0.0,3911.753431,1.0292059739999497,1.0,2.0,axial,square
204.0,204.0,0.0,5.95,0.0,540.0,91.1,408.0,0.0,0.0,5303.0,0.0,34.285714285714285,36902.409999999996,4571.98,108.38081899952398,6.5178683752330215,0.33333333333333326,0.734386990859019,10.824944103320503,6.916405617563697,0.1022405200964718,0.0,0.0,0.0,5830.6787509999995,0.9094996014127001,1.0,2.0,axial,square
180.0,180.0,0.0,9.45,0.0,825.0,39.1,360.0,0.0,0.0,6803.0,0.0,19.047619047619047,25953.21,6089.579999999999,90.89094190954354,10.10181445402496,0.33333333333333337,4.9507779793967615,30.564090507738204,6.889905659731488,0.10318383444747038,0.0,0.0,0.0,6038.674010999999,1.1265718248091734,1.0,2.0,axial,square
180.0,180.0,0.0,9.45,0.0,825.0,91.1,360.0,0.0,0.0,7402.0,0.0,19.047619047619047,25953.21,6089.579999999999,90.89094190954354,10.10181445402496,0.33333333333333337,2.124867387424955,30.564090507738204,6.889905659731488,0.11033873827001948,0.0,0.0,0.0,7388.240930999999,1.0018622929501757,1.0,2.0,axial,square
180.0,180.0,0.0,6.6,0.0,824.0,39.1,360.0,0.0,0.0,5028.0,0.0,27.272727272727273,27822.240000000005,4403.52,94.10682253576576,7.173866629475185,0.33333333333333337,3.3354799536330013,20.93814222109471,6.909548948134507,0.10271539254849583,0.0,0.0,0.0,4716.350064000001,1.0660786268557183,1.0,2.0,axial,square
180.0,180.0,0.0,6.6,0.0,824.0,91.1,360.0,0.0,0.0,5873.0,0.0,27.272727272727273,27822.240000000005,4403.52,94.10682253576576,7.173866629475185,0.33333333333333337,1.43158360249232,20.93814222109471,6.909548948134507,0.11185115916642778,0.0,0.0,0.0,6163.106544000001,0.9529285203932698,1.0,2.0,axial,square
178.0,178.0,0.0,5.6,0.0,413.0,38.0,695.0,0.0,0.0,2733.0,0.0,31.78571428571429,27822.240000000005,3736.32,94.10682253576576,6.119928592485081,0.33333333333333337,1.4595481509529218,8.952700206674667,13.498764235532803,0.15849213244730515,0.0,0.0,0.0,2600.3452800000005,1.0510142714585962,1.0,3.904494382022472,axial,square
178.0,178.0,0.0,5.6,0.0,413.0,38.0,695.0,0.0,0.0,2680.0,0.0,31.78571428571429,27822.240000000005,3736.32,94.10682253576576,6.119928592485081,0.33333333333333337,1.4595481509529218,8.952700206674667,13.498764235532803,0.15849213244730515,0.0,0.0,0.0,2600.3452800000005,1.030632362791452,1.0,3.904494382022472,axial,square
178.0,178.0,0.0,5.6,0.0,413.0,80.5,695.0,0.0,0.0,3543.0,0.0,31.78571428571429,27822.240000000005,3736.32,94.10682253576576,6.119928592485081,0.33333333333333337,0.6889792513815035,8.952700206674667,13.498764235532803,0.18219693727780614,0.0,0.0,0.0,3782.7904800000006,0.9366101608672758,1.0,3.904494382022472,axial,square
178.0,178.0,0.0,5.6,0.0,413.0,80.5,695.0,0.0,0.0,3549.0,0.0,31.78571428571429,27822.240000000005,3736.32,94.10682253576576,6.119928592485081,0.33333333333333337,0.6889792513815035,8.952700206674667,13.498764235532803,0.18219693727780614,0.0,0.0,0.0,3782.7904800000006,0.9381962915376691,1.0,3.904494382022472,axial,square
178.0,178.0,0.0,5.6,0.0,413.0,112.1,695.0,0.0,0.0,4199.0,0.0,31.78571428571429,27822.240000000005,3736.32,94.10682253576576,6.119928592485081,0.33333333333333337,0.4947620850687871,8.952700206674667,13.498764235532803,0.19713714603252222,0.0,0.0,0.0,4661.973264,0.9006915660424087,1.0,3.904494382022472,axial,square
178.0,178.0,0.0,5.6,0.0,413.0,112.1,695.0,0.0,0.0,4153.0,0.0,31.78571428571429,27822.240000000005,3736.32,94.10682253576576,6.119928592485081,0.33333333333333337,0.4947620850687871,8.952700206674667,13.498764235532803,0.19713714603252222,0.0,0.0,0.0,4661.973264,0.8908244995889791,1.0,3.904494382022472,axial,square
178.0,178.0,0.0,5.6,0.0,413.0,112.1,695.0,0.0,0.0,4203.0,0.0,31.78571428571429,27822.240000000005,3736.32,94.10682253576576,6.119928592485081,0.33333333333333337,0.4947620850687871,8.952700206674667,13.498764235532803,0.19713714603252222,0.0,0.0,0.0,4661.973264,0.9015495718209678,1.0,3.904494382022472,axial,square
150.0,90.0,0.0,3.0,0.0,320.0,10.0,2250.0,0.0,0.0,503.0,0.0,50.0,12096.0,1368.0,62.050595349916925,3.414848264088768,0.33333333333333337,3.619047619047619,5.870217351642052,86.48699324175861,0.77639608726346,0.0,0.0,0.0,558.72,0.9002720504009163,1.6666666666666667,25.0,axial,rectangular
150.0,90.0,0.0,3.0,0.0,320.0,10.0,2250.0,0.0,0.0,491.0,0.0,50.0,12096.0,1368.0,62.050595349916925,3.414848264088768,0.33333333333333337,3.619047619047619,5.870217351642052,86.48699324175861,0.77639608726346,0.0,0.0,0.0,558.72,0.8787943871706758,1.6666666666666667,25.0,axial,rectangular
150.0,90.0,0.0,3.0,0.0,320.0,10.0,2250.0,0.0,0.0,515.0,0.0,50.0,12096.0,1368.0,62.050595349916925,3.414848264088768,0.33333333333333337,3.619047619047619,5.870217351642052,86.48699324175861,0.77639608726346,0.0,0.0,0.0,558.72,0.9217497136311569,1.6666666666666667,25.0,axial,rectangular
150.0,90.0,0.0,3.0,0.0,320.0,10.0,2250.0,0.0,0.0,492.0,0.0,50.0,12096.0,1368.0,62.050595349916925,3.414848264088768,0.33333333333333337,3.619047619047619,5.870217351642052,86.48699324175861,0.77639608726346,0.0,0.0,0.0,558.72,0.8805841924398625,1.6666666666666667,25.0,axial,rectangular
125.66,125.66,0.0,2.5,0.0,250.0,27.59,750.19,0.0,0.0,594.0,0.0,50.263999999999996,14558.835599999999,1206.6,68.07511515087228,2.764803055417886,0.33333333333333337,0.7509741486461409,3.3845004023501084,20.664303435373007,0.21071033489259647,0.0,0.0,0.0,703.3282742039999,0.8445558379865598,1.0,5.9699984084036295,axial,square
125.66,125.66,0.0,2.5,0.0,250.0,27.59,750.19,0.0,0.0,595.0,0.0,50.263999999999996,14558.835599999999,1206.6,68.07511515087228,2.764803055417886,0.33333333333333337,0.7509741486461409,3.3845004023501084,20.664303435373007,0.21071033489259647,0.0,0.0,0.0,703.3282742039999,0.8459776491616213,1.0,5.9699984084036295,axial,square
87.38,87.38,0.0,2.5,0.0,250.0,27.59,749.72,0.0,0.0,450.0,0.0,34.952,6786.464399999999,823.8,46.47793789266416,2.7401725443747083,0.33333333333333337,1.0999337311925632,4.913034493022699,29.67327705564902,0.28960238879746564,0.0,0.0,0.0,393.18855279599995,1.1444890671409649,1.0,8.579995422293432,axial,square
87.38,87.38,0.0,2.5,0.0,250.0,27.59,749.72,0.0,0.0,407.0,0.0,34.952,6786.464399999999,823.8,46.47793789266416,2.7401725443747083,0.33333333333333337,1.0999337311925632,4.913034493022699,29.67327705564902,0.28960238879746564,0.0,0.0,0.0,393.18855279599995,1.0351267785030505,1.0,8.579995422293432,axial,square
127.3,127.3,0.0,3.15,0.0,356.0,30.454,611.04,0.0,0.0,917.0,0.0,40.41269841269841,14641.0,1524.6,68.26693960927851,3.466388043164102,0.33333333333333337,1.217280960798755,6.025533249473006,16.607313001215097,0.18386368237975062,0.0,0.0,0.0,988.634614,0.927541871399619,1.0,4.8,axial,square
126.9,126.9,0.0,4.34,0.0,357.0,26.044,609.12,0.0,0.0,1095.0,0.0,29.239631336405534,13975.9684,2052.2992,66.69849256701575,4.729485393159905,0.33333333333333337,2.0128865376010476,8.438103173329486,16.588744973903182,0.1758697613903741,0.0,0.0,0.0,1096.6609354096,0.9984854613162822,1.0,4.8,axial,square
127.0,126.9,0.0,4.55,0.0,322.0,23.805,609.6,0.0,0.0,1113.0,0.0,27.912087912087912,13888.620000000003,2144.87,66.48973643691123,4.949877063085722,0.33333333333333337,2.088957311778773,7.990508509163851,16.597983188296972,0.16767411184675243,0.0,0.0,0.0,1021.2667391000001,1.089823018206625,1.0007880220646177,4.803782505910165,axial,rectangular
126.5,125.3,0.0,5.67,0.0,312.0,23.805,607.2,0.0,0.0,1202.0,0.0,22.310405643738978,13123.6336,2598.2208,64.63267221408822,6.109265027283172,0.33333333333333326,2.5948267512400194,9.830377440265531,16.718696026003357,0.1649666973524658,0.0,0.0,0.0,1123.0529874479998,1.0702967833524912,1.0095770151636074,4.845969672785316,axial,rectangular
127.2,126.8,0.0,7.47,0.0,347.0,23.805,610.56,0.0,0.0,2069.0,0.0,17.0281124497992,12557.4036,3348.3528,63.22298403808478,7.931492345000912,0.33333333333333337,3.886804057088617,14.51069251470007,16.564323328874536,0.1688817815541057,0.0,0.0,0.0,1460.8074142980001,1.4163400183687256,1.003154574132492,4.815141955835962,axial,rectangular
152.3,76.6,0.0,3.0,0.0,430.0,30.454,609.2,0.0,0.0,819.0,0.0,50.76666666666667,10328.78,1301.4,57.33892906409583,3.5051443703562626,0.33333333333333337,1.7790407148751208,8.762005754521907,27.507468844644098,0.3029812509846846,0.0,0.0,0.0,874.15466612,0.9369051401798173,1.9882506527415147,7.953002610966059,axial,rectangular
152.8,76.5,0.0,4.47,0.0,383.0,26.044,611.2,0.0,0.0,1006.0,0.0,34.183445190156604,9719.181600000002,1890.0948,55.62114336199493,5.1682261820311695,0.33333333333333326,2.8598613451883517,11.862579036628553,27.58180694497162,0.2817059842698962,0.0,0.0,0.0,977.0326739904001,1.0296482674333618,1.997385620915033,7.989542483660132,axial,rectangular
152.4,101.8,0.0,4.32,0.0,413.0,26.044,609.6,0.0,0.0,1144.0,0.0,35.27777777777778,13392.681599999998,2046.9888,65.29182916561419,4.812377040142408,0.33333333333333337,2.423763759049693,10.146811849598345,20.693809334290204,0.22300996799072834,0.0,0.0,0.0,1194.2053739904,0.9579591793138225,1.4970530451866406,5.9882121807465625,axial,rectangular
152.7,102.8,0.0,4.57,0.0,365.0,23.805,610.8,0.0,0.0,1224.0,0.0,33.413566739606125,13445.8296,2168.1908000000003,65.42125411227336,5.077661172966216,0.33333333333333337,2.472490165536247,9.443140730951798,20.527583723496072,0.2093959565218463,0.0,0.0,0.0,1111.4676156280002,1.1012466605321802,1.4854085603112839,5.9416342412451355,axial,rectangular
151.4,101.3,0.0,5.72,0.0,324.0,23.805,605.6,0.0,0.0,1335.0,0.0,26.46853146853147,12576.805600000002,2629.1407999999997,63.27180698456194,6.299760971757841,0.33333333333333337,2.8452492733392423,10.753196682305207,20.6208285586338,0.19950573999163373,0.0,0.0,0.0,1151.232476508,1.1596267715183095,1.4945705824284305,5.978282329713722,axial,rectangular
152.37,102.13,0.0,7.34,0.0,358.0,23.805,609.48,0.0,0.0,1691.0,0.0,20.758855585831064,12040.990499999998,3305.0552,61.90933948601862,7.9819908786142335,0.33333333333333326,4.127920688536473,15.385684713958408,20.529037775139457,0.2054029134556143,0.0,0.0,0.0,1469.8455404524998,1.150461020196324,1.4919220601194556,5.967688240477822,axial,rectangular
150.0,150.0,0.0,8.0,0.0,779.0,152.3,450.0,0.0,0.0,7058.0,0.0,18.75,17956.0,4288.0,75.60140419539934,8.544214278008056,0.33333333333333337,1.2214698013543575,29.34664593162551,10.333015048861586,0.17455465448944746,0.0,0.0,0.0,6075.050800000001,1.1618009844460888,1.0,3.0,axial,square
150.0,150.0,0.0,8.0,0.0,779.0,157.2,450.0,0.0,0.0,7143.0,0.0,18.75,17956.0,4288.0,75.60140419539934,8.544214278008056,0.33333333333333337,1.1833959971136685,29.34664593162551,10.333015048861586,0.1754943414053078,0.0,0.0,0.0,6163.035199999999,1.1590068477947362,1.0,3.0,axial,square
150.0,150.0,0.0,8.0,0.0,779.0,147.0,450.0,0.0,0.0,7032.0,0.0,18.75,17956.0,4288.0,75.60140419539934,8.544214278008056,0.33333333333333337,1.2655091887501269,29.34664593162551,10.333015048861586,0.17353052503639274,0.0,0.0,0.0,5979.884,1.175942543367062,1.0,3.0,axial,square
150.0,150.0,0.0,8.0,0.0,779.0,164.1,450.0,0.0,0.0,7880.0,0.0,18.75,17956.0,4288.0,75.60140419539934,8.544214278008056,0.33333333333333337,1.1336371160650132,29.34664593162551,10.333015048861586,0.17680603142804185,0.0,0.0,0.0,6286.9316,1.2533936268687893,1.0,3.0,axial,square
200.0,200.0,0.0,5.0,0.0,265.8,27.15,600.0,0.0,0.0,2312.0,0.0,40.0,36100.0,3800.0,107.1960208740737,5.5007601746024335,0.33333333333333337,1.0305321314335563,4.546505994306453,10.379306335203715,0.1041622991157164,0.0,0.0,0.0,1990.155,1.1617185596096786,1.0,3.0,axial,square
200.0,200.0,0.0,5.0,0.0,265.8,27.15,600.0,0.0,0.0,2728.0,0.0,40.0,36100.0,3800.0,107.1960208740737,5.5007601746024335,0.33333333333333337,1.0305321314335563,4.546505994306453,10.379306335203715,0.1041622991157164,0.0,0.0,0.0,1990.155,1.3707475045913509,1.0,3.0,axial,square
200.0,200.0,0.0,5.0,0.0,265.8,27.15,600.0,0.0,0.0,2903.0,0.0,40.0,36100.0,3800.0,107.1960208740737,5.5007601746024335,0.33333333333333337,1.0305321314335563,4.546505994306453,10.379306335203715,0.1041622991157164,0.0,0.0,0.0,1990.155,1.4586803540427755,1.0,3.0,axial,square
200.0,200.0,0.0,5.0,0.0,265.8,27.15,600.0,0.0,0.0,2463.0,0.0,40.0,36100.0,3800.0,107.1960208740737,5.5007601746024335,0.33333333333333337,1.0305321314335563,4.546505994306453,10.379306335203715,0.1041622991157164,0.0,0.0,0.0,1990.155,1.2375920468506223,1.0,3.0,axial,square
280.0,280.0,0.0,4.0,0.0,272.6,31.15,840.0,0.0,0.0,3401.0,0.0,70.0,73984.0,4352.0,153.4595667249897,4.449024694519267,0.33333333333333337,0.5147766971957323,2.634361953029148,10.38806222231528,0.11543044896057145,0.0,0.0,0.0,3490.9568000000004,0.974231477169812,1.0,3.0,axial,square
224.0,224.0,0.0,3.2,0.0,323.8,23.94,672.0,0.0,0.0,2344.0,0.0,70.0,47349.759999999995,2785.28,122.76765337999176,3.5592197556154304,0.33333333333333326,0.7956164922109196,3.1291504049554,10.38806222231528,0.11287593795930621,0.0,0.0,0.0,2035.4269184,1.1516011598404927,1.0,3.0,axial,square
224.0,224.0,0.0,3.2,0.0,323.8,25.73,672.0,0.0,0.0,2328.0,0.0,70.0,47349.759999999995,2785.28,122.76765337999176,3.5592197556154304,0.33333333333333326,0.7402665691227912,3.1291504049554,10.38806222231528,0.11446346801052176,0.0,0.0,0.0,2120.1829887999997,1.098018431568316,1.0,3.0,axial,square
280.0,280.0,0.0,4.0,0.0,272.6,30.49,840.0,0.0,0.0,3744.0,0.0,70.0,73984.0,4352.0,153.4595667249897,4.449024694519267,0.33333333333333337,0.5259197808346036,2.634361953029148,10.38806222231528,0.11485498475764887,0.0,0.0,0.0,3442.12736,1.087699439453629,1.0,3.0,axial,square
280.0,280.0,0.0,4.0,0.0,272.6,30.49,840.0,0.0,0.0,3855.0,0.0,70.0,73984.0,4352.0,153.4595667249897,4.449024694519267,0.33333333333333337,0.5259197808346036,2.634361953029148,10.38806222231528,0.11485498475764887,0.0,0.0,0.0,3442.12736,1.1199469388605074,1.0,3.0,axial,square
280.0,280.0,0.0,4.0,0.0,272.6,29.84,840.0,0.0,0.0,3610.0,0.0,70.0,73984.0,4352.0,153.4595667249897,4.449024694519267,0.33333333333333337,0.5373758082321402,2.634361953029148,10.38806222231528,0.11428324435016987,0.0,0.0,0.0,3394.03776,1.063629887252639,1.0,3.0,axial,square
280.0,280.0,0.0,4.0,0.0,272.6,29.18,840.0,0.0,0.0,3457.0,0.0,70.0,73984.0,4352.0,153.4595667249897,4.449024694519267,0.33333333333333337,0.549530298754183,2.634361953029148,10.38806222231528,0.1136975371983007,0.0,0.0,0.0,3345.20832,1.033418450902334,1.0,3.0,axial,square
300.0,300.0,0.0,2.0,0.0,341.7,27.2,900.0,0.0,0.0,3062.0,0.0,150.0,87616.0,2368.0,167.00011673013586,2.2417126099011853,0.33333333333333337,0.3395270270270271,1.5289274718313384,10.391381043922893,0.12533705633878414,0.0,0.0,0.0,3192.3008,0.9591827938018873,1.0,3.0,axial,square
300.0,300.0,0.0,2.0,0.0,341.7,24.0,900.0,0.0,0.0,3184.0,0.0,150.0,87616.0,2368.0,167.00011673013586,2.2417126099011853,0.33333333333333337,0.3847972972972973,1.5289274718313384,10.391381043922893,0.12180905504827225,0.0,0.0,0.0,2911.9296,1.0934330280512277,1.0,3.0,axial,square
300.0,300.0,0.0,2.0,0.0,341.7,25.21,900.0,0.0,0.0,3105.0,0.0,150.0,87616.0,2368.0,167.00011673013586,2.2417126099011853,0.33333333333333337,0.3663282481211874,1.5289274718313384,10.391381043922893,0.12316811099809734,0.0,0.0,0.0,3017.94496,1.0288458010844572,1.0,3.0,axial,square
160.0,160.0,0.0,3.46,0.0,363.0,78.0,480.0,0.0,0.0,2011.0,0.0,46.24277456647399,23433.486400000005,2118.6272000000004,86.36614144949054,3.8197242489174954,0.33333333333333326,0.4207553617012723,5.351479484461131,10.382580567951305,0.1430296270365851,0.0,0.0,0.0,2596.8736128,0.77439271210111,1.0,3.0,axial,square
160.0,160.0,0.0,3.46,0.0,363.0,78.0,480.0,0.0,0.0,2333.0,0.0,46.24277456647399,23433.486400000005,2118.6272000000004,86.36614144949054,3.8197242489174954,0.33333333333333326,0.4207553617012723,5.351479484461131,10.382580567951305,0.1430296270365851,0.0,0.0,0.0,2596.8736128,0.8983879648592192,1.0,3.0,axial,square
