Repository: Serali-Nerri/xgboost

# CFST柱极限承载力预测 - XGBoost ML管道

## 项目概述

本项目是一个完整的机器学习管道，用于预测混凝土填充钢管（CFST）柱的极限承载力。采用XGBoost算法，提供从数据加载、预处理、模型训练、评估到预测的全流程解决方案。

### 核心特性

- **模块化设计**：清晰的模块分离，便于维护和扩展
- **特征工程支持**：处理无量纲参数，剔除几何参数实现多截面统一预测
- **自动化超参数优化**：集成Optuna框架进行超参数搜索，支持持久化存储和断点续训
- **智能参数加载**：自动加载最优参数，无需手动配置
- **特征选择**：迭代剔除法自动寻找最优特征子集
- **多维度评估**：集成R²、RMSE、MAE、MAPE、COV等工程指标
- **可视化分析**：提供预测散点图、特征重要性图和学习曲线
- **COV稳定性指标**：特别添加变异系数评估模型预测稳定性

---

## 环境要求

### 系统要求
- Python 3.8+
- 8GB+ RAM（推荐16GB）
- 5GB+ 可用磁盘空间

### Python依赖
- pandas &gt;= 1.5.0
- numpy &gt;= 1.23.0
- xgboost &gt;= 1.7.0
- scikit-learn &gt;= 1.2.0
- matplotlib &gt;= 3.6.0
- seaborn &gt;= 0.12.0
- optuna &gt;= 3.0.0
- joblib &gt;= 1.2.0

---

File: data/processed/2026.3.11-new_feature_parameters_raw.csv (part 25 of 84)
b (mm),h (mm),r0 (mm),t (mm),R (%),fy (MPa),fc (MPa),L (mm),e1 (mm),e2 (mm),Nexp (kN),r0/h,b/t,Ac (mm^2),As (mm^2),Re (mm),te (mm),ke,xi,sigma_re (MPa),lambda,lambda_bar,e/h,e1/e2,e_bar,Npl (kN),psi,b/h,L/h,axial_flag,section_family
160.0,160.0,0.0,3.46,0.0,363.0,54.0,480.0,0.0,0.0,1784.0,0.0,46.24277456647399,23433.486400000005,2118.6272000000004,86.36614144949054,3.8197242489174954,0.33333333333333326,0.6077577446796155,5.351479484461131,10.382580567951305,0.13089587875131709,0.0,0.0,0.0,2034.4699392000005,0.8768868812588645,1.0,3.0,axial,square
160.0,160.0,0.0,3.46,0.0,363.0,54.0,480.0,0.0,0.0,1812.0,0.0,46.24277456647399,23433.486400000005,2118.6272000000004,86.36614144949054,3.8197242489174954,0.33333333333333326,0.6077577446796155,5.351479484461131,10.382580567951305,0.13089587875131709,0.0,0.0,0.0,2034.4699392000005,0.8906496798436448,1.0,3.0,axial,square
160.0,160.0,0.0,5.43,0.0,353.0,78.0,480.0,0.0,0.0,2751.0,0.0,29.46593001841621,22242.739599999997,3239.3207999999995,84.14323449031237,5.9189204120242636,0.33333333333333326,0.6590916124240517,8.27707229662503,10.368338454762169,0.13325539178448784,0.0,0.0,0.0,2878.4139311999998,0.9557346739400746,1.0,3.0,axial,square
160.0,160.0,0.0,5.43,0.0,353.0,78.0,480.0,0.0,0.0,2791.0,0.0,29.46593001841621,22242.739599999997,3239.3207999999995,84.14323449031237,5.9189204120242636,0.33333333333333326,0.6590916124240517,8.27707229662503,10.368338454762169,0.13325539178448784,0.0,0.0,0.0,2878.4139311999998,0.9696312159093959,1.0,3.0,axial,square
100.0,100.0,0.0,4.0,0.0,350.0,27.0,1000.0,0.0,0.0,697.0,0.0,25.0,8464.0,1472.0,51.90544168639358,4.3326862084976625,0.33333333333333337,2.254428341384863,9.738479073391,34.52998696785158,0.3622210801406494,0.0,0.0,0.0,743.728,0.9371705784910613,1.0,10.0,axial,square
100.0,100.0,0.0,4.0,0.0,350.0,35.0,1000.0,0.0,0.0,729.0,0.0,25.0,8464.0,1472.0,51.90544168639358,4.3326862084976625,0.33333333333333337,1.7391304347826086,9.738479073391,34.52998696785158,0.37442093149861244,0.0,0.0,0.0,811.44,0.8984028393966281,1.0,10.0,axial,square
100.0,100.0,0.0,4.0,0.0,350.0,44.0,1000.0,0.0,0.0,798.0,0.0,25.0,8464.0,1472.0,51.90544168639358,4.3326862084976625,0.33333333333333337,1.383399209486166,9.738479073391,34.52998696785158,0.3876317487527231,0.0,0.0,0.0,887.616,0.8990374215877136,1.0,10.0,axial,square
125.0,125.0,0.0,4.0,0.0,350.0,27.0,1000.0,0.0,0.0,999.0,0.0,31.25,13689.0,1872.0,66.01018127508749,4.368935932405009,0.33333333333333337,1.772712883823995,7.721675388070538,27.65599884292737,0.29378293746411016,0.0,0.0,0.0,1024.803,0.9748215022789745,1.0,8.0,axial,square
125.0,125.0,0.0,4.0,0.0,350.0,35.0,1000.0,0.0,0.0,1019.0,0.0,31.25,13689.0,1872.0,66.01018127508749,4.368935932405009,0.33333333333333337,1.3675213675213675,7.721675388070538,27.65599884292737,0.30508795376044295,0.0,0.0,0.0,1134.315,0.8983395264983712,1.0,8.0,axial,square
125.0,125.0,0.0,4.0,0.0,350.0,44.0,1000.0,0.0,0.0,1093.0,0.0,31.25,13689.0,1872.0,66.01018127508749,4.368935932405009,0.33333333333333337,1.0878010878010878,7.721675388070538,27.65599884292737,0.31719829727207205,0.0,0.0,0.0,1257.516,0.869173831585443,1.0,8.0,axial,square
125.0,125.0,0.0,5.0,0.0,325.0,35.0,1000.0,0.0,0.0,1320.0,0.0,25.0,13225.0,2300.0,64.88180210799197,5.415857760622075,0.33333333333333337,1.6149068322981366,9.042873425291637,27.623989574281268,0.29266572213269065,0.0,0.0,0.0,1210.375,1.0905711039966952,1.0,8.0,axial,square
125.0,125.0,0.0,4.0,0.0,350.0,35.0,1000.0,0.0,0.0,1019.0,0.0,31.25,13689.0,1872.0,66.01018127508749,4.368935932405009,0.33333333333333337,1.3675213675213675,7.721675388070538,27.65599884292737,0.30508795376044295,0.0,0.0,0.0,1134.315,0.8983395264983712,1.0,8.0,axial,square
125.0,125.0,0.0,3.0,0.0,375.0,35.0,1000.0,0.0,0.0,930.0,0.0,41.666666666666664,14161.0,1428.0,67.13856044218299,3.303847351127942,0.33333333333333337,1.0804321728691477,6.151173277637301,27.680869350509926,0.3188910864151309,0.0,0.0,0.0,1031.135,0.9019187594252935,1.0,8.0,axial,square
125.0,125.0,0.0,5.0,0.0,325.0,44.0,1000.0,0.0,0.0,1384.0,0.0,25.0,13225.0,2300.0,64.88180210799197,5.415857760622075,0.33333333333333337,1.284584980237154,9.042873425291637,27.623989574281268,0.3036089645069969,0.0,0.0,0.0,1329.4,1.0410711599217692,1.0,8.0,axial,square
125.0,125.0,0.0,4.0,0.0,350.0,44.0,1000.0,0.0,0.0,1093.0,0.0,31.25,13689.0,1872.0,66.01018127508749,4.368935932405009,0.33333333333333337,1.0878010878010878,7.721675388070538,27.65599884292737,0.31719829727207205,0.0,0.0,0.0,1257.516,0.869173831585443,1.0,8.0,axial,square
125.0,125.0,0.0,3.0,0.0,375.0,44.0,1000.0,0.0,0.0,1028.0,0.0,41.666666666666664,14161.0,1428.0,67.13856044218299,3.303847351127942,0.33333333333333337,0.8594346829640948,6.151173277637301,27.680869350509926,0.3325982994113847,0.0,0.0,0.0,1158.584,0.8872900022786435,1.0,8.0,axial,square
100.0,100.0,0.0,4.0,0.0,350.0,35.0,300.0,0.0,0.0,810.0,0.0,25.0,8464.0,1472.0,51.90544168639358,4.3326862084976625,0.33333333333333337,1.7391304347826086,9.738479073391,10.358996090355474,0.11232627944958373,0.0,0.0,0.0,811.44,0.9982253771073646,1.0,3.0,axial,square
100.0,100.0,0.0,4.0,0.0,350.0,35.0,500.0,0.0,0.0,770.0,0.0,25.0,8464.0,1472.0,51.90544168639358,4.3326862084976625,0.33333333333333337,1.7391304347826086,9.738479073391,17.26499348392579,0.18721046574930622,0.0,0.0,0.0,811.44,0.9489302967563836,1.0,5.0,axial,square
100.0,100.0,0.0,4.0,0.0,350.0,35.0,1000.0,0.0,0.0,729.0,0.0,25.0,8464.0,1472.0,51.90544168639358,4.3326862084976625,0.33333333333333337,1.7391304347826086,9.738479073391,34.52998696785158,0.37442093149861244,0.0,0.0,0.0,811.44,0.8984028393966281,1.0,10.0,axial,square
100.0,100.0,0.0,5.0,0.0,325.0,35.0,300.0,0.0,0.0,903.0,0.0,20.0,8100.0,1800.0,50.77706251929806,5.359092258345264,0.33333333333333337,2.0634920634920637,11.433672985056115,10.340212763768452,0.10779498528839518,0.0,0.0,0.0,868.5,1.0397236614853196,1.0,3.0,axial,square
100.0,100.0,0.0,5.0,0.0,325.0,35.0,500.0,0.0,0.0,871.0,0.0,20.0,8100.0,1800.0,50.77706251929806,5.359092258345264,0.33333333333333337,2.0634920634920637,11.433672985056115,17.23368793961409,0.17965830881399195,0.0,0.0,0.0,868.5,1.0028785261945883,1.0,5.0,axial,square
100.0,100.0,0.0,5.0,0.0,325.0,35.0,1000.0,0.0,0.0,822.0,0.0,20.0,8100.0,1800.0,50.77706251929806,5.359092258345264,0.33333333333333337,2.0634920634920637,11.433672985056115,34.46737587922818,0.3593166176279839,0.0,0.0,0.0,868.5,0.9464594127806563,1.0,10.0,axial,square
165.0,165.0,0.0,3.0,0.0,393.23,36.7,2150.0,0.0,0.0,1213.0,0.0,55.0,25281.0,1908.0,89.70614378409326,3.323569186823107,0.33333333333333337,0.8086576525628503,4.856327025864925,45.10844040084393,0.5433541774395123,0.0,0.0,0.0,1678.09554,0.7228432297722452,1.0,13.030303030303031,axial,square
165.0,165.0,0.0,3.0,12.0,393.23,41.7,2150.0,0.0,0.0,1564.0,0.0,55.0,25281.0,1908.0,89.70614378409326,3.323569186823107,0.33333333333333337,0.7116963033346907,4.856327025864925,45.10844040084393,0.5572025614853751,0.0,0.0,0.0,1804.5005400000002,0.8667218243115625,1.0,13.030303030303031,axial,square
165.0,165.0,0.0,3.0,24.0,393.23,40.6,2150.0,0.0,0.0,1324.0,0.0,55.0,25281.0,1908.0,89.70614378409326,3.323569186823107,0.33333333333333337,0.7309787154940051,4.856327025864925,45.10844040084393,0.5542048496187957,0.0,0.0,0.0,1776.6914400000003,0.7452053689187582,1.0,13.030303030303031,axial,square
165.0,165.0,0.0,3.0,31.0,393.23,44.4,2150.0,0.0,0.0,1362.0,0.0,55.0,25281.0,1908.0,89.70614378409326,3.323569186823107,0.33333333333333337,0.6684174740778516,4.856327025864925,45.10844040084393,0.5644480429612933,0.0,0.0,0.0,1872.75924,0.7272691389844644,1.0,13.030303030303031,axial,square
165.0,165.0,0.0,3.0,12.0,393.23,41.7,1500.0,0.0,0.0,1371.0,0.0,55.0,25281.0,1908.0,89.70614378409326,3.323569186823107,0.33333333333333337,0.7116963033346907,4.856327025864925,31.47100493082135,0.3887459731293314,0.0,0.0,0.0,1804.5005400000002,0.7597670211836012,1.0,9.090909090909092,axial,square
165.0,165.0,0.0,3.0,24.0,393.23,40.6,1500.0,0.0,0.0,1427.0,0.0,55.0,25281.0,1908.0,89.70614378409326,3.323569186823107,0.33333333333333337,0.7309787154940051,4.856327025864925,31.47100493082135,0.3866545462456714,0.0,0.0,0.0,1776.6914400000003,0.8031782941443112,1.0,9.090909090909092,axial,square
165.0,165.0,0.0,3.0,31.0,393.23,44.4,1500.0,0.0,0.0,1331.0,0.0,55.0,25281.0,1908.0,89.70614378409326,3.323569186823107,0.33333333333333337,0.6684174740778516,4.856327025864925,31.47100493082135,0.3938009602055534,0.0,0.0,0.0,1872.75924,0.7107160234862865,1.0,9.090909090909092,axial,square
165.0,165.0,0.0,3.0,12.0,393.23,41.7,2700.0,0.0,0.0,1318.0,0.0,55.0,25281.0,1908.0,89.70614378409326,3.323569186823107,0.33333333333333337,0.7116963033346907,4.856327025864925,56.64780887547843,0.6997427516327965,0.0,0.0,0.0,1804.5005400000002,0.7303960130707413,1.0,16.363636363636363,axial,square
165.0,165.0,0.0,3.0,24.0,393.23,40.6,2700.0,0.0,0.0,1348.0,0.0,55.0,25281.0,1908.0,89.70614378409326,3.323569186823107,0.33333333333333337,0.7309787154940051,4.856327025864925,56.64780887547843,0.6959781832422085,0.0,0.0,0.0,1776.6914400000003,0.7587136233402463,1.0,16.363636363636363,axial,square
165.0,165.0,0.0,3.0,31.0,393.23,44.4,2700.0,0.0,0.0,1328.0,0.0,55.0,25281.0,1908.0,89.70614378409326,3.323569186823107,0.33333333333333337,0.6684174740778516,4.856327025864925,56.64780887547843,0.7088417283699961,0.0,0.0,0.0,1872.75924,0.7091141090832369,1.0,16.363636363636363,axial,square
100.0,100.0,0.0,2.5,0.0,336.0,61.0,515.0,0.0,0.0,1240.0,0.0,40.0,9025.0,950.0,53.59801043703685,2.7503800873012167,0.33333333333333337,0.5798101811906816,5.747276200477683,17.817809208766377,0.2234908197761325,0.0,0.0,0.0,869.725,1.4257380206387076,1.0,5.15,axial,square
100.0,100.0,0.0,2.5,10.0,336.0,60.0,515.0,0.0,0.0,1314.0,0.0,40.0,9025.0,950.0,53.59801043703685,2.7503800873012167,0.33333333333333337,0.5894736842105263,5.747276200477683,17.817809208766377,0.2226211203811427,0.0,0.0,0.0,860.7,1.5266643429766469,1.0,5.15,axial,square
100.0,100.0,0.0,2.5,15.0,336.0,60.0,515.0,0.0,0.0,1414.0,0.0,40.0,9025.0,950.0,53.59801043703685,2.7503800873012167,0.33333333333333337,0.5894736842105263,5.747276200477683,17.817809208766377,0.2226211203811427,0.0,0.0,0.0,860.7,1.642848843964215,1.0,5.15,axial,square
100.0,100.0,0.0,2.5,20.0,336.0,59.0,515.0,0.0,0.0,1426.0,0.0,40.0,9025.0,950.0,53.59801043703685,2.7503800873012167,0.33333333333333337,0.5994647636039251,5.747276200477683,17.817809208766377,0.22174583760709696,0.0,0.0,0.0,851.675,1.6743476091231986,1.0,5.15,axial,square
100.0,100.0,0.0,2.5,25.0,336.0,56.0,515.0,0.0,0.0,1302.0,0.0,40.0,9025.0,950.0,53.59801043703685,2.7503800873012167,0.33333333333333337,0.631578947368421,5.747276200477683,17.817809208766377,0.2190856825169428,0.0,0.0,0.0,824.6,1.5789473684210527,1.0,5.15,axial,square
100.0,100.0,0.0,3.5,0.0,298.0,61.0,515.0,0.0,0.0,1354.0,0.0,28.571428571428573,8649.0,1302.0,52.46963126994133,3.8109308933393535,0.33333333333333337,0.7354133615371056,7.214696569732519,17.796361341577665,0.20779835395008678,0.0,0.0,0.0,915.585,1.4788359354947929,1.0,5.15,axial,square
100.0,100.0,0.0,3.5,10.0,298.0,60.0,515.0,0.0,0.0,1422.0,0.0,28.571428571428573,8649.0,1302.0,52.46963126994133,3.8109308933393535,0.33333333333333337,0.7476702508960573,7.214696569732519,17.796361341577665,0.20701993270985383,0.0,0.0,0.0,906.936,1.5679165894837122,1.0,5.15,axial,square
100.0,100.0,0.0,3.5,15.0,298.0,60.0,515.0,0.0,0.0,1489.0,0.0,28.571428571428573,8649.0,1302.0,52.46963126994133,3.8109308933393535,0.33333333333333337,0.7476702508960573,7.214696569732519,17.796361341577665,0.20701993270985383,0.0,0.0,0.0,906.936,1.6417917030529166,1.0,5.15,axial,square
100.0,100.0,0.0,3.5,20.0,298.0,59.0,515.0,0.0,0.0,1530.0,0.0,28.571428571428573,8649.0,1302.0,52.46963126994133,3.8109308933393535,0.33333333333333337,0.7603426280298888,7.214696569732519,17.796361341577665,0.20623717424497856,0.0,0.0,0.0,898.287,1.7032418369630196,1.0,5.15,axial,square
100.0,100.0,0.0,3.5,25.0,298.0,56.0,515.0,0.0,0.0,1367.0,0.0,28.571428571428573,8649.0,1302.0,52.46963126994133,3.8109308933393535,0.33333333333333337,0.8010752688172043,7.214696569732519,17.796361341577665,0.2038623349011811,0.0,0.0,0.0,872.34,1.567049544902217,1.0,5.15,axial,square
100.0,100.0,0.0,4.5,0.0,275.0,61.0,515.0,0.0,0.0,1469.0,0.0,22.22222222222222,8281.0,1638.0,51.34125210284583,4.848744881110484,0.33333333333333337,0.8917312196000721,8.657137536850692,17.767723911632576,0.19646086559852716,0.0,0.0,0.0,955.591,1.5372685594569224,1.0,5.15,axial,square
100.0,100.0,0.0,4.5,10.0,275.0,60.0,515.0,0.0,0.0,1498.0,0.0,22.22222222222222,8281.0,1638.0,51.34125210284583,4.848744881110484,0.33333333333333337,0.9065934065934066,8.657137536850692,17.767723911632576,0.1957602248955493,0.0,0.0,0.0,947.31,1.5813197369393335,1.0,5.15,axial,square
100.0,100.0,0.0,4.5,15.0,275.0,60.0,515.0,0.0,0.0,1528.0,0.0,22.22222222222222,8281.0,1638.0,51.34125210284583,4.848744881110484,0.33333333333333337,0.9065934065934066,8.657137536850692,17.767723911632576,0.1957602248955493,0.0,0.0,0.0,947.31,1.6129883565042067,1.0,5.15,axial,square
100.0,100.0,0.0,4.5,20.0,275.0,59.0,515.0,0.0,0.0,1630.0,0.0,22.22222222222222,8281.0,1638.0,51.34125210284583,4.848744881110484,0.33333333333333337,0.9219593965356677,8.657137536850692,17.767723911632576,0.1950561418278885,0.0,0.0,0.0,939.029,1.735835634469223,1.0,5.15,axial,square
100.0,100.0,0.0,4.5,25.0,275.0,56.0,515.0,0.0,0.0,1484.0,0.0,22.22222222222222,8281.0,1638.0,51.34125210284583,4.848744881110484,0.33333333333333337,0.9713500784929356,8.657137536850692,17.767723911632576,0.1929228654103636,0.0,0.0,0.0,914.186,1.623302041378888,1.0,5.15,axial,square
260.0,130.0,0.0,5.7,0.0,219.0,37.68,450.0,0.0,0.0,4142.75,0.0,45.614035087719294,29483.96,4186.08,96.87639522529436,6.6489958640595574,0.33333333333333337,0.8251918523454441,5.010267949664752,11.968046020793365,0.11254059275106713,0.0,0.0,0.0,2027.7071328,2.0430711777787165,2.0,3.4615384615384617,axial,rectangular
225.0,150.0,0.0,5.7,0.0,219.0,37.68,450.0,0.0,0.0,3135.5,0.0,39.473684210526315,29604.96,4015.08,97.07497848609432,6.373516456531547,0.33333333333333337,0.7882481226161896,4.792859175276058,10.372276895648323,0.09999285733247501,0.0,0.0,0.0,1994.8174128,1.571823055022813,1.5,3.0,axial,rectangular
225.0,150.0,0.0,5.7,0.0,219.0,37.68,450.0,0.0,0.0,3200.25,0.0,39.473684210526315,29604.96,4015.08,97.07497848609432,6.373516456531547,0.33333333333333337,0.7882481226161896,4.792859175276058,10.372276895648323,0.09999285733247501,0.0,0.0,0.0,1994.8174128,1.604282166109634,1.5,3.0,axial,rectangular
225.0,150.0,0.0,5.7,0.0,219.0,37.68,450.0,0.0,0.0,2992.5,0.0,39.473684210526315,29604.96,4015.08,97.07497848609432,6.373516456531547,0.33333333333333337,0.7882481226161896,4.792859175276058,10.372276895648323,0.09999285733247501,0.0,0.0,0.0,1994.8174128,1.5001372961746988,1.5,3.0,axial,rectangular
184.0,184.0,0.0,5.7,0.0,219.0,37.68,450.0,0.0,0.0,3718.75,0.0,32.280701754385966,29790.76,3935.28,97.37912212034274,6.232324900871916,0.33333333333333337,0.7677631724616396,4.672045792335272,8.45571168069581,0.08435291882232311,0.0,0.0,0.0,1984.3421567999999,1.8740467651994805,1.0,2.4456521739130435,axial,square
260.0,130.0,0.0,5.7,0.0,219.0,43.26,450.0,0.0,0.0,4033.25,0.0,45.614035087719294,29483.96,4186.08,96.87639522529436,6.6489958640595574,0.33333333333333337,0.7187524039846588,5.010267949664752,11.968046020793365,0.11626270496615286,0.0,0.0,0.0,2192.2276295999995,1.8397952591884443,2.0,3.4615384615384617,axial,rectangular
260.0,130.0,0.0,5.7,0.0,219.0,43.26,450.0,0.0,0.0,4099.5,0.0,45.614035087719294,29483.96,4186.08,96.87639522529436,6.6489958640595574,0.33333333333333337,0.7187524039846588,5.010267949664752,11.968046020793365,0.11626270496615286,0.0,0.0,0.0,2192.2276295999995,1.8700156610780456,2.0,3.4615384615384617,axial,rectangular
260.0,130.0,0.0,5.7,0.0,219.0,43.26,450.0,0.0,0.0,3920.0,0.0,45.614035087719294,29483.96,4186.08,96.87639522529436,6.6489958640595574,0.33333333333333337,0.7187524039846588,5.010267949664752,11.968046020793365,0.11626270496615286,0.0,0.0,0.0,2192.2276295999995,1.7881354778450882,2.0,3.4615384615384617,axial,rectangular
225.0,150.0,0.0,5.7,0.0,219.0,43.26,450.0,0.0,0.0,3135.25,0.0,39.473684210526315,29604.96,4015.08,97.07497848609432,6.373516456531547,0.33333333333333337,0.6865739542343511,4.792859175276058,10.372276895648323,0.10331337220537018,0.0,0.0,0.0,2160.0130895999996,1.4514958335648784,1.5,3.0,axial,rectangular
225.0,150.0,0.0,5.7,0.0,219.0,43.26,450.0,0.0,0.0,3186.5,0.0,39.473684210526315,29604.96,4015.08,97.07497848609432,6.373516456531547,0.33333333333333337,0.6865739542343511,4.792859175276058,10.372276895648323,0.10331337220537018,0.0,0.0,0.0,2160.0130895999996,1.4752225416328795,1.5,3.0,axial,rectangular
225.0,150.0,0.0,5.7,0.0,219.0,43.26,450.0,0.0,0.0,3188.5,0.0,39.473684210526315,29604.96,4015.08,97.07497848609432,6.373516456531547,0.33333333333333337,0.6865739542343511,4.792859175276058,10.372276895648323,0.10331337220537018,0.0,0.0,0.0,2160.0130895999996,1.4761484619477283,1.5,3.0,axial,rectangular
184.0,184.0,0.0,5.7,0.0,219.0,43.26,450.0,0.0,0.0,3803.25,0.0,32.280701754385966,29790.76,3935.28,97.37912212034274,6.232324900871916,0.33333333333333337,0.6687313069430093,4.672045792335272,8.45571168069581,0.08712108913907317,0.0,0.0,0.0,2150.5745976,1.768480853556233,1.0,2.4456521739130435,axial,square
184.0,184.0,0.0,5.7,0.0,219.0,43.26,450.0,0.0,0.0,3974.25,0.0,32.280701754385966,29790.76,3935.28,97.37912212034274,6.232324900871916,0.33333333333333337,0.6687313069430093,4.672045792335272,8.45571168069581,0.08712108913907317,0.0,0.0,0.0,2150.5745976,1.847994486885127,1.0,2.4456521739130435,axial,square
184.0,184.0,0.0,5.7,0.0,219.0,43.26,450.0,0.0,0.0,3223.0,0.0,32.280701754385966,29790.76,3935.28,97.37912212034274,6.232324900871916,0.33333333333333337,0.6687313069430093,4.672045792335272,8.45571168069581,0.08712108913907317,0.0,0.0,0.0,2150.5745976,1.4986692410469307,1.0,2.4456521739130435,axial,square
120.0,120.0,0.0,3.0,0.0,245.0,140.3,400.0,0.0,0.0,2218.42,0.0,40.0,12996.0,1368.0,64.31761252444421,3.300456104761466,0.33333333333333337,0.1838166335296545,4.190722229514985,11.532562594670797,0.1759401197589568,0.0,0.0,0.0,2158.4988,1.0277605899062812,1.0,3.3333333333333335,axial,square
120.0,120.0,0.0,3.0,0.0,245.0,140.3,400.0,0.0,0.0,2014.3,0.0,40.0,12996.0,1368.0,64.31761252444421,3.300456104761466,0.33333333333333337,0.1838166335296545,4.190722229514985,11.532562594670797,0.1759401197589568,0.0,0.0,0.0,2158.4988,0.9331948667286728,1.0,3.3333333333333335,axial,square
150.0,100.0,0.0,3.0,0.0,245.0,140.3,400.0,0.0,0.0,2278.48,0.0,50.0,13536.0,1428.0,65.64025151828557,3.3756099691597967,0.33333333333333337,0.1842240285507752,4.199783025987563,13.839768784195781,0.206533020791668,0.0,0.0,0.0,2248.9608,1.0131257067708785,1.5,4.0,axial,rectangular
150.0,100.0,0.0,3.0,0.0,245.0,140.3,400.0,0.0,0.0,2019.34,0.0,50.0,13536.0,1428.0,65.64025151828557,3.3756099691597967,0.33333333333333337,0.1842240285507752,4.199783025987563,13.839768784195781,0.206533020791668,0.0,0.0,0.0,2248.9608,0.8978991541337671,1.5,4.0,axial,rectangular
150.0,150.0,0.0,4.0,0.0,245.0,140.3,500.0,0.0,0.0,3595.74,0.0,37.5,20164.0,2272.0,80.11492086378139,4.3930705122981095,0.33333333333333337,0.19676146687681326,4.478159889604348,11.53057128134049,0.17369238432756223,0.0,0.0,0.0,3385.6492000000003,1.0620533279112319,1.0,3.3333333333333335,axial,square
150.0,150.0,0.0,4.0,0.0,245.0,140.3,500.0,0.0,0.0,3490.02,0.0,37.5,20164.0,2272.0,80.11492086378139,4.3930705122981095,0.33333333333333337,0.19676146687681326,4.478159889604348,11.53057128134049,0.17369238432756223,0.0,0.0,0.0,3385.6492000000003,1.0308274111801068,1.0,3.3333333333333335,axial,square
150.0,150.0,0.0,6.0,0.0,245.0,140.3,500.0,0.0,0.0,3754.3,0.0,25.0,19044.0,3312.0,77.85816252959037,6.499029312746487,0.33333333333333337,0.30369704670116826,6.816935351373692,11.509995655950526,0.15936267390126918,0.0,0.0,0.0,3483.3132,1.077795703240237,1.0,3.3333333333333335,axial,square
150.0,150.0,0.0,6.0,0.0,245.0,140.3,500.0,0.0,0.0,3769.11,0.0,25.0,19044.0,3312.0,77.85816252959037,6.499029312746487,0.33333333333333337,0.30369704670116826,6.816935351373692,11.509995655950526,0.15936267390126918,0.0,0.0,0.0,3483.3132,1.0820474024557998,1.0,3.3333333333333335,axial,square
150.0,150.0,0.0,8.0,0.0,245.0,140.3,500.0,0.0,0.0,3729.06,0.0,18.75,17956.0,4288.0,75.60140419539934,8.544214278008056,0.33333333333333337,0.4170168402463803,9.229689670408538,11.48112783206843,0.14936189745811304,0.0,0.0,0.0,3569.7868000000003,1.0446170062593092,1.0,3.3333333333333335,axial,square
150.0,150.0,0.0,8.0,0.0,245.0,140.3,500.0,0.0,0.0,3828.34,0.0,18.75,17956.0,4288.0,75.60140419539934,8.544214278008056,0.33333333333333337,0.4170168402463803,9.229689670408538,11.48112783206843,0.14936189745811304,0.0,0.0,0.0,3569.7868000000003,1.0724281909496667,1.0,3.3333333333333335,axial,square
150.0,150.0,0.0,10.0,0.0,245.0,140.3,500.0,0.0,0.0,4361.3,0.0,15.0,16900.0,5200.0,73.34464586120832,10.528165494211109,0.33333333333333337,0.5373101595482208,11.722739566488048,11.443905057407761,0.14194310696571144,0.0,0.0,0.0,3645.07,1.1964927971204942,1.0,3.3333333333333335,axial,square
150.0,150.0,0.0,10.0,0.0,245.0,140.3,500.0,0.0,0.0,4387.04,0.0,15.0,16900.0,5200.0,73.34464586120832,10.528165494211109,0.33333333333333337,0.5373101595482208,11.722739566488048,11.443905057407761,0.14194310696571144,0.0,0.0,0.0,3645.07,1.2035543899019772,1.0,3.3333333333333335,axial,square
120.0,120.0,0.0,3.0,0.0,245.0,102.4,400.0,0.0,0.0,1735.28,0.0,40.0,12996.0,1368.0,64.31761252444421,3.300456104761466,0.33333333333333337,0.2518503289473684,4.190722229514985,11.532562594670797,0.15947456889285772,0.0,0.0,0.0,1665.9504000000002,1.041615644739483,1.0,3.3333333333333335,axial,square
120.0,120.0,0.0,3.0,0.0,245.0,102.4,400.0,0.0,0.0,1852.22,0.0,40.0,12996.0,1368.0,64.31761252444421,3.300456104761466,0.33333333333333337,0.2518503289473684,4.190722229514985,11.532562594670797,0.15947456889285772,0.0,0.0,0.0,1665.9504000000002,1.1118098113845405,1.0,3.3333333333333335,axial,square
150.0,150.0,0.0,4.0,0.0,245.0,102.4,500.0,0.0,0.0,2956.66,0.0,37.5,20164.0,2272.0,80.11492086378139,4.3930705122981095,0.33333333333333337,0.2695862676056338,4.478159889604348,11.53057128134049,0.15747213528056872,0.0,0.0,0.0,2621.4336000000003,1.1278790353492072,1.0,3.3333333333333335,axial,square
150.0,150.0,0.0,4.0,0.0,245.0,102.4,500.0,0.0,0.0,2910.89,0.0,37.5,20164.0,2272.0,80.11492086378139,4.3930705122981095,0.33333333333333337,0.2695862676056338,4.478159889604348,11.53057128134049,0.15747213528056872,0.0,0.0,0.0,2621.4336000000003,1.1104191233377032,1.0,3.3333333333333335,axial,square
150.0,150.0,0.0,6.0,0.0,245.0,102.4,500.0,0.0,0.0,3344.34,0.0,25.0,19044.0,3312.0,77.85816252959037,6.499029312746487,0.33333333333333337,0.41610054347826086,6.816935351373692,11.509995655950526,0.14499684516320896,0.0,0.0,0.0,2761.5456,1.2110392093471136,1.0,3.3333333333333335,axial,square
150.0,150.0,0.0,6.0,0.0,245.0,102.4,500.0,0.0,0.0,3124.92,0.0,25.0,19044.0,3312.0,77.85816252959037,6.499029312746487,0.33333333333333337,0.41610054347826086,6.816935351373692,11.509995655950526,0.14499684516320896,0.0,0.0,0.0,2761.5456,1.131583704429867,1.0,3.3333333333333335,axial,square
120.0,120.0,0.0,3.0,0.0,245.0,75.3,400.0,0.0,0.0,1554.28,0.0,40.0,12996.0,1368.0,64.31761252444421,3.300456104761466,0.33333333333333337,0.3424896903613616,4.190722229514985,11.532562594670797,0.14559497282048817,0.0,0.0,0.0,1313.7587999999998,1.1830786594921383,1.0,3.3333333333333335,axial,square
120.0,120.0,0.0,3.0,0.0,245.0,75.3,400.0,0.0,0.0,1420.26,0.0,40.0,12996.0,1368.0,64.31761252444421,3.300456104761466,0.33333333333333337,0.3424896903613616,4.190722229514985,11.532562594670797,0.14559497282048817,0.0,0.0,0.0,1313.7587999999998,1.0810660221647994,1.0,3.3333333333333335,axial,square
150.0,100.0,0.0,3.0,0.0,245.0,75.3,400.0,0.0,0.0,1446.3,0.0,50.0,13536.0,1428.0,65.64025151828557,3.3756099691597967,0.33333333333333337,0.3432487543914178,4.199783025987563,13.839768784195781,0.17025613769286743,0.0,0.0,0.0,1369.1208,1.056371358904196,1.5,4.0,axial,rectangular
150.0,100.0,0.0,3.0,0.0,245.0,75.3,400.0,0.0,0.0,1546.44,0.0,50.0,13536.0,1428.0,65.64025151828557,3.3756099691597967,0.33333333333333337,0.3432487543914178,4.199783025987563,13.839768784195781,0.17025613769286743,0.0,0.0,0.0,1369.1208,1.1295131883176417,1.5,4.0,axial,rectangular
150.0,150.0,0.0,4.0,0.0,245.0,75.3,500.0,0.0,0.0,2233.06,0.0,37.5,20164.0,2272.0,80.11492086378139,4.3930705122981095,0.33333333333333337,0.3666086826403307,4.478159889604348,11.53057128134049,0.1438502743880962,0.0,0.0,0.0,2074.9892,1.0761790952936043,1.0,3.3333333333333335,axial,square
150.0,150.0,0.0,4.0,0.0,245.0,75.3,500.0,0.0,0.0,2437.66,0.0,37.5,20164.0,2272.0,80.11492086378139,4.3930705122981095,0.33333333333333337,0.3666086826403307,4.478159889604348,11.53057128134049,0.1438502743880962,0.0,0.0,0.0,2074.9892,1.1747820181425521,1.0,3.3333333333333335,axial,square
150.0,150.0,0.0,6.0,0.0,245.0,75.3,500.0,0.0,0.0,2896.0,0.0,25.0,19044.0,3312.0,77.85816252959037,6.499029312746487,0.33333333333333337,0.56585253190138,6.816935351373692,11.509995655950526,0.1332311527207584,0.0,0.0,0.0,2245.4532000000004,1.2897173719764008,1.0,3.3333333333333335,axial,square
150.0,150.0,0.0,6.0,0.0,245.0,75.3,500.0,0.0,0.0,2915.66,0.0,25.0,19044.0,3312.0,77.85816252959037,6.499029312746487,0.33333333333333337,0.56585253190138,6.816935351373692,11.509995655950526,0.1332311527207584,0.0,0.0,0.0,2245.4532000000004,1.2984728428096384,1.0,3.3333333333333335,axial,square
120.0,120.0,0.0,3.0,0.0,245.0,34.3,400.0,0.0,0.0,878.28,0.0,40.0,12996.0,1368.0,64.31761252444421,3.300456104761466,0.33333333333333337,0.7518796992481204,4.190722229514985,11.532562594670797,0.11908279235007779,0.0,0.0,0.0,780.9228,1.1246694295518072,1.0,3.3333333333333335,axial,square
120.0,120.0,0.0,3.0,0.0,245.0,34.3,400.0,0.0,0.0,878.28,0.0,40.0,12996.0,1368.0,64.31761252444421,3.300456104761466,0.33333333333333337,0.7518796992481204,4.190722229514985,11.532562594670797,0.11908279235007779,0.0,0.0,0.0,780.9228,1.1246694295518072,1.0,3.3333333333333335,axial,square
150.0,100.0,0.0,3.0,0.0,245.0,34.3,400.0,0.0,0.0,898.94,0.0,50.0,13536.0,1428.0,65.64025151828557,3.3756099691597967,0.33333333333333337,0.7535460992907802,4.199783025987563,13.839768784195781,0.13866591687605853,0.0,0.0,0.0,814.1448,1.1041524800011007,1.5,4.0,axial,rectangular
150.0,100.0,0.0,3.0,0.0,245.0,34.3,400.0,0.0,0.0,880.1,0.0,50.0,13536.0,1428.0,65.64025151828557,3.3756099691597967,0.33333333333333337,0.7535460992907802,4.199783025987563,13.839768784195781,0.13866591687605853,0.0,0.0,0.0,814.1448,1.0810116333114208,1.5,4.0,axial,rectangular
150.0,150.0,0.0,4.0,0.0,245.0,34.3,500.0,0.0,0.0,1605.28,0.0,37.5,20164.0,2272.0,80.11492086378139,4.3930705122981095,0.33333333333333337,0.8048289738430584,4.478159889604348,11.53057128134049,0.1180091189024637,0.0,0.0,0.0,1248.2652,1.2860087744174875,1.0,3.3333333333333335,axial,square
150.0,150.0,0.0,4.0,0.0,245.0,34.3,500.0,0.0,0.0,1670.9,0.0,37.5,20164.0,2272.0,80.11492086378139,4.3930705122981095,0.33333333333333337,0.8048289738430584,4.478159889604348,11.53057128134049,0.1180091189024637,0.0,0.0,0.0,1248.2652,1.3385777317191891,1.0,3.3333333333333335,axial,square
150.0,150.0,0.0,6.0,0.0,245.0,34.3,500.0,0.0,0.0,1930.24,0.0,25.0,19044.0,3312.0,77.85816252959037,6.499029312746487,0.33333333333333337,1.2422360248447206,6.816935351373692,11.509995655950526,0.11188121425975232,0.0,0.0,0.0,1464.6492,1.3178855387351456,1.0,3.3333333333333335,axial,square
150.0,150.0,0.0,6.0,0.0,245.0,34.3,500.0,0.0,0.0,2019.34,0.0,25.0,19044.0,3312.0,77.85816252959037,6.499029312746487,0.33333333333333337,1.2422360248447206,6.816935351373692,11.509995655950526,0.11188121425975232,0.0,0.0,0.0,1464.6492,1.378719218226453,1.0,3.3333333333333335,axial,square
220.0,146.0,0.0,3.0,0.0,327.0,103.0,790.0,0.0,0.0,2810.0,0.0,73.33333333333333,29960.0,2124.0,97.65533364884054,3.40234487348026,0.33333333333333337,0.2250729127509819,3.7975968884906015,18.733604362196523,0.27889049431327745,0.0,0.0,0.0,3780.428,0.743302081140019,1.5068493150684932,5.410958904109589,axial,rectangular
220.0,146.0,0.0,3.0,0.0,327.0,108.0,790.0,30.0,30.0,2400.0,0.0,73.33333333333333,29960.0,2124.0,97.65533364884054,3.40234487348026,0.33333333333333337,0.21465287049399198,3.7975968884906015,18.733604362196523,0.2828210712645902,0.2054794520547945,1.0,1.2314949077944013,3930.228,0.6106515957852827,1.5068493150684932,5.410958904109589,eccentric,rectangular
220.0,146.0,0.0,3.0,0.0,327.0,103.0,790.0,60.0,60.0,1742.0,0.0,73.33333333333333,29960.0,2124.0,97.65533364884054,3.40234487348026,0.33333333333333337,0.2250729127509819,3.7975968884906015,18.733604362196523,0.27889049431327745,0.410958904109589,1.0,2.4629898155888026,3780.428,0.46079438624409724,1.5068493150684932,5.410958904109589,eccentric,rectangular
220.0,146.0,0.0,3.0,0.0,327.0,112.0,2890.0,0.0,0.0,3070.0,0.0,73.33333333333333,29960.0,2124.0,97.65533364884054,3.40234487348026,0.33333333333333337,0.206986696547778,3.7975968884906015,68.53179317309868,1.0458595572132199,0.0,0.0,0.0,4050.068,0.7580119642435633,1.5068493150684932,19.794520547945204,axial,rectangular
220.0,146.0,0.0,3.0,0.0,327.0,112.0,2890.0,30.0,30.0,2100.0,0.0,73.33333333333333,29960.0,2124.0,97.65533364884054,3.40234487348026,0.33333333333333337,0.206986696547778,3.7975968884906015,68.53179317309868,1.0458595572132199,0.2054794520547945,1.0,1.2314949077944013,4050.068,0.5185098126747502,1.5068493150684932,19.794520547945204,eccentric,rectangular
220.0,146.0,0.0,3.0,0.0,327.0,112.0,2890.0,60.0,60.0,1460.0,0.0,73.33333333333333,29960.0,2124.0,97.65533364884054,3.40234487348026,0.33333333333333337,0.206986696547778,3.7975968884906015,68.53179317309868,1.0458595572132199,0.410958904109589,1.0,2.4629898155888026,4050.068,0.36048777452625486,1.5068493150684932,19.794520547945204,eccentric,rectangular
100.0,70.0,0.0,2.1,100.0,270.0,20.0,200.0,0.0,0.0,290.0,0.0,47.61904761904762,6303.639999999999,678.72,44.79409482223734,2.3498784606145477,0.33333333333333337,1.4535601652378627,4.7213603108755935,9.884954553795998,0.09173332932900703,0.0,0.0,0.0,309.32719999999995,0.9375185887306388,1.4285714285714286,2.857142857142857,axial,rectangular
99.0,70.0,0.0,2.0,100.0,270.0,20.0,200.0,19.8,19.8,278.1,0.0,49.5,6270.0,644.0,44.674410867658544,2.2382159301954516,0.33333333333333337,1.386602870813397,4.509056298790951,9.886000975320389,0.09217096935484137,0.28285714285714286,1.0,1.6932244897959186,299.28,0.9292301523656777,1.4142857142857144,2.857142857142857,eccentric,rectangular
98.0,69.0,0.0,2.1,100.0,270.0,20.0,200.0,49.0,49.0,263.3,0.0,46.666666666666664,6078.24,666.12,43.98595096843723,2.3475840141486586,0.33333333333333337,1.4794776119402986,4.803410103034676,10.027768901734758,0.09296630743627693,0.7101449275362319,1.0,4.249754253308128,301.4172,0.8735400634071315,1.4202898550724639,2.898550724637681,eccentric,rectangular
100.0,70.0,0.0,2.0,100.0,270.0,20.0,200.0,14.0,14.0,272.6,0.0,50.0,6336.0,648.0,44.90892382211466,2.2405856674610973,0.33333333333333337,1.3806818181818181,4.490259238236259,9.886115362867763,0.09213575853169823,0.2,1.0,1.1972571428571428,301.68,0.9036064704322462,1.4285714285714286,2.857142857142857,eccentric,rectangular
99.0,69.0,0.0,2.0,100.0,270.0,20.0,200.0,34.5,34.5,260.9,0.0,49.5,6175.0,640.0,44.33467657697423,2.2408736005871006,0.33333333333333337,1.3991902834008096,4.549004066888432,10.029108167742002,0.09333385900821452,0.5,1.0,2.992973210364515,296.3,0.8805264934188322,1.434782608695652,2.898550724637681,eccentric,rectangular
100.0,71.0,0.0,2.0,100.0,270.0,20.0,300.0,0.0,0.0,270.0,0.0,50.0,6432.0,652.0,45.247863904654565,2.2379996099323094,0.33333333333333337,1.3684701492537314,4.451480081321323,14.62054732637642,0.13650648620062633,0.0,0.0,0.0,304.68,0.8861756597085466,1.408450704225352,4.225352112676056,axial,rectangular
103.0,68.0,0.0,2.0,100.0,270.0,20.0,300.0,20.6,20.6,263.1,0.0,51.5,6336.0,652.0,44.90892382211466,2.254085885200773,0.33333333333333337,1.3892045454545454,4.517314431128068,15.26533517898461,0.1415819501596532,0.30294117647058827,1.0,1.8134948096885817,302.76,0.8690051525961159,1.5147058823529411,4.411764705882353,eccentric,rectangular
98.0,71.0,0.0,2.0,100.0,270.0,20.0,300.0,49.0,49.0,251.9,0.0,49.0,6298.0,644.0,44.774051225966964,2.233471894145147,0.33333333333333337,1.3804382343601143,4.489485873382057,14.620210362000002,0.1366115983919828,0.6901408450704225,1.0,4.131323150168617,299.84,0.840114727854856,1.380281690140845,4.225352112676056,eccentric,rectangular
98.0,72.0,0.0,2.0,100.0,270.0,20.0,300.0,14.4,14.4,253.4,0.0,49.0,6392.0,648.0,45.106948383666904,2.2312137979586737,0.33333333333333337,1.3685857321652064,4.451847198978176,14.417382638559483,0.13495758459812898,0.2,1.0,1.1972789115646258,302.8,0.8368560105680317,1.3611111111111112,4.166666666666667,eccentric,rectangular
101.0,68.0,0.0,2.0,100.0,270.0,20.0,300.0,34.0,34.0,248.2,0.0,50.5,6208.0,644.0,44.45298385293132,2.2488291753798393,0.33333333333333337,1.400451030927835,4.553004280967728,15.264989114541166,0.14168598904142227,0.5,1.0,2.993011065812463,298.04,0.8327741242786202,1.4852941176470589,4.411764705882353,eccentric,rectangular
99.0,70.0,0.0,2.0,100.0,270.0,20.0,400.0,0.0,0.0,265.0,0.0,49.5,6270.0,644.0,44.674410867658544,2.2382159301954516,0.33333333333333337,1.386602870813397,4.509056298790951,19.772001950640778,0.18434193870968274,0.0,0.0,0.0,299.28,0.8854584335739109,1.4142857142857144,5.714285714285714,axial,rectangular
98.0,69.0,0.0,2.2,100.0,270.0,20.0,400.0,19.6,19.6,251.0,0.0,44.54545454545454,6046.5599999999995,696.08,43.87117305707088,2.4564533766055447,0.33333333333333337,1.5541200285782333,5.0393182695821865,20.052980279506322,0.18518647690964096,0.28405797101449276,1.0,1.6994681789540014,308.8728,0.8126322550901213,1.4202898550724639,5.797101449275362,eccentric,rectangular
100.0,69.0,0.0,2.0,100.0,270.0,20.0,400.0,50.0,50.0,237.0,0.0,50.0,6240.0,644.0,44.56740613707347,2.243332550638087,0.33333333333333337,1.3932692307692307,4.53021494983252,20.058451793721506,0.1865963323344034,0.7246376811594203,1.0,4.337744171392565,298.68,0.7934913619927682,1.4492753623188406,5.797101449275362,eccentric,rectangular
100.0,68.0,0.0,2.1,100.0,270.0,20.0,400.0,13.6,13.6,248.5,0.0,47.61904761904762,6112.04,670.32,44.10808040201677,2.355800620315989,0.33333333333333326,1.480572771120608,4.8068756086411915,20.3506209050047,0.18816616807332429,0.19999999999999998,1.0,1.1968870588235294,303.22720000000004,0.8195175103025057,1.4705882352941178,5.882352941176471,eccentric,rectangular
98.0,68.0,0.0,2.1,100.0,270.0,20.0,400.0,34.0,34.0,232.5,0.0,46.666666666666664,5984.44,661.92,43.645233591696176,2.3504411520935804,0.33333333333333337,1.4931923454826184,4.846799668146792,20.350080803864,0.18831665513709062,0.5,1.0,2.9920588235294114,298.40719999999993,0.7791366964335983,1.4411764705882353,5.882352941176471,eccentric,rectangular
100.0,68.0,0.0,2.1,100.0,270.0,20.0,500.0,0.0,0.0,262.3,0.0,47.61904761904762,6112.04,670.32,44.10808040201677,2.355800620315989,0.33333333333333326,1.480572771120608,4.8068756086411915,25.438276131255876,0.23520771009165534,0.0,0.0,0.0,303.22720000000004,0.8650279394460655,1.4705882352941178,7.352941176470588,axial,rectangular
101.0,68.0,0.0,2.0,100.0,270.0,20.0,500.0,20.2,20.2,243.0,0.0,50.5,6208.0,644.0,44.45298385293132,2.2488291753798393,0.33333333333333337,1.400451030927835,4.553004280967728,25.441648524235276,0.2361433150690371,0.29705882352941176,1.0,1.778200692041522,298.04,0.8153268017715742,1.4852941176470589,7.352941176470588,eccentric,rectangular
99.0,69.0,0.0,2.1,100.0,270.0,20.0,500.0,49.5,49.5,235.0,0.0,47.14285714285714,6143.04,670.32,44.21979605586703,2.350149683087743,0.33333333333333326,1.4731012658227849,4.783230370639248,25.069753411461893,0.23232215365108552,0.717391304347826,1.0,4.293232514177694,303.8472,0.7734150586215703,1.434782608695652,7.246376811594203,eccentric,rectangular
99.0,70.0,0.0,2.1,100.0,270.0,20.0,500.0,14.0,14.0,238.0,0.0,47.14285714285714,6237.839999999999,674.52,44.559691879912016,2.347370753143437,0.33333333333333326,1.4598033934823593,4.741131701544576,24.712071066601073,0.22942413601916686,0.2,1.0,1.1969454545454543,306.87719999999996,0.7755545214828603,1.4142857142857144,7.142857142857143,eccentric,rectangular
101.0,69.0,0.0,2.0,100.0,270.0,20.0,500.0,34.5,34.5,232.0,0.0,50.5,6305.0,648.0,44.79892668791073,2.2458247583015947,0.33333333333333337,1.3874702616970658,4.511809616672982,25.073353233421606,0.23315769402880837,0.5,1.0,2.993112354713732,301.06,0.7706105095329835,1.463768115942029,7.246376811594203,eccentric,rectangular
100.0,100.0,0.0,3.0,0.0,273.47,33.0,300.0,0.0,0.0,732.1,0.0,33.333333333333336,8836.0,1128.0,53.03382085348909,3.2834918126466235,0.33333333333333337,1.0579110251450679,5.643797935944224,10.373581830785353,0.10657250331201867,0.0,0.0,0.0,600.0621600000001,1.2200402704946434,1.0,3.0,axial,square
100.0,100.0,0.0,3.0,25.0,273.47,27.6,300.0,0.0,0.0,717.5,0.0,33.333333333333336,8836.0,1128.0,53.03382085348909,3.2834918126466235,0.33333333333333337,1.2648936170212768,5.643797935944224,10.373581830785353,0.10321720646693788,0.0,0.0,0.0,552.34776,1.2990004702834317,1.0,3.0,axial,square
100.0,100.0,0.0,3.0,50.0,273.47,30.7,300.0,0.0,0.0,702.8,0.0,33.333333333333336,8836.0,1128.0,53.03382085348909,3.2834918126466235,0.33333333333333337,1.1371682029246657,5.643797935944224,10.373581830785353,0.10516116739703439,0.0,0.0,0.0,579.7393600000001,1.2122689064961878,1.0,3.0,axial,square
100.0,100.0,0.0,3.0,75.0,273.47,26.1,300.0,0.0,0.0,708.4,0.0,33.333333333333336,8836.0,1128.0,53.03382085348909,3.2834918126466235,0.33333333333333337,1.3375886524822695,5.643797935944224,10.373581830785353,0.10225893495394553,0.0,0.0,0.0,539.09376,1.3140571317315934,1.0,3.0,axial,square
100.0,100.0,0.0,3.0,100.0,273.47,24.8,300.0,0.0,0.0,669.1,0.0,33.333333333333336,8836.0,1128.0,53.03382085348909,3.2834918126466235,0.33333333333333337,1.407704186684969,5.643797935944224,10.373581830785353,0.10141896034199532,0.0,0.0,0.0,527.6069600000001,1.2681788731520902,1.0,3.0,axial,square
100.0,100.0,0.0,3.0,0.0,273.47,33.0,300.0,20.0,20.0,581.4,0.0,33.333333333333336,8836.0,1128.0,53.03382085348909,3.2834918126466235,0.33333333333333337,1.0579110251450679,5.643797935944224,10.373581830785353,0.10657250331201867,0.2,1.0,1.19568,600.0621600000001,0.9688996219991608,1.0,3.0,eccentric,square
100.0,100.0,0.0,3.0,25.0,273.47,27.6,300.0,20.0,20.0,527.0,0.0,33.333333333333336,8836.0,1128.0,53.03382085348909,3.2834918126466235,0.33333333333333337,1.2648936170212768,5.643797935944224,10.373581830785353,0.10321720646693788,0.2,1.0,1.19568,552.34776,0.9541090562221163,1.0,3.0,eccentric,square
100.0,100.0,0.0,3.0,50.0,273.47,30.7,300.0,20.0,20.0,512.5,0.0,33.333333333333336,8836.0,1128.0,53.03382085348909,3.2834918126466235,0.33333333333333337,1.1371682029246657,5.643797935944224,10.373581830785353,0.10516116739703439,0.2,1.0,1.19568,579.7393600000001,0.8840179490314404,1.0,3.0,eccentric,square
100.0,100.0,0.0,3.0,75.0,273.47,26.1,300.0,20.0,20.0,484.2,0.0,33.333333333333336,8836.0,1128.0,53.03382085348909,3.2834918126466235,0.33333333333333337,1.3375886524822695,5.643797935944224,10.373581830785353,0.10225893495394553,0.2,1.0,1.19568,539.09376,0.8981740022366425,1.0,3.0,eccentric,square
100.0,100.0,0.0,3.0,100.0,273.47,24.8,300.0,20.0,20.0,482.1,0.0,33.333333333333336,8836.0,1128.0,53.03382085348909,3.2834918126466235,0.33333333333333337,1.407704186684969,5.643797935944224,10.373581830785353,0.10141896034199532,0.2,1.0,1.19568,527.6069600000001,0.9137483705673631,1.0,3.0,eccentric,square
100.0,100.0,0.0,3.0,0.0,273.47,33.0,300.0,40.0,40.0,390.4,0.0,33.333333333333336,8836.0,1128.0,53.03382085348909,3.2834918126466235,0.33333333333333337,1.0579110251450679,5.643797935944224,10.373581830785353,0.10657250331201867,0.4,1.0,2.39136,600.0621600000001,0.6505992645828558,1.0,3.0,eccentric,square
100.0,100.0,0.0,3.0,25.0,273.47,27.6,300.0,40.0,40.0,365.7,0.0,33.333333333333336,8836.0,1128.0,53.03382085348909,3.2834918126466235,0.33333333333333337,1.2648936170212768,5.643797935944224,10.373581830785353,0.10321720646693788,0.4,1.0,2.39136,552.34776,0.6620828877806981,1.0,3.0,eccentric,square
