Repository: Serali-Nerri/xgboost

# CFST柱极限承载力预测 - XGBoost ML管道

## 项目概述

本项目是一个完整的机器学习管道，用于预测混凝土填充钢管（CFST）柱的极限承载力。采用XGBoost算法，提供从数据加载、预处理、模型训练、评估到预测的全流程解决方案。

### 核心特性

- **模块化设计**：清晰的模块分离，便于维护和扩展
- **特征工程支持**：处理无量纲参数，剔除几何参数实现多截面统一预测
- **自动化超参数优化**：集成Optuna框架进行超参数搜索，支持持久化存储和断点续训
- **智能参数加载**：自动加载最优参数，无需手动配置
- **特征选择**：迭代剔除法自动寻找最优特征子集
- **多维度评估**：集成R²、RMSE、MAE、MAPE、COV等工程指标
- **可视化分析**：提供预测散点图、特征重要性图和学习曲线
- **COV稳定性指标**：特别添加变异系数评估模型预测稳定性

---

## 环境要求

### 系统要求
- Python 3.8+
- 8GB+ RAM（推荐16GB）
- 5GB+ 可用磁盘空间

### Python依赖
- pandas &gt;= 1.5.0
- numpy &gt;= 1.23.0
- xgboost &gt;= 1.7.0
- scikit-learn &gt;= 1.2.0
- matplotlib &gt;= 3.6.0
- seaborn &gt;= 0.12.0
- optuna &gt;= 3.0.0
- joblib &gt;= 1.2.0

---

File: data/processed/2026.3.11-new_feature_parameters_raw.csv (part 26 of 84)
b (mm),h (mm),r0 (mm),t (mm),R (%),fy (MPa),fc (MPa),L (mm),e1 (mm),e2 (mm),Nexp (kN),r0/h,b/t,Ac (mm^2),As (mm^2),Re (mm),te (mm),ke,xi,sigma_re (MPa),lambda,lambda_bar,e/h,e1/e2,e_bar,Npl (kN),psi,b/h,L/h,axial_flag,section_family
100.0,100.0,0.0,3.0,50.0,273.47,30.7,300.0,40.0,40.0,352.6,0.0,33.333333333333336,8836.0,1128.0,53.03382085348909,3.2834918126466235,0.33333333333333337,1.1371682029246657,5.643797935944224,10.373581830785353,0.10516116739703439,0.4,1.0,2.39136,579.7393600000001,0.6082043489336311,1.0,3.0,eccentric,square
100.0,100.0,0.0,3.0,75.0,273.47,26.1,300.0,40.0,40.0,350.4,0.0,33.333333333333336,8836.0,1128.0,53.03382085348909,3.2834918126466235,0.33333333333333337,1.3375886524822695,5.643797935944224,10.373581830785353,0.10225893495394553,0.4,1.0,2.39136,539.09376,0.6499796992641873,1.0,3.0,eccentric,square
100.0,100.0,0.0,3.0,100.0,273.47,24.8,300.0,40.0,40.0,345.9,0.0,33.333333333333336,8836.0,1128.0,53.03382085348909,3.2834918126466235,0.33333333333333337,1.407704186684969,5.643797935944224,10.373581830785353,0.10141896034199532,0.4,1.0,2.39136,527.6069600000001,0.6556016622676849,1.0,3.0,eccentric,square
150.0,150.0,0.0,3.0,17.0,383.0,41.6,1500.0,0.0,0.0,1150.0,0.0,50.0,20736.0,1728.0,81.24330003087691,3.317407648474216,0.33333333333333337,0.7672275641025641,5.213012965921455,34.61329224445429,0.42097687239787746,0.0,0.0,0.0,1524.4416,0.7543745854219669,1.0,10.0,axial,square
150.0,150.0,0.0,3.0,17.0,383.0,41.6,1500.0,25.0,25.0,844.0,0.0,50.0,20736.0,1728.0,81.24330003087691,3.317407648474216,0.33333333333333337,0.7672275641025641,5.213012965921455,34.61329224445429,0.42097687239787746,0.16666666666666666,1.0,0.9984,1524.4416,0.553645347909687,1.0,10.0,eccentric,square
150.0,150.0,0.0,3.0,17.0,383.0,41.6,1500.0,50.0,50.0,634.0,0.0,50.0,20736.0,1728.0,81.24330003087691,3.317407648474216,0.33333333333333337,0.7672275641025641,5.213012965921455,34.61329224445429,0.42097687239787746,0.3333333333333333,1.0,1.9968,1524.4416,0.4158899888326322,1.0,10.0,eccentric,square
150.0,150.0,0.0,3.0,17.0,383.0,41.6,1500.0,75.0,75.0,468.0,0.0,50.0,20736.0,1728.0,81.24330003087691,3.317407648474216,0.33333333333333337,0.7672275641025641,5.213012965921455,34.61329224445429,0.42097687239787746,0.5,1.0,2.9952,1524.4416,0.3069976573717222,1.0,10.0,eccentric,square
150.0,150.0,0.0,3.0,17.0,383.0,41.6,2100.0,0.0,0.0,1048.0,0.0,50.0,20736.0,1728.0,81.24330003087691,3.317407648474216,0.33333333333333337,0.7672275641025641,5.213012965921455,48.458609142236014,0.5893676213570285,0.0,0.0,0.0,1524.4416,0.6874648395845403,1.0,14.0,axial,square
150.0,150.0,0.0,3.0,17.0,383.0,41.6,2100.0,25.0,25.0,705.0,0.0,50.0,20736.0,1728.0,81.24330003087691,3.317407648474216,0.33333333333333337,0.7672275641025641,5.213012965921455,48.458609142236014,0.5893676213570285,0.16666666666666666,1.0,0.9984,1524.4416,0.4624644197586841,1.0,14.0,eccentric,square
150.0,150.0,0.0,3.0,17.0,383.0,41.6,2100.0,50.0,50.0,489.0,0.0,50.0,20736.0,1728.0,81.24330003087691,3.317407648474216,0.33333333333333337,0.7672275641025641,5.213012965921455,48.458609142236014,0.5893676213570285,0.3333333333333333,1.0,1.9968,1524.4416,0.32077319327942766,1.0,14.0,eccentric,square
150.0,150.0,0.0,3.0,17.0,383.0,41.6,2100.0,75.0,75.0,404.0,0.0,50.0,20736.0,1728.0,81.24330003087691,3.317407648474216,0.33333333333333337,0.7672275641025641,5.213012965921455,48.458609142236014,0.5893676213570285,0.5,1.0,2.9952,1524.4416,0.2650150717482388,1.0,14.0,eccentric,square
150.0,150.0,0.0,3.0,0.0,383.0,39.8,2100.0,25.0,25.0,665.0,0.0,50.0,20736.0,1728.0,81.24330003087691,3.317407648474216,0.33333333333333337,0.801926298157454,5.213012965921455,48.458609142236014,0.5842352598601361,0.16666666666666666,1.0,0.9984,1487.1167999999998,0.447174021569792,1.0,14.0,eccentric,square
150.0,150.0,0.0,3.0,33.0,383.0,38.2,2100.0,25.0,25.0,648.0,0.0,50.0,20736.0,1728.0,81.24330003087691,3.317407648474216,0.33333333333333337,0.8355148342059336,5.213012965921455,48.458609142236014,0.5796116324465443,0.16666666666666666,1.0,0.9984,1453.9392000000003,0.4456857618255288,1.0,14.0,eccentric,square
150.0,150.0,0.0,3.0,17.0,383.0,41.6,2700.0,0.0,0.0,884.0,0.0,50.0,20736.0,1728.0,81.24330003087691,3.317407648474216,0.33333333333333337,0.7672275641025641,5.213012965921455,62.303926040017735,0.7577583703161794,0.0,0.0,0.0,1524.4416,0.5798844639243641,1.0,18.0,axial,square
150.0,150.0,0.0,3.0,17.0,383.0,41.6,2700.0,25.0,25.0,641.0,0.0,50.0,20736.0,1728.0,81.24330003087691,3.317407648474216,0.33333333333333337,0.7672275641025641,5.213012965921455,62.303926040017735,0.7577583703161794,0.16666666666666666,1.0,0.9984,1524.4416,0.4204818341352007,1.0,18.0,eccentric,square
150.0,150.0,0.0,3.0,17.0,383.0,41.6,2700.0,50.0,50.0,446.0,0.0,50.0,20736.0,1728.0,81.24330003087691,3.317407648474216,0.33333333333333337,0.7672275641025641,5.213012965921455,62.303926040017735,0.7577583703161794,0.3333333333333333,1.0,1.9968,1524.4416,0.2925661435636498,1.0,18.0,eccentric,square
150.0,150.0,0.0,3.0,17.0,383.0,41.6,2700.0,75.0,75.0,400.0,0.0,50.0,20736.0,1728.0,81.24330003087691,3.317407648474216,0.33333333333333337,0.7672275641025641,5.213012965921455,62.303926040017735,0.7577583703161794,0.5,1.0,2.9952,1524.4416,0.2623911601467711,1.0,18.0,eccentric,square
150.0,150.0,0.0,3.0,17.0,383.0,41.6,3300.0,0.0,0.0,804.0,0.0,50.0,20736.0,1728.0,81.24330003087691,3.317407648474216,0.33333333333333337,0.7672275641025641,5.213012965921455,76.14924293779946,0.9261491192753304,0.0,0.0,0.0,1524.4416,0.5274062318950099,1.0,22.0,axial,square
150.0,150.0,0.0,3.0,17.0,383.0,41.6,3300.0,25.0,25.0,600.0,0.0,50.0,20736.0,1728.0,81.24330003087691,3.317407648474216,0.33333333333333337,0.7672275641025641,5.213012965921455,76.14924293779946,0.9261491192753304,0.16666666666666666,1.0,0.9984,1524.4416,0.39358674022015666,1.0,22.0,eccentric,square
150.0,150.0,0.0,3.0,17.0,383.0,41.6,3300.0,50.0,50.0,434.0,0.0,50.0,20736.0,1728.0,81.24330003087691,3.317407648474216,0.33333333333333337,0.7672275641025641,5.213012965921455,76.14924293779946,0.9261491192753304,0.3333333333333333,1.0,1.9968,1524.4416,0.2846944087592466,1.0,22.0,eccentric,square
150.0,150.0,0.0,3.0,17.0,383.0,41.6,3300.0,75.0,75.0,355.0,0.0,50.0,20736.0,1728.0,81.24330003087691,3.317407648474216,0.33333333333333337,0.7672275641025641,5.213012965921455,76.14924293779946,0.9261491192753304,0.5,1.0,2.9952,1524.4416,0.23287215463025934,1.0,22.0,eccentric,square
150.0,150.0,0.0,2.5,100.0,316.0,41.83,500.0,0.0,0.0,1383.0,0.0,60.0,21025.0,1450.0,81.80748961442467,2.7739190519051675,0.33333333333333337,0.520992193360647,3.571630684563769,11.540588597865586,0.13820508115181468,0.0,0.0,0.0,1337.67575,1.0338828374514526,1.0,3.3333333333333335,axial,square
150.0,150.0,0.0,2.5,100.0,316.0,41.83,500.0,0.0,0.0,1375.0,0.0,60.0,21025.0,1450.0,81.80748961442467,2.7739190519051675,0.33333333333333337,0.520992193360647,3.571630684563769,11.540588597865586,0.13820508115181468,0.0,0.0,0.0,1337.67575,1.0279023148920805,1.0,3.3333333333333335,axial,square
150.0,150.0,0.0,4.0,100.0,323.0,41.83,500.0,0.0,0.0,1547.0,0.0,37.5,20164.0,2272.0,80.11492086378139,4.3930705122981095,0.33333333333333337,0.870054176361059,5.9038597728253235,11.53057128134049,0.13098112986209412,0.0,0.0,0.0,1577.3161200000002,0.9807799339551541,1.0,3.3333333333333335,axial,square
150.0,150.0,0.0,4.0,100.0,323.0,41.83,500.0,0.0,0.0,1587.0,0.0,37.5,20164.0,2272.0,80.11492086378139,4.3930705122981095,0.33333333333333337,0.870054176361059,5.9038597728253235,11.53057128134049,0.13098112986209412,0.0,0.0,0.0,1577.3161200000002,1.0061394668305297,1.0,3.3333333333333335,axial,square
150.0,150.0,0.0,2.5,100.0,316.0,41.83,1000.0,0.0,0.0,1360.0,0.0,60.0,21025.0,1450.0,81.80748961442467,2.7739190519051675,0.33333333333333337,0.520992193360647,3.571630684563769,23.081177195731172,0.27641016230362936,0.0,0.0,0.0,1337.67575,1.0166888350932577,1.0,6.666666666666667,axial,square
150.0,150.0,0.0,2.5,100.0,316.0,41.83,1000.0,0.0,0.0,1335.0,0.0,60.0,21025.0,1450.0,81.80748961442467,2.7739190519051675,0.33333333333333337,0.520992193360647,3.571630684563769,23.081177195731172,0.27641016230362936,0.0,0.0,0.0,1337.67575,0.9979997020952199,1.0,6.666666666666667,axial,square
150.0,150.0,0.0,4.0,100.0,323.0,41.83,1000.0,0.0,0.0,1516.0,0.0,37.5,20164.0,2272.0,80.11492086378139,4.3930705122981095,0.33333333333333337,0.870054176361059,5.9038597728253235,23.06114256268098,0.26196225972418824,0.0,0.0,0.0,1577.3161200000002,0.9611262959767379,1.0,6.666666666666667,axial,square
150.0,150.0,0.0,4.0,100.0,323.0,41.83,1000.0,0.0,0.0,1624.0,0.0,37.5,20164.0,2272.0,80.11492086378139,4.3930705122981095,0.33333333333333337,0.870054176361059,5.9038597728253235,23.06114256268098,0.26196225972418824,0.0,0.0,0.0,1577.3161200000002,1.029597034740252,1.0,6.666666666666667,axial,square
150.0,150.0,0.0,2.5,100.0,316.0,41.83,1750.0,0.0,0.0,1229.0,0.0,60.0,21025.0,1450.0,81.80748961442467,2.7739190519051675,0.33333333333333337,0.520992193360647,3.571630684563769,40.392060092529555,0.48371778403135146,0.0,0.0,0.0,1337.67575,0.9187577781835395,1.0,11.666666666666666,axial,square
150.0,150.0,0.0,2.5,100.0,316.0,41.83,1750.0,0.0,0.0,1358.0,0.0,60.0,21025.0,1450.0,81.80748961442467,2.7739190519051675,0.33333333333333337,0.520992193360647,3.571630684563769,40.392060092529555,0.48371778403135146,0.0,0.0,0.0,1337.67575,1.0151937044534147,1.0,11.666666666666666,axial,square
150.0,150.0,0.0,4.0,100.0,323.0,41.83,1750.0,0.0,0.0,1580.0,0.0,37.5,20164.0,2272.0,80.11492086378139,4.3930705122981095,0.33333333333333337,0.870054176361059,5.9038597728253235,40.35699948469172,0.45843395451732943,0.0,0.0,0.0,1577.3161200000002,1.001701548577339,1.0,11.666666666666666,axial,square
150.0,150.0,0.0,4.0,100.0,323.0,41.83,1750.0,0.0,0.0,1621.0,0.0,37.5,20164.0,2272.0,80.11492086378139,4.3930705122981095,0.33333333333333337,0.870054176361059,5.9038597728253235,40.35699948469172,0.45843395451732943,0.0,0.0,0.0,1577.3161200000002,1.027695069774599,1.0,11.666666666666666,axial,square
150.0,150.0,0.0,2.5,100.0,316.0,41.83,1000.0,10.0,10.0,942.0,0.0,60.0,21025.0,1450.0,81.80748961442467,2.7739190519051675,0.33333333333333337,0.520992193360647,3.571630684563769,23.081177195731172,0.27641016230362936,0.06666666666666667,1.0,0.39955555555555555,1337.67575,0.7042065313660653,1.0,6.666666666666667,eccentric,square
150.0,150.0,0.0,2.5,100.0,316.0,41.83,1000.0,10.0,10.0,976.0,0.0,60.0,21025.0,1450.0,81.80748961442467,2.7739190519051675,0.33333333333333337,0.520992193360647,3.571630684563769,23.081177195731172,0.27641016230362936,0.06666666666666667,1.0,0.39955555555555555,1337.67575,0.7296237522433967,1.0,6.666666666666667,eccentric,square
150.0,150.0,0.0,4.0,100.0,323.0,41.83,1000.0,10.0,10.0,1117.0,0.0,37.5,20164.0,2272.0,80.11492086378139,4.3930705122981095,0.33333333333333337,0.870054176361059,5.9038597728253235,23.06114256268098,0.26196225972418824,0.06666666666666667,1.0,0.39886222222222223,1577.3161200000002,0.7081649555448656,1.0,6.666666666666667,eccentric,square
150.0,150.0,0.0,4.0,100.0,323.0,41.83,1000.0,10.0,10.0,1233.0,0.0,37.5,20164.0,2272.0,80.11492086378139,4.3930705122981095,0.33333333333333337,0.870054176361059,5.9038597728253235,23.06114256268098,0.26196225972418824,0.06666666666666667,1.0,0.39886222222222223,1577.3161200000002,0.781707600883455,1.0,6.666666666666667,eccentric,square
150.0,150.0,0.0,2.5,100.0,316.0,41.83,1750.0,10.0,10.0,844.0,0.0,60.0,21025.0,1450.0,81.80748961442467,2.7739190519051675,0.33333333333333337,0.520992193360647,3.571630684563769,40.392060092529555,0.48371778403135146,0.06666666666666667,1.0,0.39955555555555555,1337.67575,0.6309451300137571,1.0,11.666666666666666,eccentric,square
150.0,150.0,0.0,2.5,100.0,316.0,41.83,1750.0,10.0,10.0,813.0,0.0,60.0,21025.0,1450.0,81.80748961442467,2.7739190519051675,0.33333333333333337,0.520992193360647,3.571630684563769,40.392060092529555,0.48371778403135146,0.06666666666666667,1.0,0.39955555555555555,1337.67575,0.6077706050961901,1.0,11.666666666666666,eccentric,square
150.0,150.0,0.0,4.0,100.0,323.0,41.83,1750.0,10.0,10.0,1041.0,0.0,37.5,20164.0,2272.0,80.11492086378139,4.3930705122981095,0.33333333333333337,0.870054176361059,5.9038597728253235,40.35699948469172,0.45843395451732943,0.06666666666666667,1.0,0.39886222222222223,1577.3161200000002,0.6599818430816519,1.0,11.666666666666666,eccentric,square
150.0,150.0,0.0,4.0,100.0,323.0,41.83,1750.0,10.0,10.0,981.0,0.0,37.5,20164.0,2272.0,80.11492086378139,4.3930705122981095,0.33333333333333337,0.870054176361059,5.9038597728253235,40.35699948469172,0.45843395451732943,0.06666666666666667,1.0,0.39886222222222223,1577.3161200000002,0.6219425437685883,1.0,11.666666666666666,eccentric,square
100.0,100.0,0.0,3.0,0.0,390.348,93.49,300.0,0.0,0.0,1071.0,0.0,33.333333333333336,8836.0,1128.0,53.03382085348909,3.2834918126466235,0.33333333333333337,0.5330159329817958,8.055893650857337,10.373581830785353,0.14440586191253071,0.0,0.0,0.0,1266.3901839999999,0.8457109140068951,1.0,3.0,axial,square
100.0,100.0,0.0,3.0,0.0,390.348,93.49,300.0,20.0,20.0,708.0,0.0,33.333333333333336,8836.0,1128.0,53.03382085348909,3.2834918126466235,0.33333333333333337,0.5330159329817958,8.055893650857337,10.373581830785353,0.14440586191253071,0.2,1.0,1.19568,1266.3901839999999,0.5590693997356506,1.0,3.0,eccentric,square
100.0,100.0,0.0,3.0,0.0,390.348,93.49,300.0,40.0,40.0,480.0,0.0,33.333333333333336,8836.0,1128.0,53.03382085348909,3.2834918126466235,0.33333333333333337,0.5330159329817958,8.055893650857337,10.373581830785353,0.14440586191253071,0.4,1.0,2.39136,1266.3901839999999,0.37903010151569533,1.0,3.0,eccentric,square
100.0,100.0,0.0,3.0,0.0,390.348,93.49,600.0,0.0,0.0,851.0,0.0,33.333333333333336,8836.0,1128.0,53.03382085348909,3.2834918126466235,0.33333333333333337,0.5330159329817958,8.055893650857337,20.747163661570706,0.28881172382506143,0.0,0.0,0.0,1266.3901839999999,0.6719887841455348,1.0,6.0,axial,square
100.0,100.0,0.0,3.0,0.0,390.348,93.49,600.0,20.0,20.0,694.0,0.0,33.333333333333336,8836.0,1128.0,53.03382085348909,3.2834918126466235,0.33333333333333337,0.5330159329817958,8.055893650857337,20.747163661570706,0.28881172382506143,0.2,1.0,1.19568,1266.3901839999999,0.5480143551081095,1.0,6.0,eccentric,square
100.0,100.0,0.0,3.0,0.0,390.348,93.49,600.0,40.0,40.0,450.0,0.0,33.333333333333336,8836.0,1128.0,53.03382085348909,3.2834918126466235,0.33333333333333337,0.5330159329817958,8.055893650857337,20.747163661570706,0.28881172382506143,0.4,1.0,2.39136,1266.3901839999999,0.35534072017096435,1.0,6.0,eccentric,square
100.0,100.0,0.0,3.0,0.0,390.348,93.49,800.0,0.0,0.0,1130.0,0.0,33.333333333333336,8836.0,1128.0,53.03382085348909,3.2834918126466235,0.33333333333333337,0.5330159329817958,8.055893650857337,27.662884882094275,0.38508229843341524,0.0,0.0,0.0,1266.3901839999999,0.8923000306515327,1.0,8.0,axial,square
100.0,100.0,0.0,3.0,0.0,390.348,93.49,800.0,20.0,20.0,573.0,0.0,33.333333333333336,8836.0,1128.0,53.03382085348909,3.2834918126466235,0.33333333333333337,0.5330159329817958,8.055893650857337,27.662884882094275,0.38508229843341524,0.2,1.0,1.19568,1266.3901839999999,0.4524671836843613,1.0,8.0,eccentric,square
100.0,100.0,0.0,3.0,0.0,390.348,93.49,800.0,40.0,40.0,410.0,0.0,33.333333333333336,8836.0,1128.0,53.03382085348909,3.2834918126466235,0.33333333333333337,0.5330159329817958,8.055893650857337,27.662884882094275,0.38508229843341524,0.4,1.0,2.39136,1266.3901839999999,0.3237548783779897,1.0,8.0,eccentric,square
100.0,100.0,0.0,3.0,0.0,390.348,93.49,1000.0,0.0,0.0,1082.0,0.0,33.333333333333336,8836.0,1128.0,53.03382085348909,3.2834918126466235,0.33333333333333337,0.5330159329817958,8.055893650857337,34.57860610261785,0.481352873041769,0.0,0.0,0.0,1266.3901839999999,0.8543970204999631,1.0,10.0,axial,square
100.0,100.0,0.0,3.0,0.0,390.348,93.49,1000.0,20.0,20.0,629.0,0.0,33.333333333333336,8836.0,1128.0,53.03382085348909,3.2834918126466235,0.33333333333333337,0.5330159329817958,8.055893650857337,34.57860610261785,0.481352873041769,0.2,1.0,1.19568,1266.3901839999999,0.4966873621945257,1.0,10.0,eccentric,square
100.0,100.0,0.0,3.0,0.0,390.348,93.49,1000.0,40.0,40.0,382.0,0.0,33.333333333333336,8836.0,1128.0,53.03382085348909,3.2834918126466235,0.33333333333333337,0.5330159329817958,8.055893650857337,34.57860610261785,0.481352873041769,0.4,1.0,2.39136,1266.3901839999999,0.3016447891229075,1.0,10.0,eccentric,square
100.0,100.0,0.0,4.0,0.0,383.741,93.49,1000.0,0.0,0.0,1245.0,0.0,25.0,8464.0,1472.0,51.90544168639358,4.3326862084976625,0.33333333333333337,0.7138470982713798,10.677296280291815,34.52998696785158,0.45990753075521584,0.0,0.0,0.0,1356.1661119999999,0.9180291329975366,1.0,10.0,axial,square
100.0,100.0,0.0,4.0,0.0,383.741,93.49,1000.0,20.0,20.0,588.0,0.0,25.0,8464.0,1472.0,51.90544168639358,4.3326862084976625,0.33333333333333337,0.7138470982713798,10.677296280291815,34.52998696785158,0.45990753075521584,0.2,1.0,1.19232,1356.1661119999999,0.4335752049819691,1.0,10.0,eccentric,square
100.0,100.0,0.0,4.0,0.0,383.741,93.49,1000.0,40.0,40.0,464.0,0.0,25.0,8464.0,1472.0,51.90544168639358,4.3326862084976625,0.33333333333333337,0.7138470982713798,10.677296280291815,34.52998696785158,0.45990753075521584,0.4,1.0,2.38464,1356.1661119999999,0.34214097808100963,1.0,10.0,eccentric,square
100.0,100.0,0.0,5.0,0.0,354.851,93.49,1000.0,0.0,0.0,1346.0,0.0,20.0,8100.0,1800.0,50.77706251929806,5.359092258345264,0.33333333333333337,0.8434675128653095,12.483847053600453,34.46737587922818,0.43736184300596814,0.0,0.0,0.0,1396.0008,0.9641828285485223,1.0,10.0,axial,square
100.0,100.0,0.0,5.0,0.0,354.851,93.49,1000.0,20.0,20.0,749.0,0.0,20.0,8100.0,1800.0,50.77706251929806,5.359092258345264,0.33333333333333337,0.8434675128653095,12.483847053600453,34.46737587922818,0.43736184300596814,0.2,1.0,1.1880000000000002,1396.0008,0.5365326438208344,1.0,10.0,eccentric,square
100.0,100.0,0.0,5.0,0.0,354.851,93.49,1000.0,40.0,40.0,510.0,0.0,20.0,8100.0,1800.0,50.77706251929806,5.359092258345264,0.33333333333333337,0.8434675128653095,12.483847053600453,34.46737587922818,0.43736184300596814,0.4,1.0,2.3760000000000003,1396.0008,0.36532930353621573,1.0,10.0,eccentric,square
120.0,120.0,0.0,3.0,50.0,274.2,65.66,1040.0,18.0,18.0,832.22,0.0,40.0,12996.0,1368.0,64.31761252444421,3.300456104761466,0.33333333333333337,0.4395851034836558,4.690187899318403,29.98466274614407,0.37027177367115127,0.15,1.0,0.89775,1228.4229599999999,0.6774702420085018,1.0,8.666666666666666,eccentric,square
180.0,120.0,0.0,3.0,50.0,274.2,65.66,1560.0,27.0,27.0,1081.47,0.0,60.0,19836.0,1728.0,79.46065002466109,3.388818203368359,0.33333333333333337,0.36379456840026686,3.8980046562888546,44.995777579679626,0.5583197749825298,0.225,1.0,1.34775,1776.2493599999998,0.6088503249341073,1.5,13.0,eccentric,rectangular
240.0,120.0,0.0,3.0,50.0,274.2,65.66,2080.0,36.0,36.0,1391.25,0.0,80.0,26676.0,2088.0,92.14789484214384,3.538392400023497,0.33333333333333337,0.32687097438528256,3.5096739422660854,60.006888493461034,0.7465035162148728,0.3,1.0,1.79775,2324.0757599999997,0.5986250637543762,2.0,17.333333333333332,eccentric,rectangular
180.0,120.0,0.0,3.0,50.0,274.2,65.66,1560.0,0.0,0.0,1472.71,0.0,60.0,19836.0,1728.0,79.46065002466109,3.388818203368359,0.33333333333333337,0.36379456840026686,3.8980046562888546,44.995777579679626,0.5583197749825298,0.0,0.0,0.0,1776.2493599999998,0.8291121917701917,1.5,13.0,axial,rectangular
180.0,120.0,0.0,3.0,50.0,274.2,65.66,1560.0,54.0,54.0,727.44,0.0,60.0,19836.0,1728.0,79.46065002466109,3.388818203368359,0.33333333333333337,0.36379456840026686,3.8980046562888546,44.995777579679626,0.5583197749825298,0.45,1.0,2.6955,1776.2493599999998,0.40953709337297106,1.5,13.0,eccentric,rectangular
180.0,120.0,0.0,3.0,50.0,274.2,65.66,1040.0,27.0,27.0,1127.61,0.0,60.0,19836.0,1728.0,79.46065002466109,3.388818203368359,0.33333333333333337,0.36379456840026686,3.8980046562888546,29.99718505311975,0.3722131833216865,0.225,1.0,1.34775,1776.2493599999998,0.634826407481436,1.5,8.666666666666666,eccentric,rectangular
180.0,120.0,0.0,3.0,50.0,274.2,65.66,2080.0,27.0,27.0,991.75,0.0,60.0,19836.0,1728.0,79.46065002466109,3.388818203368359,0.33333333333333337,0.36379456840026686,3.8980046562888546,59.9943701062395,0.744426366643373,0.225,1.0,1.34775,1776.2493599999998,0.5583393989231332,1.5,17.333333333333332,eccentric,rectangular
180.0,120.0,0.0,3.0,0.0,274.2,68.0,1560.0,27.0,27.0,1092.32,0.0,60.0,19836.0,1728.0,79.46065002466109,3.388818203368359,0.33333333333333337,0.35127575531119887,3.8980046562888546,44.995777579679626,0.5638305800674143,0.225,1.0,1.34775,1822.6656,0.599298082983516,1.5,13.0,eccentric,rectangular
180.0,120.0,0.0,3.0,100.0,274.2,65.05,1560.0,27.0,27.0,1061.23,0.0,60.0,19836.0,1728.0,79.46065002466109,3.388818203368359,0.33333333333333337,0.3672060163130134,3.8980046562888546,44.995777579679626,0.5568679759990819,0.225,1.0,1.34775,1764.1494,0.6015533605033678,1.5,13.0,eccentric,rectangular
240.0,120.0,0.0,3.0,50.0,274.2,65.66,2080.0,0.0,0.0,1566.46,0.0,80.0,26676.0,2088.0,92.14789484214384,3.538392400023497,0.33333333333333337,0.32687097438528256,3.5096739422660854,60.006888493461034,0.7465035162148728,0.0,0.0,0.0,2324.0757599999997,0.6740141724123486,2.0,17.333333333333332,axial,rectangular
240.0,120.0,0.0,3.0,50.0,274.2,65.66,2080.0,72.0,72.0,996.19,0.0,80.0,26676.0,2088.0,92.14789484214384,3.538392400023497,0.33333333333333337,0.32687097438528256,3.5096739422660854,60.006888493461034,0.7465035162148728,0.6,1.0,3.5955,2324.0757599999997,0.4286392109696115,2.0,17.333333333333332,eccentric,rectangular
240.0,120.0,0.0,3.0,50.0,274.2,65.66,1390.0,36.0,36.0,1509.84,0.0,80.0,26676.0,2088.0,92.14789484214384,3.538392400023497,0.33333333333333337,0.32687097438528256,3.5096739422660854,40.10075721438021,0.4988653305474391,0.3,1.0,1.79775,2324.0757599999997,0.6496517996470133,2.0,11.583333333333334,eccentric,rectangular
240.0,120.0,0.0,3.0,50.0,274.2,65.66,2495.0,36.0,36.0,1383.74,0.0,80.0,26676.0,2088.0,92.14789484214384,3.538392400023497,0.33333333333333337,0.32687097438528256,3.5096739422660854,71.97941672653138,0.8954453235365902,0.3,1.0,1.79775,2324.0757599999997,0.5953936716761764,2.0,20.791666666666668,eccentric,rectangular
240.0,120.0,0.0,3.0,0.0,274.2,68.0,2080.0,36.0,36.0,1448.42,0.0,80.0,26676.0,2088.0,92.14789484214384,3.538392400023497,0.33333333333333337,0.31562276732555367,3.5096739422660854,60.006888493461034,0.7540612037336863,0.3,1.0,1.79775,2386.4976,0.6069228814644524,2.0,17.333333333333332,eccentric,rectangular
240.0,120.0,0.0,3.0,100.0,274.2,65.05,2080.0,36.0,36.0,1290.59,0.0,80.0,26676.0,2088.0,92.14789484214384,3.538392400023497,0.33333333333333337,0.32993617491372257,3.5096739422660854,60.006888493461034,0.7445116870284355,0.3,1.0,1.79775,2307.8034,0.5592287453948633,2.0,17.333333333333332,eccentric,rectangular
120.0,120.0,0.0,2.73,0.0,324.6,44.15,400.0,0.0,0.0,810.0,0.0,43.956043956043956,13119.411600000001,1250.7768,64.62227489956001,3.0103580082577253,0.33333333333333337,0.7009439105577859,5.040378677472149,11.53504659721841,0.13520387770141687,0.0,0.0,0.0,985.2241714200001,0.8221479166843317,1.0,3.3333333333333335,axial,square
120.0,120.0,0.0,2.73,0.0,324.6,3.11,400.0,0.0,0.0,447.0,0.0,43.956043956043956,13119.411600000001,1250.7768,64.62227489956001,3.0103580082577253,0.33333333333333337,9.95069892319172,5.040378677472149,11.53504659721841,0.1034899317977588,0.0,0.0,0.0,446.80351935600004,1.000439747306116,1.0,3.3333333333333335,axial,square
120.0,120.0,0.0,2.73,0.0,324.6,3.93,400.0,0.0,0.0,538.0,0.0,43.956043956043956,13119.411600000001,1250.7768,64.62227489956001,3.0103580082577253,0.33333333333333337,7.8744716669532435,5.040378677472149,11.53504659721841,0.10404951371200134,0.0,0.0,0.0,457.5614368680001,1.1757983882614769,1.0,3.3333333333333335,axial,square
120.0,120.0,0.0,2.73,0.0,324.6,4.67,400.0,0.0,0.0,588.0,0.0,43.956043956043956,13119.411600000001,1250.7768,64.62227489956001,3.0103580082577253,0.33333333333333337,6.626696713303265,5.040378677472149,11.53504659721841,0.10459760383591026,0.0,0.0,0.0,467.269801452,1.258373638041323,1.0,3.3333333333333335,axial,square
120.0,120.0,0.0,4.41,0.0,307.4,44.15,400.0,0.0,0.0,1167.0,0.0,27.210884353741495,12360.992400000001,1961.2152,62.72659789883955,4.793030884623285,0.33333333333333326,1.1047018119434127,7.829627533279919,11.515773240791663,0.12587038670928855,0.0,0.0,0.0,1148.61536694,1.016005909018071,1.0,3.3333333333333335,axial,square
120.0,120.0,0.0,4.41,0.0,307.4,3.11,400.0,0.0,0.0,917.0,0.0,27.210884353741495,12360.992400000001,1961.2152,62.72659789883955,4.793030884623285,0.33333333333333326,15.682503214566452,7.829627533279919,11.515773240791663,0.10196233212366479,0.0,0.0,0.0,641.320238844,1.4298628742060622,1.0,3.3333333333333335,axial,square
120.0,120.0,0.0,4.41,0.0,307.4,3.93,400.0,0.0,0.0,935.0,0.0,27.210884353741495,12360.992400000001,1961.2152,62.72659789883955,4.793030884623285,0.33333333333333326,12.41032697132358,7.829627533279919,11.515773240791663,0.10236343559256067,0.0,0.0,0.0,651.456252612,1.4352460295701168,1.0,3.3333333333333335,axial,square
120.0,120.0,0.0,4.41,0.0,307.4,4.67,400.0,0.0,0.0,963.0,0.0,27.210884353741495,12360.992400000001,1961.2152,62.72659789883955,4.793030884623285,0.33333333333333326,10.443808350599928,7.829627533279919,11.515773240791663,0.10275320944775201,0.0,0.0,0.0,660.603386988,1.4577581934460973,1.0,3.3333333333333335,axial,square
120.0,120.0,0.0,7.7,0.0,358.5,44.15,400.0,0.0,0.0,2011.0,0.0,15.584415584415584,10941.159999999998,3221.68,59.0142304390953,8.128691663232345,0.33333333333333337,2.3909884822513208,16.460074909538324,11.451524239480412,0.12529155042802606,0.0,0.0,0.0,1638.024494,1.2276983692039956,1.0,3.3333333333333335,axial,square
120.0,120.0,0.0,7.7,0.0,358.5,3.11,400.0,0.0,0.0,1780.0,0.0,15.584415584415584,10941.159999999998,3221.68,59.0142304390953,8.128691663232345,0.33333333333333337,33.94281076893756,16.460074909538324,11.451524239480412,0.11136158059841313,0.0,0.0,0.0,1188.9992876,1.4970572468491024,1.0,3.3333333333333335,axial,square
120.0,120.0,0.0,7.7,0.0,358.5,3.93,400.0,0.0,0.0,1840.0,0.0,15.584415584415584,10941.159999999998,3221.68,59.0142304390953,8.128691663232345,0.33333333333333337,26.860595799337354,16.460074909538324,11.451524239480412,0.11156015461413539,0.0,0.0,0.0,1197.9710388,1.5359302857964883,1.0,3.3333333333333335,axial,square
120.0,120.0,0.0,7.7,0.0,358.5,4.67,400.0,0.0,0.0,1873.0,0.0,15.584415584415584,10941.159999999998,3221.68,59.0142304390953,8.128691663232345,0.33333333333333337,22.60431295318968,16.460074909538324,11.451524239480412,0.11175674051097716,0.0,0.0,0.0,1206.0674972000002,1.5529810763894614,1.0,3.3333333333333335,axial,square
142.3,142.3,0.0,2.0,0.0,305.1,77.15,426.9,0.0,0.0,1762.0,0.0,71.15,19126.890000000003,1106.4,78.0274194046547,2.225033748028636,0.33333333333333337,0.22875683761104307,2.9000822262361448,10.388198288183931,0.14871708437172376,0.0,0.0,0.0,1813.2022035000005,0.9717614486673546,1.0,2.9999999999999996,axial,square
139.7,139.7,0.0,2.0,0.0,305.1,77.15,419.1,0.0,0.0,1868.0,0.0,69.85,18414.489999999998,1085.6,76.56052648743052,2.224443071957353,0.33333333333333337,0.2331397983906209,2.954862914313996,10.388043977292119,0.14832071317219808,0.0,0.0,0.0,1751.8944635,1.0662742756022185,1.0,3.0000000000000004,axial,square
142.5,142.5,0.0,2.1,0.0,305.1,77.15,427.5,0.0,0.0,1909.0,0.0,67.85714285714286,19126.890000000003,1161.7200000000003,78.0274194046547,2.3346682979885145,0.33333333333333337,0.24019467949159526,3.0429785800562796,10.38778997715194,0.14769564902721574,0.0,0.0,0.0,1830.0803355000005,1.0431236066357916,1.0,3.0,axial,square
140.7,140.7,0.0,2.0,0.0,305.1,88.14,422.1,0.0,0.0,1914.0,0.0,70.35,18686.889999999996,1093.6,77.12471607097828,2.2246728400877487,0.33333333333333326,0.20257723256991733,2.9335502205117443,10.388104340971447,0.154216675003405,0.0,0.0,0.0,1980.7198445999995,0.9663153551059245,1.0,3.0000000000000004,axial,square
142.1,142.1,0.0,2.0,0.0,305.1,88.14,426.3,0.0,0.0,1932.0,0.0,71.05,19071.609999999997,1104.8,77.91458148794514,2.224989079268994,0.33333333333333326,0.20052358937224984,2.9042238954548787,10.388186718129951,0.1544392197511396,0.0,0.0,0.0,2018.0461853999996,0.9573616372001198,1.0,3.0,axial,square
142.6,142.6,0.0,2.0,0.0,305.1,88.14,427.8,0.0,0.0,2030.0,0.0,71.3,19209.96,1108.8,78.19667627971903,2.225100516095168,0.33333333333333337,0.1998001998001998,2.8938918283099655,10.388215552047834,0.1545180406632041,0.0,0.0,0.0,2031.4607544,0.9992809339797305,1.0,3.0,axial,square
142.2,142.2,0.0,3.0,0.0,255.1,77.15,426.6,0.0,0.0,1952.0,0.0,47.4,18550.44,1634.3999999999999,76.84262127920441,3.3136892835830025,0.33333333333333326,0.29132561147258756,3.666897884576241,10.383049798652356,0.13675727136793459,0.0,0.0,0.0,1848.101886,1.0562188236411985,1.0,3.0000000000000004,axial,square
141.8,141.8,0.0,3.0,0.0,255.1,77.15,425.4,0.0,0.0,1834.0,0.0,47.26666666666667,18441.640000000003,1629.6000000000001,76.6169454457853,3.3134875567172344,0.33333333333333337,0.2921837134209604,3.677474875392442,10.382997486920937,0.13668885701914738,0.0,0.0,0.0,1838.4834860000003,0.9975613128787166,1.0,2.9999999999999996,axial,square
143.4,143.4,0.0,3.0,0.0,255.1,77.15,430.2,0.0,0.0,2010.0,0.0,47.800000000000004,18878.760000000002,1648.8000000000002,77.51964877946172,3.314287702878019,0.33333333333333337,0.28878128298811084,3.6355289973406295,10.383204114329907,0.13696132702446664,0.0,0.0,0.0,1877.1052140000004,1.0707977288693418,1.0,3.0,axial,square
143.0,143.0,0.0,3.0,0.0,255.1,88.14,429.0,0.0,0.0,2030.0,0.0,47.666666666666664,18769.0,1644.0,77.29397294604262,3.314089347190304,0.33333333333333337,0.2535117488931842,3.6459254637202676,10.383153107472946,0.14235103196452367,0.0,0.0,0.0,2073.68406,0.9789340812119662,1.0,3.0,axial,square
141.6,141.6,0.0,3.0,0.0,255.1,88.14,424.8,0.0,0.0,1773.0,0.0,47.199999999999996,18387.359999999997,1627.1999999999998,76.50410752907574,3.3133862653215402,0.33333333333333326,0.25612912683160943,3.6827862955475323,10.382971164554219,0.14209862974829007,0.0,0.0,0.0,2035.7606303999996,0.8709275410496711,1.0,3.0,axial,square
140.9,140.9,0.0,3.0,0.0,255.1,88.14,422.7,0.0,0.0,1754.0,0.0,46.96666666666667,18198.010000000002,1618.8000000000002,76.10917482059233,3.313029477864447,0.33333333333333337,0.25745818827550954,3.7014977576420174,10.382878151360382,0.14197142266554494,0.0,0.0,0.0,2016.9284814000005,0.8696391647870949,1.0,3.0,axial,square
100.0,100.0,0.0,3.0,0.0,304.0,115.0,400.0,0.0,0.0,856.0,0.0,33.333333333333336,8836.0,1128.0,53.03382085348909,3.2834918126466235,0.33333333333333337,0.33746530989824236,6.273867599835609,13.831442441047137,0.19606447661665807,0.0,0.0,0.0,1359.052,0.6298508077689449,1.0,4.0,axial,square
100.0,100.0,0.0,3.0,0.0,304.0,115.0,400.0,0.0,0.0,920.0,0.0,33.333333333333336,8836.0,1128.0,53.03382085348909,3.2834918126466235,0.33333333333333337,0.33746530989824236,6.273867599835609,13.831442441047137,0.19606447661665807,0.0,0.0,0.0,1359.052,0.6769424569479314,1.0,4.0,axial,square
100.0,100.0,0.0,3.0,0.0,304.0,115.0,400.0,0.0,0.0,902.0,0.0,33.333333333333336,8836.0,1128.0,53.03382085348909,3.2834918126466235,0.33333333333333337,0.33746530989824236,6.273867599835609,13.831442441047137,0.19606447661665807,0.0,0.0,0.0,1359.052,0.6636979306163414,1.0,4.0,axial,square
100.0,100.0,0.0,3.0,0.0,304.0,115.0,400.0,0.0,0.0,1049.0,0.0,33.333333333333336,8836.0,1128.0,53.03382085348909,3.2834918126466235,0.33333333333333337,0.33746530989824236,6.273867599835609,13.831442441047137,0.19606447661665807,0.0,0.0,0.0,1359.052,0.7718615623243261,1.0,4.0,axial,square
100.0,100.0,0.0,3.0,0.0,304.0,115.0,400.0,0.0,0.0,1017.0,0.0,33.333333333333336,8836.0,1128.0,53.03382085348909,3.2834918126466235,0.33333333333333337,0.33746530989824236,6.273867599835609,13.831442441047137,0.19606447661665807,0.0,0.0,0.0,1359.052,0.7483157377348328,1.0,4.0,axial,square
100.0,100.0,0.0,4.0,0.0,304.0,115.0,400.0,0.0,0.0,990.0,0.0,25.0,8464.0,1472.0,51.90544168639358,4.3326862084976625,0.33333333333333337,0.45973534971644614,8.458564680888182,13.811994787140632,0.1857770048563196,0.0,0.0,0.0,1420.848,0.6967670011148273,1.0,4.0,axial,square
100.0,100.0,0.0,4.0,0.0,304.0,115.0,400.0,0.0,0.0,980.0,0.0,25.0,8464.0,1472.0,51.90544168639358,4.3326862084976625,0.33333333333333337,0.45973534971644614,8.458564680888182,13.811994787140632,0.1857770048563196,0.0,0.0,0.0,1420.848,0.6897289505985158,1.0,4.0,axial,square
100.0,100.0,0.0,4.0,0.0,304.0,115.0,400.0,0.0,0.0,1160.0,0.0,25.0,8464.0,1472.0,51.90544168639358,4.3326862084976625,0.33333333333333337,0.45973534971644614,8.458564680888182,13.811994787140632,0.1857770048563196,0.0,0.0,0.0,1420.848,0.8164138598921208,1.0,4.0,axial,square
100.0,100.0,0.0,4.0,0.0,304.0,115.0,400.0,0.0,0.0,1100.0,0.0,25.0,8464.0,1472.0,51.90544168639358,4.3326862084976625,0.33333333333333337,0.45973534971644614,8.458564680888182,13.811994787140632,0.1857770048563196,0.0,0.0,0.0,1420.848,0.7741855567942525,1.0,4.0,axial,square
100.0,100.0,0.0,5.0,0.0,304.0,115.0,400.0,0.0,0.0,1481.0,0.0,20.0,8100.0,1800.0,50.77706251929806,5.359092258345264,0.33333333333333337,0.58743961352657,10.694881807560181,13.78695035169127,0.1781041310516856,0.0,0.0,0.0,1478.7,1.0015554203016162,1.0,4.0,axial,square
100.0,100.0,0.0,5.0,0.0,304.0,115.0,400.0,0.0,0.0,1474.0,0.0,20.0,8100.0,1800.0,50.77706251929806,5.359092258345264,0.33333333333333337,0.58743961352657,10.694881807560181,13.78695035169127,0.1781041310516856,0.0,0.0,0.0,1478.7,0.9968215324271319,1.0,4.0,axial,square
100.0,100.0,0.0,5.0,0.0,304.0,115.0,400.0,0.0,0.0,1642.0,0.0,20.0,8100.0,1800.0,50.77706251929806,5.359092258345264,0.33333333333333337,0.58743961352657,10.694881807560181,13.78695035169127,0.1781041310516856,0.0,0.0,0.0,1478.7,1.1104348414147562,1.0,4.0,axial,square
100.0,100.0,0.0,5.0,0.0,304.0,115.0,400.0,0.0,0.0,1636.0,0.0,20.0,8100.0,1800.0,50.77706251929806,5.359092258345264,0.33333333333333337,0.58743961352657,10.694881807560181,13.78695035169127,0.1781041310516856,0.0,0.0,0.0,1478.7,1.1063772232366267,1.0,4.0,axial,square
99.0,69.0,0.0,2.5,0.0,300.0,20.0,50.0,0.0,0.0,340.0,0.0,39.6,6016.0,790.0,43.760167678857044,2.7846181232806586,0.33333333333333337,1.969747340425532,6.363362553169699,2.5056209195297514,0.02369661830750977,0.0,0.0,0.0,357.32,0.9515280420911228,1.434782608695652,0.7246376811594203,axial,rectangular
98.0,74.0,0.0,2.0,0.0,300.0,20.0,50.0,0.0,0.0,500.0,0.0,49.0,6580.0,656.0,45.76547881416016,2.2271282876207295,0.33333333333333337,1.4954407294832828,4.866393502981642,2.338025744767639,0.022651908027414222,0.0,0.0,0.0,328.4,1.5225334957369063,1.3243243243243243,0.6756756756756757,axial,rectangular
94.0,72.0,0.0,2.0,0.0,300.0,20.0,50.0,0.0,0.0,490.0,0.0,47.0,6120.0,632.0,44.13679308065777,2.222977750451342,0.33333333333333337,1.5490196078431373,5.036563817377856,2.402780909366312,0.023246768386677018,0.0,0.0,0.0,312.0,1.5705128205128205,1.3055555555555556,0.6944444444444444,axial,rectangular
98.0,75.0,0.0,2.0,0.0,300.0,20.0,50.0,0.0,0.0,488.0,0.0,49.0,6674.0,660.0,46.09121587017009,2.2252896457705376,0.33333333333333337,1.4833682948756368,4.8280124612870745,2.306886073478504,0.022386460644742062,0.0,0.0,0.0,331.48,1.4721853505490528,1.3066666666666666,0.6666666666666666,axial,rectangular
102.0,70.0,0.0,2.1,0.0,300.0,20.0,200.0,0.0,0.0,280.0,0.0,48.57142857142857,6435.24,687.12,45.25925885346972,2.3549995252972806,0.33333333333333337,1.6016185876517428,5.203354153283355,9.88519938426872,0.09462132138450761,0.0,0.0,0.0,334.8408,0.8362182864214874,1.457142857142857,2.857142857142857,axial,rectangular
102.0,70.0,0.0,2.0,0.0,300.0,20.0,300.0,0.0,0.0,230.0,0.0,51.0,6468.0,656.0,45.37431370100002,2.2454262098113915,0.33333333333333337,1.5213358070500929,4.948672556477486,14.829506108257673,0.14246560859582377,0.0,0.0,0.0,326.16,0.7051753740495462,1.457142857142857,4.285714285714286,axial,rectangular
99.0,73.0,0.0,2.0,0.0,300.0,20.0,400.0,0.0,0.0,210.0,0.0,49.5,6555.0,656.0,45.67845557738076,2.231173822890277,0.33333333333333337,1.5011441647597255,4.884521148291885,18.960355443486453,0.18331249778235403,0.0,0.0,0.0,327.9,0.6404391582799634,1.356164383561644,5.47945205479452,axial,rectangular
100.0,72.0,0.0,2.1,0.0,300.0,20.0,500.0,0.0,0.0,150.0,0.0,47.61904761904762,6495.24,687.12,45.46976033735393,2.3446328317642013,0.33333333333333337,1.5868235815766625,5.1564662192381485,24.026774224386212,0.23096475959059803,0.0,0.0,0.0,336.0408,0.4463743688266425,1.3888888888888888,6.944444444444445,axial,rectangular
98.0,74.0,0.0,2.0,0.0,300.0,20.0,100.0,0.0,0.0,310.0,0.0,49.0,6580.0,656.0,45.76547881416016,2.2271282876207295,0.33333333333333337,1.4954407294832828,4.866393502981642,4.676051489535278,0.045303816054828444,0.0,0.0,0.0,328.4,0.9439707673568819,1.3243243243243243,1.3513513513513513,axial,rectangular
98.0,73.0,0.0,2.0,0.0,300.0,20.0,150.0,0.0,0.0,300.0,0.0,49.0,6486.0,652.0,45.43740663581127,2.2291011823612052,0.33333333333333337,1.5078630897317298,4.90587238005866,7.110052800067709,0.06877271239755549,0.0,0.0,0.0,325.32,0.9221689413500553,1.3424657534246576,2.0547945205479454,axial,rectangular
95.0,74.0,0.0,2.0,0.0,300.0,20.0,200.0,0.0,0.0,290.0,0.0,47.5,6370.0,644.0,45.02925687806481,2.2214102250894925,0.33333333333333337,1.5164835164835164,4.9332597939710015,9.351776461963443,0.09073251973992416,0.0,0.0,0.0,320.6,0.9045539613225202,1.2837837837837838,2.7027027027027026,axial,rectangular
95.0,74.0,0.0,2.0,0.0,300.0,20.0,300.0,0.0,0.0,270.0,0.0,47.5,6370.0,644.0,45.02925687806481,2.2214102250894925,0.33333333333333337,1.5164835164835164,4.9332597939710015,14.027664692945164,0.13609877960988628,0.0,0.0,0.0,320.6,0.842170929507174,1.2837837837837838,4.054054054054054,axial,rectangular
95.0,75.0,0.0,2.0,0.0,300.0,20.0,400.0,0.0,0.0,265.0,0.0,47.5,6461.0,648.0,45.3497538541663,2.2198265610588024,0.33333333333333337,1.5044110818758707,4.894903218653008,18.454452861284096,0.17933845229132692,0.0,0.0,0.0,323.62,0.8188616278351153,1.2666666666666666,5.333333333333333,axial,rectangular
97.0,75.0,0.0,2.0,0.0,300.0,20.0,500.0,0.0,0.0,260.0,0.0,48.5,6603.0,656.0,45.84539429944484,2.223425779772171,0.33333333333333337,1.490231712857792,4.8498345662589175,23.068601313302874,0.22396564740106267,0.0,0.0,0.0,328.86,0.7906099860122848,1.2933333333333332,6.666666666666667,axial,rectangular
102.0,68.0,0.0,2.0,0.0,300.0,20.0,150.0,0.0,0.0,290.0,0.0,51.0,6272.0,648.0,44.68153540496046,2.2514424719208677,0.33333333333333337,1.5497448979591837,5.038865498948178,7.632581922068898,0.07307225585937485,0.0,0.0,0.0,319.84,0.906703351675838,1.5,2.2058823529411766,axial,rectangular
104.0,68.0,0.0,2.0,0.0,300.0,20.0,150.0,0.0,0.0,285.0,0.0,52.0,6400.0,656.0,45.1351666838205,2.2567583341910264,0.33333333333333337,1.5375,5.0000000000000036,7.632751608531319,0.07301211516675983,0.0,0.0,0.0,324.8,0.8774630541871921,1.5294117647058822,2.2058823529411766,axial,rectangular
102.0,68.0,0.0,2.0,0.0,300.0,20.0,200.0,0.0,0.0,270.0,0.0,51.0,6272.0,648.0,44.68153540496046,2.2514424719208677,0.33333333333333337,1.5497448979591837,5.038865498948178,10.176775896091863,0.09742967447916646,0.0,0.0,0.0,319.84,0.8441720860430216,1.5,2.9411764705882355,axial,rectangular
103.0,68.0,0.0,2.0,0.0,300.0,20.0,300.0,0.0,0.0,265.0,0.0,51.5,6336.0,652.0,44.90892382211466,2.254085885200773,0.33333333333333337,1.543560606060606,5.019238256808964,15.26533517898461,0.14608387115449828,0.0,0.0,0.0,322.32,0.8221643087614793,1.5147058823529411,4.411764705882353,axial,rectangular
102.0,67.0,0.0,2.0,0.0,300.0,20.0,400.0,0.0,0.0,250.0,0.0,51.0,6174.0,644.0,44.3310865792699,2.25471387538672,0.33333333333333337,1.564625850340136,5.086078527209097,20.656979706701364,0.1974164825591108,0.0,0.0,0.0,316.68,0.7894404446128583,1.5223880597014925,5.970149253731344,axial,rectangular
102.0,67.0,0.0,2.0,0.0,300.0,20.0,500.0,0.0,0.0,245.0,0.0,51.0,6174.0,644.0,44.3310865792699,2.25471387538672,0.33333333333333337,1.564625850340136,5.086078527209097,25.82122463337671,0.24677060319888847,0.0,0.0,0.0,316.68,0.7736516357206012,1.5223880597014925,7.462686567164179,axial,rectangular
100.0,69.0,0.0,2.0,0.0,300.0,20.0,100.0,0.0,0.0,298.0,0.0,50.0,6240.0,644.0,44.56740613707347,2.243332550638087,0.33333333333333337,1.5480769230769231,5.033572166480578,5.0146129484303765,0.048134182527748835,0.0,0.0,0.0,318.0,0.9371069182389937,1.4492753623188406,1.4492753623188406,axial,rectangular
