Repository: Serali-Nerri/xgboost

# CFST柱极限承载力预测 - XGBoost ML管道

## 项目概述

本项目是一个完整的机器学习管道，用于预测混凝土填充钢管（CFST）柱的极限承载力。采用XGBoost算法，提供从数据加载、预处理、模型训练、评估到预测的全流程解决方案。

### 核心特性

- **模块化设计**：清晰的模块分离，便于维护和扩展
- **特征工程支持**：处理无量纲参数，剔除几何参数实现多截面统一预测
- **自动化超参数优化**：集成Optuna框架进行超参数搜索，支持持久化存储和断点续训
- **智能参数加载**：自动加载最优参数，无需手动配置
- **特征选择**：迭代剔除法自动寻找最优特征子集
- **多维度评估**：集成R²、RMSE、MAE、MAPE、COV等工程指标
- **可视化分析**：提供预测散点图、特征重要性图和学习曲线
- **COV稳定性指标**：特别添加变异系数评估模型预测稳定性

---

## 环境要求

### 系统要求
- Python 3.8+
- 8GB+ RAM（推荐16GB）
- 5GB+ 可用磁盘空间

### Python依赖
- pandas &gt;= 1.5.0
- numpy &gt;= 1.23.0
- xgboost &gt;= 1.7.0
- scikit-learn &gt;= 1.2.0
- matplotlib &gt;= 3.6.0
- seaborn &gt;= 0.12.0
- optuna &gt;= 3.0.0
- joblib &gt;= 1.2.0

---

File: data/processed/2026.3.11-new_feature_parameters_raw.csv (part 27 of 84)
b (mm),h (mm),r0 (mm),t (mm),R (%),fy (MPa),fc (MPa),L (mm),e1 (mm),e2 (mm),Nexp (kN),r0/h,b/t,Ac (mm^2),As (mm^2),Re (mm),te (mm),ke,xi,sigma_re (MPa),lambda,lambda_bar,e/h,e1/e2,e_bar,Npl (kN),psi,b/h,L/h,axial_flag,section_family
101.0,68.0,0.0,1.97,0.0,300.0,20.0,150.0,0.0,0.0,289.0,0.0,51.26903553299493,6217.663600000001,634.8128,44.487568969826825,2.2158675521370768,0.33333333333333337,1.5314742984808636,4.980869046002409,7.632759885438054,0.07318884216525266,0.0,0.0,0.0,314.797112,0.9180516243109624,1.4852941176470589,2.2058823529411766,axial,rectangular
101.0,69.0,0.0,1.91,0.0,300.0,20.0,200.0,0.0,0.0,280.0,0.0,52.87958115183246,6334.192400000001,620.2152,44.90251732264275,2.1469958696495723,0.33333333333333337,1.4687315150073432,4.781459921773513,10.030356436931326,0.09657581988437385,0.0,0.0,0.0,312.748408,0.8952883302926358,1.463768115942029,2.898550724637681,axial,rectangular
100.0,68.0,0.0,2.0,0.0,300.0,20.0,300.0,0.0,0.0,264.0,0.0,50.0,6144.0,640.0,44.223251132330944,2.2462471205105174,0.33333333333333337,1.5625,5.079335107654083,15.264810888292152,0.14626889440781796,0.0,0.0,0.0,314.88,0.8384146341463414,1.4705882352941178,4.411764705882353,axial,rectangular
100.0,68.0,0.0,2.0,0.0,300.0,20.0,400.0,0.0,0.0,249.0,0.0,50.0,6144.0,640.0,44.223251132330944,2.2462471205105174,0.33333333333333337,1.5625,5.079335107654083,20.353081184389534,0.19502519254375728,0.0,0.0,0.0,314.88,0.7907774390243902,1.4705882352941178,5.882352941176471,axial,rectangular
101.0,68.0,0.0,2.0,0.0,300.0,20.0,500.0,0.0,0.0,220.0,0.0,50.5,6208.0,644.0,44.45298385293132,2.2488291753798393,0.33333333333333337,1.5560567010309279,5.058893645519697,25.441648524235276,0.2436769623207648,0.0,0.0,0.0,317.36,0.6932190572220821,1.4852941176470589,7.352941176470588,axial,rectangular
140.0,140.0,0.0,4.0,0.0,285.0,26.3,560.0,0.0,0.0,1183.0,0.0,35.0,17424.0,2112.0,74.47302502830384,4.38445360553618,0.33333333333333337,1.3135153819564465,5.592939085899029,13.833765258399096,0.13878530258367602,0.0,0.0,0.0,1060.1712,1.115857514333534,1.0,4.0,axial,square
140.0,140.0,0.0,4.0,0.0,285.0,51.1,560.0,0.0,0.0,1500.0,0.0,35.0,17424.0,2112.0,74.47302502830384,4.38445360553618,0.33333333333333337,0.6760362924746486,5.592939085899029,13.833765258399096,0.15826548674289792,0.0,0.0,0.0,1492.2864,1.0051689809677284,1.0,4.0,axial,square
140.0,140.0,0.0,4.0,0.0,285.0,24.8,560.0,0.0,0.0,1550.0,0.0,35.0,17424.0,2112.0,74.47302502830384,4.38445360553618,0.33333333333333337,1.3929618768328444,5.592939085899029,13.833765258399096,0.13748067179761975,0.0,0.0,0.0,1034.0352,1.498981852842147,1.0,4.0,axial,square
140.0,140.0,0.0,4.0,0.0,285.0,52.5,560.0,0.0,0.0,2133.0,0.0,35.0,17424.0,2112.0,74.47302502830384,4.38445360553618,0.33333333333333337,0.658008658008658,5.592939085899029,13.833765258399096,0.1592621511576666,0.0,0.0,0.0,1516.68,1.4063612627581294,1.0,4.0,axial,square
140.0,140.0,0.0,4.0,0.0,285.0,26.1,560.0,15.0,15.0,917.0,0.0,35.0,17424.0,2112.0,74.47302502830384,4.38445360553618,0.33333333333333337,1.3235806339254614,5.592939085899029,13.833765258399096,0.13861226679534955,0.10714285714285714,1.0,0.6407580174927114,1056.6863999999998,0.867807137481849,1.0,4.0,eccentric,square
140.0,140.0,0.0,4.0,0.0,285.0,53.3,560.0,15.0,15.0,1300.0,0.0,35.0,17424.0,2112.0,74.47302502830384,4.38445360553618,0.33333333333333337,0.6481323554494286,5.592939085899029,13.833765258399096,0.15982738523904302,0.10714285714285714,1.0,0.6407580174927114,1530.6191999999999,0.8493294739802036,1.0,4.0,eccentric,square
140.0,140.0,0.0,4.0,0.0,285.0,25.9,560.0,15.0,15.0,1267.0,0.0,35.0,17424.0,2112.0,74.47302502830384,4.38445360553618,0.33333333333333337,1.333801333801334,5.592939085899029,13.833765258399096,0.13843895006976814,0.10714285714285714,1.0,0.6407580174927114,1053.2016,1.2029985522239997,1.0,4.0,eccentric,square
140.0,140.0,0.0,4.0,0.0,285.0,52.5,560.0,15.0,15.0,1733.0,0.0,35.0,17424.0,2112.0,74.47302502830384,4.38445360553618,0.33333333333333337,0.658008658008658,5.592939085899029,13.833765258399096,0.1592621511576666,0.10714285714285714,1.0,0.6407580174927114,1516.68,1.1426273175620434,1.0,4.0,eccentric,square
140.0,140.0,0.0,4.0,0.0,285.0,25.7,560.0,30.0,30.0,750.0,0.0,35.0,17424.0,2112.0,74.47302502830384,4.38445360553618,0.33333333333333337,1.3441811107180757,5.592939085899029,13.833765258399096,0.13826535205770557,0.21428571428571427,1.0,1.2815160349854229,1049.7168000000001,0.71447841932224,1.0,4.0,eccentric,square
140.0,140.0,0.0,4.0,0.0,285.0,52.7,560.0,30.0,30.0,900.0,0.0,35.0,17424.0,2112.0,74.47302502830384,4.38445360553618,0.33333333333333337,0.6555114714507504,5.592939085899029,13.833765258399096,0.1594037496861348,0.21428571428571427,1.0,1.2815160349854229,1520.1648,0.592041073441511,1.0,4.0,eccentric,square
140.0,140.0,0.0,4.0,0.0,285.0,26.8,560.0,30.0,30.0,1050.0,0.0,35.0,17424.0,2112.0,74.47302502830384,4.38445360553618,0.33333333333333337,1.2890094979647218,5.592939085899029,13.833765258399096,0.13921666542286742,0.21428571428571427,1.0,1.2815160349854229,1068.8832,0.9823337105494782,1.0,4.0,eccentric,square
140.0,140.0,0.0,4.0,0.0,285.0,51.8,560.0,30.0,30.0,1267.0,0.0,35.0,17424.0,2112.0,74.47302502830384,4.38445360553618,0.33333333333333337,0.666900666900667,5.592939085899029,13.833765258399096,0.1587650220635816,0.21428571428571427,1.0,1.2815160349854229,1504.4832,0.8421496497933643,1.0,4.0,eccentric,square
100.0,100.0,0.0,4.9,0.0,668.8,89.2,300.0,0.0,0.0,1800.3,0.0,20.408163265306122,8136.040000000001,1767.92,50.88990043600762,5.257480450092629,0.33333333333333337,1.6292245433665096,23.031439079897986,10.3422805995583,0.1546809250970256,0.0,0.0,0.0,1908.119664,0.9434942860061631,1.0,3.0,axial,square
100.0,100.0,0.0,4.9,0.0,668.8,100.3,300.0,0.0,0.0,2003.8,0.0,20.408163265306122,8136.040000000001,1767.92,50.88990043600762,5.257480450092629,0.33333333333333337,1.4489215280986307,23.031439079897986,10.3422805995583,0.15734209654487122,0.0,0.0,0.0,1998.4297080000001,1.0026872558882116,1.0,3.0,axial,square
100.0,100.0,0.0,5.8,0.0,646.2,100.3,300.0,0.0,0.0,2220.5,0.0,17.24137931034483,7814.560000000001,2050.88,49.874359185621664,6.163726823386682,0.33333333333333337,1.6908369912885777,26.62022689486998,10.322148613539724,0.15389404535719942,0.0,0.0,0.0,2109.079024,1.0528292087361824,1.0,3.0,axial,square
100.0,100.0,0.0,5.8,0.0,646.2,111.3,300.0,0.0,0.0,2391.2,0.0,17.24137931034483,7814.560000000001,2050.88,49.874359185621664,6.163726823386682,0.33333333333333337,1.523728214072276,26.62022689486998,10.322148613539724,0.15626206571470574,0.0,0.0,0.0,2195.039184,1.0893655190439642,1.0,3.0,axial,square
100.0,100.0,0.0,5.8,0.0,646.2,128.1,300.0,0.0,0.0,2573.3,0.0,17.24137931034483,7814.560000000001,2050.88,49.874359185621664,6.163726823386682,0.33333333333333337,1.3238950056693548,26.62022689486998,10.322148613539724,0.15979621726869506,0.0,0.0,0.0,2326.323792,1.106165878047298,1.0,3.0,axial,square
100.0,100.0,0.0,6.8,0.0,599.5,89.2,300.0,0.0,0.0,2209.4,0.0,14.705882352941178,7464.960000000001,2350.08,48.74598001852615,7.148780606145586,0.33333333333333337,2.1158237834246796,29.306307048331508,10.29574824867042,0.14631721165050207,0.0,0.0,0.0,2074.747392,1.0649007240684845,1.0,3.0,axial,square
100.0,100.0,0.0,6.8,0.0,599.5,100.3,300.0,0.0,0.0,2294.7,0.0,14.705882352941178,7464.960000000001,2350.08,48.74598001852615,7.148780606145586,0.33333333333333337,1.8816698053986185,29.306307048331508,10.29574824867042,0.14858376286429664,0.0,0.0,0.0,2157.608448,1.0635386611166995,1.0,3.0,axial,square
100.0,100.0,0.0,6.8,0.0,599.5,111.3,300.0,0.0,0.0,2368.9,0.0,14.705882352941178,7464.960000000001,2350.08,48.74598001852615,7.148780606145586,0.33333333333333337,1.6957006422415226,29.306307048331508,10.29574824867042,0.1507933220170884,0.0,0.0,0.0,2239.723008,1.0576754319791317,1.0,3.0,axial,square
100.0,100.0,0.0,6.8,0.0,599.5,128.1,300.0,0.0,0.0,2492.1,0.0,14.705882352941178,7464.960000000001,2350.08,48.74598001852615,7.148780606145586,0.33333333333333337,1.4733136727672245,29.306307048331508,10.29574824867042,0.15409698872772853,0.0,0.0,0.0,2365.134336,1.0536822209493304,1.0,3.0,axial,square
100.0,100.0,0.0,10.0,0.0,458.6,89.2,300.0,0.0,0.0,2206.1,0.0,10.0,6400.0,3200.0,45.1351666838205,10.14389723159318,0.33333333333333337,2.570627802690583,34.35599934006094,10.182337649086284,0.12973198055571653,0.0,0.0,0.0,2038.4,1.0822704081632653,1.0,3.0,axial,square
100.0,100.0,0.0,10.0,0.0,458.6,111.3,300.0,0.0,0.0,2297.7,0.0,10.0,6400.0,3200.0,45.1351666838205,10.14389723159318,0.33333333333333337,2.0601976639712487,34.35599934006094,10.182337649086284,0.13351585202210314,0.0,0.0,0.0,2179.84,1.0540681884908982,1.0,3.0,axial,square
100.0,100.0,0.0,10.0,0.0,458.6,128.1,300.0,0.0,0.0,2498.5,0.0,10.0,6400.0,3200.0,45.1351666838205,10.14389723159318,0.33333333333333337,1.790007806401249,34.35599934006094,10.182337649086284,0.13631777167489764,0.0,0.0,0.0,2287.36,1.0923072887520984,1.0,3.0,axial,square
100.0,100.0,0.0,14.2,0.0,468.6,89.2,300.0,0.0,0.0,3106.7,0.0,7.042253521126761,5126.5599999999995,4066.8799999999997,40.39597418201935,13.699892943275053,0.33333333333333337,4.167472505448806,52.97367673564027,9.964394211390877,0.12758210419113047,0.0,0.0,0.0,2363.0291199999997,1.3147108402963736,1.0,3.0,axial,square
100.0,100.0,0.0,14.2,0.0,468.6,111.3,300.0,0.0,0.0,3119.5,0.0,7.042253521126761,5126.5599999999995,4066.8799999999997,40.39597418201935,13.699892943275053,0.33333333333333337,3.339968980108118,52.97367673564027,9.964394211390877,0.13026935388444982,0.0,0.0,0.0,2476.326096,1.2597290821426614,1.0,3.0,axial,square
100.0,100.0,0.0,14.2,0.0,468.6,128.1,300.0,0.0,0.0,3274.3,0.0,7.042253521126761,5126.5599999999995,4066.8799999999997,40.39597418201935,13.699892943275053,0.33333333333333337,2.9019402614054144,52.97367673564027,9.964394211390877,0.13227973499734622,0.0,0.0,0.0,2562.4523039999995,1.2777993935297072,1.0,3.0,axial,square
100.0,100.0,0.0,18.5,0.0,444.6,128.1,300.0,0.0,0.0,3441.4,0.0,5.405405405405405,3969.0,4662.0,35.54394376350864,16.871060077493766,0.33333333333333337,4.0767257722761245,70.34366023422287,9.654781198970799,0.12576403533421907,0.0,0.0,0.0,2581.1541,1.3332795589383835,1.0,3.0,axial,square
360.0,188.0,0.0,4.0,0.0,360.0,54.6,900.0,0.0,0.0,7488.3,0.0,90.0,63360.0,4256.0,142.01448654487675,4.692163829955234,0.33333333333333337,0.4428904428904429,3.964804389281094,16.57562244245638,0.2088948747494351,0.0,0.0,0.0,4991.616,1.50017549426879,1.9148936170212767,4.787234042553192,axial,rectangular
360.0,188.0,0.0,4.0,0.0,360.0,51.3,900.0,0.0,0.0,7040.6,0.0,90.0,63360.0,4256.0,142.01448654487675,4.692163829955234,0.33333333333333337,0.4713804713804714,3.964804389281094,16.57562244245638,0.20567493720667285,0.0,0.0,0.0,4782.528,1.4721502937358653,1.9148936170212767,4.787234042553192,axial,rectangular
360.0,188.0,0.0,4.0,0.0,360.0,51.3,900.0,0.0,0.0,7050.6,0.0,90.0,63360.0,4256.0,142.01448654487675,4.692163829955234,0.33333333333333337,0.4713804713804714,3.964804389281094,16.57562244245638,0.20567493720667285,0.0,0.0,0.0,4782.528,1.4742412381067085,1.9148936170212767,4.787234042553192,axial,rectangular
360.0,188.0,0.0,4.0,0.0,360.0,53.2,900.0,0.0,0.0,7257.6,0.0,90.0,63360.0,4256.0,142.01448654487675,4.692163829955234,0.33333333333333337,0.45454545454545453,3.964804389281094,16.57562244245638,0.2075395269118283,0.0,0.0,0.0,4902.912,1.480263157894737,1.9148936170212767,4.787234042553192,axial,rectangular
360.0,188.0,0.0,4.0,0.0,360.0,51.9,900.0,0.0,0.0,7121.7,0.0,90.0,63360.0,4256.0,142.01448654487675,4.692163829955234,0.33333333333333337,0.4659309861622,3.964804389281094,16.57562244245638,0.20626694155551,0.0,0.0,0.0,4820.544,1.477364380451667,1.9148936170212767,4.787234042553192,axial,rectangular
360.0,188.0,0.0,4.0,0.0,360.0,38.3,900.0,0.0,0.0,5288.4,0.0,90.0,63360.0,4256.0,142.01448654487675,4.692163829955234,0.33333333333333337,0.6313790647994303,3.964804389281094,16.57562244245638,0.19205179765468172,0.0,0.0,0.0,3958.848,1.335843154372181,1.9148936170212767,4.787234042553192,axial,rectangular
360.0,188.0,0.0,4.0,0.0,360.0,51.2,900.0,0.0,0.0,7029.1,0.0,90.0,63360.0,4256.0,142.01448654487675,4.692163829955234,0.33333333333333337,0.47230113636363635,3.964804389281094,16.57562244245638,0.20557598023996299,0.0,0.0,0.0,4776.192,1.4716954427292706,1.9148936170212767,4.787234042553192,axial,rectangular
360.0,188.0,0.0,4.0,0.0,360.0,45.5,900.0,0.0,0.0,6212.2,0.0,90.0,63360.0,4256.0,142.01448654487675,4.692163829955234,0.33333333333333337,0.5314685314685315,3.964804389281094,16.57562244245638,0.19979293366409573,0.0,0.0,0.0,4415.04,1.4070540697253027,1.9148936170212767,4.787234042553192,axial,rectangular
360.0,188.0,0.0,4.0,0.0,360.0,47.4,900.0,0.0,0.0,6827.6,0.0,90.0,63360.0,4256.0,142.01448654487675,4.692163829955234,0.33333333333333337,0.5101649405446874,3.964804389281094,16.57562244245638,0.20175252333326774,0.0,0.0,0.0,4535.424,1.5053939830101883,1.9148936170212767,4.787234042553192,axial,rectangular
360.0,188.0,0.0,4.0,0.0,360.0,52.6,900.0,0.0,0.0,6853.9,0.0,90.0,63360.0,4256.0,142.01448654487675,4.692163829955234,0.33333333333333337,0.4597303836847563,3.964804389281094,16.57562244245638,0.20695388173734633,0.0,0.0,0.0,4864.896,1.4088482055937064,1.9148936170212767,4.787234042553192,axial,rectangular
300.0,300.0,0.0,5.0,0.0,746.0,70.5,900.0,0.0,0.0,8686.0,0.0,60.0,84100.0,5800.0,163.61497922884934,5.547838103810335,0.33333333333333337,0.7297627781853754,8.431761046470163,10.386529738079027,0.16323340128776784,0.0,0.0,0.0,10255.85,0.8469312636202753,1.0,3.0,axial,square
300.0,150.0,0.0,5.0,0.0,746.0,83.6,900.0,0.0,0.0,6152.0,0.0,60.0,40600.0,4300.0,113.68105109938904,5.868578300505817,0.33333333333333337,0.9450939260376647,12.836966142961325,20.761502835777566,0.3158695865416625,0.0,0.0,0.0,6601.96,0.9318444825476071,2.0,6.0,axial,rectangular
300.0,300.0,0.0,5.0,0.0,301.0,70.5,900.0,0.0,0.0,6602.0,0.0,60.0,84100.0,5800.0,163.61497922884934,5.547838103810335,0.33333333333333337,0.29444852042064074,3.402091253334476,10.386529738079027,0.14120762482150837,0.0,0.0,0.0,7674.85,0.8602122517052451,1.0,3.0,axial,square
300.0,300.0,0.0,5.0,0.0,746.0,70.5,900.0,0.0,0.0,9726.0,0.0,60.0,84100.0,5800.0,163.61497922884934,5.547838103810335,0.33333333333333337,0.7297627781853754,8.431761046470163,10.386529738079027,0.16323340128776784,0.0,0.0,0.0,10255.85,0.9483368028978583,1.0,3.0,axial,square
300.0,150.0,0.0,5.0,0.0,746.0,83.6,900.0,0.0,0.0,6253.0,0.0,60.0,40600.0,4300.0,113.68105109938904,5.868578300505817,0.33333333333333337,0.9450939260376647,12.836966142961325,20.761502835777566,0.3158695865416625,0.0,0.0,0.0,6601.96,0.9471429696635545,2.0,6.0,axial,rectangular
120.0,120.0,0.0,1.97,0.0,195.8,59.4,360.0,0.0,0.0,801.0,0.0,60.91370558375635,13469.9236,914.5528,65.4798430665526,2.1864043962513477,0.33333333333333326,0.22380505613316232,2.1792863306595605,10.386701738280541,0.12892196070808784,0.0,0.0,0.0,979.1829000800001,0.818028991248272,1.0,3.0,axial,square
120.0,120.0,0.0,1.97,50.0,195.8,52.8,360.0,0.0,0.0,733.8,0.0,60.91370558375635,13469.9236,914.5528,65.4798430665526,2.1864043962513477,0.33333333333333326,0.25178068814980764,2.1792863306595605,10.386701738280541,0.12445123476799673,0.0,0.0,0.0,890.28140432,0.8242337719728954,1.0,3.0,axial,square
120.0,120.0,0.0,1.97,100.0,195.8,50.3,360.0,0.0,0.0,687.2,0.0,60.91370558375635,13469.9236,914.5528,65.4798430665526,2.1864043962513477,0.33333333333333326,0.26429463885307836,2.1792863306595605,10.386701738280541,0.12267966060342858,0.0,0.0,0.0,856.60659532,0.8022352428226224,1.0,3.0,axial,square
180.0,120.0,0.0,1.97,0.0,195.8,59.4,540.0,0.0,0.0,1213.9,0.0,91.37055837563452,20433.5236,1150.9528,80.64857451591938,2.240219818542485,0.33333333333333337,0.185669467788309,1.8129481027344367,15.582854664662698,0.1954439864110699,0.0,0.0,0.0,1439.10786008,0.8435086998500025,1.5,4.5,axial,rectangular
180.0,120.0,0.0,1.97,50.0,195.8,52.8,540.0,0.0,0.0,1030.0,0.0,91.37055837563452,20433.5236,1150.9528,80.64857451591938,2.240219818542485,0.33333333333333337,0.20887815126184764,1.8129481027344367,15.582854664662698,0.18849062533518482,0.0,0.0,0.0,1304.24660432,0.7897279522050319,1.5,4.5,axial,rectangular
180.0,120.0,0.0,1.97,100.0,195.8,50.3,540.0,0.0,0.0,963.6,0.0,91.37055837563452,20433.5236,1150.9528,80.64857451591938,2.240219818542485,0.33333333333333337,0.2192597691178043,1.8129481027344367,15.582854664662698,0.18572917904862954,0.0,0.0,0.0,1253.16279532,0.7689344142665367,1.5,4.5,axial,rectangular
240.0,120.0,0.0,1.97,0.0,195.8,59.4,720.0,0.0,0.0,1488.0,0.0,121.8274111675127,27397.1236,1387.3528,93.38509139514319,2.3352481714505444,0.33333333333333337,0.16691992791156718,1.6321006031368765,20.77900733913918,0.2620437168573883,0.0,0.0,0.0,1899.03282008,0.7835567580855793,2.0,6.0,axial,rectangular
240.0,120.0,0.0,1.97,50.0,195.8,52.8,720.0,0.0,0.0,1307.1,0.0,121.8274111675127,27397.1236,1387.3528,93.38509139514319,2.3352481714505444,0.33333333333333337,0.1877849189005131,1.6321006031368765,20.77900733913918,0.2526019461332728,0.0,0.0,0.0,1718.2118043199998,0.7607327552480052,2.0,6.0,axial,rectangular
240.0,120.0,0.0,1.97,100.0,195.8,50.3,720.0,0.0,0.0,1165.6,0.0,121.8274111675127,27397.1236,1387.3528,93.38509139514319,2.3352481714505444,0.33333333333333337,0.19711816536674137,1.6321006031368765,20.77900733913918,0.24884790896451875,0.0,0.0,0.0,1649.71899532,0.7065445711097639,2.0,6.0,axial,rectangular
120.0,120.0,0.0,3.86,0.0,325.3,59.4,360.0,0.0,0.0,1137.6,0.0,31.088082901554404,12606.7984,1733.6032,63.34720644074208,4.215295001447366,0.33333333333333337,0.7530824214115984,7.215448220559633,10.370776827219839,0.12410617830615164,0.0,0.0,0.0,1312.78494592,0.8665547266789912,1.0,3.0,axial,square
120.0,120.0,0.0,3.86,50.0,325.3,52.8,360.0,0.0,0.0,1071.4,0.0,31.088082901554404,12606.7984,1733.6032,63.34720644074208,4.215295001447366,0.33333333333333337,0.8472177240880483,7.215448220559633,10.370776827219839,0.1210020646447393,0.0,0.0,0.0,1229.58007648,0.8713543920353424,1.0,3.0,axial,square
120.0,120.0,0.0,3.86,100.0,325.3,50.3,360.0,0.0,0.0,1038.5,0.0,31.088082901554404,12606.7984,1733.6032,63.34720644074208,4.215295001447366,0.33333333333333337,0.8893259608717485,7.215448220559633,10.370776827219839,0.11979495114797094,0.0,0.0,0.0,1198.06308048,0.8668157936925395,1.0,3.0,axial,square
180.0,120.0,0.0,3.86,0.0,325.3,59.4,540.0,0.0,0.0,1652.8,0.0,46.63212435233161,19343.5984,2196.8032,78.46820123520709,4.335921739733848,0.33333333333333326,0.6219443169168924,5.99170670298042,15.566936692875704,0.18580380407312794,0.0,0.0,0.0,1863.6298259199998,0.8868714038658823,1.5,4.5,axial,rectangular
180.0,120.0,0.0,3.86,50.0,325.3,52.8,540.0,0.0,0.0,1476.6,0.0,46.63212435233161,19343.5984,2196.8032,78.46820123520709,4.335921739733848,0.33333333333333326,0.699687356531504,5.99170670298042,15.566936692875704,0.1807638285826329,0.0,0.0,0.0,1735.9620764799997,0.8505946183997828,1.5,4.5,axial,rectangular
180.0,120.0,0.0,3.86,100.0,325.3,50.3,540.0,0.0,0.0,1411.1,0.0,46.63212435233161,19343.5984,2196.8032,78.46820123520709,4.335921739733848,0.33333333333333326,0.7344630700768074,5.99170670298042,15.566936692875704,0.17879744880203316,0.0,0.0,0.0,1687.6030804799998,0.8361563310246181,1.5,4.5,axial,rectangular
240.0,120.0,0.0,3.86,0.0,325.3,59.4,720.0,0.0,0.0,1954.0,0.0,62.17616580310881,26080.398400000002,2660.0032,91.11338346440614,4.533644519595725,0.33333333333333326,0.5585545012949465,5.395455296643749,20.763092833198044,0.24748184799485154,0.0,0.0,0.0,2414.47470592,0.809285761084607,2.0,6.0,axial,rectangular
240.0,120.0,0.0,3.86,50.0,325.3,52.8,720.0,0.0,0.0,1714.5,0.0,62.17616580310881,26080.398400000002,2660.0032,91.11338346440614,4.533644519595725,0.33333333333333326,0.6283738139568149,5.395455296643749,20.763092833198044,0.2404830255611228,0.0,0.0,0.0,2242.34407648,0.7646016585872931,2.0,6.0,axial,rectangular
240.0,120.0,0.0,3.86,100.0,325.3,50.3,720.0,0.0,0.0,1596.9,0.0,62.17616580310881,26080.398400000002,2660.0032,91.11338346440614,4.533644519595725,0.33333333333333326,0.6596051168373722,5.395455296643749,20.763092833198044,0.2377474920316142,0.0,0.0,0.0,2177.14308048,0.7334841767257334,2.0,6.0,axial,rectangular
150.0,150.0,0.0,5.0,0.0,591.0,112.6,1000.0,0.0,0.0,3664.0,0.0,30.0,19600.0,2800.0,78.98654169668589,5.453623216209152,0.33333333333333337,0.749809692971327,13.601858626990389,23.04263359433906,0.35794760410404775,0.0,0.0,0.0,3861.76,0.9487901889294,1.0,6.666666666666667,axial,square
150.0,150.0,0.0,5.0,0.0,745.0,112.6,1000.0,0.0,0.0,4111.0,0.0,30.0,19600.0,2800.0,78.98654169668589,5.453623216209152,0.33333333333333337,0.9451915757421974,17.146166966341525,23.04263359433906,0.377402906860047,0.0,0.0,0.0,4292.96,0.9576143267116395,1.0,6.666666666666667,axial,square
150.0,150.0,0.0,5.0,0.0,852.0,112.6,1000.0,0.0,0.0,4231.0,0.0,30.0,19600.0,2800.0,78.98654169668589,5.453623216209152,0.33333333333333337,1.0809439228622177,19.608770812514063,23.04263359433906,0.39035005005002077,0.0,0.0,0.0,4592.56,0.921272667096347,1.0,6.666666666666667,axial,square
150.0,150.0,0.0,5.0,0.0,914.0,112.6,1000.0,0.0,0.0,4434.0,0.0,30.0,19600.0,2800.0,78.98654169668589,5.453623216209152,0.33333333333333337,1.1596041613803603,21.035700143941146,23.04263359433906,0.3976592862705112,0.0,0.0,0.0,4766.16,0.9303086761669772,1.0,6.666666666666667,axial,square
150.0,150.0,0.0,5.0,0.0,591.0,112.6,1500.0,0.0,0.0,3490.0,0.0,30.0,19600.0,2800.0,78.98654169668589,5.453623216209152,0.33333333333333337,0.749809692971327,13.601858626990389,34.563950391508584,0.5369214061560716,0.0,0.0,0.0,3861.76,0.9037330129267483,1.0,10.0,axial,square
150.0,150.0,0.0,5.0,0.0,745.0,112.6,1500.0,0.0,0.0,3816.0,0.0,30.0,19600.0,2800.0,78.98654169668589,5.453623216209152,0.33333333333333337,0.9451915757421974,17.146166966341525,34.563950391508584,0.5661043602900705,0.0,0.0,0.0,4292.96,0.8888971711825873,1.0,10.0,axial,square
150.0,150.0,0.0,5.0,0.0,852.0,112.6,1500.0,0.0,0.0,4118.0,0.0,30.0,19600.0,2800.0,78.98654169668589,5.453623216209152,0.33333333333333337,1.0809439228622177,19.608770812514063,34.563950391508584,0.5855250750750312,0.0,0.0,0.0,4592.56,0.896667653770446,1.0,10.0,axial,square
150.0,150.0,0.0,5.0,0.0,914.0,112.6,1500.0,0.0,0.0,4247.0,0.0,30.0,19600.0,2800.0,78.98654169668589,5.453623216209152,0.33333333333333337,1.1596041613803603,21.035700143941146,34.563950391508584,0.5964889294057669,0.0,0.0,0.0,4766.16,0.8910737365090555,1.0,10.0,axial,square
150.0,150.0,0.0,5.0,0.0,591.0,112.6,2000.0,0.0,0.0,3477.0,0.0,30.0,19600.0,2800.0,78.98654169668589,5.453623216209152,0.33333333333333337,0.749809692971327,13.601858626990389,46.08526718867812,0.7158952082080955,0.0,0.0,0.0,3861.76,0.900366672190918,1.0,13.333333333333334,axial,square
150.0,150.0,0.0,5.0,0.0,745.0,112.6,2000.0,0.0,0.0,3523.0,0.0,30.0,19600.0,2800.0,78.98654169668589,5.453623216209152,0.33333333333333337,0.9451915757421974,17.146166966341525,46.08526718867812,0.754805813720094,0.0,0.0,0.0,4292.96,0.820645894674071,1.0,13.333333333333334,axial,square
150.0,150.0,0.0,5.0,0.0,852.0,112.6,2000.0,0.0,0.0,3871.0,0.0,30.0,19600.0,2800.0,78.98654169668589,5.453623216209152,0.33333333333333337,1.0809439228622177,19.608770812514063,46.08526718867812,0.7807001001000415,0.0,0.0,0.0,4592.56,0.8428850140226801,1.0,13.333333333333334,axial,square
150.0,150.0,0.0,5.0,0.0,914.0,112.6,2000.0,0.0,0.0,3930.0,0.0,30.0,19600.0,2800.0,78.98654169668589,5.453623216209152,0.33333333333333337,1.1596041613803603,21.035700143941146,46.08526718867812,0.7953185725410225,0.0,0.0,0.0,4766.16,0.8245631703509744,1.0,13.333333333333334,axial,square
150.0,150.0,0.0,5.0,0.0,852.0,112.6,2400.0,0.0,0.0,3589.0,0.0,30.0,19600.0,2800.0,78.98654169668589,5.453623216209152,0.33333333333333337,1.0809439228622177,19.608770812514063,55.30232062641374,0.9368401201200498,0.0,0.0,0.0,4592.56,0.7814813524483076,1.0,16.0,axial,square
150.0,150.0,0.0,5.0,0.0,852.0,112.6,2600.0,0.0,0.0,3369.0,0.0,30.0,19600.0,2800.0,78.98654169668589,5.453623216209152,0.33333333333333337,1.0809439228622177,19.608770812514063,59.910847345281546,1.014910130130054,0.0,0.0,0.0,4592.56,0.7335777866810667,1.0,17.333333333333332,axial,square
150.0,150.0,0.0,5.0,0.0,852.0,112.6,2700.0,0.0,0.0,3142.0,0.0,30.0,19600.0,2800.0,78.98654169668589,5.453623216209152,0.33333333333333337,1.0809439228622177,19.608770812514063,62.21511070471546,1.0539451351350562,0.0,0.0,0.0,4592.56,0.6841500165485045,1.0,18.0,axial,square
150.0,150.0,0.0,5.0,0.0,852.0,112.6,2800.0,0.0,0.0,3105.0,0.0,30.0,19600.0,2800.0,78.98654169668589,5.453623216209152,0.33333333333333337,1.0809439228622177,19.608770812514063,64.51937406414936,1.092980140140058,0.0,0.0,0.0,4592.56,0.6760935077603776,1.0,18.666666666666668,axial,square
150.0,150.0,0.0,5.0,0.0,852.0,112.6,3000.0,0.0,0.0,2763.0,0.0,30.0,19600.0,2800.0,78.98654169668589,5.453623216209152,0.33333333333333337,1.0809439228622177,19.608770812514063,69.12790078301717,1.1710501501500623,0.0,0.0,0.0,4592.56,0.601625237340394,1.0,20.0,axial,square
120.0,120.0,0.0,6.0,0.0,435.6,141.2,600.0,0.0,0.0,3265.0,0.0,20.0,11664.0,2592.0,60.93247502315768,6.430910710014317,0.33333333333333337,0.6855524079320113,15.324639853201363,17.23368793961409,0.2512465593271318,0.0,0.0,0.0,2776.032,1.1761391799518162,1.0,5.0,axial,square
120.0,120.0,0.0,6.0,0.0,435.6,141.2,600.0,0.0,0.0,3187.0,0.0,20.0,11664.0,2592.0,60.93247502315768,6.430910710014317,0.33333333333333337,0.6855524079320113,15.324639853201363,17.23368793961409,0.2512465593271318,0.0,0.0,0.0,2776.032,1.148041521135203,1.0,5.0,axial,square
120.0,120.0,0.0,6.0,0.0,435.6,141.2,600.0,20.85,20.85,2000.0,0.0,20.0,11664.0,2592.0,60.93247502315768,6.430910710014317,0.33333333333333337,0.6855524079320113,15.324639853201363,17.23368793961409,0.2512465593271318,0.17375000000000002,1.0,1.032075,2776.032,0.7204527901695658,1.0,5.0,eccentric,square
120.0,120.0,0.0,6.0,0.0,435.6,141.2,600.0,24.1,24.1,2029.0,0.0,20.0,11664.0,2592.0,60.93247502315768,6.430910710014317,0.33333333333333337,0.6855524079320113,15.324639853201363,17.23368793961409,0.2512465593271318,0.20083333333333334,1.0,1.1929500000000002,2776.032,0.7308993556270245,1.0,5.0,eccentric,square
120.0,120.0,0.0,6.0,0.0,435.6,141.2,600.0,48.84,48.84,1396.0,0.0,20.0,11664.0,2592.0,60.93247502315768,6.430910710014317,0.33333333333333337,0.6855524079320113,15.324639853201363,17.23368793961409,0.2512465593271318,0.40700000000000003,1.0,2.41758,2776.032,0.5028760475383569,1.0,5.0,eccentric,square
120.0,120.0,0.0,6.0,0.0,435.6,141.2,600.0,46.69,46.69,1379.0,0.0,20.0,11664.0,2592.0,60.93247502315768,6.430910710014317,0.33333333333333337,0.6855524079320113,15.324639853201363,17.23368793961409,0.2512465593271318,0.38908333333333334,1.0,2.311155,2776.032,0.49675219882191557,1.0,5.0,eccentric,square
120.0,120.0,0.0,6.0,0.0,435.6,141.2,600.0,68.54,68.54,1035.0,0.0,20.0,11664.0,2592.0,60.93247502315768,6.430910710014317,0.33333333333333337,0.6855524079320113,15.324639853201363,17.23368793961409,0.2512465593271318,0.5711666666666667,1.0,3.3927300000000002,2776.032,0.37283431891275026,1.0,5.0,eccentric,square
120.0,120.0,0.0,6.0,0.0,435.6,141.2,600.0,64.57,64.57,1054.0,0.0,20.0,11664.0,2592.0,60.93247502315768,6.430910710014317,0.33333333333333337,0.6855524079320113,15.324639853201363,17.23368793961409,0.2512465593271318,0.5380833333333332,1.0,3.1962149999999996,2776.032,0.3796786204193611,1.0,5.0,eccentric,square
120.0,120.0,0.0,7.7,0.0,442.1,141.2,600.0,0.0,0.0,3581.0,0.0,15.584415584415584,10941.159999999998,3221.68,59.0142304390953,8.128691663232345,0.33333333333333337,0.9219446535838675,20.298463368220066,17.177286359220616,0.24268060084976412,0.0,0.0,0.0,2969.1965199999995,1.2060501808751953,1.0,5.0,axial,square
120.0,120.0,0.0,7.7,0.0,442.1,141.2,600.0,0.0,0.0,3385.0,0.0,15.584415584415584,10941.159999999998,3221.68,59.0142304390953,8.128691663232345,0.33333333333333337,0.9219446535838675,20.298463368220066,17.177286359220616,0.24268060084976412,0.0,0.0,0.0,2969.1965199999995,1.1400390567613896,1.0,5.0,axial,square
120.0,120.0,0.0,7.7,0.0,442.1,141.2,600.0,25.21,25.21,2215.0,0.0,15.584415584415584,10941.159999999998,3221.68,59.0142304390953,8.128691663232345,0.33333333333333337,0.9219446535838675,20.298463368220066,17.177286359220616,0.24268060084976412,0.21008333333333334,1.0,1.2397402652777776,2969.1965199999995,0.7459930607759166,1.0,5.0,eccentric,square
120.0,120.0,0.0,7.7,0.0,442.1,141.2,600.0,20.25,20.25,2197.0,0.0,15.584415584415584,10941.159999999998,3221.68,59.0142304390953,8.128691663232345,0.33333333333333337,0.9219446535838675,20.298463368220066,17.177286359220616,0.24268060084976412,0.16875,1.0,0.9958246874999999,2969.1965199999995,0.7399308146838325,1.0,5.0,eccentric,square
120.0,120.0,0.0,7.7,0.0,442.1,141.2,600.0,49.51,49.51,1415.0,0.0,15.584415584415584,10941.159999999998,3221.68,59.0142304390953,8.128691663232345,0.33333333333333337,0.9219446535838675,20.298463368220066,17.177286359220616,0.24268060084976412,0.4125833333333333,1.0,2.434729890277777,2969.1965199999995,0.47655990112773006,1.0,5.0,eccentric,square
120.0,120.0,0.0,7.7,0.0,442.1,141.2,600.0,43.08,43.08,1619.0,0.0,15.584415584415584,10941.159999999998,3221.68,59.0142304390953,8.128691663232345,0.33333333333333337,0.9219446535838675,20.298463368220066,17.177286359220616,0.24268060084976412,0.359,1.0,2.118524816666666,2969.1965199999995,0.5452653568380177,1.0,5.0,eccentric,square
120.0,120.0,0.0,7.7,0.0,442.1,141.2,600.0,63.3,63.3,1255.0,0.0,15.584415584415584,10941.159999999998,3221.68,59.0142304390953,8.128691663232345,0.33333333333333337,0.9219446535838675,20.298463368220066,17.177286359220616,0.24268060084976412,0.5275,1.0,3.112874208333333,2969.1965199999995,0.4226732691980928,1.0,5.0,eccentric,square
120.0,120.0,0.0,7.7,0.0,442.1,141.2,600.0,62.85,62.85,1231.0,0.0,15.584415584415584,10941.159999999998,3221.68,59.0142304390953,8.128691663232345,0.33333333333333337,0.9219446535838675,20.298463368220066,17.177286359220616,0.24268060084976412,0.52375,1.0,3.090744770833333,2969.1965199999995,0.41459027440864715,1.0,5.0,eccentric,square
160.0,160.0,0.0,2.5,0.0,221.0,40.6,480.0,0.0,0.0,1150.0,0.0,64.0,24025.0,1550.0,87.44938544990222,2.7768598402041675,0.33333333333333337,0.3511838550770698,2.339204640215141,10.387229238348406,0.11809686036483022,0.0,0.0,0.0,1317.965,0.8725573137374665,1.0,3.0,axial,square
160.0,160.0,0.0,2.5,0.0,221.0,40.6,480.0,0.0,0.0,1200.0,0.0,64.0,24025.0,1550.0,87.44938544990222,2.7768598402041675,0.33333333333333337,0.3511838550770698,2.339204640215141,10.387229238348406,0.11809686036483022,0.0,0.0,0.0,1317.965,0.9104945882477912,1.0,3.0,axial,square
160.0,160.0,0.0,2.5,0.0,221.0,40.6,480.0,0.0,0.0,1240.0,0.0,64.0,24025.0,1550.0,87.44938544990222,2.7768598402041675,0.33333333333333337,0.3511838550770698,2.339204640215141,10.387229238348406,0.11809686036483022,0.0,0.0,0.0,1317.965,0.9408444078560508,1.0,3.0,axial,square
160.0,160.0,0.0,2.5,0.0,221.0,40.6,480.0,0.0,0.0,1310.0,0.0,64.0,24025.0,1550.0,87.44938544990222,2.7768598402041675,0.33333333333333337,0.3511838550770698,2.339204640215141,10.387229238348406,0.11809686036483022,0.0,0.0,0.0,1317.965,0.9939565921705054,1.0,3.0,axial,square
220.0,220.0,0.0,2.5,0.0,221.0,43.1,660.0,0.0,0.0,2060.0,0.0,88.0,46225.0,2150.0,121.3007604627676,2.7888875508393767,0.33333333333333337,0.23849349808449793,1.6937078448206562,10.389620535709332,0.12627572763223094,0.0,0.0,0.0,2467.4475,0.8348708533818855,1.0,3.0,axial,square
220.0,220.0,0.0,2.5,0.0,221.0,43.1,660.0,0.0,0.0,2140.0,0.0,88.0,46225.0,2150.0,121.3007604627676,2.7888875508393767,0.33333333333333337,0.23849349808449793,1.6937078448206562,10.389620535709332,0.12627572763223094,0.0,0.0,0.0,2467.4475,0.8672930224452596,1.0,3.0,axial,square
220.0,220.0,0.0,2.5,0.0,221.0,43.1,660.0,0.0,0.0,2230.0,0.0,88.0,46225.0,2150.0,121.3007604627676,2.7888875508393767,0.33333333333333337,0.23849349808449793,1.6937078448206562,10.389620535709332,0.12627572763223094,0.0,0.0,0.0,2467.4475,0.9037679626415556,1.0,3.0,axial,square
220.0,220.0,0.0,2.5,0.0,221.0,43.1,660.0,0.0,0.0,2350.0,0.0,88.0,46225.0,2150.0,121.3007604627676,2.7888875508393767,0.33333333333333337,0.23849349808449793,1.6937078448206562,10.389620535709332,0.12627572763223094,0.0,0.0,0.0,2467.4475,0.9524012162366169,1.0,3.0,axial,square
280.0,280.0,0.0,2.5,0.0,202.0,47.0,840.0,0.0,0.0,3350.0,0.0,112.0,75625.0,2750.0,155.15213547563297,2.7957588745437647,0.33333333333333337,0.1562862669245648,1.213310816781152,10.390647776942966,0.13323765429370432,0.0,0.0,0.0,4109.875,0.81510994859941,1.0,3.0,axial,square
280.0,280.0,0.0,2.5,0.0,202.0,47.0,840.0,0.0,0.0,3410.0,0.0,112.0,75625.0,2750.0,155.15213547563297,2.7957588745437647,0.33333333333333337,0.1562862669245648,1.213310816781152,10.390647776942966,0.13323765429370432,0.0,0.0,0.0,4109.875,0.8297089327534293,1.0,3.0,axial,square
280.0,280.0,0.0,2.5,0.0,202.0,47.0,840.0,0.0,0.0,3460.0,0.0,112.0,75625.0,2750.0,155.15213547563297,2.7957588745437647,0.33333333333333337,0.1562862669245648,1.213310816781152,10.390647776942966,0.13323765429370432,0.0,0.0,0.0,4109.875,0.8418747528817786,1.0,3.0,axial,square
280.0,280.0,0.0,2.5,0.0,202.0,47.0,840.0,0.0,0.0,3490.0,0.0,112.0,75625.0,2750.0,155.15213547563297,2.7957588745437647,0.33333333333333337,0.1562862669245648,1.213310816781152,10.390647776942966,0.13323765429370432,0.0,0.0,0.0,4109.875,0.8491742449587882,1.0,3.0,axial,square
280.0,280.0,0.0,2.5,0.0,202.0,47.0,840.0,0.0,0.0,3500.0,0.0,112.0,75625.0,2750.0,155.15213547563297,2.7957588745437647,0.33333333333333337,0.1562862669245648,1.213310816781152,10.390647776942966,0.13323765429370432,0.0,0.0,0.0,4109.875,0.8516074089844582,1.0,3.0,axial,square
280.0,280.0,0.0,2.5,0.0,202.0,47.0,840.0,0.0,0.0,3700.0,0.0,112.0,75625.0,2750.0,155.15213547563297,2.7957588745437647,0.33333333333333337,0.1562862669245648,1.213310816781152,10.390647776942966,0.13323765429370432,0.0,0.0,0.0,4109.875,0.9002706894978558,1.0,3.0,axial,square
120.0,80.0,0.0,5.0,0.0,350.0,44.8,100.0,0.0,0.0,985.0,0.0,24.0,7700.0,1800.0,49.507435033691536,5.4829633895424195,0.33333333333333337,1.8262987012987013,12.92086858626302,4.307515235028195,0.04602344972276749,0.0,0.0,0.0,974.96,1.0102978583736768,1.5,1.25,axial,rectangular
120.0,80.0,0.0,5.0,0.0,350.0,44.8,200.0,0.0,0.0,890.0,0.0,24.0,7700.0,1800.0,49.507435033691536,5.4829633895424195,0.33333333333333337,1.8262987012987013,12.92086858626302,8.61503047005639,0.09204689944553499,0.0,0.0,0.0,974.96,0.9128579634036268,1.5,2.5,axial,rectangular
150.0,100.0,0.0,5.0,0.0,346.0,44.8,100.0,0.0,0.0,1340.0,0.0,30.0,12600.0,2300.0,63.330123684671285,5.537991609261958,0.33333333333333337,1.4097930839002268,10.085485312620825,3.4525353003264136,0.03743489275673072,0.0,0.0,0.0,1360.28,0.9850913047313788,1.5,1.0,axial,rectangular
150.0,100.0,0.0,5.0,0.0,346.0,44.8,200.0,0.0,0.0,1205.0,0.0,30.0,12600.0,2300.0,63.330123684671285,5.537991609261958,0.33333333333333337,1.4097930839002268,10.085485312620825,6.905070600652827,0.07486978551346143,0.0,0.0,0.0,1360.28,0.8858470314935161,1.5,2.0,axial,rectangular
120.0,80.0,0.0,5.0,0.0,350.0,36.7,100.0,0.0,0.0,947.0,0.0,24.0,7700.0,1800.0,49.507435033691536,5.4829633895424195,0.33333333333333337,2.2293782511766165,12.92086858626302,4.307515235028195,0.044798353402462444,0.0,0.0,0.0,912.59,1.037705870105962,1.5,1.25,axial,rectangular
120.0,80.0,0.0,5.0,0.0,350.0,36.7,200.0,0.0,0.0,833.0,0.0,24.0,7700.0,1800.0,49.507435033691536,5.4829633895424195,0.33333333333333337,2.2293782511766165,12.92086858626302,8.61503047005639,0.08959670680492489,0.0,0.0,0.0,912.59,0.9127866840530796,1.5,2.5,axial,rectangular
150.0,100.0,0.0,5.0,0.0,346.0,36.7,100.0,0.0,0.0,1306.0,0.0,30.0,12600.0,2300.0,63.330123684671285,5.537991609261958,0.33333333333333337,1.7209463258509579,10.085485312620825,3.4525353003264136,0.03628531254493867,0.0,0.0,0.0,1258.22,1.0379742811273067,1.5,1.0,axial,rectangular
150.0,100.0,0.0,5.0,0.0,346.0,36.7,200.0,0.0,0.0,1111.0,0.0,30.0,12600.0,2300.0,63.330123684671285,5.537991609261958,0.33333333333333337,1.7209463258509579,10.085485312620825,6.905070600652827,0.07257062508987734,0.0,0.0,0.0,1258.22,0.8829934351703199,1.5,2.0,axial,rectangular
100.0,100.0,0.0,1.74,0.0,335.5,42.6,401.0,0.0,0.0,569.0,0.0,57.47126436781609,9316.1104,671.7792,54.455578604029434,1.929206593683844,0.33333333333333337,0.567903900818921,3.96193759374261,13.882633621483784,0.16783780620652447,0.0,0.0,0.0,622.2482246399999,0.9144260722144985,1.0,4.01,axial,square
100.0,100.0,0.0,1.9,25.0,335.5,43.4,400.0,0.0,0.0,599.0,0.0,52.631578947368425,9254.44,731.12,54.27503793729416,2.1031712137724696,0.33333333333333326,0.6107188365252881,4.3335694703452425,13.846398520915105,0.16634377515501966,0.0,0.0,0.0,646.933456,0.9259066669756526,1.0,4.0,axial,square
100.0,100.0,0.0,1.91,25.0,335.5,43.4,402.0,0.0,0.0,586.0,0.0,52.35602094240838,9250.592400000001,734.8152,54.2637541456232,2.114024780605874,0.33333333333333337,0.6140608095611818,4.356838956073086,13.915524322670995,0.16706913612925262,0.0,0.0,0.0,648.00620976,0.9043123216628355,1.0,4.02,axial,square
100.0,100.0,0.0,1.94,50.0,335.5,43.9,394.0,0.0,0.0,560.0,0.0,51.54639175257732,9239.0544,745.8912,54.22990277061034,2.146571910654913,0.33333333333333337,0.6169869288294719,4.426677529253099,13.638282949821509,0.16385196165793095,0.0,0.0,0.0,655.8409857600001,0.8538655133775486,1.0,3.94,axial,square
100.0,100.0,0.0,1.96,50.0,335.5,43.9,397.0,0.0,0.0,581.5,0.0,51.02040816326531,9231.366399999999,753.2672,54.20733518726842,2.168258688121064,0.33333333333333337,0.6236071307319832,4.4732617049673875,13.741913041767074,0.16489340144214584,0.0,0.0,0.0,657.97813056,0.8837679749402765,1.0,3.97,axial,square
100.0,100.0,0.0,1.92,75.0,335.5,45.6,399.0,0.0,0.0,558.5,0.0,52.083333333333336,9246.7456,738.5088,54.25247035395225,2.1248760857321543,0.33333333333333326,0.587617129345827,4.380113459117373,13.811571173770492,0.1675676578513175,0.0,0.0,0.0,669.42130176,0.8343027007530642,1.0,3.99,axial,square
100.0,100.0,0.0,1.8,75.0,335.5,45.6,395.0,0.0,0.0,570.0,0.0,55.55555555555556,9292.960000000001,694.08,54.38787585400371,1.9945111628029224,0.33333333333333337,0.5495195457523476,4.101149901598404,13.674331790621435,0.16722226374686727,0.0,0.0,0.0,656.6228160000001,0.8680782728086012,1.0,3.95,axial,square
100.0,100.0,0.0,1.9,100.0,335.5,35.9,398.0,0.0,0.0,495.0,0.0,52.631578947368425,9254.44,731.12,54.27503793729416,2.1031712137724696,0.33333333333333326,0.7383063371921311,4.3335694703452425,13.77716652831053,0.15891728607937364,0.0,0.0,0.0,577.5251559999999,0.8571055214779252,1.0,3.98,axial,square
100.0,100.0,0.0,1.9,100.0,335.5,35.9,400.0,0.0,0.0,528.0,0.0,52.631578947368425,9254.44,731.12,54.27503793729416,2.1031712137724696,0.33333333333333326,0.7383063371921311,4.3335694703452425,13.846398520915105,0.15971586540640567,0.0,0.0,0.0,577.5251559999999,0.9142458895764535,1.0,4.0,axial,square
121.0,121.0,0.0,3.08,0.0,340.0,23.6,359.0,0.0,0.0,892.0,0.0,39.285714285714285,13188.225600000002,1414.8288,64.79153177462433,3.3868855141313787,0.33333333333333326,1.5455549061627376,5.924339407039974,10.264461793118144,0.1076603323432082,0.0,0.0,0.0,792.28391616,1.1258590283181549,1.0,2.9669421487603307,axial,square
121.0,121.0,0.0,3.25,10.0,340.0,22.1,357.0,0.0,0.0,917.0,0.0,37.23076923076923,13110.25,1488.5,64.5997073162181,3.5686610882377465,0.33333333333333337,1.7467248908296942,6.260837292762868,10.205773701143324,0.10574012744507442,0.0,0.0,0.0,795.8265250000001,1.1522611664646387,1.0,2.950413223140496,axial,square
121.0,121.0,0.0,3.13,20.0,340.0,21.4,357.0,0.0,0.0,941.0,0.0,38.65814696485623,13165.2676,1436.5448,64.73511281626956,3.4404050997761004,0.33333333333333337,1.7336228677921153,6.02320071768887,10.206844084652086,0.10554070378560199,0.0,0.0,0.0,770.1619586399999,1.221820929277884,1.0,2.950413223140496,axial,square
121.0,121.0,0.0,3.06,30.0,340.0,24.6,363.0,0.0,0.0,960.0,0.0,39.54248366013072,13197.4144,1406.1312,64.81409935796624,3.3654645729932753,0.33333333333333326,1.4725864528840276,5.884820155657864,10.379003609260556,0.10955852981217042,0.0,0.0,0.0,802.7410022400001,1.1959025355889112,1.0,3.0,axial,square
121.0,121.0,0.0,3.16,40.0,340.0,25.7,362.0,0.0,0.0,981.0,0.0,38.291139240506325,13151.502400000001,1449.5552000000002,64.7012614412567,3.472494380312739,0.33333333333333337,1.4581600094460105,6.0825609012185975,10.34952957762073,0.10969930972144207,0.0,0.0,0.0,830.8423796800001,1.180729370567054,1.0,2.9917355371900825,axial,square
