Repository: Serali-Nerri/xgboost

# CFST柱极限承载力预测 - XGBoost ML管道

## 项目概述

本项目是一个完整的机器学习管道，用于预测混凝土填充钢管（CFST）柱的极限承载力。采用XGBoost算法，提供从数据加载、预处理、模型训练、评估到预测的全流程解决方案。

### 核心特性

- **模块化设计**：清晰的模块分离，便于维护和扩展
- **特征工程支持**：处理无量纲参数，剔除几何参数实现多截面统一预测
- **自动化超参数优化**：集成Optuna框架进行超参数搜索，支持持久化存储和断点续训
- **智能参数加载**：自动加载最优参数，无需手动配置
- **特征选择**：迭代剔除法自动寻找最优特征子集
- **多维度评估**：集成R²、RMSE、MAE、MAPE、COV等工程指标
- **可视化分析**：提供预测散点图、特征重要性图和学习曲线
- **COV稳定性指标**：特别添加变异系数评估模型预测稳定性

---

## 环境要求

### 系统要求
- Python 3.8+
- 8GB+ RAM（推荐16GB）
- 5GB+ 可用磁盘空间

### Python依赖
- pandas &gt;= 1.5.0
- numpy &gt;= 1.23.0
- xgboost &gt;= 1.7.0
- scikit-learn &gt;= 1.2.0
- matplotlib &gt;= 3.6.0
- seaborn &gt;= 0.12.0
- optuna &gt;= 3.0.0
- joblib &gt;= 1.2.0

---

File: data/processed/2026.3.11-new_feature_parameters_raw.csv (part 28 of 84)
b (mm),h (mm),r0 (mm),t (mm),R (%),fy (MPa),fc (MPa),L (mm),e1 (mm),e2 (mm),Nexp (kN),r0/h,b/t,Ac (mm^2),As (mm^2),Re (mm),te (mm),ke,xi,sigma_re (MPa),lambda,lambda_bar,e/h,e1/e2,e_bar,Npl (kN),psi,b/h,L/h,axial_flag,section_family
121.0,121.0,0.0,3.2,50.0,340.0,23.9,356.0,0.0,0.0,945.0,0.0,37.8125,13133.159999999998,1466.88,64.65612627457287,3.515253868994634,0.33333333333333337,1.5889358656998698,6.161758543872653,10.177635736868051,0.1066697451521541,0.0,0.0,0.0,812.621724,1.1629027037923492,1.0,2.9421487603305785,axial,square
121.0,121.0,0.0,3.12,60.0,340.0,23.1,359.0,0.0,0.0,940.0,0.0,38.78205128205128,13169.857600000001,1432.2048000000002,64.74639660794051,3.4297049276607225,0.33333333333333326,1.6006301123066546,6.003421227520147,10.26411314965117,0.10724598319275898,0.0,0.0,0.0,791.17334256,1.1881087865756972,1.0,2.9669421487603307,axial,square
121.0,121.0,0.0,3.07,70.0,340.0,27.3,354.0,0.0,0.0,958.0,0.0,39.41368078175896,13192.8196,1410.4807999999998,64.8028155662953,3.3761759797205855,0.33333333333333326,1.331514269003386,5.904577977946353,10.121587967219376,0.10850192570707237,0.0,0.0,0.0,839.7274470799999,1.1408463583407586,1.0,2.925619834710744,axial,square
121.0,121.0,0.0,3.15,80.0,340.0,28.1,359.0,0.0,0.0,956.0,0.0,38.41269841269841,13156.09,1445.22,64.71254523292765,3.4617998261504255,0.33333333333333337,1.3291675328180894,6.062770552729686,10.263848706930446,0.11030152880932986,0.0,0.0,0.0,861.060929,1.110258249796862,1.0,2.9669421487603307,axial,square
121.0,121.0,0.0,3.13,90.0,340.0,26.1,355.0,0.0,0.0,972.0,0.0,38.65814696485623,13165.2676,1436.5448,64.73511281626956,3.4404050997761004,0.33333333333333337,1.4214379069253356,6.02320071768887,10.149662885298293,0.10790214469516768,0.0,0.0,0.0,832.03871636,1.1682148689574232,1.0,2.9338842975206614,axial,square
121.0,121.0,0.0,3.08,100.0,340.0,29.2,359.0,0.0,0.0,972.0,0.0,39.285714285714285,13188.225600000002,1414.8288,64.79153177462433,3.3868855141313787,0.33333333333333326,1.249147115939747,5.924339407039974,10.264461793118144,0.11118576921139442,0.0,0.0,0.0,866.13797952,1.122223044114365,1.0,2.9669421487603307,axial,square
100.0,100.0,0.0,4.0,0.0,358.0,61.5,300.0,0.0,0.0,933.0,0.0,25.0,8464.0,1472.0,51.90544168639358,4.3326862084976625,0.33333333333333337,1.0123718628490632,9.961072880782792,10.358996090355474,0.12423566411927994,0.0,0.0,0.0,1047.512,0.8906819205889766,1.0,3.0,axial,square
100.0,100.0,0.0,4.0,0.0,358.0,61.5,300.0,0.0,0.0,961.0,0.0,25.0,8464.0,1472.0,51.90544168639358,4.3326862084976625,0.33333333333333337,1.0123718628490632,9.961072880782792,10.358996090355474,0.12423566411927994,0.0,0.0,0.0,1047.512,0.9174119246366629,1.0,3.0,axial,square
100.0,100.0,0.0,4.0,0.0,358.0,61.5,300.0,0.0,0.0,931.0,0.0,25.0,8464.0,1472.0,51.90544168639358,4.3326862084976625,0.33333333333333337,1.0123718628490632,9.961072880782792,10.358996090355474,0.12423566411927994,0.0,0.0,0.0,1047.512,0.8887726345855704,1.0,3.0,axial,square
100.0,100.0,0.0,4.0,0.0,358.0,61.5,300.0,0.0,0.0,866.0,0.0,25.0,8464.0,1472.0,51.90544168639358,4.3326862084976625,0.33333333333333337,1.0123718628490632,9.961072880782792,10.358996090355474,0.12423566411927994,0.0,0.0,0.0,1047.512,0.8267208394748701,1.0,3.0,axial,square
100.0,100.0,0.0,4.0,0.0,358.0,61.5,300.0,0.0,0.0,842.0,0.0,25.0,8464.0,1472.0,51.90544168639358,4.3326862084976625,0.33333333333333337,1.0123718628490632,9.961072880782792,10.358996090355474,0.12423566411927994,0.0,0.0,0.0,1047.512,0.803809407433996,1.0,3.0,axial,square
100.0,100.0,0.0,4.0,0.0,358.0,61.5,300.0,0.0,0.0,864.0,0.0,25.0,8464.0,1472.0,51.90544168639358,4.3326862084976625,0.33333333333333337,1.0123718628490632,9.961072880782792,10.358996090355474,0.12423566411927994,0.0,0.0,0.0,1047.512,0.8248115534714638,1.0,3.0,axial,square
120.0,120.0,0.0,2.84,0.0,242.5,79.17,390.0,0.0,0.0,1217.0,0.0,42.25352112676057,13069.062399999999,1298.6752,64.4981531911795,3.128712181796132,0.33333333333333337,0.3043737630258226,3.921108158640634,11.245711345515971,0.14533034894668195,0.0,0.0,0.0,1349.606406208,0.9017443859201993,1.0,3.25,axial,square
120.0,120.0,0.0,2.84,0.0,242.5,79.17,390.0,0.0,0.0,1206.3,0.0,42.25352112676057,13069.062399999999,1298.6752,64.4981531911795,3.128712181796132,0.33333333333333337,0.3043737630258226,3.921108158640634,11.245711345515971,0.14533034894668195,0.0,0.0,0.0,1349.606406208,0.8938161485090685,1.0,3.25,axial,square
120.0,120.0,0.0,2.84,100.0,242.5,65.64,390.0,0.0,0.0,1057.7,0.0,42.25352112676057,13069.062399999999,1298.6752,64.4981531911795,3.128712181796132,0.33333333333333337,0.3671125962637778,3.921108158640634,11.245711345515971,0.13772812177838914,0.0,0.0,0.0,1172.781991936,0.9018726474934823,1.0,3.25,axial,square
120.0,120.0,0.0,2.84,100.0,242.5,65.64,390.0,0.0,0.0,1064.7,0.0,42.25352112676057,13069.062399999999,1298.6752,64.4981531911795,3.128712181796132,0.33333333333333337,0.3671125962637778,3.921108158640634,11.245711345515971,0.13772812177838914,0.0,0.0,0.0,1172.781991936,0.9078413612426118,1.0,3.25,axial,square
120.0,120.0,0.0,2.84,100.0,242.5,72.84,390.0,0.0,0.0,1225.2,0.0,42.25352112676057,13069.062399999999,1298.6752,64.4981531911795,3.128712181796132,0.33333333333333337,0.3308246954798788,3.921108158640634,11.245711345515971,0.14185945709225067,0.0,0.0,0.0,1266.8792412159999,0.9671008570824837,1.0,3.25,axial,square
120.0,120.0,0.0,2.84,100.0,242.5,72.84,390.0,0.0,0.0,1194.1,0.0,42.25352112676057,13069.062399999999,1298.6752,64.4981531911795,3.128712181796132,0.33333333333333337,0.3308246954798788,3.921108158640634,11.245711345515971,0.14185945709225067,0.0,0.0,0.0,1266.8792412159999,0.9425523452841933,1.0,3.25,axial,square
120.0,120.0,0.0,2.84,100.0,242.5,80.64,390.0,0.0,0.0,1184.0,0.0,42.25352112676057,13069.062399999999,1298.6752,64.4981531911795,3.128712181796132,0.33333333333333337,0.29882528297066435,3.921108158640634,11.245711345515971,0.14611642689879797,0.0,0.0,0.0,1368.8179279360002,0.8649799040733769,1.0,3.25,axial,square
120.0,120.0,0.0,2.84,100.0,242.5,80.64,390.0,0.0,0.0,1067.8,0.0,42.25352112676057,13069.062399999999,1298.6752,64.4981531911795,3.128712181796132,0.33333333333333337,0.29882528297066435,3.921108158640634,11.245711345515971,0.14611642689879797,0.0,0.0,0.0,1368.8179279360002,0.7800891398391485,1.0,3.25,axial,square
120.0,120.0,0.0,2.84,100.0,242.5,79.09,390.0,0.0,0.0,1250.0,0.0,42.25352112676057,13069.062399999999,1298.6752,64.4981531911795,3.128712181796132,0.33333333333333337,0.30468163887665156,3.921108158640634,11.245711345515971,0.14528736010355509,0.0,0.0,0.0,1348.5608812159999,0.9269140291781804,1.0,3.25,axial,square
120.0,120.0,0.0,2.84,100.0,242.5,79.09,390.0,0.0,0.0,1250.0,0.0,42.25352112676057,13069.062399999999,1298.6752,64.4981531911795,3.128712181796132,0.33333333333333337,0.30468163887665156,3.921108158640634,11.245711345515971,0.14528736010355509,0.0,0.0,0.0,1348.5608812159999,0.9269140291781804,1.0,3.25,axial,square
125.0,125.0,0.0,3.0,0.0,275.0,30.0,300.0,0.0,0.0,824.5,0.0,41.666666666666664,14161.0,1428.0,67.13856044218299,3.303847351127942,0.33333333333333337,0.9243697478991597,4.510860403600687,8.304260805152978,0.08605448328485048,0.0,0.0,0.0,817.53,1.008525681014764,1.0,2.4,axial,square
125.0,125.0,0.0,4.0,0.0,275.0,30.0,300.0,0.0,0.0,1159.2,0.0,31.25,13689.0,1872.0,66.01018127508749,4.368935932405009,0.33333333333333337,1.2535612535612535,6.067030662055422,8.29679965287821,0.08332707606322247,0.0,0.0,0.0,925.47,1.2525527569775357,1.0,2.4,axial,square
150.0,100.0,0.0,4.0,0.0,275.0,30.0,300.0,0.0,0.0,912.0,0.0,37.5,13064.0,1872.0,64.48566005791552,4.465601424678809,0.33333333333333337,1.3135333741579913,6.34787326197148,10.370110896224784,0.10046808762145107,0.0,0.0,0.0,906.72,1.0058231868713605,1.5,3.0,axial,rectangular
150.0,100.0,0.0,4.0,0.0,275.0,90.0,300.0,0.0,0.0,1188.5,0.0,37.5,13064.0,1872.0,64.48566005791552,4.465601424678809,0.33333333333333337,0.4378444580526638,6.34787326197148,10.370110896224784,0.12921346349050866,0.0,0.0,0.0,1690.56,0.7030214840053001,1.5,3.0,axial,rectangular
200.0,120.0,0.0,3.0,0.0,275.0,30.0,300.0,0.0,0.0,1042.0,0.0,66.66666666666667,22116.0,1848.0,83.90316706084887,3.43512987988818,0.33333333333333337,0.7659612949900525,3.752979973068858,8.653756409791066,0.08835257268738961,0.0,0.0,0.0,1171.68,0.8893213164003823,1.6666666666666667,2.5,axial,rectangular
200.0,120.0,0.0,3.0,0.0,275.0,90.0,300.0,0.0,0.0,2091.3,0.0,66.66666666666667,22116.0,1848.0,83.90316706084887,3.43512987988818,0.33333333333333337,0.25532043166335083,3.752979973068858,8.653756409791066,0.11788601781019836,0.0,0.0,0.0,2498.64,0.8369753145711268,1.6666666666666667,2.5,axial,rectangular
150.0,150.0,0.0,4.8,0.0,341.0,30.3,900.0,0.0,0.0,1461.0,0.0,31.25,19712.16,2695.68,79.21221753010498,5.242723118886019,0.33333333333333326,1.5390256974415388,7.5231180209487345,20.741999132195527,0.22211141908023635,0.0,0.0,0.0,1516.5053279999997,0.9633991869496421,1.0,6.0,axial,square
100.0,100.0,0.0,3.2,0.0,341.0,30.3,600.0,0.0,0.0,676.0,0.0,31.25,8760.96,1198.08,52.808145020069986,3.4951487459240127,0.33333333333333337,1.539025697441539,7.523118020948737,20.741999132195524,0.22211141908023624,0.0,0.0,0.0,674.002368,1.0029638352843293,1.0,6.0,axial,square
50.0,50.0,0.0,1.6,0.0,341.0,30.3,300.0,0.0,0.0,187.0,0.0,31.25,2190.24,299.52,26.404072510034993,1.7475743729620064,0.33333333333333337,1.539025697441539,7.523118020948737,20.741999132195524,0.22211141908023624,0.0,0.0,0.0,168.500592,1.1097883857879858,1.0,6.0,axial,square
150.0,150.0,0.0,4.8,0.0,341.0,16.1,900.0,0.0,0.0,1015.0,0.0,31.25,19712.16,2695.68,79.21221753010498,5.242723118886019,0.33333333333333326,2.8964272442533305,7.5231180209487345,20.741999132195527,0.2062138764776667,0.0,0.0,0.0,1236.592656,0.8208038395466583,1.0,6.0,axial,square
100.0,100.0,0.0,3.2,0.0,341.0,16.1,600.0,0.0,0.0,477.0,0.0,31.25,8760.96,1198.08,52.808145020069986,3.4951487459240127,0.33333333333333337,2.896427244253331,7.523118020948737,20.741999132195524,0.20621387647766662,0.0,0.0,0.0,549.5967360000001,0.8679090845255674,1.0,6.0,axial,square
50.0,50.0,0.0,1.6,0.0,341.0,16.1,300.0,0.0,0.0,135.0,0.0,31.25,2190.24,299.52,26.404072510034993,1.7475743729620064,0.33333333333333337,2.896427244253331,7.523118020948737,20.741999132195524,0.20621387647766662,0.0,0.0,0.0,137.39918400000002,0.9825385862553593,1.0,6.0,axial,square
130.0,130.0,0.0,15.0,0.0,879.0,30.0,390.0,0.0,0.0,8402.0,0.0,8.666666666666666,10000.0,6000.0,56.41895835477563,14.946006291335216,0.33333333333333337,17.58,77.61894177173407,10.111801061633836,0.16097378399810552,0.0,0.0,0.0,5574.0,1.5073555794761393,1.0,3.0,axial,square
130.0,130.0,0.0,15.0,0.0,879.0,102.0,390.0,0.0,0.0,8442.0,0.0,8.666666666666666,10000.0,6000.0,56.41895835477563,14.946006291335216,0.33333333333333337,5.170588235294118,77.61894177173407,10.111801061633836,0.1683192720469011,0.0,0.0,0.0,6294.0,1.3412774070543374,1.0,3.0,axial,square
130.0,130.0,0.0,15.0,0.0,879.0,102.0,390.0,0.0,0.0,8553.0,0.0,8.666666666666666,10000.0,6000.0,56.41895835477563,14.946006291335216,0.33333333333333337,5.170588235294118,77.61894177173407,10.111801061633836,0.1683192720469011,0.0,0.0,0.0,6294.0,1.3589132507149666,1.0,3.0,axial,square
130.0,130.0,0.0,15.0,0.0,360.0,30.0,390.0,0.0,0.0,6127.0,0.0,8.666666666666666,10000.0,6000.0,56.41895835477563,14.946006291335216,0.33333333333333337,7.2,31.78932768808221,10.111801061633836,0.1069397647683629,0.0,0.0,0.0,2460.0,2.490650406504065,1.0,3.0,axial,square
130.0,130.0,0.0,15.0,0.0,360.0,102.0,390.0,0.0,0.0,6745.0,0.0,8.666666666666666,10000.0,6000.0,56.41895835477563,14.946006291335216,0.33333333333333337,2.1176470588235294,31.78932768808221,10.111801061633836,0.11964210209766564,0.0,0.0,0.0,3180.0,2.1210691823899372,1.0,3.0,axial,square
130.0,130.0,0.0,15.0,0.0,360.0,102.0,390.0,0.0,0.0,7322.0,0.0,8.666666666666666,10000.0,6000.0,56.41895835477563,14.946006291335216,0.33333333333333337,2.1176470588235294,31.78932768808221,10.111801061633836,0.11964210209766564,0.0,0.0,0.0,3180.0,2.30251572327044,1.0,3.0,axial,square
200.0,200.0,0.0,1.19,0.0,305.7,33.8,670.0,0.0,0.0,1520.0,0.0,168.0672268907563,39053.6644,940.6712,111.4951455007076,1.3347814372831408,0.33333333333333326,0.21784861149453644,1.2199116638516678,11.603918707975337,0.14734072761873204,0.0,0.0,0.0,1607.5770425599999,0.9455223356383984,1.0,3.35,axial,square
200.0,200.0,0.0,1.19,0.0,305.7,37.1,670.0,0.0,0.0,1560.0,0.0,168.0672268907563,39053.6644,940.6712,111.4951455007076,1.3347814372831408,0.33333333333333326,0.19847124173895772,1.2199116638516678,11.603918707975337,0.15092305332179481,0.0,0.0,0.0,1736.4541350800002,0.8983824959638966,1.0,3.35,axial,square
200.0,200.0,0.0,1.19,0.0,305.7,39.5,670.0,0.0,0.0,1780.0,0.0,168.0672268907563,39053.6644,940.6712,111.4951455007076,1.3347814372831408,0.33333333333333326,0.18641222958266662,1.2199116638516678,11.603918707975337,0.15341270470082502,0.0,0.0,0.0,1830.1829296399999,0.9725803749847721,1.0,3.35,axial,square
200.0,200.0,0.0,1.19,0.0,305.7,33.8,670.0,0.0,0.0,1640.0,0.0,168.0672268907563,39053.6644,940.6712,111.4951455007076,1.3347814372831408,0.33333333333333326,0.21784861149453644,1.2199116638516678,11.603918707975337,0.14734072761873204,0.0,0.0,0.0,1607.5770425599999,1.020168835820377,1.0,3.35,axial,square
200.0,200.0,0.0,1.19,0.0,305.7,37.1,670.0,0.0,0.0,1700.0,0.0,168.0672268907563,39053.6644,940.6712,111.4951455007076,1.3347814372831408,0.33333333333333326,0.19847124173895772,1.2199116638516678,11.603918707975337,0.15092305332179481,0.0,0.0,0.0,1736.4541350800002,0.9790065661145028,1.0,3.35,axial,square
200.0,200.0,0.0,1.19,0.0,305.7,39.5,670.0,0.0,0.0,1830.0,0.0,168.0672268907563,39053.6644,940.6712,111.4951455007076,1.3347814372831408,0.33333333333333326,0.18641222958266662,1.2199116638516678,11.603918707975337,0.15341270470082502,0.0,0.0,0.0,1830.1829296399999,0.9999000484394006,1.0,3.35,axial,square
200.0,200.0,0.0,1.19,0.0,305.7,33.8,670.0,0.0,0.0,1690.0,0.0,168.0672268907563,39053.6644,940.6712,111.4951455007076,1.3347814372831408,0.33333333333333326,0.21784861149453644,1.2199116638516678,11.603918707975337,0.14734072761873204,0.0,0.0,0.0,1607.5770425599999,1.051271544229535,1.0,3.35,axial,square
200.0,200.0,0.0,1.19,0.0,305.7,37.1,670.0,0.0,0.0,1760.0,0.0,168.0672268907563,39053.6644,940.6712,111.4951455007076,1.3347814372831408,0.33333333333333326,0.19847124173895772,1.2199116638516678,11.603918707975337,0.15092305332179481,0.0,0.0,0.0,1736.4541350800002,1.013559739036191,1.0,3.35,axial,square
200.0,200.0,0.0,1.19,0.0,305.7,39.5,670.0,0.0,0.0,2070.0,0.0,168.0672268907563,39053.6644,940.6712,111.4951455007076,1.3347814372831408,0.33333333333333326,0.18641222958266662,1.2199116638516678,11.603918707975337,0.15341270470082502,0.0,0.0,0.0,1830.1829296399999,1.131034481021617,1.0,3.35,axial,square
200.0,200.0,0.0,1.79,0.0,301.2,33.8,670.0,0.0,0.0,1710.0,0.0,111.73184357541899,38580.816399999996,1406.3672,110.81811800045028,2.0017200623937015,0.33333333333333337,0.32483706873750195,1.813536431502212,11.60288112432856,0.14107780977043943,0.0,0.0,0.0,1727.6293949599997,0.9897956153030102,1.0,3.35,axial,square
200.0,200.0,0.0,1.79,0.0,301.2,37.1,670.0,0.0,0.0,1820.0,0.0,111.73184357541899,38580.816399999996,1406.3672,110.81811800045028,2.0017200623937015,0.33333333333333337,0.2959432054805273,1.813536431502212,11.60288112432856,0.14442103398820402,0.0,0.0,0.0,1854.9460890799999,0.9811605904421017,1.0,3.35,axial,square
200.0,200.0,0.0,1.79,0.0,301.2,39.5,670.0,0.0,0.0,1890.0,0.0,111.73184357541899,38580.816399999996,1406.3672,110.81811800045028,2.0017200623937015,0.33333333333333337,0.2779618461601915,1.813536431502212,11.60288112432856,0.14675628251586414,0.0,0.0,0.0,1947.5400484399997,0.9704550114458032,1.0,3.35,axial,square
200.0,200.0,0.0,1.79,0.0,301.2,33.8,670.0,0.0,0.0,1870.0,0.0,111.73184357541899,38580.816399999996,1406.3672,110.81811800045028,2.0017200623937015,0.33333333333333337,0.32483706873750195,1.813536431502212,11.60288112432856,0.14107780977043943,0.0,0.0,0.0,1727.6293949599997,1.0824080705360404,1.0,3.35,axial,square
200.0,200.0,0.0,1.79,0.0,301.2,37.1,670.0,0.0,0.0,1950.0,0.0,111.73184357541899,38580.816399999996,1406.3672,110.81811800045028,2.0017200623937015,0.33333333333333337,0.2959432054805273,1.813536431502212,11.60288112432856,0.14442103398820402,0.0,0.0,0.0,1854.9460890799999,1.0512434897593947,1.0,3.35,axial,square
200.0,200.0,0.0,1.79,0.0,301.2,39.5,670.0,0.0,0.0,2250.0,0.0,111.73184357541899,38580.816399999996,1406.3672,110.81811800045028,2.0017200623937015,0.33333333333333337,0.2779618461601915,1.813536431502212,11.60288112432856,0.14675628251586414,0.0,0.0,0.0,1947.5400484399997,1.1553035850545277,1.0,3.35,axial,square
200.0,200.0,0.0,1.79,0.0,301.2,33.8,670.0,0.0,0.0,1930.0,0.0,111.73184357541899,38580.816399999996,1406.3672,110.81811800045028,2.0017200623937015,0.33333333333333337,0.32483706873750195,1.813536431502212,11.60288112432856,0.14107780977043943,0.0,0.0,0.0,1727.6293949599997,1.1171377412484267,1.0,3.35,axial,square
200.0,200.0,0.0,1.79,0.0,301.2,37.1,670.0,0.0,0.0,1950.0,0.0,111.73184357541899,38580.816399999996,1406.3672,110.81811800045028,2.0017200623937015,0.33333333333333337,0.2959432054805273,1.813536431502212,11.60288112432856,0.14442103398820402,0.0,0.0,0.0,1854.9460890799999,1.0512434897593947,1.0,3.35,axial,square
200.0,200.0,0.0,1.79,0.0,301.2,39.5,670.0,0.0,0.0,2320.0,0.0,111.73184357541899,38580.816399999996,1406.3672,110.81811800045028,2.0017200623937015,0.33333333333333337,0.2779618461601915,1.813536431502212,11.60288112432856,0.14675628251586414,0.0,0.0,0.0,1947.5400484399997,1.191246363256224,1.0,3.35,axial,square
200.0,200.0,0.0,2.62,0.0,296.8,33.8,670.0,0.0,0.0,1840.0,0.0,76.33587786259541,37931.457599999994,2041.0848,109.88156329176101,2.9176185395836,0.33333333333333337,0.47250750734328173,2.6269168263442486,11.600756747953989,0.13469139451588497,0.0,0.0,0.0,1887.8772355199999,0.9746396457252622,1.0,3.35,axial,square
200.0,200.0,0.0,2.62,0.0,296.8,37.1,670.0,0.0,0.0,1990.0,0.0,76.33587786259541,37931.457599999994,2041.0848,109.88156329176101,2.9176185395836,0.33333333333333337,0.4304785376874103,2.6269168263442486,11.600756747953989,0.13772803964092892,0.0,0.0,0.0,2013.0510455999997,0.9885491996587055,1.0,3.35,axial,square
200.0,200.0,0.0,2.62,0.0,296.8,39.5,670.0,0.0,0.0,2140.0,0.0,76.33587786259541,37931.457599999994,2041.0848,109.88156329176101,2.9176185395836,0.33333333333333337,0.40432287970133973,2.6269168263442486,11.600756747953989,0.13986105544714936,0.0,0.0,0.0,2104.08654384,1.017068431080053,1.0,3.35,axial,square
200.0,200.0,0.0,2.62,0.0,296.8,33.8,670.0,0.0,0.0,2050.0,0.0,76.33587786259541,37931.457599999994,2041.0848,109.88156329176101,2.9176185395836,0.33333333333333337,0.47250750734328173,2.6269168263442486,11.600756747953989,0.13469139451588497,0.0,0.0,0.0,1887.8772355199999,1.085875692248254,1.0,3.35,axial,square
200.0,200.0,0.0,2.62,0.0,296.8,37.1,670.0,0.0,0.0,2180.0,0.0,76.33587786259541,37931.457599999994,2041.0848,109.88156329176101,2.9176185395836,0.33333333333333337,0.4304785376874103,2.6269168263442486,11.600756747953989,0.13772803964092892,0.0,0.0,0.0,2013.0510455999997,1.0829332940984815,1.0,3.35,axial,square
200.0,200.0,0.0,2.62,0.0,296.8,39.5,670.0,0.0,0.0,2430.0,0.0,76.33587786259541,37931.457599999994,2041.0848,109.88156329176101,2.9176185395836,0.33333333333333337,0.40432287970133973,2.6269168263442486,11.600756747953989,0.13986105544714936,0.0,0.0,0.0,2104.08654384,1.1548954614600602,1.0,3.35,axial,square
200.0,200.0,0.0,2.62,0.0,296.8,33.8,670.0,0.0,0.0,2100.0,0.0,76.33587786259541,37931.457599999994,2041.0848,109.88156329176101,2.9176185395836,0.33333333333333337,0.47250750734328173,2.6269168263442486,11.600756747953989,0.13469139451588497,0.0,0.0,0.0,1887.8772355199999,1.1123604652299188,1.0,3.35,axial,square
200.0,200.0,0.0,2.62,0.0,296.8,37.1,670.0,0.0,0.0,2200.0,0.0,76.33587786259541,37931.457599999994,2041.0848,109.88156329176101,2.9176185395836,0.33333333333333337,0.4304785376874103,2.6269168263442486,11.600756747953989,0.13772803964092892,0.0,0.0,0.0,2013.0510455999997,1.0928684619342472,1.0,3.35,axial,square
200.0,200.0,0.0,2.62,0.0,296.8,39.5,670.0,0.0,0.0,2460.0,0.0,76.33587786259541,37931.457599999994,2041.0848,109.88156329176101,2.9176185395836,0.33333333333333337,0.40432287970133973,2.6269168263442486,11.600756747953989,0.13986105544714936,0.0,0.0,0.0,2104.08654384,1.1691534301200608,1.0,3.35,axial,square
150.0,150.0,0.0,2.5,0.0,325.0,20.6,450.0,0.0,0.0,956.0,0.0,60.0,21025.0,1450.0,81.80748961442467,2.7739190519051675,0.33333333333333337,1.0880482089052559,3.673354343301345,10.386529738079027,0.10859005476914324,0.0,0.0,0.0,904.365,1.0570953099688731,1.0,3.0,axial,square
150.0,150.0,0.0,2.5,0.0,325.0,20.6,450.0,0.0,0.0,979.0,0.0,60.0,21025.0,1450.0,81.80748961442467,2.7739190519051675,0.33333333333333337,1.0880482089052559,3.673354343301345,10.386529738079027,0.10859005476914324,0.0,0.0,0.0,904.365,1.0825275193091284,1.0,3.0,axial,square
150.0,150.0,0.0,2.5,0.0,325.0,20.6,450.0,0.0,0.0,1113.0,0.0,60.0,21025.0,1450.0,81.80748961442467,2.7739190519051675,0.33333333333333337,1.0880482089052559,3.673354343301345,10.386529738079027,0.10859005476914324,0.0,0.0,0.0,904.365,1.2306977824219203,1.0,3.0,axial,square
150.0,150.0,0.0,2.5,0.0,325.0,20.6,450.0,0.0,0.0,1143.0,0.0,60.0,21025.0,1450.0,81.80748961442467,2.7739190519051675,0.33333333333333337,1.0880482089052559,3.673354343301345,10.386529738079027,0.10859005476914324,0.0,0.0,0.0,904.365,1.2638702293874708,1.0,3.0,axial,square
150.0,150.0,0.0,2.5,0.0,325.0,20.6,450.0,0.0,0.0,1141.0,0.0,60.0,21025.0,1450.0,81.80748961442467,2.7739190519051675,0.33333333333333337,1.0880482089052559,3.673354343301345,10.386529738079027,0.10859005476914324,0.0,0.0,0.0,904.365,1.2616587329231008,1.0,3.0,axial,square
150.0,150.0,0.0,2.5,0.0,325.0,20.6,450.0,0.0,0.0,1184.0,0.0,60.0,21025.0,1450.0,81.80748961442467,2.7739190519051675,0.33333333333333337,1.0880482089052559,3.673354343301345,10.386529738079027,0.10859005476914324,0.0,0.0,0.0,904.365,1.3092059069070563,1.0,3.0,axial,square
150.0,150.0,0.0,2.5,0.0,325.0,20.6,450.0,0.0,0.0,1130.0,0.0,60.0,21025.0,1450.0,81.80748961442467,2.7739190519051675,0.33333333333333337,1.0880482089052559,3.673354343301345,10.386529738079027,0.10859005476914324,0.0,0.0,0.0,904.365,1.2494955023690655,1.0,3.0,axial,square
150.0,150.0,0.0,2.5,0.0,325.0,20.6,450.0,0.0,0.0,1141.0,0.0,60.0,21025.0,1450.0,81.80748961442467,2.7739190519051675,0.33333333333333337,1.0880482089052559,3.673354343301345,10.386529738079027,0.10859005476914324,0.0,0.0,0.0,904.365,1.2616587329231008,1.0,3.0,axial,square
200.0,200.0,0.0,2.5,0.0,325.0,20.6,600.0,0.0,0.0,1366.0,0.0,80.0,38025.0,1950.0,110.01696879181247,2.785680557380715,0.33333333333333337,0.8090614886731392,2.7430501285122633,10.389056742553676,0.11110030016673568,0.0,0.0,0.0,1417.065,0.9639642500520441,1.0,3.0,axial,square
200.0,200.0,0.0,2.5,0.0,325.0,20.6,600.0,0.0,0.0,1423.0,0.0,80.0,38025.0,1950.0,110.01696879181247,2.785680557380715,0.33333333333333337,0.8090614886731392,2.7430501285122633,10.389056742553676,0.11110030016673568,0.0,0.0,0.0,1417.065,1.0041882341318147,1.0,3.0,axial,square
200.0,200.0,0.0,2.5,0.0,325.0,20.6,600.0,0.0,0.0,1572.0,0.0,80.0,38025.0,1950.0,110.01696879181247,2.785680557380715,0.33333333333333337,0.8090614886731392,2.7430501285122633,10.389056742553676,0.11110030016673568,0.0,0.0,0.0,1417.065,1.1093351398841973,1.0,3.0,axial,square
200.0,200.0,0.0,2.5,0.0,325.0,20.6,600.0,0.0,0.0,1525.0,0.0,80.0,38025.0,1950.0,110.01696879181247,2.785680557380715,0.33333333333333337,0.8090614886731392,2.7430501285122633,10.389056742553676,0.11110030016673568,0.0,0.0,0.0,1417.065,1.0761679951166672,1.0,3.0,axial,square
200.0,200.0,0.0,2.5,0.0,325.0,20.6,600.0,0.0,0.0,1662.0,0.0,80.0,38025.0,1950.0,110.01696879181247,2.785680557380715,0.33333333333333337,0.8090614886731392,2.7430501285122633,10.389056742553676,0.11110030016673568,0.0,0.0,0.0,1417.065,1.1728466936943611,1.0,3.0,axial,square
200.0,200.0,0.0,2.5,0.0,325.0,20.6,600.0,0.0,0.0,1633.0,0.0,80.0,38025.0,1950.0,110.01696879181247,2.785680557380715,0.33333333333333337,0.8090614886731392,2.7430501285122633,10.389056742553676,0.11110030016673568,0.0,0.0,0.0,1417.065,1.152381859688864,1.0,3.0,axial,square
200.0,200.0,0.0,2.5,0.0,325.0,20.6,600.0,0.0,0.0,1544.0,0.0,80.0,38025.0,1950.0,110.01696879181247,2.785680557380715,0.33333333333333337,0.8090614886731392,2.7430501285122633,10.389056742553676,0.11110030016673568,0.0,0.0,0.0,1417.065,1.089575989809924,1.0,3.0,axial,square
200.0,200.0,0.0,2.5,0.0,325.0,20.6,600.0,0.0,0.0,1577.0,0.0,80.0,38025.0,1950.0,110.01696879181247,2.785680557380715,0.33333333333333337,0.8090614886731392,2.7430501285122633,10.389056742553676,0.11110030016673568,0.0,0.0,0.0,1417.065,1.1128635595403173,1.0,3.0,axial,square
250.0,250.0,0.0,2.5,0.0,325.0,20.6,750.0,0.0,0.0,2031.0,0.0,100.0,60025.0,2450.0,138.22644796920028,2.7927356170491464,0.33333333333333337,0.6439468991480087,2.1887732988774418,10.390226176556505,0.11315165541372094,0.0,0.0,0.0,2032.765,0.9991317245230019,1.0,3.0,axial,square
250.0,250.0,0.0,2.5,0.0,325.0,20.6,750.0,0.0,0.0,2093.0,0.0,100.0,60025.0,2450.0,138.22644796920028,2.7927356170491464,0.33333333333333337,0.6439468991480087,2.1887732988774418,10.390226176556505,0.11315165541372094,0.0,0.0,0.0,2032.765,1.0296320528934726,1.0,3.0,axial,square
250.0,250.0,0.0,2.5,0.0,325.0,20.6,750.0,0.0,0.0,2391.0,0.0,100.0,60025.0,2450.0,138.22644796920028,2.7927356170491464,0.33333333333333337,0.6439468991480087,2.1887732988774418,10.390226176556505,0.11315165541372094,0.0,0.0,0.0,2032.765,1.1762304053837997,1.0,3.0,axial,square
250.0,250.0,0.0,2.5,0.0,325.0,20.6,750.0,0.0,0.0,2424.0,0.0,100.0,60025.0,2450.0,138.22644796920028,2.7927356170491464,0.33333333333333337,0.6439468991480087,2.1887732988774418,10.390226176556505,0.11315165541372094,0.0,0.0,0.0,2032.765,1.192464451129373,1.0,3.0,axial,square
250.0,250.0,0.0,2.5,0.0,325.0,20.6,750.0,0.0,0.0,2426.0,0.0,100.0,60025.0,2450.0,138.22644796920028,2.7927356170491464,0.33333333333333337,0.6439468991480087,2.1887732988774418,10.390226176556505,0.11315165541372094,0.0,0.0,0.0,2032.765,1.1934483326897107,1.0,3.0,axial,square
250.0,250.0,0.0,2.5,0.0,325.0,20.6,750.0,0.0,0.0,2464.0,0.0,100.0,60025.0,2450.0,138.22644796920028,2.7927356170491464,0.33333333333333337,0.6439468991480087,2.1887732988774418,10.390226176556505,0.11315165541372094,0.0,0.0,0.0,2032.765,1.2121420823361284,1.0,3.0,axial,square
250.0,250.0,0.0,2.5,0.0,325.0,20.6,750.0,0.0,0.0,2470.0,0.0,100.0,60025.0,2450.0,138.22644796920028,2.7927356170491464,0.33333333333333337,0.6439468991480087,2.1887732988774418,10.390226176556505,0.11315165541372094,0.0,0.0,0.0,2032.765,1.2150937270171416,1.0,3.0,axial,square
250.0,250.0,0.0,2.5,0.0,325.0,20.6,750.0,0.0,0.0,2513.0,0.0,100.0,60025.0,2450.0,138.22644796920028,2.7927356170491464,0.33333333333333337,0.6439468991480087,2.1887732988774418,10.390226176556505,0.11315165541372094,0.0,0.0,0.0,2032.765,1.2362471805644035,1.0,3.0,axial,square
250.0,250.0,0.0,2.5,0.0,325.0,20.6,750.0,0.0,0.0,2534.0,0.0,100.0,60025.0,2450.0,138.22644796920028,2.7927356170491464,0.33333333333333337,0.6439468991480087,2.1887732988774418,10.390226176556505,0.11315165541372094,0.0,0.0,0.0,2032.765,1.2465779369479502,1.0,3.0,axial,square
250.0,250.0,0.0,2.5,0.0,325.0,20.6,750.0,0.0,0.0,2538.0,0.0,100.0,60025.0,2450.0,138.22644796920028,2.7927356170491464,0.33333333333333337,0.6439468991480087,2.1887732988774418,10.390226176556505,0.11315165541372094,0.0,0.0,0.0,2032.765,1.2485457000686258,1.0,3.0,axial,square
100.0,50.0,0.0,3.2,0.0,372.0,66.0,300.0,0.0,0.0,716.0,0.0,31.25,4080.96,878.0799999999999,36.04178010477011,3.6887051424662403,0.33333333333333337,1.2127485155008089,12.690811506429375,20.69930085775846,0.2376616499778138,0.0,0.0,0.0,595.9891199999998,1.2013642128232143,2.0,6.0,axial,rectangular
100.0,50.0,0.0,3.2,0.0,372.0,66.0,1000.0,0.0,0.0,639.0,0.0,31.25,4080.96,878.0799999999999,36.04178010477011,3.6887051424662403,0.33333333333333337,1.2127485155008089,12.690811506429375,68.99766952586153,0.792205499926046,0.0,0.0,0.0,595.9891199999998,1.0721672234553545,2.0,20.0,axial,rectangular
100.0,50.0,0.0,3.2,0.0,372.0,50.0,300.0,0.0,0.0,480.0,0.0,31.25,4080.96,878.0799999999999,36.04178010477011,3.6887051424662403,0.33333333333333337,1.6008280404610677,12.690811506429375,20.69930085775846,0.22653637932913528,0.0,0.0,0.0,530.69376,0.9044764347709685,2.0,6.0,axial,rectangular
100.0,50.0,0.0,3.2,0.0,372.0,50.0,1000.0,0.0,0.0,539.0,0.0,31.25,4080.96,878.0799999999999,36.04178010477011,3.6887051424662403,0.33333333333333337,1.6008280404610677,12.690811506429375,68.99766952586153,0.7551212644304509,0.0,0.0,0.0,530.69376,1.0156516632115666,2.0,20.0,axial,rectangular
100.0,50.0,0.0,3.2,0.0,372.0,36.0,300.0,0.0,0.0,518.0,0.0,31.25,4080.96,878.0799999999999,36.04178010477011,3.6887051424662403,0.33333333333333337,2.2233722784181498,12.690811506429375,20.69930085775846,0.21624556478551488,0.0,0.0,0.0,473.56031999999993,1.0938416461919784,2.0,6.0,axial,rectangular
100.0,50.0,0.0,3.2,0.0,372.0,36.0,1000.0,0.0,0.0,489.0,0.0,31.25,4080.96,878.0799999999999,36.04178010477011,3.6887051424662403,0.33333333333333337,2.2233722784181498,12.690811506429375,68.99766952586153,0.7208185492850495,0.0,0.0,0.0,473.56031999999993,1.0326034073125048,2.0,20.0,axial,rectangular
100.0,50.0,0.0,3.2,0.0,372.0,127.0,300.0,0.0,0.0,809.0,0.0,31.25,4080.96,878.0799999999999,36.04178010477011,3.6887051424662403,0.33333333333333337,0.6302472600240424,12.690811506429375,20.69930085775846,0.274903091483073,0.0,0.0,0.0,844.9276799999999,0.9574783962575354,2.0,6.0,axial,rectangular
100.0,50.0,0.0,3.2,0.0,372.0,127.0,1000.0,0.0,0.0,754.0,0.0,31.25,4080.96,878.0799999999999,36.04178010477011,3.6887051424662403,0.33333333333333337,0.6302472600240424,12.690811506429375,68.99766952586153,0.91634363827691,0.0,0.0,0.0,844.9276799999999,0.8923840677109787,2.0,20.0,axial,rectangular
100.0,50.0,0.0,3.2,0.0,372.0,56.0,300.0,0.0,0.0,649.0,0.0,31.25,4080.96,878.0799999999999,36.04178010477011,3.6887051424662403,0.33333333333333337,1.4293107504116676,12.690811506429375,20.69930085775846,0.23078570953366845,0.0,0.0,0.0,555.17952,1.1689912480921485,2.0,6.0,axial,rectangular
100.0,50.0,0.0,3.2,0.0,372.0,56.0,1000.0,0.0,0.0,631.0,0.0,31.25,4080.96,878.0799999999999,36.04178010477011,3.6887051424662403,0.33333333333333337,1.4293107504116676,12.690811506429375,68.99766952586153,0.7692856984455614,0.0,0.0,0.0,555.17952,1.1365693028446004,2.0,20.0,axial,rectangular
100.0,50.0,0.0,3.2,0.0,372.0,46.0,300.0,0.0,0.0,522.0,0.0,31.25,4080.96,878.0799999999999,36.04178010477011,3.6887051424662403,0.33333333333333337,1.7400304787620302,12.690811506429375,20.69930085775846,0.2236501918776791,0.0,0.0,0.0,514.36992,1.0148338378729456,2.0,6.0,axial,rectangular
100.0,50.0,0.0,3.2,0.0,372.0,46.0,1000.0,0.0,0.0,558.0,0.0,31.25,4080.96,878.0799999999999,36.04178010477011,3.6887051424662403,0.33333333333333337,1.7400304787620302,12.690811506429375,68.99766952586153,0.7455006395922636,0.0,0.0,0.0,514.36992,1.0848223784159075,2.0,20.0,axial,rectangular
100.0,100.0,0.0,3.2,0.0,351.0,66.0,300.0,0.0,0.0,1217.0,0.0,31.25,8760.96,1198.08,52.808145020069986,3.4951487459240127,0.33333333333333337,0.7272727272727272,7.743737317750753,10.370999566097762,0.1292017946295476,0.0,0.0,0.0,998.7494399999999,1.218523837169811,1.0,3.0,axial,square
100.0,100.0,0.0,3.2,0.0,351.0,66.0,1000.0,0.0,0.0,1204.0,0.0,31.25,8760.96,1198.08,52.808145020069986,3.4951487459240127,0.33333333333333337,0.7272727272727272,7.743737317750753,34.56999855365921,0.4306726487651586,0.0,0.0,0.0,998.7494399999999,1.2055075595336504,1.0,10.0,axial,square
100.0,100.0,0.0,3.2,0.0,351.0,50.0,300.0,0.0,0.0,941.0,0.0,31.25,8760.96,1198.08,52.808145020069986,3.4951487459240127,0.33333333333333337,0.9600000000000001,7.743737317750753,10.370999566097762,0.12193352659035216,0.0,0.0,0.0,858.5740799999999,1.096003270911696,1.0,3.0,axial,square
100.0,100.0,0.0,3.2,0.0,351.0,50.0,1000.0,0.0,0.0,886.0,0.0,31.25,8760.96,1198.08,52.808145020069986,3.4951487459240127,0.33333333333333337,0.9600000000000001,7.743737317750753,34.56999855365921,0.4064450886345072,0.0,0.0,0.0,858.5740799999999,1.0319435685736054,1.0,10.0,axial,square
100.0,100.0,0.0,3.2,0.0,351.0,36.0,300.0,0.0,0.0,889.0,0.0,31.25,8760.96,1198.08,52.808145020069986,3.4951487459240127,0.33333333333333337,1.3333333333333335,7.743737317750753,10.370999566097762,0.11501806654312223,0.0,0.0,0.0,735.9206399999999,1.2080106898482967,1.0,3.0,axial,square
100.0,100.0,0.0,3.2,0.0,351.0,36.0,1000.0,0.0,0.0,812.0,0.0,31.25,8760.96,1198.08,52.808145020069986,3.4951487459240127,0.33333333333333337,1.3333333333333335,7.743737317750753,34.56999855365921,0.38339355514374074,0.0,0.0,0.0,735.9206399999999,1.1033798426960821,1.0,10.0,axial,square
100.0,100.0,0.0,3.2,0.0,351.0,127.0,300.0,0.0,0.0,1535.0,0.0,31.25,8760.96,1198.08,52.808145020069986,3.4951487459240127,0.33333333333333337,0.3779527559055118,7.743737317750753,10.370999566097762,0.15235368339175953,0.0,0.0,0.0,1533.168,1.0011949114513217,1.0,3.0,axial,square
100.0,100.0,0.0,3.2,0.0,351.0,127.0,1000.0,0.0,0.0,1446.0,0.0,31.25,8760.96,1198.08,52.808145020069986,3.4951487459240127,0.33333333333333337,0.3779527559055118,7.743737317750753,34.56999855365921,0.507845611305865,0.0,0.0,0.0,1533.168,0.9431451739144048,1.0,10.0,axial,square
100.0,100.0,0.0,3.2,0.0,351.0,56.0,300.0,0.0,0.0,1013.0,0.0,31.25,8760.96,1198.08,52.808145020069986,3.4951487459240127,0.33333333333333337,0.8571428571428571,7.743737317750753,10.370999566097762,0.12473316867432782,0.0,0.0,0.0,911.1398399999998,1.1117942115230086,1.0,3.0,axial,square
100.0,100.0,0.0,3.2,0.0,351.0,56.0,1000.0,0.0,0.0,768.0,0.0,31.25,8760.96,1198.08,52.808145020069986,3.4951487459240127,0.33333333333333337,0.8571428571428571,7.743737317750753,34.56999855365921,0.41577722891442603,0.0,0.0,0.0,911.1398399999998,0.842900251184275,1.0,10.0,axial,square
50.0,50.0,0.0,1.6,0.0,365.0,66.0,300.0,0.0,0.0,266.0,0.0,31.25,2190.24,299.52,26.404072510034993,1.7475743729620064,0.33333333333333337,0.7562807562807562,8.052604333273575,20.741999132195524,0.26056438557212336,0.0,0.0,0.0,253.88063999999997,1.0477364481198725,1.0,6.0,axial,square
50.0,50.0,0.0,1.6,0.0,365.0,66.0,1000.0,0.0,0.0,309.0,0.0,31.25,2190.24,299.52,26.404072510034993,1.7475743729620064,0.33333333333333337,0.7562807562807562,8.052604333273575,69.13999710731842,0.8685479519070778,0.0,0.0,0.0,253.88063999999997,1.2171073777031602,1.0,20.0,axial,square
50.0,50.0,0.0,1.6,0.0,365.0,50.0,300.0,0.0,0.0,176.0,0.0,31.25,2190.24,299.52,26.404072510034993,1.7475743729620064,0.33333333333333337,0.9982905982905983,8.052604333273575,20.741999132195524,0.2462376270447384,0.0,0.0,0.0,218.83679999999998,0.8042523012582894,1.0,6.0,axial,square
50.0,50.0,0.0,1.6,0.0,365.0,50.0,1000.0,0.0,0.0,184.0,0.0,31.25,2190.24,299.52,26.404072510034993,1.7475743729620064,0.33333333333333337,0.9982905982905983,8.052604333273575,69.13999710731842,0.820792090149128,0.0,0.0,0.0,218.83679999999998,0.840809224042757,1.0,20.0,axial,square
50.0,50.0,0.0,1.6,0.0,365.0,36.0,300.0,0.0,0.0,187.0,0.0,31.25,2190.24,299.52,26.404072510034993,1.7475743729620064,0.33333333333333337,1.3865147198480532,8.052604333273575,20.741999132195524,0.23264285802909412,0.0,0.0,0.0,188.17343999999997,0.9937640508671151,1.0,6.0,axial,square
50.0,50.0,0.0,1.6,0.0,365.0,36.0,1000.0,0.0,0.0,167.0,0.0,31.25,2190.24,299.52,26.404072510034993,1.7475743729620064,0.33333333333333337,1.3865147198480532,8.052604333273575,69.13999710731842,0.7754761934303137,0.0,0.0,0.0,188.17343999999997,0.8874791256406857,1.0,20.0,axial,square
50.0,50.0,0.0,1.6,0.0,365.0,127.0,300.0,0.0,0.0,330.0,0.0,31.25,2190.24,299.52,26.404072510034993,1.7475743729620064,0.33333333333333337,0.39302779460259774,8.052604333273575,20.741999132195524,0.3063696081886835,0.0,0.0,0.0,387.48528,0.8516452547565162,1.0,6.0,axial,square
50.0,50.0,0.0,1.6,0.0,365.0,127.0,1000.0,0.0,0.0,326.0,0.0,31.25,2190.24,299.52,26.404072510034993,1.7475743729620064,0.33333333333333337,0.39302779460259774,8.052604333273575,69.13999710731842,1.0212320272956115,0.0,0.0,0.0,387.48528,0.8413222819715888,1.0,20.0,axial,square
50.0,50.0,0.0,1.6,0.0,365.0,56.0,300.0,0.0,0.0,202.0,0.0,31.25,2190.24,299.52,26.404072510034993,1.7475743729620064,0.33333333333333337,0.8913308913308913,8.052604333273575,20.741999132195524,0.25175207143844636,0.0,0.0,0.0,231.97824,0.8707713275176154,1.0,6.0,axial,square
50.0,50.0,0.0,1.6,0.0,365.0,56.0,1000.0,0.0,0.0,225.0,0.0,31.25,2190.24,299.52,26.404072510034993,1.7475743729620064,0.33333333333333337,0.8913308913308913,8.052604333273575,69.13999710731842,0.8391735714614877,0.0,0.0,0.0,231.97824,0.9699185578785321,1.0,20.0,axial,square
50.0,50.0,0.0,1.6,0.0,365.0,46.0,300.0,0.0,0.0,168.0,0.0,31.25,2190.24,299.52,26.404072510034993,1.7475743729620064,0.33333333333333337,1.0850984764028242,8.052604333273575,20.741999132195524,0.24246027440830406,0.0,0.0,0.0,210.07583999999997,0.7997111900159486,1.0,6.0,axial,square
50.0,50.0,0.0,1.6,0.0,365.0,46.0,800.0,0.0,0.0,168.0,0.0,31.25,2190.24,299.52,26.404072510034993,1.7475743729620064,0.33333333333333337,1.0850984764028242,8.052604333273575,55.311997685854735,0.6465607317554776,0.0,0.0,0.0,210.07583999999997,0.7997111900159486,1.0,16.0,axial,square
105.0,105.0,0.0,3.0,0.0,723.7,150.0,333.0,0.0,0.0,2437.0,0.0,35.0,9801.0,1188.0,55.854768771227874,3.288340204152142,0.33333333333333337,0.5848080808080809,14.202140408649601,10.968199597730711,0.19146665999014062,0.0,0.0,0.0,2329.9056,1.0459651240805636,1.0,3.1714285714285713,axial,square
120.0,120.0,0.0,3.0,0.0,723.7,150.0,378.0,0.0,0.0,2918.0,0.0,40.0,12996.0,1368.0,64.31761252444421,3.300456104761466,0.33333333333333337,0.507859649122807,12.378880316326507,10.898271651963903,0.19266531684151383,0.0,0.0,0.0,2939.4216,0.9927123077546957,1.0,3.15,axial,square
135.0,135.0,0.0,3.0,0.0,723.7,150.0,423.0,0.0,0.0,3131.0,0.0,45.0,16641.0,1548.0,72.78045627766056,3.3098750384598077,0.33333333333333337,0.44880620155038764,10.970695009087674,10.843459578836455,0.19382981278051614,0.0,0.0,0.0,3616.4376,0.8657691204183918,1.0,3.1333333333333333,axial,square
105.0,105.0,0.0,3.0,0.0,723.7,130.1,333.0,0.0,0.0,2216.0,0.0,35.0,9801.0,1188.0,55.854768771227874,3.288340204152142,0.33333333333333337,0.6742598933221533,14.202140408649601,10.968199597730711,0.18576454143644383,0.0,0.0,0.0,2134.8657000000003,1.038004404679882,1.0,3.1714285714285713,axial,square
120.0,120.0,0.0,3.0,0.0,723.7,130.1,378.0,0.0,0.0,2739.0,0.0,40.0,12996.0,1368.0,64.31761252444421,3.300456104761466,0.33333333333333337,0.5855414863060805,12.378880316326507,10.898271651963903,0.1867341834999024,0.0,0.0,0.0,2680.8012000000003,1.0217094799868038,1.0,3.15,axial,square
135.0,135.0,0.0,3.0,0.0,723.7,130.1,423.0,0.0,0.0,3154.0,0.0,45.0,16641.0,1548.0,72.78045627766056,3.3098750384598077,0.33333333333333337,0.517455266968164,10.970695009087674,10.843459578836455,0.18771034409859905,0.0,0.0,0.0,3285.2817,0.960039438931523,1.0,3.1333333333333333,axial,square
248.6,248.6,0.0,4.52,0.0,357.943,30.106,737.99,0.0,0.0,3550.007,0.0,55.00000000000001,57388.9936,4331.2447999999995,135.1572566347005,5.007510908146827,0.33333333333333337,0.8973150215151744,4.420538271798115,10.276675632255245,0.11672813836176073,0.0,0.0,0.0,3278.0917987679995,1.0829492332503299,1.0,2.96858407079646,axial,square
247.68,247.68,0.0,5.76,0.0,371.672,28.93,740.93,0.0,0.0,4010.92,0.0,43.0,55771.5456,5441.1264,133.23901205063814,6.34823184122223,0.33333333333333326,1.2533938101219935,5.902825777968652,10.351578818556723,0.1155831991956095,0.0,0.0,0.0,3635.7851455488,1.1031784991229387,1.0,2.9914809431524545,axial,square
252.45,252.45,0.0,7.65,0.0,358.923,30.106,738.95,0.0,0.0,4658.159,0.0,33.0,56240.12249999999,7256.79,133.7975597383504,8.370281178282767,0.33333333333333326,1.5383194433431984,7.484656763615761,10.121181912072934,0.11040920633668118,0.0,0.0,0.0,4297.793965155,1.0838488391408971,1.0,2.927114280055457,axial,square
249.69,249.69,0.0,11.89,0.0,316.755,30.106,735.66,0.0,0.0,5638.824,0.0,21.0,51035.3281,10744.2796,127.45606881927363,12.776095449364263,0.33333333333333337,2.2150157163985496,10.583756823175598,10.159867408946203,0.1033258488393231,0.0,0.0,0.0,4939.7738724766,1.1415146007833197,1.0,2.9462934038207376,axial,square
