Repository: Serali-Nerri/xgboost

# CFST柱极限承载力预测 - XGBoost ML管道

## 项目概述

本项目是一个完整的机器学习管道，用于预测混凝土填充钢管（CFST）柱的极限承载力。采用XGBoost算法，提供从数据加载、预处理、模型训练、评估到预测的全流程解决方案。

### 核心特性

- **模块化设计**：清晰的模块分离，便于维护和扩展
- **特征工程支持**：处理无量纲参数，剔除几何参数实现多截面统一预测
- **自动化超参数优化**：集成Optuna框架进行超参数搜索，支持持久化存储和断点续训
- **智能参数加载**：自动加载最优参数，无需手动配置
- **特征选择**：迭代剔除法自动寻找最优特征子集
- **多维度评估**：集成R²、RMSE、MAE、MAPE、COV等工程指标
- **可视化分析**：提供预测散点图、特征重要性图和学习曲线
- **COV稳定性指标**：特别添加变异系数评估模型预测稳定性

---

## 环境要求

### 系统要求
- Python 3.8+
- 8GB+ RAM（推荐16GB）
- 5GB+ 可用磁盘空间

### Python依赖
- pandas &gt;= 1.5.0
- numpy &gt;= 1.23.0
- xgboost &gt;= 1.7.0
- scikit-learn &gt;= 1.2.0
- matplotlib &gt;= 3.6.0
- seaborn &gt;= 0.12.0
- optuna &gt;= 3.0.0
- joblib &gt;= 1.2.0

---

File: data/processed/2026.3.11-new_feature_parameters_raw.csv (part 29 of 84)
b (mm),h (mm),r0 (mm),t (mm),R (%),fy (MPa),fc (MPa),L (mm),e1 (mm),e2 (mm),Nexp (kN),r0/h,b/t,Ac (mm^2),As (mm^2),Re (mm),te (mm),ke,xi,sigma_re (MPa),lambda,lambda_bar,e/h,e1/e2,e_bar,Npl (kN),psi,b/h,L/h,axial_flag,section_family
248.6,248.6,0.0,4.52,0.0,357.943,35.598,737.99,0.0,0.0,3971.693,0.0,55.00000000000001,57388.9936,4331.2447999999995,135.1572566347005,5.007510908146827,0.33333333333333337,0.7588787582936076,4.420538271798115,10.276675632255245,0.12053775132942031,0.0,0.0,0.0,3593.2721516191996,1.1053137175290986,1.0,2.96858407079646,axial,square
247.68,247.68,0.0,5.76,0.0,371.672,35.696,740.93,0.0,0.0,4766.032,0.0,43.0,55771.5456,5441.1264,133.23901205063814,6.34823184122223,0.33333333333333326,1.0158192213925727,5.902825777968652,10.351578818556723,0.1197228254779962,0.0,0.0,0.0,4013.1354230784,1.1876080663991317,1.0,2.9914809431524545,axial,square
244.8,244.8,0.0,7.65,0.0,358.923,35.598,738.95,0.0,0.0,5550.564,0.0,32.0,52670.25,7022.700000000001,129.48150942421006,8.362083537068713,0.33333333333333337,1.3443564245182316,7.726570696521223,10.436247513352601,0.11650551003917518,0.0,0.0,0.0,4395.564111600001,1.2627648827489348,1.0,3.01858660130719,axial,square
249.69,249.69,0.0,11.89,0.0,316.755,35.598,735.66,0.0,0.0,6178.189,0.0,21.0,51035.3281,10744.2796,127.45606881927363,12.776095449364263,0.33333333333333337,1.8732867902099761,10.583756823175598,10.159867408946203,0.10560770511362072,0.0,0.0,0.0,5220.0598944018,1.1835475310591237,1.0,2.9462934038207376,axial,square
243.81,243.81,0.0,11.61,0.0,477.584,35.696,735.66,0.0,0.0,7806.093,0.0,21.0,48659.9481,10244.1996,124.45458023479956,12.475228609513792,0.33333333333333326,2.8166741371582247,15.957547374593895,10.404894357654639,0.12481097400761891,0.0,0.0,0.0,6629.431329144,1.1774905889262648,1.0,3.0173495754891104,axial,square
247.68,247.68,0.0,5.76,0.0,371.672,82.474,740.93,0.0,0.0,6609.682,0.0,43.0,55771.5456,5441.1264,133.23901205063814,6.34823184122223,0.33333333333333326,0.43966198955827623,5.902825777968652,10.351578818556723,0.1436715335429149,0.0,0.0,0.0,6622.0167831552,0.9981373071740657,1.0,2.9914809431524545,axial,square
252.45,252.45,0.0,7.65,0.0,358.923,82.474,738.95,0.0,0.0,7119.628,0.0,33.0,56240.12249999999,7256.79,133.7975597383504,8.370281178282767,0.33333333333333326,0.561542366822154,7.484656763615761,10.121181912072934,0.13442038375828605,0.0,0.0,0.0,7242.976700235,0.9829698885775792,1.0,2.927114280055457,axial,square
249.69,249.69,0.0,11.89,0.0,316.755,82.474,735.66,0.0,0.0,7982.613,0.0,21.0,51035.3281,10744.2796,127.45606881927363,12.776095449364263,0.33333333333333337,0.8085610393323317,10.583756823175598,10.159867408946203,0.1230430725228882,0.0,0.0,0.0,7612.3919344174,1.048633999506613,1.0,2.9462934038207376,axial,square
151.0,151.0,0.0,8.51,0.0,542.0,88.1,453.0,0.0,0.0,4572.0,0.0,17.743830787309047,17950.640399999997,4560.6792,75.59012040372838,9.059602453011891,0.33333333333333337,1.5630503070324595,21.653202399583474,10.32607814537928,0.1433031483925026,0.0,0.0,0.0,4053.3395456399994,1.1279587975593857,1.0,3.0,axial,square
151.0,151.0,0.0,8.51,0.0,542.0,86.2,453.0,0.0,0.0,4224.0,0.0,17.743830787309047,17950.640399999997,4560.6792,75.59012040372838,9.059602453011891,0.33333333333333337,1.5975026919902513,21.653202399583474,10.32607814537928,0.1428331351783169,0.0,0.0,0.0,4019.23332888,1.0509466991250942,1.0,3.0,axial,square
151.0,151.0,0.0,8.51,0.0,542.0,86.8,453.0,0.0,0.0,4164.0,0.0,17.743830787309047,17950.640399999997,4560.6792,75.59012040372838,9.059602453011891,0.33333333333333337,1.5864600466539134,21.653202399583474,10.32607814537928,0.14298175975787247,0.0,0.0,0.0,4030.0037131199997,1.0332496683424297,1.0,3.0,axial,square
151.0,151.0,0.0,8.48,0.0,526.0,82.8,453.0,0.0,0.0,4039.0,0.0,17.806603773584904,17966.721599999997,4546.6368,75.62397177874125,9.029584259495493,0.33333333333333337,1.6075956848990212,20.934990183583494,10.32654573972386,0.140712597530343,0.0,0.0,0.0,3879.1755052800004,1.0412006351613792,1.0,3.0,axial,square
151.0,151.0,0.0,8.51,0.0,542.0,94.0,453.0,0.0,0.0,3899.0,0.0,17.743830787309047,17950.640399999997,4560.6792,75.59012040372838,9.059602453011891,0.33333333333333337,1.464943957974039,21.653202399583474,10.32607814537928,0.1447509167058485,0.0,0.0,0.0,4159.248323999999,0.9374290006926743,1.0,3.0,axial,square
151.0,151.0,0.0,8.51,0.0,542.0,76.4,453.0,0.0,0.0,3560.0,0.0,17.743830787309047,17950.640399999997,4560.6792,75.59012040372838,9.059602453011891,0.33333333333333337,1.8024179587638698,21.653202399583474,10.32607814537928,0.1403795927795772,0.0,0.0,0.0,3843.31705296,0.9262831952045698,1.0,3.0,axial,square
151.0,151.0,0.0,8.51,0.0,542.0,68.5,453.0,0.0,0.0,3151.0,0.0,17.743830787309047,17950.640399999997,4560.6792,75.59012040372838,9.059602453011891,0.33333333333333337,2.0102880591176593,21.653202399583474,10.32607814537928,0.1383664599044919,0.0,0.0,0.0,3701.5069937999997,0.8512749010816147,1.0,3.0,axial,square
151.0,151.0,0.0,4.44,0.0,353.0,80.0,453.0,0.0,0.0,2753.0,0.0,34.009009009009006,20198.0944,2524.0512000000003,80.18262361380712,4.86256190417221,0.33333333333333337,0.551407261469181,7.135728726962478,10.374319039805423,0.1369556379689704,0.0,0.0,0.0,2506.8376256000006,1.0981963777335126,1.0,3.0,axial,square
151.0,151.0,0.0,4.44,0.0,353.0,80.6,453.0,0.0,0.0,2642.0,0.0,34.009009009009006,20198.0944,2524.0512000000003,80.18262361380712,4.86256190417221,0.33333333333333337,0.5473024927733807,7.135728726962478,10.374319039805423,0.1372070669159293,0.0,0.0,0.0,2518.9564822400002,1.0488470200368776,1.0,3.0,axial,square
151.0,151.0,0.0,4.44,0.0,353.0,87.4,453.0,0.0,0.0,2606.0,0.0,34.009009009009006,20198.0944,2524.0512000000003,80.18262361380712,4.86256190417221,0.33333333333333337,0.5047206054637812,7.135728726962478,10.374319039805423,0.14000580401638058,0.0,0.0,0.0,2656.3035241600005,0.9810625842632543,1.0,3.0,axial,square
151.0,151.0,0.0,4.44,0.0,353.0,76.5,453.0,0.0,0.0,2227.0,0.0,34.009009009009006,20198.0944,2524.0512000000003,80.18262361380712,4.86256190417221,0.33333333333333337,0.5766350446736533,7.135728726962478,10.374319039805423,0.13547388515737352,0.0,0.0,0.0,2436.1442952,0.9141494633088513,1.0,3.0,axial,square
151.0,151.0,0.0,4.44,0.0,353.0,78.8,453.0,0.0,0.0,2089.0,0.0,34.009009009009006,20198.0944,2524.0512000000003,80.18262361380712,4.86256190417221,0.33333333333333337,0.5598043263646507,7.135728726962478,10.374319039805423,0.13645052929266124,0.0,0.0,0.0,2482.59991232,0.8414565672194119,1.0,3.0,axial,square
151.0,151.0,0.0,4.44,0.0,353.0,71.3,453.0,0.0,0.0,1628.0,0.0,34.009009009009006,20198.0944,2524.0512000000003,80.18262361380712,4.86256190417221,0.33333333333333337,0.6186897744394738,7.135728726962478,10.374319039805423,0.13322315213307415,0.0,0.0,0.0,2331.11420432,0.6983784822652639,1.0,3.0,axial,square
151.0,151.0,0.0,8.49,0.0,542.0,49.2,453.0,0.0,0.0,3720.0,0.0,17.785630153121318,17961.3604,4551.319200000001,75.6126879870703,9.03959184736857,0.33333333333333326,2.7914654165195585,21.598926986572966,10.326390060771804,0.13333783328920046,0.0,0.0,0.0,3350.5139380800006,1.1102774287015,1.0,3.0,axial,square
151.0,151.0,0.0,8.48,0.0,526.0,58.1,453.0,0.0,0.0,3647.0,0.0,17.806603773584904,17966.721599999997,4546.6368,75.62397177874125,9.029584259495493,0.33333333333333337,2.291031371938708,20.934990183583494,10.32654573972386,0.13427915875091753,0.0,0.0,0.0,3435.3974817599997,1.0615947701433355,1.0,3.0,axial,square
151.0,151.0,0.0,8.49,0.0,542.0,53.5,453.0,0.0,0.0,3504.0,0.0,17.785630153121318,17961.3604,4551.319200000001,75.6126879870703,9.03959184736857,0.33333333333333326,2.5671046447245285,21.598926986572966,10.326390060771804,0.13447603855569562,0.0,0.0,0.0,3427.7477878000004,1.0222455725801634,1.0,3.0,axial,square
151.0,151.0,0.0,8.51,0.0,542.0,82.6,453.0,0.0,0.0,2305.0,0.0,17.743830787309047,17950.640399999997,4560.6792,75.59012040372838,9.059602453011891,0.33333333333333337,1.6671275066532647,21.653202399583474,10.32607814537928,0.14193752346938618,0.0,0.0,0.0,3954.61102344,0.5828638989619132,1.0,3.0,axial,square
151.0,151.0,0.0,8.51,0.0,542.0,83.1,453.0,0.0,0.0,2023.0,0.0,17.743830787309047,17950.640399999997,4560.6792,75.59012040372838,9.059602453011891,0.33333333333333337,1.6570966552293582,21.653202399583474,10.32607814537928,0.1420623099687479,0.0,0.0,0.0,3963.5863436399995,0.5103963493178648,1.0,3.0,axial,square
151.0,151.0,0.0,8.48,0.0,526.0,83.6,453.0,0.0,0.0,1996.0,0.0,17.806603773584904,17966.721599999997,4546.6368,75.62397177874125,9.029584259495493,0.33333333333333337,1.5922119941344375,20.934990183583494,10.32654573972386,0.14091551784360876,0.0,0.0,0.0,3893.54888256,0.5126428510864449,1.0,3.0,axial,square
151.0,151.0,0.0,8.51,0.0,542.0,81.8,453.0,0.0,0.0,1620.0,0.0,17.743830787309047,17950.640399999997,4560.6792,75.59012040372838,9.059602453011891,0.33333333333333337,1.6834319321462061,21.653202399583474,10.32607814537928,0.14173759961724872,0.0,0.0,0.0,3940.25051112,0.41114137170418685,1.0,3.0,axial,square
151.0,151.0,0.0,4.44,0.0,353.0,79.8,453.0,0.0,0.0,1441.0,0.0,34.009009009009006,20198.0944,2524.0512000000003,80.18262361380712,4.86256190417221,0.33333333333333337,0.5527892345555699,7.135728726962478,10.374319039805423,0.13687166222145647,0.0,0.0,0.0,2502.7980067200006,0.575755612770556,1.0,3.0,axial,square
151.0,151.0,0.0,4.44,0.0,353.0,76.1,453.0,0.0,0.0,1401.0,0.0,34.009009009009006,20198.0944,2524.0512000000003,80.18262361380712,4.86256190417221,0.33333333333333337,0.5796659778913861,7.135728726962478,10.374319039805423,0.13530287406453348,0.0,0.0,0.0,2428.06505744,0.5770026613195969,1.0,3.0,axial,square
151.0,151.0,0.0,4.44,0.0,353.0,78.7,453.0,0.0,0.0,1252.0,0.0,34.009009009009006,20198.0944,2524.0512000000003,80.18262361380712,4.86256190417221,0.33333333333333337,0.560515640629409,7.135728726962478,10.374319039805423,0.13640830046849373,0.0,0.0,0.0,2480.58010288,0.5047206492329775,1.0,3.0,axial,square
151.0,151.0,0.0,8.49,0.0,542.0,51.0,453.0,0.0,0.0,1567.0,0.0,17.785630153121318,17961.3604,4551.319200000001,75.6126879870703,9.03959184736857,0.33333333333333326,2.6929431077012214,21.598926986572966,10.326390060771804,0.13381509306642742,0.0,0.0,0.0,3382.8443868000004,0.46321965211125266,1.0,3.0,axial,square
151.0,151.0,0.0,8.48,0.0,526.0,54.9,453.0,0.0,0.0,1578.0,0.0,17.806603773584904,17966.721599999997,4546.6368,75.62397177874125,9.029584259495493,0.33333333333333337,2.42457054115918,20.934990183583494,10.32654573972386,0.1334230231366046,0.0,0.0,0.0,3377.90397264,0.46715359962311614,1.0,3.0,axial,square
151.0,151.0,0.0,8.49,0.0,542.0,46.4,453.0,0.0,0.0,1153.0,0.0,17.785630153121318,17961.3604,4551.319200000001,75.6126879870703,9.03959184736857,0.33333333333333326,2.9599159157922905,21.598926986572966,10.326390060771804,0.1325933674016954,0.0,0.0,0.0,3300.22212896,0.34937042263980733,1.0,3.0,axial,square
100.0,100.0,0.0,3.96,0.0,254.2,23.6,350.0,0.0,0.0,651.0,0.0,25.252525252525253,8478.7264,1458.5472,51.9505768530774,4.291155237899211,0.33333333333333337,1.8529060949211444,6.999034643759772,12.086269975472169,0.11201990710301404,0.0,0.0,0.0,570.86064128,1.1403834017008236,1.0,3.5,axial,square
100.0,100.0,0.0,3.96,0.0,254.2,23.6,350.0,0.0,0.0,651.0,0.0,25.252525252525253,8478.7264,1458.5472,51.9505768530774,4.291155237899211,0.33333333333333337,1.8529060949211444,6.999034643759772,12.086269975472169,0.11201990710301404,0.0,0.0,0.0,570.86064128,1.1403834017008236,1.0,3.5,axial,square
200.0,150.0,0.0,3.96,0.0,254.2,23.6,520.0,0.0,0.0,1450.0,0.0,50.505050505050505,27290.726400000003,2646.5472,93.20358369857338,4.414704302543512,0.33333333333333337,1.0445472537973277,4.0135003010752905,11.996324460389246,0.11434808176064341,0.0,0.0,0.0,1316.81344128,1.1011430735325247,1.3333333333333333,3.466666666666667,axial,rectangular
200.0,150.0,0.0,3.96,0.0,254.2,23.6,520.0,0.0,0.0,1450.0,0.0,50.505050505050505,27290.726400000003,2646.5472,93.20358369857338,4.414704302543512,0.33333333333333337,1.0445472537973277,4.0135003010752905,11.996324460389246,0.11434808176064341,0.0,0.0,0.0,1316.81344128,1.1011430735325247,1.3333333333333333,3.466666666666667,axial,rectangular
200.0,200.0,0.0,3.96,0.0,254.2,23.6,690.0,0.0,0.0,1724.0,0.0,50.505050505050505,36894.72640000001,3042.5472,108.36953520785303,4.379872835413025,0.33333333333333326,0.888252776032585,3.4245899847115897,11.941776237528487,0.11844755947637768,0.0,0.0,0.0,1644.1310412800003,1.0485782195668658,1.0,3.45,axial,square
200.0,200.0,0.0,3.96,0.0,254.2,23.6,690.0,0.0,0.0,1724.0,0.0,50.505050505050505,36894.72640000001,3042.5472,108.36953520785303,4.379872835413025,0.33333333333333326,0.888252776032585,3.4245899847115897,11.941776237528487,0.11844755947637768,0.0,0.0,0.0,1644.1310412800003,1.0485782195668658,1.0,3.45,axial,square
300.0,200.0,0.0,4.94,0.0,245.8,23.6,690.0,0.0,0.0,2579.0,0.0,60.72874493927125,55157.6144,4744.7712,132.50363754189323,5.581559139262794,0.33333333333333337,0.8959415464814358,3.4513448382301477,11.941424911659412,0.1134439113932595,0.0,0.0,0.0,2467.9844608000003,1.04498226830975,1.5,3.45,axial,rectangular
300.0,200.0,0.0,4.94,0.0,245.8,23.6,690.0,0.0,0.0,2579.0,0.0,60.72874493927125,55157.6144,4744.7712,132.50363754189323,5.581559139262794,0.33333333333333337,0.8959415464814358,3.4513448382301477,11.941424911659412,0.1134439113932595,0.0,0.0,0.0,2467.9844608000003,1.04498226830975,1.5,3.45,axial,rectangular
250.0,250.0,0.0,2.5,0.0,338.0,25.5,750.0,0.0,0.0,2282.0,0.0,100.0,60025.0,2450.0,138.22644796920028,2.7927356170491464,0.33333333333333337,0.5410164065626251,2.2763242308325395,10.390226176556505,0.11907325379618788,0.0,0.0,0.0,2358.7375,0.9674667062358571,1.0,3.0,axial,square
250.0,250.0,0.0,2.5,0.0,338.0,25.5,750.0,0.0,0.0,2270.0,0.0,100.0,60025.0,2450.0,138.22644796920028,2.7927356170491464,0.33333333333333337,0.5410164065626251,2.2763242308325395,10.390226176556505,0.11907325379618788,0.0,0.0,0.0,2358.7375,0.9623792388936877,1.0,3.0,axial,square
250.0,250.0,0.0,2.5,0.0,338.0,25.5,750.0,0.0,0.0,2395.0,0.0,100.0,60025.0,2450.0,138.22644796920028,2.7927356170491464,0.33333333333333337,0.5410164065626251,2.2763242308325395,10.390226176556505,0.11907325379618788,0.0,0.0,0.0,2358.7375,1.0153736903746178,1.0,3.0,axial,square
250.0,250.0,0.0,2.5,0.0,338.0,25.5,750.0,0.0,0.0,2500.0,0.0,100.0,60025.0,2450.0,138.22644796920028,2.7927356170491464,0.33333333333333337,0.5410164065626251,2.2763242308325395,10.390226176556505,0.11907325379618788,0.0,0.0,0.0,2358.7375,1.0598890296185988,1.0,3.0,axial,square
250.0,250.0,0.0,2.5,0.0,338.0,50.8,750.0,0.0,0.0,3520.0,0.0,100.0,60025.0,2450.0,138.22644796920028,2.7927356170491464,0.33333333333333337,0.2715731962076169,2.2763242308325395,10.390226176556505,0.14021204379507063,0.0,0.0,0.0,3877.37,0.9078318550976564,1.0,3.0,axial,square
250.0,250.0,0.0,2.5,0.0,338.0,51.2,750.0,0.0,0.0,3610.0,0.0,100.0,60025.0,2450.0,138.22644796920028,2.7927356170491464,0.33333333333333337,0.2694515306122449,2.2763242308325395,10.390226176556505,0.14049737963797662,0.0,0.0,0.0,3901.38,0.9253136069800942,1.0,3.0,axial,square
250.0,250.0,0.0,2.5,0.0,338.0,50.8,750.0,0.0,0.0,3865.0,0.0,100.0,60025.0,2450.0,138.22644796920028,2.7927356170491464,0.33333333333333337,0.2715731962076169,2.2763242308325395,10.390226176556505,0.14021204379507063,0.0,0.0,0.0,3877.37,0.9968096931683074,1.0,3.0,axial,square
250.0,250.0,0.0,2.5,0.0,338.0,51.2,750.0,0.0,0.0,3870.0,0.0,100.0,60025.0,2450.0,138.22644796920028,2.7927356170491464,0.33333333333333337,0.2694515306122449,2.2763242308325395,10.390226176556505,0.14049737963797662,0.0,0.0,0.0,3901.38,0.9919566922473586,1.0,3.0,axial,square
400.0,400.0,0.0,22.4,0.0,412.0,58.9,1200.0,0.0,0.0,20619.0,0.0,17.857142857142858,126167.04,31825.92,200.40014007616304,23.85578763911539,0.33333333333333337,1.7644809495403724,16.348266196454322,10.326918611086272,0.12400713593034053,0.0,0.0,0.0,20543.517696,1.0036742638294462,1.0,3.0,axial,square
400.0,400.0,0.0,22.4,0.0,412.0,33.9,1200.0,0.0,0.0,19268.0,0.0,17.857142857142858,126167.04,31825.92,200.40014007616304,23.85578763911539,0.33333333333333337,3.0657205878444818,16.348266196454322,10.326918611086272,0.11617444001659878,0.0,0.0,0.0,17389.341696,1.108035044502699,1.0,3.0,axial,square
400.0,400.0,0.0,12.1,0.0,368.0,58.9,1200.0,0.0,0.0,14788.0,0.0,33.057851239669425,141225.64,18188.72,212.02244549724682,13.239994309441414,0.33333333333333337,0.8046761137078478,7.6600662010848435,10.373268192811754,0.1283014309724216,0.0,0.0,0.0,15011.639156000001,0.9851022827236948,1.0,3.0,axial,square
400.0,400.0,0.0,12.1,0.0,368.0,33.9,1200.0,0.0,0.0,11583.0,0.0,33.057851239669425,141225.64,18188.72,212.02244549724682,13.239994309441414,0.33333333333333337,1.39809507661924,7.6600662010848435,10.373268192811754,0.11605374302857695,0.0,0.0,0.0,11480.998156000001,1.008884405572933,1.0,3.0,axial,square
400.0,400.0,0.0,9.1,0.0,346.0,58.9,1200.0,0.0,0.0,12316.0,0.0,43.956043956043956,145771.24000000002,13897.52,215.40758299853337,10.03452669419238,0.33333333333333337,0.5600493062528403,5.372677210121247,10.38154193749657,0.13150203937914648,0.0,0.0,0.0,13394.467956,0.9194840765947031,1.0,3.0,axial,square
400.0,400.0,0.0,9.1,0.0,346.0,33.9,1200.0,0.0,0.0,9984.0,0.0,43.956043956043956,145771.24000000002,13897.52,215.40758299853337,10.03452669419238,0.33333333333333337,0.9730650188286813,5.372677210121247,10.38154193749657,0.11708955899465348,0.0,0.0,0.0,9750.186956,1.0239803652027533,1.0,3.0,axial,square
130.0,130.0,0.0,15.0,0.0,906.0,32.3,390.0,0.0,0.0,8442.35,0.0,8.666666666666666,10000.0,6000.0,56.41895835477563,14.946006291335216,0.33333333333333337,16.8297213622291,80.00314134834024,10.111801061633836,0.16350393467180616,0.0,0.0,0.0,5759.0,1.4659402674075361,1.0,3.0,axial,square
200.0,200.0,0.0,15.0,0.0,906.0,32.3,5000.0,0.0,0.0,9466.67,0.0,13.333333333333334,28900.0,10200.0,95.91222920311857,15.649038940382809,0.33333333333333337,9.899836095428885,49.274318814831005,85.62271894771854,1.3451121028643165,0.0,0.0,0.0,10174.67,0.930415433620943,1.0,25.0,axial,square
100.08,99.86,0.0,3.01,0.0,300.0,115.0,400.0,0.0,0.0,856.0,0.0,33.24916943521595,8826.590400000001,1131.158,53.00557504277205,3.2940675835432955,0.33333333333333337,0.3343133444281881,6.214568148511167,13.850651367842254,0.1958536349362561,0.0,0.0,0.0,1354.4052960000001,0.6320117047150117,1.0022030843180452,4.005607850991388,axial,rectangular
100.06,99.91,0.0,3.02,0.0,300.0,115.0,400.0,0.0,0.0,920.0,0.0,33.13245033112583,8825.657399999998,1134.8555999999999,53.00277353583612,3.304683868686837,0.33333333333333337,0.33544162608954403,6.234926303342375,13.84355976391854,0.19564921183132047,0.0,0.0,0.0,1355.4072809999998,0.6787627696091741,1.0015013512160946,4.003603242918627,axial,rectangular
100.06,99.93,0.0,3.01,0.0,300.0,115.0,400.0,0.0,0.0,902.0,0.0,33.24252491694352,8831.296400000001,1131.459,53.019703431265256,3.294091836421565,0.33333333333333337,0.3342241093745923,6.212957868940225,13.840961732449596,0.1957367951002618,0.0,0.0,0.0,1355.0367860000001,0.6656645851384287,1.0013009106374462,4.002801961372961,axial,rectangular
100.08,100.05,0.0,3.03,0.0,300.0,115.0,400.0,0.0,0.0,1049.0,0.0,33.02970297029703,8836.939799999998,1139.3405999999998,53.03664112621584,3.3153657472006657,0.33333333333333326,0.33633734492173606,6.251085432259567,13.824061275399043,0.19529942202248568,0.0,0.0,0.0,1358.0502569999996,0.7724309130630357,1.0002998500749625,3.99800099950025,axial,rectangular
100.07,100.06,0.0,3.02,0.0,300.0,115.0,400.0,0.0,0.0,1017.0,0.0,33.13576158940397,8840.700599999998,1135.822,53.04792551807252,3.304765396523699,0.33333333333333337,0.33515600709784005,6.229773104695343,13.822847349794325,0.19540242858403262,0.0,0.0,0.0,1357.4271689999998,0.7492114665343051,1.0000999400359782,3.997601439136518,axial,rectangular
100.21,100.12,0.0,3.97,0.0,304.0,115.0,400.0,0.0,0.0,990.0,0.0,25.24181360201511,8505.4486,1464.533,52.03237814868817,4.301836218341812,0.33333333333333337,0.455174245345047,8.377848927315027,13.796248244086973,0.18586537571899772,0.0,0.0,0.0,1423.3446209999997,0.6955448353080194,1.0008989212944466,3.9952057530962843,axial,rectangular
100.08,100.06,0.0,3.99,0.0,304.0,115.0,400.0,0.0,0.0,980.0,0.0,25.08270676691729,8480.568,1469.7564,51.95621844258777,4.32243316933161,0.33333333333333337,0.458137838429444,8.43030101667116,13.803996423590188,0.1857756175616278,0.0,0.0,0.0,1422.0712656,0.6891356458050072,1.0001998800719567,3.997601439136518,axial,rectangular
101.23,101.05,0.0,3.98,0.0,304.0,115.0,400.0,0.0,0.0,1160.0,0.0,25.434673366834172,8682.5043,1483.4256,52.571160872889934,4.313951321966421,0.33333333333333337,0.45164427102182847,8.315339818147839,13.669891719139747,0.1843936721024913,0.0,0.0,0.0,1449.4493769,0.8003039074610125,1.001781296387927,3.9584364176150424,axial,rectangular
101.08,101.03,0.0,4.01,0.0,304.0,115.0,400.0,0.0,0.0,1100.0,0.0,25.206982543640898,8655.510600000001,1492.2814,52.489376010280345,4.344966745986149,0.33333333333333337,0.45575745005730794,8.388172942026019,13.671880277540893,0.18415524254708243,0.0,0.0,0.0,1449.0372646,0.759124714645382,1.0004949025042067,3.95922003365337,axial,rectangular
101.04,100.02,0.0,4.98,0.0,310.0,115.0,400.0,0.0,0.0,1481.0,0.0,20.289156626506024,8202.6648,1804.1544000000001,51.09784045233014,5.340351232146887,0.33333333333333337,0.5929015568739056,10.799601100624342,13.785473789027284,0.17889738810744246,0.0,0.0,0.0,1502.5943160000002,0.9856286452237584,1.0101979604079185,3.9992001599680065,axial,rectangular
101.23,100.05,0.0,4.97,0.0,310.0,115.0,400.0,0.0,0.0,1474.0,0.0,20.368209255533202,8226.1419,1803.116,51.170912557044666,5.3305205279389725,0.33333333333333326,0.5908691613035986,10.764327369375058,13.781762328819294,0.1789267490316107,0.0,0.0,0.0,1504.9722785,0.9794200338820395,1.0117941029485258,3.99800099950025,axial,rectangular
100.16,100.11,0.0,5.02,0.0,310.0,115.0,400.0,0.0,0.0,1642.0,0.0,19.95219123505976,8117.1084,1809.1075999999998,50.8306585728091,5.3797736012608866,0.33333333333333326,0.6007958246292002,10.936508682071882,13.771432731625447,0.1784631065294045,0.0,0.0,0.0,1494.290822,1.098849016419911,1.0004994506043352,3.99560483468185,axial,rectangular
100.21,100.17,0.0,4.97,0.0,310.0,115.0,400.0,0.0,0.0,1636.0,0.0,20.162977867203217,8145.0621,1794.1699999999998,50.918108664903365,5.329165389092161,0.33333333333333337,0.59379022547533,10.815021177703212,13.764644165714108,0.1787073782688641,0.0,0.0,0.0,1492.8748415,1.0958721752964848,1.000399321154038,3.9932115403813517,axial,rectangular
100.0,100.0,0.0,2.11,0.0,353.0,95.1,300.0,0.0,0.0,1232.0,0.0,47.39336492890995,9173.8084,808.3832,54.0380783122041,2.330621087913265,0.33333333333333326,0.3270858844719289,5.074873556631636,10.383047205902514,0.15071246040132372,0.0,0.0,0.0,1157.78844844,1.0640976783452905,1.0,3.0,axial,square
100.0,100.0,0.0,2.11,0.0,353.0,80.9,300.0,0.0,0.0,1050.0,0.0,47.39336492890995,9173.8084,808.3832,54.0380783122041,2.330621087913265,0.33333333333333326,0.38449774552880633,5.074873556631636,10.383047205902514,0.14432573266696086,0.0,0.0,0.0,1027.52036916,1.021877552518377,1.0,3.0,axial,square
100.0,100.0,0.0,3.0,0.0,284.0,49.5,500.0,0.0,0.0,724.1,0.0,33.333333333333336,8836.0,1128.0,53.03382085348909,3.2834918126466235,0.33333333333333337,0.7324306898774984,5.861113152478002,17.289303051308924,0.19486407801040737,0.0,0.0,0.0,757.734,0.9556123916836251,1.0,5.0,axial,square
100.0,100.0,0.0,3.0,5.0,284.0,39.3,500.0,0.0,0.0,692.1,0.0,33.333333333333336,8836.0,1128.0,53.03382085348909,3.2834918126466235,0.33333333333333337,0.9225272048075361,5.861113152478002,17.289303051308924,0.18550783397514414,0.0,0.0,0.0,667.6068,1.0366880624942705,1.0,5.0,axial,square
100.0,100.0,0.0,3.0,15.0,284.0,25.2,500.0,0.0,0.0,523.0,0.0,33.333333333333336,8836.0,1128.0,53.03382085348909,3.2834918126466235,0.33333333333333337,1.4387031408308004,5.861113152478002,17.289303051308924,0.17134829914779845,0.0,0.0,0.0,543.0192,0.9631335319266796,1.0,5.0,axial,square
100.0,100.0,0.0,3.05,0.0,455.5,49.5,500.0,0.0,0.0,851.8,0.0,32.786885245901644,8817.210000000001,1145.58,52.97740189513432,3.336491159537438,0.33333333333333337,1.1955766396660963,9.562389929814493,17.288253237386364,0.21803009406708646,0.0,0.0,0.0,958.2635849999999,0.8888994774856231,1.0,5.0,axial,square
100.0,100.0,0.0,3.05,5.0,455.5,39.3,500.0,0.0,0.0,805.7,0.0,32.786885245901644,8817.210000000001,1145.58,52.97740189513432,3.336491159537438,0.33333333333333337,1.5058789736252358,9.562389929814493,17.288253237386364,0.2104532213806098,0.0,0.0,0.0,868.328043,0.9278751348584513,1.0,5.0,axial,square
100.0,100.0,0.0,3.05,15.0,455.5,25.2,500.0,0.0,0.0,691.0,0.0,32.786885245901644,8817.210000000001,1145.58,52.97740189513432,3.336491159537438,0.33333333333333337,2.348454113629832,9.562389929814493,17.288253237386364,0.19944175554301138,0.0,0.0,0.0,744.0053819999999,0.9287567223539251,1.0,5.0,axial,square
150.0,150.0,0.0,3.05,0.0,284.0,49.5,500.0,0.0,0.0,1367.5,0.0,49.18032786885246,20707.210000000003,1755.58,81.18688107252214,3.371549188868073,0.33333333333333326,0.48642084500319377,3.9313411107360428,11.537453342468156,0.1375870538384834,0.0,0.0,0.0,1523.5916150000003,0.8975502270665882,1.0,3.3333333333333335,axial,square
150.0,150.0,0.0,3.05,5.0,284.0,39.3,500.0,0.0,0.0,1156.6,0.0,49.18032786885246,20707.210000000003,1755.58,81.18688107252214,3.371549188868073,0.33333333333333326,0.6126674765307403,3.9313411107360428,11.537453342468156,0.13018502122163253,0.0,0.0,0.0,1312.3780729999999,0.8813009176205583,1.0,3.3333333333333335,axial,square
150.0,150.0,0.0,3.05,15.0,284.0,25.2,500.0,0.0,0.0,824.4,0.0,49.18032786885246,20707.210000000003,1755.58,81.18688107252214,3.371549188868073,0.33333333333333326,0.9554695169705593,3.9313411107360428,11.537453342468156,0.11866388124617921,0.0,0.0,0.0,1020.406412,0.8079133865732705,1.0,3.3333333333333335,axial,square
220.0,220.0,0.0,3.7,0.0,284.0,49.5,500.0,0.0,0.0,2520.5,0.0,59.45945945945946,45198.759999999995,3146.48,119.94670546225298,4.104767088168785,0.33333333333333326,0.39940325170804947,3.239643941719309,7.868503203777104,0.09647213142080531,0.0,0.0,0.0,3130.9389399999995,0.8050300719055224,1.0,2.272727272727273,axial,square
220.0,220.0,0.0,3.7,5.0,284.0,39.3,500.0,0.0,0.0,2261.6,0.0,59.45945945945946,45198.759999999995,3146.48,119.94670546225298,4.104767088168785,0.33333333333333326,0.5030651643651005,3.239643941719309,7.868503203777104,0.09107532478662927,0.0,0.0,0.0,2669.9115879999995,0.8470692475978723,1.0,2.272727272727273,axial,square
220.0,220.0,0.0,3.7,15.0,284.0,25.2,500.0,0.0,0.0,1690.8,0.0,59.45945945945946,45198.759999999995,3146.48,119.94670546225298,4.104767088168785,0.33333333333333326,0.7845421015693829,3.239643941719309,7.868503203777104,0.0825594874080278,0.0,0.0,0.0,2032.6090719999997,0.8318372791361821,1.0,2.272727272727273,axial,square
220.0,220.0,0.0,4.7,5.0,455.5,39.3,500.0,0.0,0.0,2969.4,0.0,46.80851063829787,44352.36,3959.28,118.81832629515748,5.190030801258686,0.33333333333333337,1.034654410396565,6.632139176075009,7.865768418925296,0.09805743532858885,0.0,0.0,0.0,3546.4997879999996,0.8372762378408467,1.0,2.272727272727273,axial,square
220.0,220.0,0.0,4.7,15.0,455.5,25.2,500.0,0.0,0.0,2393.3,0.0,46.80851063829787,44352.36,3959.28,118.81832629515748,5.190030801258686,0.33333333333333337,1.6135681876422616,6.632139176075009,7.865768418925296,0.09187733751463624,0.0,0.0,0.0,2921.131512,0.819305803305442,1.0,2.272727272727273,axial,square
120.0,60.0,0.0,1.65,0.0,284.0,49.5,500.0,0.0,0.0,349.7,0.0,72.72727272727273,6616.89,572.22,45.89358890728271,1.9432670289381733,0.33333333333333337,0.49616058299291665,4.00845992769202,28.845674141310457,0.32860939815051243,0.0,0.0,0.0,490.046535,0.7136056986914517,2.0,8.333333333333334,axial,rectangular
120.0,60.0,0.0,1.65,5.0,284.0,39.3,500.0,0.0,0.0,349.1,0.0,72.72727272727273,6616.89,572.22,45.89358890728271,1.9432670289381733,0.33333333333333337,0.6249350854490935,4.00845992769202,28.845674141310457,0.31035999793507785,0.0,0.0,0.0,422.554257,0.8261660939792639,2.0,8.333333333333334,axial,rectangular
120.0,60.0,0.0,1.65,15.0,284.0,25.2,500.0,0.0,0.0,262.3,0.0,72.72727272727273,6616.89,572.22,45.89358890728271,1.9432670289381733,0.33333333333333337,0.9746011451646577,4.00845992769202,28.845674141310457,0.2820000906778808,0.0,0.0,0.0,329.256108,0.7966442949024959,2.0,8.333333333333334,axial,rectangular
120.0,60.0,0.0,2.75,0.0,367.7,49.5,500.0,0.0,0.0,553.6,0.0,43.63636363636363,6240.25,929.5,44.568298904696825,3.2041021911894205,0.33333333333333337,1.1064603002906757,8.811557427247097,28.806807805203373,0.32357214101317794,0.0,0.0,0.0,650.6695249999999,0.8508159345560253,2.0,8.333333333333334,axial,rectangular
120.0,60.0,0.0,2.75,5.0,367.7,39.3,500.0,0.0,0.0,500.6,0.0,43.63636363636363,6240.25,929.5,44.568298904696825,3.2041021911894205,0.33333333333333337,1.3936332026561946,8.811557427247097,28.806807805203373,0.3106510827141055,0.0,0.0,0.0,587.018975,0.8527833363478584,2.0,8.333333333333334,axial,rectangular
120.0,60.0,0.0,2.75,15.0,367.7,25.2,500.0,0.0,0.0,484.5,0.0,43.63636363636363,6240.25,929.5,44.568298904696825,3.2041021911894205,0.33333333333333337,2.173404161285256,8.811557427247097,28.806807805203373,0.2916195213393147,0.0,0.0,0.0,499.03144999999995,0.9708806929903918,2.0,8.333333333333334,axial,rectangular
160.0,80.0,0.0,4.5,0.0,367.7,49.5,500.0,0.0,0.0,1221.5,0.0,35.55555555555556,10721.0,1998.0,58.41746562267504,5.211014182924856,0.33333333333333337,1.3843586503972662,10.933316458458444,21.58202241232851,0.23757257873962787,0.0,0.0,0.0,1265.3541,0.9653424286529755,2.0,6.25,axial,rectangular
160.0,80.0,0.0,4.5,5.0,367.7,39.3,500.0,0.0,0.0,1133.8,0.0,35.55555555555556,10721.0,1998.0,58.41746562267504,5.211014182924856,0.33333333333333337,1.7436578421034268,10.933316458458444,21.58202241232851,0.22904701202663913,0.0,0.0,0.0,1155.9998999999998,0.980795932594804,2.0,6.25,axial,rectangular
160.0,80.0,0.0,4.5,15.0,367.7,25.2,500.0,0.0,0.0,1054.1,0.0,35.55555555555556,10721.0,1998.0,58.41746562267504,5.211014182924856,0.33333333333333337,2.7192759204232013,10.933316458458444,21.58202241232851,0.21664753940922243,0.0,0.0,0.0,1004.8338,1.0490292026402774,2.0,6.25,axial,rectangular
200.0,100.0,0.0,3.9,0.0,284.0,49.5,400.0,0.0,0.0,1425.1,0.0,51.282051282051285,17720.84,2218.3199999999997,75.10471731842925,4.5622880865713284,0.33333333333333337,0.7182126191021931,5.750592252382705,13.83531481391009,0.14928388934262063,0.0,0.0,0.0,1507.18446,0.9455378806121714,2.0,4.0,axial,rectangular
200.0,100.0,0.0,3.9,5.0,284.0,39.3,400.0,0.0,0.0,1263.6,0.0,51.282051282051285,17720.84,2218.3199999999997,75.10471731842925,4.5622880865713284,0.33333333333333337,0.9046189477241363,5.750592252382705,13.83531481391009,0.1418127266302297,0.0,0.0,0.0,1326.431892,0.9526308946739347,2.0,4.0,axial,rectangular
200.0,100.0,0.0,3.9,15.0,284.0,25.2,400.0,0.0,0.0,1157.2,0.0,51.282051282051285,17720.84,2218.3199999999997,75.10471731842925,4.5622880865713284,0.33333333333333337,1.410774787522165,5.750592252382705,13.83531481391009,0.1304860490084751,0.0,0.0,0.0,1076.5680479999999,1.0748972182016683,2.0,4.0,axial,rectangular
200.0,200.0,0.0,1.25,0.0,373.0,29.15,593.0,0.0,0.0,1590.0,0.0,160.0,39006.25,987.5,111.42744275068188,1.4016581522455454,0.33333333333333337,0.3239464142258506,1.5640027802887277,10.270258830873008,0.12791057154014362,0.0,0.0,0.0,1505.3696875,1.0562189561824826,1.0,2.965,axial,square
200.0,200.0,0.0,1.25,0.0,373.0,29.99,596.0,0.0,0.0,1590.0,0.0,160.0,39006.25,987.5,111.42744275068188,1.4016581522455454,0.33333333333333337,0.3148728901194913,1.5640027802887277,10.322216295447408,0.12940528153783956,0.0,0.0,0.0,1538.1349375,1.0337194489478918,1.0,2.98,axial,square
200.0,200.0,0.0,1.25,0.0,373.0,30.39,591.0,0.0,0.0,1590.0,0.0,160.0,39006.25,987.5,111.42744275068188,1.4016581522455454,0.33333333333333337,0.3107284624772473,1.5640027802887277,10.235620521156742,0.1287157264677202,0.0,0.0,0.0,1553.7374375,1.0233389256284815,1.0,2.955,axial,square
200.0,200.0,0.0,1.25,0.0,373.0,29.15,596.0,0.0,0.0,1826.7,0.0,160.0,39006.25,987.5,111.42744275068188,1.4016581522455454,0.33333333333333337,0.3239464142258506,1.5640027802887277,10.322216295447408,0.12855767392567555,0.0,0.0,0.0,1505.3696875,1.2134560800368182,1.0,2.98,axial,square
200.0,200.0,0.0,1.25,0.0,373.0,29.99,590.0,0.0,0.0,1826.7,0.0,160.0,39006.25,987.5,111.42744275068188,1.4016581522455454,0.33333333333333337,0.3148728901194913,1.5640027802887277,10.218301366298608,0.12810254380423713,0.0,0.0,0.0,1538.1349375,1.1876071178573044,1.0,2.95,axial,square
200.0,200.0,0.0,1.25,0.0,373.0,29.15,594.0,0.0,0.0,2003.3,0.0,160.0,39006.25,987.5,111.42744275068188,1.4016581522455454,0.33333333333333337,0.3239464142258506,1.5640027802887277,10.287577985731142,0.12812627233532092,0.0,0.0,0.0,1505.3696875,1.3307694559247594,1.0,2.97,axial,square
200.0,200.0,0.0,1.25,0.0,373.0,29.99,592.0,0.0,0.0,2003.3,0.0,160.0,39006.25,987.5,111.42744275068188,1.4016581522455454,0.33333333333333337,0.3148728901194913,1.5640027802887277,10.252939676014876,0.12853678971543794,0.0,0.0,0.0,1538.1349375,1.302421491872523,1.0,2.96,axial,square
200.0,200.0,0.0,1.25,0.0,373.0,30.39,598.0,0.0,0.0,2003.3,0.0,160.0,39006.25,987.5,111.42744275068188,1.4016581522455454,0.33333333333333337,0.3107284624772473,1.5640027802887277,10.356854605163674,0.13024027821945292,0.0,0.0,0.0,1553.7374375,1.289342685353168,1.0,2.99,axial,square
100.0,100.0,0.0,0.92,0.0,229.3,14.1,298.0,0.0,0.0,377.0,0.0,108.69565217391303,9635.3856,361.2288,55.38084952104776,1.028557423957821,0.33333333333333326,0.6096747530446746,1.4195533856511962,10.321275183876846,0.09801353333469301,0.0,0.0,0.0,218.6887008,1.7239116544241686,1.0,2.98,axial,square
100.0,100.0,0.0,0.92,0.0,229.3,14.1,299.0,0.0,0.0,398.0,0.0,108.69565217391303,9635.3856,361.2288,55.38084952104776,1.028557423957821,0.33333333333333326,0.6096747530446746,1.4195533856511962,10.355910335500594,0.0983424378089705,0.0,0.0,0.0,218.6887008,1.8199385635565495,1.0,2.99,axial,square
100.0,100.0,0.0,0.92,0.0,229.3,14.1,301.0,0.0,0.0,369.0,0.0,108.69565217391303,9635.3856,361.2288,55.38084952104776,1.028557423957821,0.33333333333333326,0.6096747530446746,1.4195533856511962,10.42518063874809,0.0990002467575255,0.0,0.0,0.0,218.6887008,1.6873299747546904,1.0,3.01,axial,square
100.0,100.0,0.0,0.92,0.0,229.3,17.7,297.0,0.0,0.0,403.0,0.0,108.69565217391303,9635.3856,361.2288,55.38084952104776,1.028557423957821,0.33333333333333326,0.48567310835762206,1.4195533856511962,10.286640032253098,0.10270272174817341,0.0,0.0,0.0,253.37608896,1.59052103793275,1.0,2.97,axial,square
100.0,100.0,0.0,0.92,0.0,229.3,17.7,296.0,0.0,0.0,429.0,0.0,108.69565217391303,9635.3856,361.2288,55.38084952104776,1.028557423957821,0.33333333333333326,0.48567310835762206,1.4195533856511962,10.25200488062935,0.10235692133824689,0.0,0.0,0.0,253.37608896,1.6931352984445402,1.0,2.96,axial,square
100.0,100.0,0.0,0.92,0.0,229.3,17.7,302.0,0.0,0.0,434.0,0.0,108.69565217391303,9635.3856,361.2288,55.38084952104776,1.028557423957821,0.33333333333333326,0.48567310835762206,1.4195533856511962,10.459815790371838,0.10443172379780596,0.0,0.0,0.0,253.37608896,1.712868810081423,1.0,3.02,axial,square
120.0,120.0,0.0,0.89,0.0,229.3,14.1,358.0,0.0,0.0,483.0,0.0,134.8314606741573,13975.9684,420.8632,66.69849256701575,0.9968088061460492,0.33333333333333337,0.4897156521499165,1.1422959772773158,10.333432809731757,0.10030292550240599,0.0,0.0,0.0,293.5650862,1.6452910196239814,1.0,2.9833333333333334,axial,square
120.0,120.0,0.0,0.89,0.0,229.3,14.1,356.0,0.0,0.0,471.0,0.0,134.8314606741573,13975.9684,420.8632,66.69849256701575,0.9968088061460492,0.33333333333333337,0.4897156521499165,1.1422959772773158,10.275704134817055,0.0997425739632864,0.0,0.0,0.0,293.5650862,1.6044142241053732,1.0,2.966666666666667,axial,square
120.0,120.0,0.0,0.89,0.0,229.3,17.7,357.0,0.0,0.0,533.0,0.0,134.8314606741573,13975.9684,420.8632,66.69849256701575,0.9968088061460492,0.33333333333333337,0.3901124686617979,1.1422959772773158,10.304568472274406,0.10540707964828697,0.0,0.0,0.0,343.87857244,1.5499657225458499,1.0,2.975,axial,square
120.0,120.0,0.0,0.89,0.0,229.3,17.7,361.0,0.0,0.0,527.0,0.0,134.8314606741573,13975.9684,420.8632,66.69849256701575,0.9968088061460492,0.33333333333333337,0.3901124686617979,1.1422959772773158,10.42002582210381,0.10658811135302967,0.0,0.0,0.0,343.87857244,1.5325177031550898,1.0,3.0083333333333333,axial,square
150.0,150.0,0.0,1.45,0.0,223.4,14.1,358.0,0.0,0.0,877.0,0.0,103.44827586206897,21638.41,853.18,82.99228773987495,1.620332199425377,0.33333333333333326,0.6247113219646017,1.453878921401308,8.266110577367936,0.07770769604140261,0.0,0.0,0.0,495.701993,1.7692081379224955,1.0,2.3866666666666667,axial,square
150.0,150.0,0.0,1.45,0.0,223.4,14.1,446.0,0.0,0.0,893.0,0.0,103.44827586206897,21638.41,853.18,82.99228773987495,1.620332199425377,0.33333333333333326,0.6247113219646017,1.453878921401308,10.298003680184635,0.09680902914655184,0.0,0.0,0.0,495.701993,1.8014855953988467,1.0,2.973333333333333,axial,square
150.0,150.0,0.0,1.45,0.0,223.4,14.1,448.0,0.0,0.0,887.0,0.0,103.44827586206897,21638.41,853.18,82.99228773987495,1.620332199425377,0.33333333333333326,0.6247113219646017,1.453878921401308,10.344183068885014,0.09724315035348706,0.0,0.0,0.0,495.701993,1.7893815488452152,1.0,2.986666666666667,axial,square
150.0,150.0,0.0,1.45,0.0,223.4,17.7,453.0,0.0,0.0,958.0,0.0,103.44827586206897,21638.41,853.18,82.99228773987495,1.620332199425377,0.33333333333333326,0.49765139207349623,1.453878921401308,10.459631540635964,0.10338767629927016,0.0,0.0,0.0,573.600269,1.6701526337673318,1.0,3.02,axial,square
150.0,150.0,0.0,1.45,0.0,223.4,17.7,447.0,0.0,0.0,976.0,0.0,103.44827586206897,21638.41,853.18,82.99228773987495,1.620332199425377,0.33333333333333326,0.49765139207349623,1.453878921401308,10.321093374534826,0.10201830310325334,0.0,0.0,0.0,573.600269,1.7015333721888473,1.0,2.98,axial,square
150.0,150.0,0.0,1.45,0.0,223.4,17.7,447.0,0.0,0.0,941.0,0.0,103.44827586206897,21638.41,853.18,82.99228773987495,1.620332199425377,0.33333333333333326,0.49765139207349623,1.453878921401308,10.321093374534826,0.10201830310325334,0.0,0.0,0.0,573.600269,1.640515269702567,1.0,2.98,axial,square
149.0,148.5,0.0,10.0,0.0,280.4,59.8,500.0,0.0,0.0,2600.0,0.0,14.9,16576.5,5150.0,72.63927194242524,10.521775081840445,0.33333333333333337,1.4567707619290595,13.538616481391815,11.557734069641864,0.12155568556961793,0.0,0.0,0.0,2435.3347,1.0676150592360056,1.0033670033670035,3.367003367003367,axial,rectangular
150.0,150.0,0.0,10.0,0.0,267.5,70.8,500.0,0.0,0.0,2900.0,0.0,15.0,16900.0,5200.0,73.34464586120832,10.528165494211109,0.33333333333333337,1.1625380269448067,12.799317689941033,11.443905057407761,0.12271490469727579,0.0,0.0,0.0,2587.52,1.1207642839475638,1.0,3.3333333333333335,axial,square
150.0,148.0,0.0,10.0,0.0,267.5,70.8,500.0,0.0,0.0,2920.0,0.0,15.0,16640.0,5160.0,72.77826946347568,10.523324271618222,0.33333333333333337,1.1716203552803128,12.89299339583133,11.597133900151517,0.12412007964209006,0.0,0.0,0.0,2558.412,1.1413329831160892,1.0135135135135136,3.3783783783783785,axial,rectangular
149.0,149.0,0.0,16.0,0.0,277.2,59.0,500.0,0.0,0.0,3250.0,0.0,9.3125,13689.0,7488.0,66.01018127508749,16.092488959894112,0.33333333333333337,2.5700130378096477,22.526009642324606,11.353252814537166,0.11437969943851317,0.0,0.0,0.0,2883.3245999999995,1.127171044148134,1.0,3.3557046979865772,axial,square
150.0,149.0,0.0,16.0,0.0,277.2,59.0,500.0,0.0,0.0,3330.0,0.0,9.375,13806.0,7520.0,66.29167586245964,16.099322631037936,0.33333333333333337,2.5591231520562174,22.439882409886497,11.355082597494889,0.11436296104409964,0.0,0.0,0.0,2899.098,1.1486331265793706,1.0067114093959733,3.3557046979865772,axial,rectangular
150.0,150.0,0.0,16.0,0.0,222.2,70.8,500.0,0.0,0.0,3090.0,0.0,9.375,13924.0,7552.0,66.57437085863525,16.105875365496715,0.33333333333333337,1.702192856458872,17.9184344768974,11.281187224099472,0.10836858197906436,0.0,0.0,0.0,2663.8735999999994,1.1599649472857874,1.0,3.3333333333333335,axial,square
150.0,149.0,0.0,16.0,0.0,222.2,70.8,500.0,0.0,0.0,3130.0,0.0,9.375,13806.0,7520.0,66.29167586245964,16.099322631037936,0.33333333333333337,1.7094671849052776,17.98752478887727,11.355082597494889,0.10899105333392027,0.0,0.0,0.0,2648.4087999999997,1.18184171567471,1.0067114093959733,3.3557046979865772,axial,rectangular
