Repository: Serali-Nerri/xgboost

# CFST柱极限承载力预测 - XGBoost ML管道

## 项目概述

本项目是一个完整的机器学习管道，用于预测混凝土填充钢管（CFST）柱的极限承载力。采用XGBoost算法，提供从数据加载、预处理、模型训练、评估到预测的全流程解决方案。

### 核心特性

- **模块化设计**：清晰的模块分离，便于维护和扩展
- **特征工程支持**：处理无量纲参数，剔除几何参数实现多截面统一预测
- **自动化超参数优化**：集成Optuna框架进行超参数搜索，支持持久化存储和断点续训
- **智能参数加载**：自动加载最优参数，无需手动配置
- **特征选择**：迭代剔除法自动寻找最优特征子集
- **多维度评估**：集成R²、RMSE、MAE、MAPE、COV等工程指标
- **可视化分析**：提供预测散点图、特征重要性图和学习曲线
- **COV稳定性指标**：特别添加变异系数评估模型预测稳定性

---

## 环境要求

### 系统要求
- Python 3.8+
- 8GB+ RAM（推荐16GB）
- 5GB+ 可用磁盘空间

### Python依赖
- pandas &gt;= 1.5.0
- numpy &gt;= 1.23.0
- xgboost &gt;= 1.7.0
- scikit-learn &gt;= 1.2.0
- matplotlib &gt;= 3.6.0
- seaborn &gt;= 0.12.0
- optuna &gt;= 3.0.0
- joblib &gt;= 1.2.0

---

File: data/processed/2026.3.11-new_feature_parameters_raw.csv (part 30 of 84)
b (mm),h (mm),r0 (mm),t (mm),R (%),fy (MPa),fc (MPa),L (mm),e1 (mm),e2 (mm),Nexp (kN),r0/h,b/t,Ac (mm^2),As (mm^2),Re (mm),te (mm),ke,xi,sigma_re (MPa),lambda,lambda_bar,e/h,e1/e2,e_bar,Npl (kN),psi,b/h,L/h,axial_flag,section_family
149.0,149.0,0.0,20.0,0.0,250.4,60.0,500.0,0.0,0.0,3300.0,0.0,7.45,11881.0,8720.0,61.49666460670544,19.481739707483612,0.33333333333333337,3.0629969418960243,26.441692157626317,11.197788014269465,0.10795691778188068,0.0,0.0,0.0,2896.348,1.1393658496838088,1.0,3.3557046979865772,axial,square
150.0,150.0,0.0,20.0,0.0,190.0,70.8,500.0,0.0,0.0,3330.0,0.0,7.5,12100.0,8800.0,62.06085419025319,19.503087727981885,0.33333333333333337,1.9517205957883923,19.902973818550986,11.128874689376813,0.09952307164974875,0.0,0.0,0.0,2528.68,1.3168926080010124,1.0,3.3333333333333335,axial,square
151.0,150.0,0.0,20.0,0.0,190.0,70.8,500.0,0.0,0.0,3300.0,0.0,7.55,12210.0,8840.0,62.34231075524939,19.513801442733687,0.33333333333333337,1.9429290615731294,19.824001972353418,11.131695428816814,0.09953555782655206,0.0,0.0,0.0,2544.068,1.2971351394695423,1.0066666666666666,3.3333333333333335,axial,rectangular
150.0,147.0,0.0,10.0,0.0,280.4,59.8,500.0,15.0,15.0,2270.0,0.0,15.0,16510.0,5140.0,72.49342191464261,10.521089081201168,0.33333333333333337,1.4597983587528789,13.564970450433508,11.675297240647943,0.12260772031688733,0.10204081632653061,1.0,0.6011384145494932,2428.554,0.9347125902903538,1.0204081632653061,3.401360544217687,eccentric,rectangular
150.0,149.0,0.0,10.0,0.0,280.4,59.8,500.0,25.0,25.0,2000.0,0.0,15.0,16770.0,5180.0,73.06200648286475,10.52568400882312,0.33333333333333337,1.4483499959116353,13.465283066405592,11.52001003776962,0.12119289034049696,0.16778523489932887,1.0,0.9886942029638305,2455.318,0.8145584400880048,1.0067114093959733,3.3557046979865772,eccentric,rectangular
150.0,149.0,0.0,10.0,0.0,280.4,75.0,500.0,25.0,25.0,2200.0,0.0,15.0,16770.0,5180.0,73.06200648286475,10.52568400882312,0.33333333333333337,1.1548177300735438,13.465283066405592,11.52001003776962,0.12642401497221412,0.16778523489932887,1.0,0.9886942029638305,2710.222,0.811741621166089,1.0067114093959733,3.3557046979865772,eccentric,rectangular
150.0,149.0,0.0,10.0,0.0,280.4,75.0,500.0,35.0,35.0,1865.0,0.0,15.0,16770.0,5180.0,73.06200648286475,10.52568400882312,0.33333333333333337,1.1548177300735438,13.465283066405592,11.52001003776962,0.12642401497221412,0.2348993288590604,1.0,1.3841718841493627,2710.222,0.6881355106703435,1.0067114093959733,3.3557046979865772,eccentric,rectangular
149.0,149.0,0.0,16.0,0.0,277.2,59.0,500.0,15.0,15.0,2750.0,0.0,9.3125,13689.0,7488.0,66.01018127508749,16.092488959894112,0.33333333333333337,2.5700130378096477,22.526009642324606,11.353252814537166,0.11437969943851317,0.10067114093959731,1.0,0.5761666821344585,2883.3245999999995,0.9537601142791903,1.0,3.3557046979865772,eccentric,square
150.0,149.0,0.0,16.0,0.0,277.2,59.0,500.0,25.0,25.0,2450.0,0.0,9.375,13806.0,7520.0,66.29167586245964,16.099322631037936,0.33333333333333337,2.5591231520562174,22.439882409886497,11.355082597494889,0.11436296104409964,0.16778523489932887,1.0,0.9605873609296879,2899.098,0.8450904384743116,1.0067114093959733,3.3557046979865772,eccentric,rectangular
150.0,149.0,0.0,16.0,0.0,277.2,72.3,500.0,35.0,35.0,2310.0,0.0,9.375,13806.0,7520.0,66.29167586245964,16.099322631037936,0.33333333333333337,2.088357758939375,22.439882409886497,11.355082597494889,0.11754762462055071,0.2348993288590604,1.0,1.344822305301563,3082.7178,0.7493387815128586,1.0067114093959733,3.3557046979865772,eccentric,rectangular
149.0,148.0,0.0,20.0,0.0,250.4,73.9,500.0,15.0,15.0,2960.0,0.0,7.45,11772.0,8680.0,61.21391982348119,19.471108479363735,0.33333333333333337,2.498384966138315,26.549329397039365,11.270490365500107,0.11139811452979961,0.10135135135135136,1.0,0.5639863516700085,3043.4228,0.9725891519246028,1.0067567567567568,3.3783783783783785,eccentric,rectangular
150.0,148.0,0.0,20.0,0.0,250.4,73.9,500.0,25.0,25.0,2580.0,0.0,7.5,11880.0,8720.0,61.49407652663331,19.482362363861796,0.33333333333333337,2.4870810039957534,26.443650139202965,11.273429024142185,0.11139958749043952,0.16891891891891891,1.0,0.9404674945215485,3061.42,0.8427461766108537,1.0135135135135136,3.3783783783783785,eccentric,rectangular
149.0,148.0,0.0,20.0,0.0,250.4,73.9,500.0,35.0,35.0,2280.0,0.0,7.45,11772.0,8680.0,61.21391982348119,19.471108479363735,0.33333333333333337,2.498384966138315,26.549329397039365,11.270490365500107,0.11139811452979961,0.23648648648648649,1.0,1.3159681538966868,3043.4228,0.7491565089148968,1.0067567567567568,3.3783783783783785,eccentric,rectangular
213.0,213.0,0.0,4.5,0.0,266.0,39.2,592.0,0.0,0.0,1845.0,0.0,47.333333333333336,41616.0,3672.0,115.09467504374228,4.970382843602735,0.33333333333333337,0.5987394957983193,3.8290848697557003,9.61932711934652,0.1065842596864798,0.0,0.0,0.0,2608.0992,0.7074117426208328,1.0,2.779342723004695,axial,square
279.0,279.0,0.0,4.5,0.0,266.0,40.4,790.0,0.0,0.0,3070.0,0.0,62.0,72900.0,4860.0,152.3311875578942,4.995786447365191,0.33333333333333337,0.4389438943894389,2.907872896993147,9.803641774400743,0.1137148253734611,0.0,0.0,0.0,4237.92,0.7244119756861856,1.0,2.8315412186379927,axial,square
279.0,279.0,0.0,4.5,0.0,266.0,48.3,789.0,0.0,0.0,3999.0,0.0,62.0,72900.0,4860.0,152.3311875578942,4.995786447365191,0.33333333333333337,0.3671497584541063,2.907872896993147,9.79123210126859,0.11893300167787937,0.0,0.0,0.0,4813.83,0.8307314549952948,1.0,2.827956989247312,axial,square
345.0,345.0,0.0,4.5,0.0,266.0,40.6,988.0,0.0,0.0,3275.0,0.0,76.66666666666667,112896.0,6048.0,189.5677000720461,5.011464028956226,0.33333333333333337,0.3509852216748768,2.3440164669327888,9.917007625418766,0.1186748232166719,0.0,0.0,0.0,6192.345600000001,0.528878749919901,1.0,2.863768115942029,axial,square
345.0,345.0,0.0,4.5,0.0,266.0,40.6,1316.0,0.0,0.0,5030.0,0.0,76.66666666666667,112896.0,6048.0,189.5677000720461,5.011464028956226,0.33333333333333337,0.3509852216748768,2.3440164669327888,13.209293557744024,0.15807294266512167,0.0,0.0,0.0,6192.345600000001,0.8122931639991152,1.0,3.8144927536231883,axial,square
344.0,344.0,0.0,4.5,0.0,266.0,40.4,1316.0,0.0,0.0,5158.0,0.0,76.44444444444444,112225.0,6030.0,189.00351048849836,5.011271398511894,0.33333333333333337,0.3537756760750702,2.350923162853603,13.247666403248523,0.15826485266682563,0.0,0.0,0.0,6137.87,0.8403566709624023,1.0,3.8255813953488373,axial,square
200.0,200.0,0.0,3.82,0.0,432.0,65.8,600.0,0.0,0.0,3655.0,0.0,52.35602094240838,37002.369600000005,2939.2608,108.5275082912464,4.228049561211748,0.33333333333333337,0.5215145614131558,5.609998298132856,10.384719643784324,0.1433845361265703,0.0,0.0,0.0,3704.51658528,0.9866334556371659,1.0,3.0,axial,square
200.0,200.0,0.0,3.82,0.0,432.0,65.8,600.0,0.0,0.0,3574.0,0.0,52.35602094240838,37002.369600000005,2939.2608,108.5275082912464,4.228049561211748,0.33333333333333337,0.5215145614131558,5.609998298132856,10.384719643784324,0.1433845361265703,0.0,0.0,0.0,3704.51658528,0.9647682545683257,1.0,3.0,axial,square
200.0,200.0,0.0,2.9,0.0,390.0,65.8,600.0,0.0,0.0,3312.0,0.0,68.96551724137932,37713.63999999999,2252.72,109.56561712497425,3.2248412603891836,0.33333333333333337,0.3540360421838171,3.826285789751056,10.387933962054245,0.14585152468494955,0.0,0.0,0.0,3360.118311999999,0.9856795780588576,1.0,3.0,axial,square
200.0,200.0,0.0,2.9,0.0,390.0,65.8,600.0,0.0,0.0,3401.0,0.0,68.96551724137932,37713.63999999999,2252.72,109.56561712497425,3.2248412603891836,0.33333333333333337,0.3540360421838171,3.826285789751056,10.387933962054245,0.14585152468494955,0.0,0.0,0.0,3360.118311999999,1.0121667406335069,1.0,3.0,axial,square
200.0,200.0,0.0,1.98,0.0,388.0,65.8,600.0,0.0,0.0,3109.0,0.0,101.01010101010101,38431.681599999996,1552.6368,110.60372595870213,2.2120700941576246,0.33333333333333337,0.2382244427506576,2.5866614923190725,10.390267546122189,0.1522515911816321,0.0,0.0,0.0,3131.2277276799996,0.9929012740007676,1.0,3.0,axial,square
200.0,200.0,0.0,1.98,0.0,388.0,65.8,600.0,0.0,0.0,3118.0,0.0,101.01010101010101,38431.681599999996,1552.6368,110.60372595870213,2.2120700941576246,0.33333333333333337,0.2382244427506576,2.5866614923190725,10.390267546122189,0.1522515911816321,0.0,0.0,0.0,3131.2277276799996,0.9957755459422301,1.0,3.0,axial,square
150.0,150.0,0.0,3.82,0.0,432.0,65.8,450.0,0.0,0.0,2191.0,0.0,39.26701570680628,20266.369600000005,2175.2608,80.3180291138586,4.200565398844333,0.33333333333333337,0.7046820808754891,7.531078938405049,10.378816209953813,0.13874846915132782,0.0,0.0,0.0,2273.2397852800004,0.9638226526684378,1.0,3.0,axial,square
150.0,150.0,0.0,3.82,0.0,432.0,65.8,450.0,0.0,0.0,2165.0,0.0,39.26701570680628,20266.369600000005,2175.2608,80.3180291138586,4.200565398844333,0.33333333333333337,0.7046820808754891,7.531078938405049,10.378816209953813,0.13874846915132782,0.0,0.0,0.0,2273.2397852800004,0.952385231869999,1.0,3.0,axial,square
100.0,100.0,0.0,3.82,0.0,432.0,65.8,300.0,0.0,0.0,1205.0,0.0,26.17801047120419,8530.3696,1411.2608,52.10854993647077,4.145509837960738,0.33333333333333337,1.0861686989328134,11.455959096811073,10.361930723566916,0.13271858465042644,0.0,0.0,0.0,1170.9629852799999,1.0290675411160508,1.0,3.0,axial,square
100.0,100.0,0.0,3.82,0.0,432.0,65.8,300.0,0.0,0.0,1185.0,0.0,26.17801047120419,8530.3696,1411.2608,52.10854993647077,4.145509837960738,0.33333333333333337,1.0861686989328134,11.455959096811073,10.361930723566916,0.13271858465042644,0.0,0.0,0.0,1170.9629852799999,1.0119875819274027,1.0,3.0,axial,square
200.0,200.0,0.0,3.5,0.0,291.0,75.0,600.0,0.0,0.0,3185.0,0.0,57.142857142857146,37249.0,2702.0,108.88858962471696,3.8801926819507884,0.33333333333333337,0.28145077720207257,3.456548490952179,10.385937608131488,0.14204468145730922,0.0,0.0,0.0,3579.957,0.8896754905156682,1.0,3.0,axial,square
200.0,200.0,0.0,4.5,0.0,291.0,75.0,600.0,0.0,0.0,3399.0,0.0,44.44444444444444,36481.0,3438.0,107.76021045762145,4.963399964378169,0.33333333333333337,0.3656544502617801,4.467788198446595,10.38177730448886,0.13637110598426067,0.0,0.0,0.0,3736.533,0.9096667953956248,1.0,3.0,axial,square
200.0,200.0,0.0,5.8,0.0,291.0,75.0,600.0,0.0,0.0,3745.0,0.0,34.48275862068966,35494.560000000005,4370.88,106.2933175403973,6.3546459079790765,0.33333333333333337,0.4777919320594479,5.799053669010795,10.374810263325301,0.13067774253586953,0.0,0.0,0.0,3934.0180800000007,0.9519529203587187,1.0,3.0,axial,square
200.0,200.0,0.0,1.0,0.0,222.5,25.89,650.0,0.0,0.0,1205.1,0.0,200.0,39204.0,792.0,111.70953754245575,1.1227371302055786,0.33333333333333337,0.1736172072209152,0.7454123642629892,11.257767318611625,0.13214796575210938,0.0,0.0,0.0,1191.21156,1.0116590876602978,1.0,3.25,axial,square
200.0,200.0,0.0,1.0,0.0,222.5,25.89,650.0,0.0,0.0,1171.2,0.0,200.0,39204.0,792.0,111.70953754245575,1.1227371302055786,0.33333333333333337,0.1736172072209152,0.7454123642629892,11.257767318611625,0.13214796575210938,0.0,0.0,0.0,1191.21156,0.9832006667228784,1.0,3.25,axial,square
200.0,200.0,0.0,1.0,50.0,222.5,21.31,650.0,0.0,0.0,1276.4,0.0,200.0,39204.0,792.0,111.70953754245575,1.1227371302055786,0.33333333333333337,0.2109314638643592,0.7454123642629892,11.257767318611625,0.12549999726890315,0.0,0.0,0.0,1011.65724,1.2616921517805775,1.0,3.25,axial,square
200.0,200.0,0.0,1.0,50.0,222.5,21.31,650.0,0.0,0.0,1152.8,0.0,200.0,39204.0,792.0,111.70953754245575,1.1227371302055786,0.33333333333333337,0.2109314638643592,0.7454123642629892,11.257767318611625,0.12549999726890315,0.0,0.0,0.0,1011.65724,1.1395163840274596,1.0,3.25,axial,square
200.0,200.0,0.0,1.0,50.0,222.5,26.12,650.0,0.0,0.0,1082.9,0.0,200.0,39204.0,792.0,111.70953754245575,1.1227371302055786,0.33333333333333337,0.17208841864278313,0.7454123642629892,11.257767318611625,0.1324625582298306,0.0,0.0,0.0,1200.22848,0.9022448792416592,1.0,3.25,axial,square
200.0,200.0,0.0,1.0,50.0,222.5,26.12,650.0,0.0,0.0,1013.0,0.0,200.0,39204.0,792.0,111.70953754245575,1.1227371302055786,0.33333333333333337,0.17208841864278313,0.7454123642629892,11.257767318611625,0.1324625582298306,0.0,0.0,0.0,1200.22848,0.8440059679303727,1.0,3.25,axial,square
200.0,200.0,0.0,1.0,0.0,222.5,25.82,1200.0,0.0,0.0,1138.0,0.0,200.0,39204.0,792.0,111.70953754245575,1.1227371302055786,0.33333333333333337,0.1740878967834816,0.7454123642629892,20.783570434359923,0.24378809448626754,0.0,0.0,0.0,1188.46728,0.9575358271537774,1.0,6.0,axial,square
200.0,200.0,0.0,1.0,0.0,222.5,25.82,1200.0,0.0,0.0,1056.0,0.0,200.0,39204.0,792.0,111.70953754245575,1.1227371302055786,0.33333333333333337,0.1740878967834816,0.7454123642629892,20.783570434359923,0.24378809448626754,0.0,0.0,0.0,1188.46728,0.8885393967261765,1.0,6.0,axial,square
200.0,200.0,0.0,1.0,50.0,222.5,21.59,1200.0,0.0,0.0,1118.7,0.0,200.0,39204.0,792.0,111.70953754245575,1.1227371302055786,0.33333333333333337,0.20819590064610907,0.7454123642629892,20.783570434359923,0.23248480304240784,0.0,0.0,0.0,1022.63436,1.0939393822049945,1.0,6.0,axial,square
200.0,200.0,0.0,1.0,50.0,222.5,21.59,1200.0,0.0,0.0,1037.3,0.0,200.0,39204.0,792.0,111.70953754245575,1.1227371302055786,0.33333333333333337,0.20819590064610907,0.7454123642629892,20.783570434359923,0.23248480304240784,0.0,0.0,0.0,1022.63436,1.0143410397436674,1.0,6.0,axial,square
200.0,200.0,0.0,1.0,50.0,222.5,26.12,1200.0,0.0,0.0,1058.8,0.0,200.0,39204.0,792.0,111.70953754245575,1.1227371302055786,0.33333333333333337,0.17208841864278313,0.7454123642629892,20.783570434359923,0.24454626134737958,0.0,0.0,0.0,1200.22848,0.8821653690470668,1.0,6.0,axial,square
200.0,200.0,0.0,1.0,50.0,222.5,26.12,1200.0,0.0,0.0,1043.6,0.0,200.0,39204.0,792.0,111.70953754245575,1.1227371302055786,0.33333333333333337,0.17208841864278313,0.7454123642629892,20.783570434359923,0.24454626134737958,0.0,0.0,0.0,1200.22848,0.8695011136546268,1.0,6.0,axial,square
300.0,300.0,0.0,10.0,0.0,357.08,22.75,1500.0,0.0,0.0,5404.0,0.0,30.0,78400.0,11200.0,157.97308339337178,10.907246432418304,0.33333333333333337,2.242260596546311,8.218192349451316,17.281975195754292,0.18059119835719825,0.0,0.0,0.0,5782.896,0.9344798868940407,1.0,5.0,axial,square
300.0,300.0,0.0,10.0,0.0,357.08,28.86,1500.0,0.0,0.0,5621.0,0.0,30.0,78400.0,11200.0,157.97308339337178,10.907246432418304,0.33333333333333337,1.7675477675477675,8.218192349451316,17.281975195754292,0.1859313667340885,0.0,0.0,0.0,6261.92,0.8976480057234841,1.0,5.0,axial,square
300.0,300.0,0.0,10.0,0.0,357.72,21.96,1500.0,150.0,150.0,6634.0,0.0,30.0,78400.0,11200.0,157.97308339337178,10.907246432418304,0.33333333333333337,2.327088212334114,8.23292194254992,17.281975195754292,0.18000288701995543,0.5,1.0,2.986666666666667,5728.128,1.1581445107371904,1.0,5.0,eccentric,square
300.0,300.0,0.0,10.0,0.0,357.72,28.86,1500.0,150.0,150.0,6413.0,0.0,30.0,78400.0,11200.0,157.97308339337178,10.907246432418304,0.33333333333333337,1.770715770715771,8.23292194254992,17.281975195754292,0.18603775382099505,0.5,1.0,2.986666666666667,6269.088,1.0229558111163857,1.0,5.0,eccentric,square
300.0,300.0,0.0,10.0,0.0,366.86,34.34,900.0,150.0,150.0,7695.0,0.0,30.0,78400.0,11200.0,157.97308339337178,10.907246432418304,0.33333333333333337,1.526166902404526,8.44327894398933,10.369185117452576,0.11528287186670583,0.5,1.0,2.986666666666667,6801.088,1.1314366172000716,1.0,3.0,eccentric,square
300.0,300.0,0.0,10.0,0.0,366.86,34.34,900.0,150.0,150.0,8790.0,0.0,30.0,78400.0,11200.0,157.97308339337178,10.907246432418304,0.33333333333333337,1.526166902404526,8.44327894398933,10.369185117452576,0.11528287186670583,0.5,1.0,2.986666666666667,6801.088,1.2924402683805887,1.0,3.0,eccentric,square
125.0,125.0,0.0,3.0,0.0,296.06,94.33,300.0,0.0,0.0,1441.2,0.0,41.666666666666664,14161.0,1428.0,67.13856044218299,3.303847351127942,0.33333333333333337,0.3164930554008946,4.856310294872798,8.304260805152978,0.11529971196451702,0.0,0.0,0.0,1758.58081,0.8195244664360918,1.0,2.4,axial,square
150.0,100.0,0.0,5.0,0.0,293.56,40.19,300.0,0.0,0.0,1168.0,0.0,30.0,12600.0,2300.0,63.330123684671285,5.537991609261958,0.33333333333333337,1.3333254343455887,8.556922162927657,10.357605900979241,0.10512278658967415,0.0,0.0,0.0,1181.582,0.9885052412782185,1.5,3.0,axial,rectangular
150.0,100.0,0.0,5.0,0.0,293.56,88.92,300.0,0.0,0.0,1641.8,0.0,30.0,12600.0,2300.0,63.330123684671285,5.537991609261958,0.33333333333333337,0.6026355061442781,8.556922162927657,10.357605900979241,0.12492757667999006,0.0,0.0,0.0,1795.58,0.9143563639603917,1.5,3.0,axial,rectangular
92.0,92.0,0.0,3.0,0.0,309.0,21.18,295.0,0.0,0.0,647.34,0.0,30.666666666666668,7396.0,1032.0,48.520304185107044,3.274634957216392,0.33333333333333337,2.0357072270900587,6.951469209807971,11.084069691944768,0.10946334901039557,0.0,0.0,0.0,475.53528,1.3612870111340636,1.0,3.2065217391304346,axial,square
92.0,92.0,0.0,3.0,0.0,309.0,24.8,295.0,0.0,0.0,684.74,0.0,30.666666666666668,7396.0,1032.0,48.520304185107044,3.274634957216392,0.33333333333333337,1.7385596399099774,6.951469209807971,11.084069691944768,0.11173004173265065,0.0,0.0,0.0,502.3088,1.3631853553033513,1.0,3.2065217391304346,axial,square
92.0,92.0,0.0,3.0,0.0,309.0,36.51,295.0,0.0,0.0,733.78,0.0,30.666666666666668,7396.0,1032.0,48.520304185107044,3.274634957216392,0.33333333333333337,1.1809443733160079,6.951469209807971,11.084069691944768,0.11871610699447921,0.0,0.0,0.0,588.9159599999999,1.2459842317739191,1.0,3.2065217391304346,axial,square
179.2,178.9,0.0,3.92,0.0,305.8,36.5,540.0,0.0,0.0,1915.0,0.0,45.714285714285715,29312.841599999996,2684.5728,96.59486152699574,4.32636188928862,0.33333333333333326,0.7672941393788032,4.565465301259721,10.446175365310594,0.11662815401714274,0.0,0.0,0.0,1890.8610806399997,1.0127660987933762,1.0016769144773616,3.0184460592509783,axial,rectangular
179.3,178.6,0.0,3.91,0.0,305.8,33.5,540.0,0.0,0.0,1783.0,0.0,45.85677749360614,29285.354400000004,2676.4732,96.54956150038163,4.3155251529393155,0.33333333333333326,0.8342670459971847,4.556166357329429,10.463762133809956,0.11479818170851543,0.0,0.0,0.0,1799.52487696,0.9908170889040911,1.003919372900336,3.0235162374020157,axial,rectangular
179.1,178.9,0.0,3.92,0.0,305.8,35.3,540.0,0.0,0.0,1858.0,0.0,45.68877551020408,29295.7356,2683.7888,96.56667263868226,4.32633391764827,0.33333333333333337,0.7936092195328185,4.566768485324141,10.44616976323343,0.11582432200268884,0.0,0.0,0.0,1854.84208172,1.0017025267601605,1.0011179429849077,3.0184460592509783,axial,rectangular
179.8,177.7,0.0,3.93,0.0,305.8,35.3,540.0,0.0,0.0,1921.0,0.0,45.75063613231552,29202.289599999996,2686.3907999999997,96.41253797552523,4.33706365482999,0.33333333333333337,0.7969206189805995,4.585413520883532,10.516631857357668,0.11645802880632035,0.0,0.0,0.0,1852.3391295199997,1.037067116591006,1.011817670230726,3.0388294879009567,axial,rectangular
179.5,178.6,0.0,3.9,0.0,305.8,45.6,540.0,0.0,0.0,2235.0,0.0,46.02564102564103,29326.359999999997,2671.5,96.61713261003388,4.304793524601834,0.33333333333333326,0.6108993392759423,4.541657793193949,10.463824367236741,0.1227249836311628,0.0,0.0,0.0,2154.226716,1.0374952568362819,1.0050391937290033,3.0235162374020157,axial,rectangular
179.2,178.1,0.0,3.9,0.0,305.8,42.0,540.0,0.0,0.0,2206.0,0.0,45.94871794871795,29189.419999999995,2665.2599999999993,96.3912908823762,4.3045857224832105,0.33333333333333326,0.6648172914315236,4.552079003145848,10.493155875233038,0.12075511930210708,0.0,0.0,0.0,2040.9921479999996,1.0808468823173545,1.0061763054463784,3.0320044918585065,axial,rectangular
179.1,178.3,0.0,3.9,0.0,305.8,44.5,540.0,0.0,0.0,2344.0,0.0,45.92307692307692,29206.649999999998,2666.0399999999995,96.41973572516059,4.3046025763206615,0.33333333333333337,0.6272813635235488,4.550753909244743,10.481391295006267,0.1222190541413759,0.0,0.0,0.0,2114.9709569999995,1.1082894506149006,1.0044868199663488,3.0286034772854737,axial,rectangular
150.0,150.0,0.0,2.6,0.0,336.0,51.02,450.0,0.0,0.0,1751.0,0.0,57.69230769230769,20967.040000000005,1505.92,81.69465169771512,2.882918259176421,0.33333333333333326,0.4730026790490565,3.9523620985924315,10.386058347611957,0.13107412349695605,0.0,0.0,0.0,1575.7275008000006,1.1112327474839483,1.0,3.0,axial,square
150.0,150.0,0.0,3.6,0.0,342.0,51.02,450.0,0.0,0.0,1881.0,0.0,41.666666666666664,20391.840000000004,2056.32,80.56627253061961,3.9646168213535162,0.33333333333333337,0.6759583488432612,5.609870029205196,10.380326006441225,0.12608897648679007,0.0,0.0,0.0,1743.6531168000004,1.0787696141375083,1.0,3.0,axial,square
150.0,150.0,0.0,4.5,0.0,338.0,51.02,450.0,0.0,0.0,2004.0,0.0,33.333333333333336,19881.0,2538.0,79.55073128023363,4.925237718969939,0.33333333333333337,0.845725914743488,6.975550160343543,10.373581830785353,0.1222821255206634,0.0,0.0,0.0,1872.17262,1.070414115980395,1.0,3.0,axial,square
150.0,150.0,0.0,2.6,30.0,336.0,50.12,450.0,0.0,0.0,1644.0,0.0,57.69230769230769,20967.040000000005,1505.92,81.69465169771512,2.882918259176421,0.33333333333333326,0.481496342479706,3.9523620985924315,10.386058347611957,0.13051381673201373,0.0,0.0,0.0,1556.8571648000004,1.0559735582494456,1.0,3.0,axial,square
150.0,150.0,0.0,4.5,30.0,338.0,50.12,450.0,0.0,0.0,1962.0,0.0,33.333333333333336,19881.0,2538.0,79.55073128023363,4.925237718969939,0.33333333333333337,0.8609125333242771,6.975550160343543,10.373581830785353,0.1218358439804477,0.0,0.0,0.0,1854.27972,1.0580927887190612,1.0,3.0,axial,square
150.0,150.0,0.0,2.6,60.0,336.0,49.71,450.0,0.0,0.0,1545.0,0.0,57.69230769230769,20967.040000000005,1505.92,81.69465169771512,2.882918259176421,0.33333333333333326,0.48546764604874004,3.9523620985924315,10.386058347611957,0.13025714086154347,0.0,0.0,0.0,1548.2606784000002,0.9978939732530249,1.0,3.0,axial,square
150.0,150.0,0.0,3.6,60.0,342.0,49.71,450.0,0.0,0.0,1841.0,0.0,41.666666666666664,20391.840000000004,2056.32,80.56627253061961,3.9646168213535162,0.33333333333333337,0.6937717754573163,5.609870029205196,10.380326006441225,0.12537088739269187,0.0,0.0,0.0,1716.9398064000002,1.0722565771598735,1.0,3.0,axial,square
150.0,150.0,0.0,4.5,60.0,338.0,49.71,450.0,0.0,0.0,1860.0,0.0,33.333333333333336,19881.0,2538.0,79.55073128023363,4.925237718969939,0.33333333333333337,0.8680131999640468,6.975550160343543,10.373581830785353,0.12163172876608128,0.0,0.0,0.0,1846.12851,1.0075138268678814,1.0,3.0,axial,square
501.0,250.0,0.0,3.86,0.0,382.0,38.4,900.0,0.0,0.0,5910.0,0.0,129.79274611398964,119511.87839999999,5678.5232,195.04310398246594,4.5798969082106,0.33333333333333337,0.47266829322409293,2.989972614965713,12.467798444735097,0.15148952355802137,0.0,0.0,0.0,6758.451992959999,0.8744606022438575,2.004,3.6,axial,rectangular
501.0,250.0,0.0,3.92,0.0,382.0,38.4,900.0,0.0,0.0,5609.0,0.0,127.8061224489796,119423.6256,5764.9088,194.97107650211,4.650435706317978,0.33333333333333326,0.48021345898020823,3.0371452553959406,12.467705466520462,0.15122635607257787,0.0,0.0,0.0,6788.062384639999,0.8263035432161058,2.004,3.6,axial,rectangular
500.0,248.0,0.0,3.89,0.0,382.0,38.4,900.0,0.0,0.0,6931.0,0.0,128.53470437017995,118241.08840000001,5698.3832,194.00336953478808,4.619788980716265,0.33333333333333337,0.47941914249440665,3.032179964821285,12.568267894592559,0.1524303456018696,0.0,0.0,0.0,6717.240176960001,1.0318225666209153,2.0161290322580645,3.629032258064516,axial,rectangular
501.0,250.0,0.0,3.92,0.0,382.0,38.4,900.0,0.0,0.0,7327.0,0.0,127.8061224489796,119423.6256,5764.9088,194.97107650211,4.650435706317978,0.33333333333333326,0.48021345898020823,3.0371452553959406,12.467705466520462,0.15122635607257787,0.0,0.0,0.0,6788.062384639999,1.0793949119530053,2.004,3.6,axial,rectangular
248.5,151.4,0.0,3.7,0.0,327.7,40.4,750.0,0.0,0.0,1980.0,0.0,67.16216216216216,34718.4,2849.74,105.12473520767279,4.229324467936493,0.33333333333333337,0.6657951269255917,4.39461948197336,17.147851898397835,0.1944713432317046,0.0,0.0,0.0,2336.483158,0.8474274651715679,1.641347424042272,4.953764861294584,axial,rectangular
249.0,151.0,0.0,3.75,0.0,327.7,40.4,750.0,0.0,0.0,1851.0,0.0,66.4,34655.25,2887.5,105.02908493922439,4.288015642187432,0.33333333333333337,0.6758464439081387,4.4596622188286785,17.192927532652682,0.19457260492907733,0.0,0.0,0.0,2346.3058499999997,0.7888997080239988,1.6490066225165563,4.966887417218543,axial,rectangular
248.5,151.1,0.0,3.65,0.0,327.7,40.4,750.0,0.0,0.0,2075.0,0.0,68.08219178082192,34684.56,2810.5,105.07349021487227,4.174156354993954,0.33333333333333337,0.6572679815622358,4.3394105552036715,17.182209887932398,0.1951445396644149,0.0,0.0,0.0,2322.257074,0.8935272598506464,1.6446062210456651,4.963600264725348,axial,rectangular
248.3,151.3,0.0,3.69,0.0,327.7,40.4,750.0,0.0,0.0,2145.0,0.0,67.28997289972901,34673.2064,2840.1192,105.05629149561241,4.217961657229964,0.33333333333333337,0.6644122624578236,4.38566796078712,17.15923483551909,0.19465146037632738,0.0,0.0,0.0,2331.5046004,0.9200067628569111,1.6411103767349635,4.95703899537343,axial,rectangular
249.8,150.3,0.0,3.63,0.0,327.7,40.4,750.0,0.0,0.0,2280.0,0.0,68.81542699724518,34692.92160000001,2799.3108,105.0861547773025,4.157372390306989,0.33333333333333337,0.6544934751413981,4.321441250406148,17.273798479816566,0.19616279070599327,0.0,0.0,0.0,2318.9281818000004,0.9832128557902197,1.6620093147039254,4.99001996007984,axial,rectangular
249.0,151.3,0.0,3.62,0.0,327.7,40.4,750.0,0.0,0.0,2237.0,0.0,68.78453038674033,34827.9456,2793.3368,105.29045255839323,4.140923741241451,0.33333333333333326,0.6505647407465803,4.295991634038084,17.159736650987714,0.19512581114001637,0.0,0.0,0.0,2322.4254716,0.9632171311223402,1.6457369464639788,4.95703899537343,axial,rectangular
200.0,150.0,0.0,3.8,0.0,340.0,36.0,520.0,0.0,0.0,1912.0,0.0,52.631578947368425,27397.760000000002,2544.48,93.38617599672241,4.24020878980825,0.33333333333333326,0.8771228012801046,5.145911491173323,11.997319475430984,0.13379378048680027,0.0,0.0,0.0,1851.44256,1.0327082466981854,1.3333333333333333,3.466666666666667,axial,rectangular
200.0,150.0,0.0,3.8,0.0,340.0,36.0,520.0,0.0,0.0,1896.0,0.0,52.631578947368425,27397.760000000002,2544.48,93.38617599672241,4.24020878980825,0.33333333333333326,0.8771228012801046,5.145911491173323,11.997319475430984,0.13379378048680027,0.0,0.0,0.0,1851.44256,1.0240663366839746,1.3333333333333333,3.466666666666667,axial,rectangular
200.0,150.0,0.0,3.8,0.0,340.0,36.0,520.0,25.0,25.0,1470.0,0.0,52.631578947368425,27397.760000000002,2544.48,93.38617599672241,4.24020878980825,0.33333333333333326,0.8771228012801046,5.145911491173323,11.997319475430984,0.13379378048680027,0.16666666666666666,1.0,0.9980746666666667,1851.44256,0.7939754825556133,1.3333333333333333,3.466666666666667,eccentric,rectangular
200.0,150.0,0.0,3.8,0.0,340.0,36.0,520.0,25.0,25.0,1558.0,0.0,52.631578947368425,27397.760000000002,2544.48,93.38617599672241,4.24020878980825,0.33333333333333326,0.8771228012801046,5.145911491173323,11.997319475430984,0.13379378048680027,0.16666666666666666,1.0,0.9980746666666667,1851.44256,0.8415059876337725,1.3333333333333333,3.466666666666667,eccentric,rectangular
200.0,150.0,0.0,3.8,0.0,340.0,36.0,520.0,50.0,50.0,1200.0,0.0,52.631578947368425,27397.760000000002,2544.48,93.38617599672241,4.24020878980825,0.33333333333333326,0.8771228012801046,5.145911491173323,11.997319475430984,0.13379378048680027,0.3333333333333333,1.0,1.9961493333333333,1851.44256,0.6481432510658067,1.3333333333333333,3.466666666666667,eccentric,rectangular
200.0,150.0,0.0,3.8,0.0,340.0,36.0,520.0,50.0,50.0,1256.0,0.0,52.631578947368425,27397.760000000002,2544.48,93.38617599672241,4.24020878980825,0.33333333333333326,0.8771228012801046,5.145911491173323,11.997319475430984,0.13379378048680027,0.3333333333333333,1.0,1.9961493333333333,1851.44256,0.6783899361155444,1.3333333333333333,3.466666666666667,eccentric,rectangular
200.0,150.0,0.0,3.8,0.0,340.0,36.0,520.0,75.0,75.0,1018.0,0.0,52.631578947368425,27397.760000000002,2544.48,93.38617599672241,4.24020878980825,0.33333333333333326,0.8771228012801046,5.145911491173323,11.997319475430984,0.13379378048680027,0.5,1.0,2.994224,1851.44256,0.5498415246541594,1.3333333333333333,3.466666666666667,eccentric,rectangular
200.0,150.0,0.0,3.8,0.0,340.0,36.0,520.0,75.0,75.0,1042.0,0.0,52.631578947368425,27397.760000000002,2544.48,93.38617599672241,4.24020878980825,0.33333333333333326,0.8771228012801046,5.145911491173323,11.997319475430984,0.13379378048680027,0.5,1.0,2.994224,1851.44256,0.5628043896754755,1.3333333333333333,3.466666666666667,eccentric,rectangular
200.0,150.0,0.0,3.8,0.0,340.0,36.0,520.0,100.0,100.0,783.0,0.0,52.631578947368425,27397.760000000002,2544.48,93.38617599672241,4.24020878980825,0.33333333333333326,0.8771228012801046,5.145911491173323,11.997319475430984,0.13379378048680027,0.6666666666666666,1.0,3.9922986666666667,1851.44256,0.42291347132043894,1.3333333333333333,3.466666666666667,eccentric,rectangular
200.0,150.0,0.0,3.8,0.0,340.0,36.0,520.0,100.0,100.0,798.0,0.0,52.631578947368425,27397.760000000002,2544.48,93.38617599672241,4.24020878980825,0.33333333333333326,0.8771228012801046,5.145911491173323,11.997319475430984,0.13379378048680027,0.6666666666666666,1.0,3.9922986666666667,1851.44256,0.4310152619587615,1.3333333333333333,3.466666666666667,eccentric,rectangular
120.0,120.0,0.0,2.45,0.0,303.27,45.5,1200.0,0.0,0.0,980.0,0.0,48.97959183673469,13248.009999999998,1127.98,64.93822106634674,2.708062946001732,0.33333333333333337,0.5675038428122703,4.215669581272009,34.61212456158487,0.40878661014233153,0.0,0.0,0.0,944.8669495999999,1.0371830662664974,1.0,10.0,axial,square
120.0,120.0,0.0,2.45,0.0,303.27,45.5,1200.0,20.0,20.0,642.88,0.0,48.97959183673469,13248.009999999998,1127.98,64.93822106634674,2.708062946001732,0.33333333333333337,0.5675038428122703,4.215669581272009,34.61212456158487,0.40878661014233153,0.16666666666666666,1.0,0.9983326388888887,944.8669495999999,0.6803920914708224,1.0,10.0,eccentric,square
120.0,120.0,0.0,2.45,0.0,303.27,45.5,1200.0,40.0,40.0,423.36,0.0,48.97959183673469,13248.009999999998,1127.98,64.93822106634674,2.708062946001732,0.33333333333333337,0.5675038428122703,4.215669581272009,34.61212456158487,0.40878661014233153,0.3333333333333333,1.0,1.9966652777777774,944.8669495999999,0.4480630846271269,1.0,10.0,eccentric,square
120.0,120.0,0.0,2.45,50.0,303.27,42.5,1200.0,0.0,0.0,931.0,0.0,48.97959183673469,13248.009999999998,1127.98,64.93822106634674,2.708062946001732,0.33333333333333337,0.6075629375990188,4.215669581272009,34.61212456158487,0.40237819673242964,0.0,0.0,0.0,905.1229195999999,1.0285895758903507,1.0,10.0,axial,square
120.0,120.0,0.0,2.45,50.0,303.27,42.5,1200.0,20.0,20.0,612.5,0.0,48.97959183673469,13248.009999999998,1127.98,64.93822106634674,2.708062946001732,0.33333333333333337,0.6075629375990188,4.215669581272009,34.61212456158487,0.40237819673242964,0.16666666666666666,1.0,0.9983326388888887,905.1229195999999,0.676703668348915,1.0,10.0,eccentric,square
120.0,120.0,0.0,2.45,50.0,303.27,42.5,1200.0,40.0,40.0,466.48,0.0,48.97959183673469,13248.009999999998,1127.98,64.93822106634674,2.708062946001732,0.33333333333333337,0.6075629375990188,4.215669581272009,34.61212456158487,0.40237819673242964,0.3333333333333333,1.0,1.9966652777777774,905.1229195999999,0.5153775138145337,1.0,10.0,eccentric,square
120.0,120.0,0.0,2.45,100.0,303.27,44.5,1200.0,0.0,0.0,929.04,0.0,48.97959183673469,13248.009999999998,1127.98,64.93822106634674,2.708062946001732,0.33333333333333337,0.5802567381563662,4.215669581272009,34.61212456158487,0.40666911925623067,0.0,0.0,0.0,931.6189396,0.9972317655960201,1.0,10.0,axial,square
120.0,120.0,0.0,2.45,100.0,303.27,44.5,1200.0,20.0,20.0,615.44,0.0,48.97959183673469,13248.009999999998,1127.98,64.93822106634674,2.708062946001732,0.33333333333333337,0.5802567381563662,4.215669581272009,34.61212456158487,0.40666911925623067,0.16666666666666666,1.0,0.9983326388888887,931.6189396,0.6606134480952539,1.0,10.0,eccentric,square
120.0,120.0,0.0,2.45,100.0,303.27,44.5,1200.0,40.0,40.0,458.64,0.0,48.97959183673469,13248.009999999998,1127.98,64.93822106634674,2.708062946001732,0.33333333333333337,0.5802567381563662,4.215669581272009,34.61212456158487,0.40666911925623067,0.3333333333333333,1.0,1.9966652777777774,931.6189396,0.4923042893448707,1.0,10.0,eccentric,square
120.0,120.0,0.0,2.45,100.0,303.27,44.5,1500.0,0.0,0.0,976.08,0.0,48.97959183673469,13248.009999999998,1127.98,64.93822106634674,2.708062946001732,0.33333333333333337,0.5802567381563662,4.215669581272009,43.26515570198109,0.5083363990702884,0.0,0.0,0.0,931.6189396,1.047724513221135,1.0,12.5,axial,square
120.0,120.0,0.0,2.45,100.0,303.27,44.5,1500.0,20.0,20.0,617.4,0.0,48.97959183673469,13248.009999999998,1127.98,64.93822106634674,2.708062946001732,0.33333333333333337,0.5802567381563662,4.215669581272009,43.26515570198109,0.5083363990702884,0.16666666666666666,1.0,0.9983326388888887,931.6189396,0.6627173125796336,1.0,12.5,eccentric,square
120.0,120.0,0.0,2.45,100.0,303.27,44.5,1500.0,40.0,40.0,431.2,0.0,48.97959183673469,13248.009999999998,1127.98,64.93822106634674,2.708062946001732,0.33333333333333337,0.5802567381563662,4.215669581272009,43.26515570198109,0.5083363990702884,0.3333333333333333,1.0,1.9966652777777774,931.6189396,0.46285018656355364,1.0,12.5,eccentric,square
120.0,120.0,0.0,2.45,100.0,303.27,44.5,1800.0,0.0,0.0,948.64,0.0,48.97959183673469,13248.009999999998,1127.98,64.93822106634674,2.708062946001732,0.33333333333333337,0.5802567381563662,4.215669581272009,51.9181868423773,0.610003678884346,0.0,0.0,0.0,931.6189396,1.018270410439818,1.0,15.0,axial,square
120.0,120.0,0.0,2.45,100.0,303.27,44.5,1800.0,20.0,20.0,566.44,0.0,48.97959183673469,13248.009999999998,1127.98,64.93822106634674,2.708062946001732,0.33333333333333337,0.5802567381563662,4.215669581272009,51.9181868423773,0.610003678884346,0.16666666666666666,1.0,0.9983326388888887,931.6189396,0.6080168359857592,1.0,15.0,eccentric,square
120.0,120.0,0.0,2.45,100.0,303.27,44.5,1800.0,40.0,40.0,407.68,0.0,48.97959183673469,13248.009999999998,1127.98,64.93822106634674,2.708062946001732,0.33333333333333337,0.5802567381563662,4.215669581272009,51.9181868423773,0.610003678884346,0.3333333333333333,1.0,1.9966652777777774,931.6189396,0.4376038127509962,1.0,15.0,eccentric,square
150.0,150.0,0.0,2.94,0.0,344.4,50.8,1732.0,0.0,0.0,1285.0,0.0,51.02040816326531,20770.5744,1694.8512,81.31100278090264,3.2523880321815852,0.33333333333333337,0.5532004169753552,4.591926471507491,39.96808293592036,0.498159868478845,0.0,0.0,0.0,1638.8519328,0.7840854773283641,1.0,11.546666666666667,axial,square
150.0,150.0,0.0,2.94,25.0,344.4,46.7,1732.0,0.0,0.0,1260.0,0.0,51.02040816326531,20770.5744,1694.8512,81.31100278090264,3.2523880321815852,0.33333333333333337,0.6017683336691229,4.591926471507491,39.96808293592036,0.4886821753361686,0.0,0.0,0.0,1553.69257776,0.8109712423397012,1.0,11.546666666666667,axial,square
150.0,150.0,0.0,2.94,25.0,344.4,46.7,1732.0,0.0,0.0,1273.0,0.0,51.02040816326531,20770.5744,1694.8512,81.31100278090264,3.2523880321815852,0.33333333333333337,0.6017683336691229,4.591926471507491,39.96808293592036,0.4886821753361686,0.0,0.0,0.0,1553.69257776,0.8193384059511426,1.0,11.546666666666667,axial,square
150.0,150.0,0.0,2.94,50.0,344.4,44.1,1732.0,0.0,0.0,1252.0,0.0,51.02040816326531,20770.5744,1694.8512,81.31100278090264,3.2523880321815852,0.33333333333333337,0.6372467388287537,4.591926471507491,39.96808293592036,0.4825068087744671,0.0,0.0,0.0,1499.68908432,0.8348397098373834,1.0,11.546666666666667,axial,square
150.0,150.0,0.0,2.94,50.0,344.4,44.1,1732.0,0.0,0.0,1245.0,0.0,51.02040816326531,20770.5744,1694.8512,81.31100278090264,3.2523880321815852,0.33333333333333337,0.6372467388287537,4.591926471507491,39.96808293592036,0.4825068087744671,0.0,0.0,0.0,1499.68908432,0.8301720756769508,1.0,11.546666666666667,axial,square
150.0,150.0,0.0,2.94,0.0,344.4,50.8,1732.0,20.0,20.0,910.0,0.0,51.02040816326531,20770.5744,1694.8512,81.31100278090264,3.2523880321815852,0.33333333333333337,0.5532004169753552,4.591926471507491,39.96808293592036,0.498159868478845,0.13333333333333333,1.0,0.7987706880000001,1638.8519328,0.5552667582636663,1.0,11.546666666666667,eccentric,square
150.0,150.0,0.0,2.94,25.0,344.4,46.7,1732.0,20.0,20.0,842.0,0.0,51.02040816326531,20770.5744,1694.8512,81.31100278090264,3.2523880321815852,0.33333333333333337,0.6017683336691229,4.591926471507491,39.96808293592036,0.4886821753361686,0.13333333333333333,1.0,0.7987706880000001,1553.69257776,0.5419347508333558,1.0,11.546666666666667,eccentric,square
150.0,150.0,0.0,2.94,25.0,344.4,46.7,1732.0,20.0,20.0,875.0,0.0,51.02040816326531,20770.5744,1694.8512,81.31100278090264,3.2523880321815852,0.33333333333333337,0.6017683336691229,4.591926471507491,39.96808293592036,0.4886821753361686,0.13333333333333333,1.0,0.7987706880000001,1553.69257776,0.5631744738470147,1.0,11.546666666666667,eccentric,square
150.0,150.0,0.0,2.94,50.0,344.4,44.1,1732.0,20.0,20.0,825.0,0.0,51.02040816326531,20770.5744,1694.8512,81.31100278090264,3.2523880321815852,0.33333333333333337,0.6372467388287537,4.591926471507491,39.96808293592036,0.4825068087744671,0.13333333333333333,1.0,0.7987706880000001,1499.68908432,0.5501140260509915,1.0,11.546666666666667,eccentric,square
150.0,150.0,0.0,2.94,50.0,344.4,44.1,1732.0,20.0,20.0,835.0,0.0,51.02040816326531,20770.5744,1694.8512,81.31100278090264,3.2523880321815852,0.33333333333333337,0.6372467388287537,4.591926471507491,39.96808293592036,0.4825068087744671,0.13333333333333333,1.0,0.7987706880000001,1499.68908432,0.5567820748516096,1.0,11.546666666666667,eccentric,square
150.0,150.0,0.0,2.94,0.0,344.4,50.8,1732.0,40.0,40.0,740.0,0.0,51.02040816326531,20770.5744,1694.8512,81.31100278090264,3.2523880321815852,0.33333333333333337,0.5532004169753552,4.591926471507491,39.96808293592036,0.498159868478845,0.26666666666666666,1.0,1.5975413760000001,1638.8519328,0.4515356056210034,1.0,11.546666666666667,eccentric,square
150.0,150.0,0.0,2.94,25.0,344.4,46.7,1732.0,40.0,40.0,686.0,0.0,51.02040816326531,20770.5744,1694.8512,81.31100278090264,3.2523880321815852,0.33333333333333337,0.6017683336691229,4.591926471507491,39.96808293592036,0.4886821753361686,0.26666666666666666,1.0,1.5975413760000001,1553.69257776,0.44152878749605956,1.0,11.546666666666667,eccentric,square
150.0,150.0,0.0,2.94,25.0,344.4,46.7,1732.0,40.0,40.0,632.0,0.0,51.02040816326531,20770.5744,1694.8512,81.31100278090264,3.2523880321815852,0.33333333333333337,0.6017683336691229,4.591926471507491,39.96808293592036,0.4886821753361686,0.26666666666666666,1.0,1.5975413760000001,1553.69257776,0.4067728771100724,1.0,11.546666666666667,eccentric,square
150.0,150.0,0.0,2.94,50.0,344.4,44.1,1732.0,40.0,40.0,625.0,0.0,51.02040816326531,20770.5744,1694.8512,81.31100278090264,3.2523880321815852,0.33333333333333337,0.6372467388287537,4.591926471507491,39.96808293592036,0.4825068087744671,0.26666666666666666,1.0,1.5975413760000001,1499.68908432,0.41675305003862995,1.0,11.546666666666667,eccentric,square
150.0,150.0,0.0,2.94,50.0,344.4,44.1,1732.0,40.0,40.0,655.0,0.0,51.02040816326531,20770.5744,1694.8512,81.31100278090264,3.2523880321815852,0.33333333333333337,0.6372467388287537,4.591926471507491,39.96808293592036,0.4825068087744671,0.26666666666666666,1.0,1.5975413760000001,1499.68908432,0.43675719644048416,1.0,11.546666666666667,eccentric,square
280.0,280.0,0.0,3.86,0.0,343.33,36.3,840.0,0.0,0.0,3141.44,0.0,72.53886010362694,74136.39839999999,4204.003199999999,153.61753980838307,4.295487890057473,0.33333333333333326,0.5363356713090276,3.2000899965221117,10.388354064204073,0.12490488541960937,0.0,0.0,0.0,4134.511680575999,0.7598091969986528,1.0,3.0,axial,square
280.0,280.0,0.0,3.82,30.0,343.33,36.7,840.0,0.0,0.0,3196.68,0.0,73.29842931937173,74179.96960000001,4161.6608,153.66267497506692,4.251591182480098,0.33333333333333337,0.5248385391509793,3.166457091629963,10.388435536593526,0.1253523907963533,0.0,0.0,0.0,4151.2278867840005,0.7700564958568201,1.0,3.0,axial,square
240.0,240.0,0.0,3.78,40.0,343.33,34.5,840.0,0.0,0.0,2147.24,0.0,63.492063492063494,54028.3536,3514.4928,131.14022679984046,4.198078525279357,0.33333333333333337,0.6473416982783775,3.6635753326959954,12.11833896414851,0.1420877514063267,0.0,0.0,0.0,3070.609012224,0.6992879886211183,1.0,3.5,axial,square
260.0,260.0,0.0,3.8,50.0,343.33,37.8,840.0,0.0,0.0,3129.84,0.0,68.42105263157895,63705.76,3836.48,142.4014508874537,4.225158999695623,0.33333333333333326,0.5469834561752152,3.3956204573411526,11.186930577005615,0.13486920414976417,0.0,0.0,0.0,3725.2564064,0.8401676713106049,1.0,3.230769230769231,axial,square
