Repository: Serali-Nerri/xgboost

# CFST柱极限承载力预测 - XGBoost ML管道

## 项目概述

本项目是一个完整的机器学习管道，用于预测混凝土填充钢管（CFST）柱的极限承载力。采用XGBoost算法，提供从数据加载、预处理、模型训练、评估到预测的全流程解决方案。

### 核心特性

- **模块化设计**：清晰的模块分离，便于维护和扩展
- **特征工程支持**：处理无量纲参数，剔除几何参数实现多截面统一预测
- **自动化超参数优化**：集成Optuna框架进行超参数搜索，支持持久化存储和断点续训
- **智能参数加载**：自动加载最优参数，无需手动配置
- **特征选择**：迭代剔除法自动寻找最优特征子集
- **多维度评估**：集成R²、RMSE、MAE、MAPE、COV等工程指标
- **可视化分析**：提供预测散点图、特征重要性图和学习曲线
- **COV稳定性指标**：特别添加变异系数评估模型预测稳定性

---

## 环境要求

### 系统要求
- Python 3.8+
- 8GB+ RAM（推荐16GB）
- 5GB+ 可用磁盘空间

### Python依赖
- pandas &gt;= 1.5.0
- numpy &gt;= 1.23.0
- xgboost &gt;= 1.7.0
- scikit-learn &gt;= 1.2.0
- matplotlib &gt;= 3.6.0
- seaborn &gt;= 0.12.0
- optuna &gt;= 3.0.0
- joblib &gt;= 1.2.0

---

File: data/processed/2026.3.11-new_feature_parameters_raw.csv (part 31 of 84)
b (mm),h (mm),r0 (mm),t (mm),R (%),fy (MPa),fc (MPa),L (mm),e1 (mm),e2 (mm),Nexp (kN),r0/h,b/t,Ac (mm^2),As (mm^2),Re (mm),te (mm),ke,xi,sigma_re (MPa),lambda,lambda_bar,e/h,e1/e2,e_bar,Npl (kN),psi,b/h,L/h,axial_flag,section_family
260.0,260.0,0.0,3.89,0.0,343.33,45.2,840.0,0.0,0.0,3294.92,0.0,66.83804627249357,63614.9284,3924.5432,142.29989676241507,4.323708151355078,0.33333333333333326,0.4686011930868051,3.4773009992251347,11.186701311467768,0.14014906917586248,0.0,0.0,0.0,4222.808180536,0.7802675042610571,1.0,3.230769230769231,axial,square
260.0,260.0,0.0,3.92,30.0,343.33,38.6,840.0,0.0,0.0,2954.28,0.0,66.3265306122449,63584.6656,3953.8687999999997,142.26604538740222,4.356542224070637,0.33333333333333326,0.5530880960521816,3.504541175460315,11.186623696018673,0.13503386019740368,0.0,0.0,0.0,3811.849867264,0.7750252771944739,1.0,3.230769230769231,axial,square
280.0,280.0,0.0,3.9,40.0,343.33,36.4,840.0,0.0,0.0,2977.16,0.0,71.7948717948718,74092.84,4246.32,153.57240464169925,4.339371687153971,0.33333333333333337,0.5405636611735068,3.233733049950217,10.388271742494917,0.1248422434301089,0.0,0.0,0.0,4154.868421599999,0.7165473603261604,1.0,3.0,axial,square
240.0,240.0,0.0,3.88,50.0,343.33,37.1,840.0,0.0,0.0,2510.4,0.0,61.855670103092784,53935.4176,3604.3648,131.02738888313093,4.307313195767108,0.33333333333333337,0.6184328322870754,3.762139229332565,12.11801632556528,0.14390328731856908,0.0,0.0,0.0,3238.490559744,0.7751759511685731,1.0,3.5,axial,square
240.0,240.0,0.0,3.85,0.0,343.33,44.8,840.0,0.0,0.0,2668.52,0.0,62.33766233766234,53963.29000000001,3577.42,131.06124025814378,4.274552683097397,0.33333333333333337,0.5080485901851054,3.7325608745886463,12.118114002565196,0.15025270621377296,0.0,0.0,0.0,3645.7910005999997,0.7319454130971393,1.0,3.5,axial,square
240.0,240.0,0.0,3.79,30.0,343.33,43.9,840.0,0.0,0.0,2722.56,0.0,63.324538258575195,54019.056399999994,3523.4872,131.1289430081695,4.209006230179057,0.33333333333333326,0.5101206891380953,3.6734277875819403,12.118307079751967,0.14982759874359497,0.0,0.0,0.0,3581.1554363359996,0.7602462524736269,1.0,3.5,axial,square
260.0,260.0,0.0,3.86,40.0,343.33,42.4,840.0,0.0,0.0,3008.2,0.0,67.35751295336787,63645.1984,3895.2032,142.33374813742796,4.290866256279855,0.33333333333333337,0.4955761193761948,3.450067490543788,11.186778330107087,0.1381926179896076,0.0,0.0,0.0,4035.8965268159996,0.7453610319324092,1.0,3.230769230769231,axial,square
280.0,280.0,0.0,3.91,50.0,343.33,40.4,840.0,0.0,0.0,3350.68,0.0,71.61125319693095,74081.95240000001,4256.8952,153.56112085002832,4.350340619129554,0.33333333333333337,0.48832721357226455,3.2421454000378995,10.388251029359061,0.12779173833662277,0.0,0.0,0.0,4454.430705976,0.7522128463026208,1.0,3.0,axial,square
160.0,160.0,0.0,3.62,0.0,374.0,50.5,480.0,0.0,0.0,1819.0,0.0,44.19889502762431,23335.617599999998,2211.9647999999997,86.18560078275524,3.9922681542240355,0.33333333333333337,0.702003271811863,5.774778602299667,10.381659946752253,0.12904732724531603,0.0,0.0,0.0,2005.7235239999998,0.9069046547214951,1.0,3.0,axial,square
160.0,160.0,0.0,3.62,0.0,374.0,50.5,480.0,0.0,0.0,1772.0,0.0,44.19889502762431,23335.617599999998,2211.9647999999997,86.18560078275524,3.9922681542240355,0.33333333333333337,0.702003271811863,5.774778602299667,10.381659946752253,0.12904732724531603,0.0,0.0,0.0,2005.7235239999998,0.88347171422017,1.0,3.0,axial,square
160.0,160.0,0.0,3.62,50.0,374.0,50.0,480.0,0.0,0.0,1693.0,0.0,44.19889502762431,23335.617599999998,2211.9647999999997,86.18560078275524,3.9922681542240355,0.33333333333333337,0.7090233045299816,5.774778602299667,10.381659946752253,0.12877482401231619,0.0,0.0,0.0,1994.0557151999997,0.849023418500719,1.0,3.0,axial,square
160.0,160.0,0.0,3.62,50.0,374.0,50.0,480.0,0.0,0.0,1620.0,0.0,44.19889502762431,23335.617599999998,2211.9647999999997,86.18560078275524,3.9922681542240355,0.33333333333333337,0.7090233045299816,5.774778602299667,10.381659946752253,0.12877482401231619,0.0,0.0,0.0,1994.0557151999997,0.8124146119144506,1.0,3.0,axial,square
160.0,160.0,0.0,3.62,50.0,374.0,50.0,480.0,0.0,0.0,1665.0,0.0,44.19889502762431,23335.617599999998,2211.9647999999997,86.18560078275524,3.9922681542240355,0.33333333333333337,0.7090233045299816,5.774778602299667,10.381659946752253,0.12877482401231619,0.0,0.0,0.0,1994.0557151999997,0.8349816844676298,1.0,3.0,axial,square
160.0,160.0,0.0,3.62,50.0,374.0,50.0,480.0,0.0,0.0,1718.0,0.0,44.19889502762431,23335.617599999998,2211.9647999999997,86.18560078275524,3.9922681542240355,0.33333333333333337,0.7090233045299816,5.774778602299667,10.381659946752253,0.12877482401231619,0.0,0.0,0.0,1994.0557151999997,0.8615606810302631,1.0,3.0,axial,square
120.8,80.4,0.0,3.5,100.0,322.0,24.93,120.0,0.0,0.0,605.41,0.0,34.51428571428571,8352.92,1310.3999999999999,51.56371800503052,3.897352029341768,0.33333333333333337,2.0262785900366347,8.11259933664738,5.157241984028504,0.05067656810186014,0.0,0.0,0.0,630.1870955999999,0.9606829530896539,1.5024875621890545,1.4925373134328357,axial,rectangular
120.4,80.7,0.0,3.5,100.0,322.0,29.46,120.0,0.0,0.0,501.13,0.0,34.4,8357.58,1309.7000000000003,51.578099408294655,3.8943333534549964,0.33333333333333326,1.7128306046917339,8.10405549511742,5.138075390010622,0.05168115616697647,0.0,0.0,0.0,667.9377068,0.7502645754210323,1.4919454770755887,1.486988847583643,axial,rectangular
120.3,80.6,0.0,3.5,100.0,322.0,49.7,120.0,0.0,0.0,902.82,0.0,34.371428571428574,8338.88,1308.2999999999997,51.520364359156936,3.8943698529146857,0.33333333333333337,1.0164806136021778,8.113213148732015,5.1444231464078,0.05659233519981881,0.0,0.0,0.0,835.714936,1.0802965952974186,1.4925558312655087,1.488833746898263,axial,rectangular
120.3,60.4,0.0,2.5,100.0,318.0,24.93,120.0,0.0,0.0,393.93,0.0,48.12,6387.62,853.5,45.09149138346729,2.9180918582477986,0.33333333333333337,1.7043912458957018,6.8597805813022505,6.870471142304517,0.06663500875984489,0.0,0.0,0.0,430.6563666,0.9147200193742591,1.9917218543046358,1.9867549668874174,axial,rectangular
120.2,60.2,0.0,2.5,100.0,318.0,29.46,120.0,0.0,0.0,307.57,0.0,48.08,6359.040000000001,852.0,44.990502315913,2.919259963467624,0.33333333333333337,1.446246814644273,6.877930678673923,6.89324716149982,0.06855646958811493,0.0,0.0,0.0,458.2733184,0.6711496996461402,1.9966777408637872,1.9933554817275747,axial,rectangular
120.3,60.4,0.0,2.5,100.0,318.0,49.7,120.0,0.0,0.0,554.05,0.0,48.12,6387.62,853.5,45.09149138346729,2.9180918582477986,0.33333333333333337,0.8549391098627735,6.8597805813022505,6.870471142304517,0.07543534472286738,0.0,0.0,0.0,588.8777140000001,0.9408574765660088,1.9917218543046358,1.9867549668874174,axial,rectangular
100.2,50.6,0.0,2.75,100.0,320.0,24.93,100.0,0.0,0.0,279.76,0.0,36.43636363636364,4270.97,768.9000000000001,36.87128929932319,3.1816812032637785,0.33333333333333326,2.3108461902821293,9.204433443947021,6.8255971766775865,0.0652438109093066,0.0,0.0,0.0,352.5232821000001,0.7935929744369072,1.9802371541501975,1.976284584980237,axial,rectangular
100.2,50.3,0.0,2.75,100.0,320.0,29.46,100.0,0.0,0.0,295.53,0.0,36.43636363636364,4242.5599999999995,767.25,36.74845290250874,3.184892197825846,0.33333333333333337,1.9643828773097534,9.244520724070124,6.866183602499203,0.06701355976667561,0.0,0.0,0.0,370.5058176,0.7976392973107259,1.992047713717694,1.9880715705765408,axial,rectangular
100.3,50.6,0.0,2.75,100.0,320.0,49.7,100.0,0.0,0.0,442.2,0.0,36.47272727272727,4275.48,769.45,36.89075158059365,3.1823203518797953,0.33333333333333337,1.1587483116254385,9.201425551304778,6.825617599469879,0.0725966056163815,0.0,0.0,0.0,458.71535600000004,0.9639965050570488,1.9822134387351777,1.976284584980237,axial,rectangular
200.0,200.0,0.0,3.3,0.0,294.6,68.4,600.0,0.0,0.0,3025.0,0.0,60.60606060606061,37403.560000000005,2552.88,109.11426545813607,3.66219426954585,0.33333333333333337,0.29396396886735965,3.2958795603804982,10.386644694028965,0.13990560831458337,0.0,0.0,0.0,3310.4819520000005,0.9137642324775312,1.0,3.0,axial,square
200.0,200.0,0.0,3.3,0.0,294.6,68.4,600.0,0.0,0.0,3059.0,0.0,60.60606060606061,37403.560000000005,2552.88,109.11426545813607,3.66219426954585,0.33333333333333337,0.29396396886735965,3.2958795603804982,10.386644694028965,0.13990560831458337,0.0,0.0,0.0,3310.4819520000005,0.924034640379758,1.0,3.0,axial,square
202.64,202.64,0.0,4.62,0.0,284.1,68.4,600.0,0.0,0.0,3592.0,0.0,43.861471861471856,37403.55999999999,3574.0319999999997,109.11426545813606,5.094195899181116,0.33333333333333326,0.39688129320198123,4.421239969191216,10.246245016081392,0.1305515949065808,0.0,0.0,0.0,3573.7859952,1.0050965572153632,1.0,2.9609159099881563,axial,square
202.64,202.64,0.0,4.62,0.0,284.1,68.4,600.0,0.0,0.0,3122.0,0.0,43.861471861471856,37403.55999999999,3574.0319999999997,109.11426545813606,5.094195899181116,0.33333333333333326,0.39688129320198123,4.421239969191216,10.246245016081392,0.1305515949065808,0.0,0.0,0.0,3573.7859952,0.8735833662656914,1.0,2.9609159099881563,axial,square
202.64,202.64,0.0,4.62,0.0,284.1,54.5,600.0,0.0,0.0,2663.0,0.0,43.861471861471856,37403.55999999999,3574.0319999999997,109.11426545813606,5.094195899181116,0.33333333333333326,0.49810422853239483,4.421239969191216,10.246245016081392,0.12305379398707768,0.0,0.0,0.0,3053.8765111999996,0.8720064449998316,1.0,2.9609159099881563,axial,square
202.64,202.64,0.0,4.62,0.0,284.1,54.5,600.0,0.0,0.0,2911.0,0.0,43.861471861471856,37403.55999999999,3574.0319999999997,109.11426545813606,5.094195899181116,0.33333333333333326,0.49810422853239483,4.421239969191216,10.246245016081392,0.12305379398707768,0.0,0.0,0.0,3053.8765111999996,0.9532147057433382,1.0,2.9609159099881563,axial,square
202.64,202.64,0.0,4.62,0.0,284.1,80.5,600.0,0.0,0.0,3612.0,0.0,43.861471861471856,37403.55999999999,3574.0319999999997,109.11426545813606,5.094195899181116,0.33333333333333326,0.3372258441616835,4.421239969191216,10.246245016081392,0.13652784014953595,0.0,0.0,0.0,4026.3690711999993,0.8970861677425654,1.0,2.9609159099881563,axial,square
202.64,202.64,0.0,4.62,0.0,284.1,80.5,600.0,0.0,0.0,3817.0,0.0,43.861471861471856,37403.55999999999,3574.0319999999997,109.11426545813606,5.094195899181116,0.33333333333333326,0.3372258441616835,4.421239969191216,10.246245016081392,0.13652784014953595,0.0,0.0,0.0,4026.3690711999993,0.9480005266537576,1.0,2.9609159099881563,axial,square
201.68,201.68,0.0,4.14,0.0,285.7,68.4,600.0,0.0,0.0,2918.0,0.0,48.714975845410635,37403.560000000005,3202.7039999999997,109.11426545813607,4.575554984104741,0.33333333333333337,0.3576498122244597,3.993477398731371,10.297047710002255,0.13354801846484513,0.0,0.0,0.0,3473.4160368000007,0.8400951596596831,1.0,2.9750099166997224,axial,square
201.68,201.68,0.0,4.14,0.0,285.7,68.4,600.0,0.0,0.0,3168.0,0.0,48.714975845410635,37403.560000000005,3202.7039999999997,109.11426545813607,4.575554984104741,0.33333333333333337,0.3576498122244597,3.993477398731371,10.297047710002255,0.13354801846484513,0.0,0.0,0.0,3473.4160368000007,0.9120704132288814,1.0,2.9750099166997224,axial,square
203.76,203.76,0.0,5.18,0.0,259.1,68.4,600.0,0.0,0.0,3385.0,0.0,39.335907335907336,37403.55999999999,4007.247999999999,109.11426545813606,5.696315854122801,0.33333333333333326,0.4058304154042465,4.508776286358521,10.187341427427308,0.1257710819420682,0.0,0.0,0.0,3596.6814607999995,0.9411453410297514,1.0,2.944640753828033,axial,square
203.76,203.76,0.0,5.18,0.0,259.1,68.4,600.0,0.0,0.0,3412.0,0.0,39.335907335907336,37403.55999999999,4007.247999999999,109.11426545813606,5.696315854122801,0.33333333333333326,0.4058304154042465,4.508776286358521,10.187341427427308,0.1257710819420682,0.0,0.0,0.0,3596.6814607999995,0.9486522610320567,1.0,2.944640753828033,axial,square
202.6,202.6,0.0,4.6,0.0,250.1,68.4,600.0,0.0,0.0,3150.0,0.0,44.04347826086957,37403.560000000005,3558.56,109.11426545813607,5.072632892974141,0.33333333333333337,0.3478715748350537,3.875648099131402,10.248356021497019,0.1284329191960913,0.0,0.0,0.0,3448.3993600000003,0.9134672847172781,1.0,2.9615004935834155,axial,square
202.6,202.6,0.0,4.6,0.0,250.1,68.4,600.0,0.0,0.0,3353.0,0.0,44.04347826086957,37403.560000000005,3558.56,109.11426545813607,5.072632892974141,0.33333333333333337,0.3478715748350537,3.875648099131402,10.248356021497019,0.1284329191960913,0.0,0.0,0.0,3448.3993600000003,0.9723351763990583,1.0,2.9615004935834155,axial,square
202.66,202.66,0.0,4.63,0.0,262.1,68.4,600.0,0.0,0.0,3353.0,0.0,43.77105831533478,37403.560000000005,3581.768,109.11426545813607,5.104975875736088,0.33333333333333337,0.366940317011073,4.087501517827919,10.245189701971496,0.12904849927219134,0.0,0.0,0.0,3497.184896800001,0.9587711542126546,1.0,2.960623704727129,axial,square
202.66,202.66,0.0,4.63,0.0,262.1,68.4,600.0,0.0,0.0,3255.0,0.0,43.77105831533478,37403.560000000005,3581.768,109.11426545813607,5.104975875736088,0.33333333333333337,0.366940317011073,4.087501517827919,10.245189701971496,0.12904849927219134,0.0,0.0,0.0,3497.184896800001,0.9307486152586313,1.0,2.960623704727129,axial,square
102.0,69.0,0.0,2.0,100.0,300.0,20.0,50.0,0.0,0.0,489.0,0.0,51.0,6370.0,652.0,45.02925687806481,2.2483490340642263,0.33333333333333337,1.5353218210361068,4.993084918439925,2.5073636064777443,0.02404661308684499,0.0,0.0,0.0,323.0,1.5139318885448916,1.4782608695652173,0.7246376811594203,axial,rectangular
102.0,68.0,0.0,2.0,100.0,300.0,20.0,100.0,0.0,0.0,290.0,0.0,51.0,6272.0,648.0,44.68153540496046,2.2514424719208677,0.33333333333333337,1.5497448979591837,5.038865498948178,5.0883879480459315,0.04871483723958323,0.0,0.0,0.0,319.84,0.906703351675838,1.5,1.4705882352941178,axial,rectangular
104.0,68.0,0.0,2.04,100.0,300.0,20.0,150.0,0.0,0.0,285.0,0.0,50.98039215686274,6386.8864,668.4672,45.08890199431342,2.3008521873912784,0.33333333333333337,1.5699368005042331,5.102923525796792,7.632401982422937,0.07290013452108796,0.0,0.0,0.0,328.277888,0.8681669110774832,1.5294117647058822,2.2058823529411766,axial,rectangular
102.0,70.0,0.0,2.1,100.0,300.0,20.0,200.0,0.0,0.0,280.0,0.0,48.57142857142857,6435.24,687.12,45.25925885346972,2.3549995252972806,0.33333333333333337,1.6016185876517428,5.203354153283355,9.88519938426872,0.09462132138450761,0.0,0.0,0.0,334.8408,0.8362182864214874,1.457142857142857,2.857142857142857,axial,rectangular
102.0,71.0,0.0,2.0,100.0,300.0,20.0,300.0,0.0,0.0,230.0,0.0,51.0,6566.0,660.0,45.71676620981376,2.2426670391735684,0.33333333333333337,1.507767286018885,4.905567967955152,14.620871069148459,0.1407001764642936,0.0,0.0,0.0,329.32,0.6984088424632576,1.4366197183098592,4.225352112676056,axial,rectangular
99.0,73.0,0.0,2.0,100.0,300.0,20.0,400.0,0.0,0.0,210.0,0.0,49.5,6555.0,656.0,45.67845557738076,2.231173822890277,0.33333333333333337,1.5011441647597255,4.884521148291885,18.960355443486453,0.18331249778235403,0.0,0.0,0.0,327.9,0.6404391582799634,1.356164383561644,5.47945205479452,axial,rectangular
100.0,72.0,0.0,2.1,100.0,300.0,20.0,500.0,0.0,0.0,150.0,0.0,47.61904761904762,6495.24,687.12,45.46976033735393,2.3446328317642013,0.33333333333333337,1.5868235815766625,5.1564662192381485,24.026774224386212,0.23096475959059803,0.0,0.0,0.0,336.0408,0.4463743688266425,1.3888888888888888,6.944444444444445,axial,rectangular
102.0,70.0,0.0,2.0,100.0,300.0,30.0,50.0,0.0,0.0,548.0,0.0,51.0,6468.0,656.0,45.37431370100002,2.2454262098113915,0.33333333333333337,1.0142238713667284,4.948672556477486,2.4715843513762787,0.02542137624445976,0.0,0.0,0.0,390.84,1.4021082796029067,1.457142857142857,0.7142857142857143,axial,rectangular
103.0,68.0,0.0,2.0,100.0,300.0,30.0,100.0,0.0,0.0,436.0,0.0,51.5,6336.0,652.0,44.90892382211466,2.254085885200773,0.33333333333333337,1.029040404040404,5.019238256808964,5.088445059661537,0.05211891876158375,0.0,0.0,0.0,385.68,1.130470856668741,1.5147058823529411,1.4705882352941178,axial,rectangular
103.0,69.0,0.0,2.0,100.0,300.0,30.0,150.0,0.0,0.0,348.0,0.0,51.5,6435.0,656.0,45.25841488157416,2.2509042350924133,0.33333333333333337,1.0194250194250194,4.9734491165505075,7.522174020349291,0.07719872524839587,0.0,0.0,0.0,389.85,0.8926510196229318,1.4927536231884058,2.1739130434782608,axial,rectangular
99.0,72.0,0.0,2.4,100.0,300.0,30.0,196.0,0.0,0.0,347.0,0.0,41.25,6330.240000000001,774.72,44.88850603346116,2.6675557141266637,0.33333333333333326,1.2238398544131028,5.942625295077078,9.41480156931625,0.09545824221166904,0.0,0.0,0.0,422.3232,0.8216456022307086,1.375,2.7222222222222223,axial,rectangular
100.0,71.0,0.0,2.5,100.0,300.0,30.0,295.0,0.0,0.0,344.0,0.0,40.0,6270.0,805.0,44.674410867658544,2.781278409290316,0.33333333333333337,1.2838915470494419,6.225663316589556,14.367735952691275,0.14478131226780924,0.0,0.0,0.0,429.6,0.8007448789571694,1.408450704225352,4.154929577464789,axial,rectangular
97.0,68.0,0.0,2.3,100.0,300.0,30.0,390.0,0.0,0.0,349.0,0.0,42.173913043478265,5858.16,716.68,43.18229084759672,2.5652399281362435,0.33333333333333337,1.2233875483086838,5.940490598772877,19.835748271837772,0.20058859016526467,0.0,0.0,0.0,390.7487999999999,0.8931569335593611,1.4264705882352942,5.735294117647059,axial,rectangular
98.0,70.0,0.0,2.3,100.0,300.0,30.0,490.0,0.0,0.0,264.0,0.0,42.608695652173914,6108.360000000001,730.48,44.094799879006366,2.5621436774371418,0.33333333333333337,1.1958692676921463,5.810534767064413,24.21128426404278,0.24569347354976745,0.0,0.0,0.0,402.39480000000003,0.656072096359098,1.4,7.0,axial,rectangular
200.0,150.0,0.0,4.0,0.0,284.86,22.06,600.0,0.0,0.0,1423.0,0.0,50.0,27264.0,2672.0,93.15793437445288,4.458277152106376,0.33333333333333337,1.2655311591519502,4.544199904806306,13.841618402484588,0.13426851059398956,0.0,0.0,0.0,1362.58976,1.0443348700932553,1.3333333333333333,4.0,axial,rectangular
300.0,150.0,0.0,4.0,0.0,284.86,22.06,600.0,0.0,0.0,1993.0,0.0,75.0,41464.0,3472.0,114.88429449113006,4.713251660765621,0.33333333333333337,1.081270818942393,3.8955625571876444,13.846549510016326,0.13256548332485024,0.0,0.0,0.0,1903.72976,1.0468922858042624,2.0,4.0,axial,rectangular
300.0,200.0,0.0,4.0,0.0,284.86,22.06,600.0,0.0,0.0,2410.0,0.0,75.0,56064.0,3872.0,133.58789413344326,4.53604057126924,0.33333333333333337,0.891820046614257,3.2241856582229382,10.386760804023552,0.10327252557516885,0.0,0.0,0.0,2339.7497599999997,1.0300246809299813,1.5,3.0,axial,rectangular
100.0,100.0,0.0,2.06,0.0,372.8,9.55,500.0,0.0,0.0,325.0,0.0,48.543689320388346,9192.9744,790.0512,54.09449727055887,2.276556848606482,0.33333333333333337,3.354839273349977,5.229739535955875,17.305801570571646,0.1720210288689789,0.0,0.0,0.0,382.32399288000005,0.8500643591625381,1.0,5.0,axial,square
100.0,100.0,0.0,2.06,0.0,372.8,9.55,800.0,0.0,0.0,295.0,0.0,48.543689320388346,9192.9744,790.0512,54.09449727055887,2.276556848606482,0.33333333333333337,3.354839273349977,5.229739535955875,27.68928251291463,0.2752336461903663,0.0,0.0,0.0,382.32399288000005,0.7715968798552268,1.0,8.0,axial,square
100.0,100.0,0.0,2.06,0.0,372.8,9.55,1000.0,0.0,0.0,293.0,0.0,48.543689320388346,9192.9744,790.0512,54.09449727055887,2.276556848606482,0.33333333333333337,3.354839273349977,5.229739535955875,34.61160314114329,0.3440420577379578,0.0,0.0,0.0,382.32399288000005,0.7663657145680728,1.0,10.0,axial,square
100.0,100.0,0.0,2.06,0.0,372.8,9.55,1000.0,0.0,0.0,320.0,0.0,48.543689320388346,9192.9744,790.0512,54.09449727055887,2.276556848606482,0.33333333333333337,3.354839273349977,5.229739535955875,34.61160314114329,0.3440420577379578,0.0,0.0,0.0,382.32399288000005,0.8369864459446529,1.0,10.0,axial,square
100.0,100.0,0.0,2.06,0.0,372.8,6.68,1000.0,0.0,0.0,267.0,0.0,48.543689320388346,9192.9744,790.0512,54.09449727055887,2.276556848606482,0.33333333333333337,4.796214829415013,5.229739535955875,34.61160314114329,0.3371730879269686,0.0,0.0,0.0,355.94015635200003,0.7501260962979283,1.0,10.0,axial,square
100.0,100.0,0.0,2.06,0.0,372.8,9.55,1000.0,0.0,0.0,386.0,0.0,48.543689320388346,9192.9744,790.0512,54.09449727055887,2.276556848606482,0.33333333333333337,3.354839273349977,5.229739535955875,34.61160314114329,0.3440420577379578,0.0,0.0,0.0,382.32399288000005,1.0096149004207375,1.0,10.0,axial,square
200.0,150.0,0.0,3.72,0.0,380.6,74.4,600.0,0.0,0.0,2895.0,0.0,53.76344086021505,27451.353600000002,2493.2928,93.47746915704872,4.15283857266121,0.33333333333333337,0.46462798832622954,5.6361901072987886,13.843617192049193,0.18637923427881697,0.0,0.0,0.0,2991.32794752,0.9677975971842666,1.3333333333333333,4.0,axial,rectangular
200.0,150.0,0.0,3.72,0.0,380.6,74.4,600.0,0.0,0.0,3003.0,0.0,53.76344086021505,27451.353600000002,2493.2928,93.47746915704872,4.15283857266121,0.33333333333333337,0.46462798832622954,5.6361901072987886,13.843617192049193,0.18637923427881697,0.0,0.0,0.0,2991.32794752,1.0039019635040942,1.3333333333333333,4.0,axial,rectangular
200.0,150.0,0.0,3.72,0.0,380.6,74.4,600.0,0.0,0.0,2870.0,0.0,53.76344086021505,27451.353600000002,2493.2928,93.47746915704872,4.15283857266121,0.33333333333333337,0.46462798832622954,5.6361901072987886,13.843617192049193,0.18637923427881697,0.0,0.0,0.0,2991.32794752,0.9594401049806027,1.3333333333333333,4.0,axial,rectangular
200.0,150.0,0.0,3.72,0.0,380.6,74.4,600.0,0.0,0.0,2705.0,0.0,53.76344086021505,27451.353600000002,2493.2928,93.47746915704872,4.15283857266121,0.33333333333333337,0.46462798832622954,5.6361901072987886,13.843617192049193,0.18637923427881697,0.0,0.0,0.0,2991.32794752,0.9042806564364217,1.3333333333333333,4.0,axial,rectangular
200.0,150.0,0.0,3.72,0.0,380.6,74.4,600.0,0.0,0.0,2773.0,0.0,53.76344086021505,27451.353600000002,2493.2928,93.47746915704872,4.15283857266121,0.33333333333333337,0.46462798832622954,5.6361901072987886,13.843617192049193,0.18637923427881697,0.0,0.0,0.0,2991.32794752,0.9270130352303873,1.3333333333333333,4.0,axial,rectangular
200.0,150.0,0.0,3.72,0.0,380.6,74.4,600.0,0.0,0.0,2698.0,0.0,53.76344086021505,27451.353600000002,2493.2928,93.47746915704872,4.15283857266121,0.33333333333333337,0.46462798832622954,5.6361901072987886,13.843617192049193,0.18637923427881697,0.0,0.0,0.0,2991.32794752,0.9019405586193959,1.3333333333333333,4.0,axial,rectangular
300.0,100.0,0.0,6.0,0.0,243.0,49.6,2500.0,0.0,0.0,2213.0,0.0,50.0,25344.0,4512.0,89.81784764422932,7.66784341811713,0.33333333333333337,0.8722049120234603,6.915054559397384,86.39444426582071,0.8413069915762319,0.0,0.0,0.0,2353.4784000000004,0.9403103083503973,3.0,25.0,axial,rectangular
300.0,100.0,0.0,6.0,0.0,243.0,49.6,2500.0,50.0,50.0,900.0,0.0,50.0,25344.0,4512.0,89.81784764422932,7.66784341811713,0.33333333333333337,0.8722049120234603,6.915054559397384,86.39444426582071,0.8413069915762319,0.5,1.0,2.9856,2353.4784000000004,0.38241268753518187,3.0,25.0,eccentric,rectangular
300.0,100.0,0.0,6.0,0.0,243.0,49.6,2500.0,50.0,50.0,792.0,0.0,50.0,25344.0,4512.0,89.81784764422932,7.66784341811713,0.33333333333333337,0.8722049120234603,6.915054559397384,86.39444426582071,0.8413069915762319,0.5,1.0,2.9856,2353.4784000000004,0.3365231650309601,3.0,25.0,eccentric,rectangular
300.0,100.0,0.0,6.0,0.0,243.0,49.6,1500.0,50.0,50.0,1109.0,0.0,50.0,25344.0,4512.0,89.81784764422932,7.66784341811713,0.33333333333333337,0.8722049120234603,6.915054559397384,51.83666655949242,0.5047841949457391,0.5,1.0,2.9856,2353.4784000000004,0.4712174116405741,3.0,15.0,eccentric,rectangular
300.0,100.0,0.0,6.0,0.0,243.0,49.6,2000.0,50.0,50.0,1048.0,0.0,50.0,25344.0,4512.0,89.81784764422932,7.66784341811713,0.33333333333333337,0.8722049120234603,6.915054559397384,69.11555541265656,0.6730455932609856,0.5,1.0,2.9856,2353.4784000000004,0.4452983294854118,3.0,20.0,eccentric,rectangular
300.0,100.0,0.0,6.0,0.0,243.0,49.6,3000.0,50.0,50.0,702.0,0.0,50.0,25344.0,4512.0,89.81784764422932,7.66784341811713,0.33333333333333337,0.8722049120234603,6.915054559397384,103.67333311898484,1.0095683898914782,0.5,1.0,2.9856,2353.4784000000004,0.2982818962774419,3.0,30.0,eccentric,rectangular
200.0,100.0,0.0,6.0,0.0,243.0,49.6,2500.0,50.0,50.0,613.0,0.0,33.333333333333336,16544.0,3312.0,72.5680284769032,6.932670262575499,0.33333333333333337,0.9807863293192737,7.738205144257755,86.2902080192185,0.8436857800451835,0.5,1.0,2.9784,1625.3983999999998,0.3771383065222656,2.0,25.0,eccentric,rectangular
250.0,100.0,0.0,6.0,0.0,243.0,49.6,2500.0,50.0,50.0,676.0,0.0,41.666666666666664,20944.0,3912.0,81.64975355892577,7.299167350685622,0.33333333333333337,0.9150900096108825,7.241081933931975,86.35276486598447,0.8422763096391039,0.5,1.0,2.9827200000000005,1989.4384,0.33979438619461655,2.5,25.0,eccentric,rectangular
350.0,100.0,0.0,6.0,0.0,243.0,49.6,2500.0,50.0,50.0,895.0,0.0,58.333333333333336,29744.0,5112.0,97.30266828124843,8.030182210999286,0.33333333333333337,0.8420077131305418,6.6847576801374515,86.42420295925706,0.8405994920575105,0.5,1.0,2.9876571428571426,2717.5184000000004,0.32934459615802414,3.5,25.0,eccentric,rectangular
300.0,100.0,0.0,6.0,0.0,243.0,49.6,2500.0,100.0,100.0,440.0,0.0,50.0,25344.0,4512.0,89.81784764422932,7.66784341811713,0.33333333333333337,0.8722049120234603,6.915054559397384,86.39444426582071,0.8413069915762319,1.0,1.0,5.9712,2353.4784000000004,0.18695731390608894,3.0,25.0,eccentric,rectangular
300.0,100.0,0.0,6.0,0.0,243.0,49.6,2500.0,150.0,150.0,311.0,0.0,50.0,25344.0,4512.0,89.81784764422932,7.66784341811713,0.33333333333333337,0.8722049120234603,6.915054559397384,86.39444426582071,0.8413069915762319,1.5,1.0,8.9568,2353.4784000000004,0.13214482869271285,3.0,25.0,eccentric,rectangular
300.0,100.0,0.0,6.0,0.0,243.0,49.6,2500.0,200.0,200.0,259.0,0.0,50.0,25344.0,4512.0,89.81784764422932,7.66784341811713,0.33333333333333337,0.8722049120234603,6.915054559397384,86.39444426582071,0.8413069915762319,2.0,1.0,11.9424,2353.4784000000004,0.11004987341290234,3.0,25.0,eccentric,rectangular
260.0,150.0,0.0,4.0,0.0,370.0,40.9,650.0,0.0,0.0,3740.0,0.0,65.0,35784.0,3152.0,106.72582146416472,4.601236021659787,0.33333333333333337,0.7968484637791433,5.3172303405062245,14.9987851359887,0.17299762969879973,0.0,0.0,0.0,2629.8055999999997,1.4221583526934465,1.7333333333333334,4.333333333333333,axial,rectangular
260.0,150.0,0.0,4.0,0.0,370.0,40.9,650.0,0.0,0.0,3840.0,0.0,65.0,35784.0,3152.0,106.72582146416472,4.601236021659787,0.33333333333333337,0.7968484637791433,5.3172303405062245,14.9987851359887,0.17299762969879973,0.0,0.0,0.0,2629.8055999999997,1.4601839770970144,1.7333333333333334,4.333333333333333,axial,rectangular
260.0,150.0,0.0,4.0,0.0,370.0,40.9,800.0,0.0,0.0,3681.0,0.0,65.0,35784.0,3152.0,106.72582146416472,4.601236021659787,0.33333333333333337,0.7968484637791433,5.3172303405062245,18.460043244293786,0.21292015962929192,0.0,0.0,0.0,2629.8055999999997,1.3997232342953412,1.7333333333333334,5.333333333333333,axial,rectangular
260.0,150.0,0.0,4.0,0.0,370.0,40.9,800.0,0.0,0.0,3647.0,0.0,65.0,35784.0,3152.0,106.72582146416472,4.601236021659787,0.33333333333333337,0.7968484637791433,5.3172303405062245,18.460043244293786,0.21292015962929192,0.0,0.0,0.0,2629.8055999999997,1.3867945219981281,1.7333333333333334,5.333333333333333,axial,rectangular
260.0,150.0,0.0,4.0,0.0,370.0,40.9,1040.0,0.0,0.0,3587.0,0.0,65.0,35784.0,3152.0,106.72582146416472,4.601236021659787,0.33333333333333337,0.7968484637791433,5.3172303405062245,23.99805621758192,0.27679620751807954,0.0,0.0,0.0,2629.8055999999997,1.3639791473559872,1.7333333333333334,6.933333333333334,axial,rectangular
260.0,150.0,0.0,4.0,0.0,370.0,40.9,650.0,0.0,0.0,3228.0,0.0,65.0,35784.0,3152.0,106.72582146416472,4.601236021659787,0.33333333333333337,0.7968484637791433,5.3172303405062245,14.9987851359887,0.17299762969879973,0.0,0.0,0.0,2629.8055999999997,1.227467155747178,1.7333333333333334,4.333333333333333,axial,rectangular
320.0,180.0,0.0,5.0,0.0,375.0,40.9,650.0,0.0,0.0,4513.0,0.0,64.0,52700.0,4800.0,129.51807210534662,5.769837389803627,0.33333333333333337,0.8351001888254316,5.568564000387714,12.498392386335066,0.14386802896739398,0.0,0.0,0.0,3955.43,1.1409631822583133,1.7777777777777777,3.611111111111111,axial,rectangular
320.0,180.0,0.0,5.0,0.0,375.0,40.9,650.0,0.0,0.0,4790.0,0.0,64.0,52700.0,4800.0,129.51807210534662,5.769837389803627,0.33333333333333337,0.8351001888254316,5.568564000387714,12.498392386335066,0.14386802896739398,0.0,0.0,0.0,3955.43,1.2109934950182408,1.7777777777777777,3.611111111111111,axial,rectangular
260.0,150.0,0.0,4.0,0.0,370.0,40.9,650.0,0.0,0.0,3819.0,0.0,65.0,35784.0,3152.0,106.72582146416472,4.601236021659787,0.33333333333333337,0.7968484637791433,5.3172303405062245,14.9987851359887,0.17299762969879973,0.0,0.0,0.0,2629.8055999999997,1.4521985959722652,1.7333333333333334,4.333333333333333,axial,rectangular
260.0,150.0,0.0,4.0,0.0,370.0,40.9,650.0,0.0,0.0,3775.0,0.0,65.0,35784.0,3152.0,106.72582146416472,4.601236021659787,0.33333333333333337,0.7968484637791433,5.3172303405062245,14.9987851359887,0.17299762969879973,0.0,0.0,0.0,2629.8055999999997,1.4354673212346953,1.7333333333333334,4.333333333333333,axial,rectangular
320.0,180.0,0.0,5.0,0.0,375.0,40.9,650.0,0.0,0.0,4762.0,0.0,64.0,52700.0,4800.0,129.51807210534662,5.769837389803627,0.33333333333333337,0.8351001888254316,5.568564000387714,12.498392386335066,0.14386802896739398,0.0,0.0,0.0,3955.43,1.203914618638176,1.7777777777777777,3.611111111111111,axial,rectangular
320.0,180.0,0.0,5.0,0.0,375.0,40.9,650.0,0.0,0.0,4783.0,0.0,64.0,52700.0,4800.0,129.51807210534662,5.769837389803627,0.33333333333333337,0.8351001888254316,5.568564000387714,12.498392386335066,0.14386802896739398,0.0,0.0,0.0,3955.43,1.2092237759232245,1.7777777777777777,3.611111111111111,axial,rectangular
300.0,130.0,0.0,5.0,0.0,375.0,33.2,560.0,0.0,0.0,2771.0,0.0,60.0,34800.0,4100.0,105.24820207108488,6.027377336750419,0.33333333333333337,1.3307540506855007,7.158527673327279,14.903140468118508,0.1588586719218531,0.0,0.0,0.0,2692.86,1.0290174758435269,2.3076923076923075,4.3076923076923075,axial,rectangular
300.0,130.0,0.0,5.0,0.0,375.0,33.2,560.0,0.0,0.0,2695.0,0.0,60.0,34800.0,4100.0,105.24820207108488,6.027377336750419,0.33333333333333337,1.3307540506855007,7.158527673327279,14.903140468118508,0.1588586719218531,0.0,0.0,0.0,2692.86,1.0007946941170354,2.3076923076923075,4.3076923076923075,axial,rectangular
280.0,130.0,0.0,5.0,0.0,375.0,33.2,560.0,0.0,0.0,2902.0,0.0,56.0,32400.0,3900.0,101.55412503859613,5.938427580046266,0.33333333333333337,1.3596050870147256,7.3094366892892575,14.901772140477732,0.15918438274824623,0.0,0.0,0.0,2538.18,1.143338927893215,2.1538461538461537,4.3076923076923075,axial,rectangular
280.0,130.0,0.0,5.0,0.0,375.0,33.2,560.0,0.0,0.0,2840.0,0.0,56.0,32400.0,3900.0,101.55412503859613,5.938427580046266,0.33333333333333337,1.3596050870147256,7.3094366892892575,14.901772140477732,0.15918438274824623,0.0,0.0,0.0,2538.18,1.1189119762979773,2.1538461538461537,4.3076923076923075,axial,rectangular
240.0,130.0,0.0,4.0,0.0,370.0,33.2,440.0,0.0,0.0,2041.0,0.0,60.0,28304.0,2832.0,94.91808583481871,4.635400373442749,0.33333333333333337,1.1150878244464573,6.0230816325792,11.712620163607731,0.1277164654365151,0.0,0.0,0.0,1987.5328,1.026901291893145,1.8461538461538463,3.3846153846153846,axial,rectangular
240.0,130.0,0.0,4.0,0.0,370.0,33.2,440.0,0.0,0.0,2079.0,0.0,60.0,28304.0,2832.0,94.91808583481871,4.635400373442749,0.33333333333333337,1.1150878244464573,6.0230816325792,11.712620163607731,0.1277164654365151,0.0,0.0,0.0,1987.5328,1.0460204732218759,1.8461538461538463,3.3846153846153846,axial,rectangular
220.0,130.0,0.0,4.0,0.0,370.0,33.2,440.0,0.0,0.0,2320.0,0.0,55.0,25864.0,2672.0,90.73459591719998,4.5717045678185855,0.33333333333333337,1.1513421455695967,6.214207025056118,11.711525781903532,0.1280462043052328,0.0,0.0,0.0,1847.3248,1.2558701101181557,1.6923076923076923,3.3846153846153846,axial,rectangular
220.0,130.0,0.0,4.0,0.0,370.0,33.2,440.0,0.0,0.0,2248.0,0.0,55.0,25864.0,2672.0,90.73459591719998,4.5717045678185855,0.33333333333333337,1.1513421455695967,6.214207025056118,11.711525781903532,0.1280462043052328,0.0,0.0,0.0,1847.3248,1.2168948308386267,1.6923076923076923,3.3846153846153846,axial,rectangular
150.0,150.0,0.0,4.0,0.0,308.4,36.38,600.0,0.0,0.0,1358.0,0.0,37.5,20164.0,2272.0,80.11492086378139,4.3930705122981095,0.33333333333333337,0.955175804690706,5.6369979998121655,13.83668553760859,0.15123871976453176,0.0,0.0,0.0,1434.2511200000001,0.9468355862256533,1.0,4.0,axial,square
150.0,125.0,0.0,4.0,0.0,308.4,36.38,600.0,0.0,0.0,1092.0,0.0,37.5,16614.0,2072.0,72.72138921292344,4.401490227812644,0.33333333333333337,1.0572245017730462,6.222009787166305,16.59928557498786,0.17701383224216247,0.0,0.0,0.0,1243.4221200000002,0.8782214683457616,1.2,4.8,axial,rectangular
150.0,110.0,0.0,4.0,0.0,308.4,36.38,600.0,0.0,0.0,988.0,0.0,37.5,14484.0,1952.0,67.89992924507376,4.430847671234716,0.33333333333333337,1.1424651781594717,6.708271211283705,18.858419073384916,0.19765319998401987,0.0,0.0,0.0,1128.92472,0.8751690723895212,1.3636363636363635,5.454545454545454,axial,rectangular
150.0,100.0,0.0,4.0,0.0,308.4,36.38,600.0,0.0,0.0,920.0,0.0,37.5,13064.0,1872.0,64.48566005791552,4.465601424678809,0.33333333333333337,1.2147344472697021,7.118851323607289,20.740221792449567,0.21461811717578952,0.0,0.0,0.0,1052.5931199999998,0.8740319336307273,1.5,6.0,axial,rectangular
150.0,150.0,0.0,4.0,0.0,308.4,36.38,600.0,20.0,20.0,980.0,0.0,37.5,20164.0,2272.0,80.11492086378139,4.3930705122981095,0.33333333333333337,0.955175804690706,5.6369979998121655,13.83668553760859,0.15123871976453176,0.13333333333333333,1.0,0.7977244444444445,1434.2511200000001,0.6832834127401622,1.0,4.0,eccentric,square
150.0,125.0,0.0,4.0,0.0,308.4,36.38,600.0,20.0,20.0,898.0,0.0,37.5,16614.0,2072.0,72.72138921292344,4.401490227812644,0.33333333333333337,1.0572245017730462,6.222009787166305,16.59928557498786,0.17701383224216247,0.16,1.0,0.9567232,1243.4221200000002,0.7222004382550311,1.2,4.8,eccentric,rectangular
150.0,110.0,0.0,4.0,0.0,308.4,36.38,600.0,20.0,20.0,840.0,0.0,37.5,14484.0,1952.0,67.89992924507376,4.430847671234716,0.33333333333333337,1.1424651781594717,6.708271211283705,18.858419073384916,0.19765319998401987,0.18181818181818182,1.0,1.0866776859504133,1128.92472,0.7440708712623461,1.3636363636363635,5.454545454545454,eccentric,rectangular
150.0,100.0,0.0,4.0,0.0,308.4,36.38,600.0,20.0,20.0,780.0,0.0,37.5,13064.0,1872.0,64.48566005791552,4.465601424678809,0.33333333333333337,1.2147344472697021,7.118851323607289,20.740221792449567,0.21461811717578952,0.2,1.0,1.19488,1052.5931199999998,0.7410270741651819,1.5,6.0,eccentric,rectangular
199.9,199.9,0.0,5.782,0.0,357.747,28.635,600.0,0.0,0.0,2423.223,0.0,34.57281217571774,35470.448896,4355.835008,106.25720940705024,6.335418666929698,0.33333333333333337,1.5342055496904232,7.11003370809936,10.380091404720904,0.11267206253910475,0.0,0.0,0.0,2573.983210743936,0.9414292175198908,1.0,3.0015007503751874,axial,square
199.87,199.87,0.0,5.782,0.0,357.747,37.069,600.0,0.0,0.0,3131.263,0.0,34.56762365963335,35459.149636,4355.141168,106.2402837195438,6.335390270486499,0.33333333333333337,1.1853293842573651,7.111134570758551,10.38164419853015,0.11733921132591596,0.0,0.0,0.0,2872.47390528538,1.0900927574097174,1.0,3.0019512683244107,axial,square
200.14,200.14,0.0,5.782,0.0,357.747,50.897,600.0,0.0,0.0,3482.341,0.0,34.61432030439294,35560.907776,4361.385728,106.3926149071017,6.335645531237915,0.33333333333333326,0.8620559924344667,7.1012390720378775,10.367685728035786,0.1243097795159598,0.0,0.0,0.0,3370.216183109888,1.0332693248142462,1.0,2.99790146897172,axial,square
200.04,200.04,0.0,5.782,0.0,357.747,50.897,600.0,0.0,0.0,3523.529,0.0,34.59702525077827,35523.202575999996,4359.072928,106.33619594874692,6.33555107076468,0.33333333333333337,0.862513374802744,7.104900856165341,10.372851160666762,0.12436461001867162,0.0,0.0,0.0,3367.4697042838875,1.0463431921948945,1.0,2.9994001199760048,axial,square
250.06,250.06,0.0,5.798,0.0,367.946,29.126,750.0,0.0,0.0,3225.407,0.0,43.12866505691618,56865.079295999996,5530.457088,134.53890485113214,6.390567172173235,0.33333333333333326,1.2286229363865937,5.825783581173709,10.37863392929832,0.11571164415421303,0.0,0.0,0.0,3691.161863276544,0.8738189002464645,1.0,2.999280172758538,axial,square
250.11,250.11,0.0,5.798,0.0,367.946,37.069,750.0,0.0,0.0,4291.39,0.0,43.137288720248364,56888.92819600001,5531.616688,134.56711433030955,6.390597546537549,0.33333333333333337,0.9651560607519983,5.824589998728695,10.37656358547353,0.1205651636842124,0.0,0.0,0.0,4144.1519131803725,1.0355291239086435,1.0,2.99868058054456,axial,square
250.21,250.21,0.0,5.798,0.0,367.946,50.897,750.0,0.0,0.0,4730.728,0.0,43.15453604691273,56936.640996,5533.935888,134.62353328866433,6.390658258788733,0.33333333333333337,0.7026421240772356,5.822204301250191,10.37242537211084,0.1283609196716456,0.0,0.0,0.0,4934.09379101946,0.9587835579069036,1.0,2.9974821150233804,axial,square
250.16,250.16,0.0,5.798,0.0,367.946,50.897,750.0,0.0,0.0,4757.206,0.0,43.145912383580544,56912.782095999995,5532.776288,134.59532380948693,6.390627908740299,0.33333333333333337,0.7027893889881354,5.823396905521171,10.374494066575167,0.1283835427304978,0.0,0.0,0.0,4932.452774404559,0.96447066349749,1.0,2.998081228014071,axial,square
250.06,250.06,0.0,4.603,0.0,369.417,29.126,750.0,0.0,0.0,2741.939,0.0,54.32543993048012,58010.64931600001,4434.603848,135.8873179558113,5.098289208008197,0.33333333333333337,0.9695788533091869,4.6199913592309825,10.382767955102873,0.11800675436537118,0.0,0.0,0.0,3327.8362216944324,0.8239404878536626,1.0,2.999280172758538,axial,square
250.12,250.12,0.0,4.603,0.0,369.417,37.069,750.0,0.0,0.0,3674.552,0.0,54.33847490766892,58039.55539600001,4435.708568,135.92116933082417,5.098312166177237,0.33333333333333337,0.7616315648613898,4.618861542478846,10.380280665423125,0.12343063504169509,0.0,0.0,0.0,3790.0944310391806,0.9695146300068569,1.0,2.9985606908683833,axial,square
250.06,250.06,0.0,4.603,0.0,369.417,50.897,750.0,0.0,0.0,4775.839,0.0,54.32543993048012,58010.64931600001,4434.603848,135.8873179558113,5.098289208008197,0.33333333333333337,0.5548451516097881,4.6199913592309825,10.382767955102873,0.13209900212212972,0.0,0.0,0.0,4590.786067953068,1.0403096396363867,1.0,2.999280172758538,axial,square
250.1,250.1,0.0,4.603,0.0,369.417,50.897,750.0,0.0,0.0,4380.631,0.0,54.33412991527265,58029.919236,4435.340328,135.9098855391532,5.098304514679427,0.33333333333333337,0.5547530206058429,4.619238086638311,10.381109629650995,0.13208038339561998,0.0,0.0,0.0,4592.038917303468,0.953962080655098,1.0,2.998800479808077,axial,square
200.0,200.0,0.0,2.0,0.0,162.0,43.7,600.0,0.0,0.0,2240.0,0.0,100.0,38416.0,1568.0,110.58115837536023,2.234188493639323,0.33333333333333337,0.15130995189837948,1.091019305901989,10.390226176556505,0.12622401080135612,0.0,0.0,0.0,1932.7952000000002,1.1589432755213795,1.0,3.0,axial,square
200.0,200.0,0.0,2.0,0.0,162.0,40.4,600.0,0.0,0.0,2280.0,0.0,100.0,38416.0,1568.0,110.58115837536023,2.234188493639323,0.33333333333333337,0.16366942816730654,1.091019305901989,10.390226176556505,0.12324967584746088,0.0,0.0,0.0,1806.0223999999998,1.262442813555358,1.0,3.0,axial,square
200.0,200.0,0.0,2.0,0.0,162.0,40.4,600.0,0.0,0.0,1998.0,0.0,100.0,38416.0,1568.0,110.58115837536023,2.234188493639323,0.33333333333333337,0.16366942816730654,1.091019305901989,10.390226176556505,0.12324967584746088,0.0,0.0,0.0,1806.0223999999998,1.1062985708261426,1.0,3.0,axial,square
200.0,200.0,0.0,2.0,0.0,162.0,40.4,600.0,0.0,0.0,2076.0,0.0,100.0,38416.0,1568.0,110.58115837536023,2.234188493639323,0.33333333333333337,0.16366942816730654,1.091019305901989,10.390226176556505,0.12324967584746088,0.0,0.0,0.0,1806.0223999999998,1.1494874039214575,1.0,3.0,axial,square
200.0,200.0,0.0,2.0,0.0,162.0,40.4,600.0,0.0,0.0,2202.0,0.0,100.0,38416.0,1568.0,110.58115837536023,2.234188493639323,0.33333333333333337,0.16366942816730654,1.091019305901989,10.390226176556505,0.12324967584746088,0.0,0.0,0.0,1806.0223999999998,1.219253980460043,1.0,3.0,axial,square
150.0,150.0,0.0,1.5,0.0,168.0,40.4,500.0,0.0,0.0,1153.0,0.0,100.0,21609.0,882.0,82.93586878152017,1.6756413702294992,0.33333333333333337,0.16973125884016974,1.1314274283428083,11.54469575172945,0.13730030810820787,0.0,0.0,0.0,1021.1795999999999,1.1290864016476632,1.0,3.3333333333333335,axial,square
150.0,150.0,0.0,1.5,0.0,168.0,40.4,500.0,0.0,0.0,1098.0,0.0,100.0,21609.0,882.0,82.93586878152017,1.6756413702294992,0.33333333333333337,0.16973125884016974,1.1314274283428083,11.54469575172945,0.13730030810820787,0.0,0.0,0.0,1021.1795999999999,1.075227119695693,1.0,3.3333333333333335,axial,square
