Repository: Serali-Nerri/xgboost

# CFST柱极限承载力预测 - XGBoost ML管道

## 项目概述

本项目是一个完整的机器学习管道，用于预测混凝土填充钢管（CFST）柱的极限承载力。采用XGBoost算法，提供从数据加载、预处理、模型训练、评估到预测的全流程解决方案。

### 核心特性

- **模块化设计**：清晰的模块分离，便于维护和扩展
- **特征工程支持**：处理无量纲参数，剔除几何参数实现多截面统一预测
- **自动化超参数优化**：集成Optuna框架进行超参数搜索，支持持久化存储和断点续训
- **智能参数加载**：自动加载最优参数，无需手动配置
- **特征选择**：迭代剔除法自动寻找最优特征子集
- **多维度评估**：集成R²、RMSE、MAE、MAPE、COV等工程指标
- **可视化分析**：提供预测散点图、特征重要性图和学习曲线
- **COV稳定性指标**：特别添加变异系数评估模型预测稳定性

---

## 环境要求

### 系统要求
- Python 3.8+
- 8GB+ RAM（推荐16GB）
- 5GB+ 可用磁盘空间

### Python依赖
- pandas &gt;= 1.5.0
- numpy &gt;= 1.23.0
- xgboost &gt;= 1.7.0
- scikit-learn &gt;= 1.2.0
- matplotlib &gt;= 3.6.0
- seaborn &gt;= 0.12.0
- optuna &gt;= 3.0.0
- joblib &gt;= 1.2.0

---

File: data/processed/2026.3.11-new_feature_parameters_raw.csv (part 32 of 84)
b (mm),h (mm),r0 (mm),t (mm),R (%),fy (MPa),fc (MPa),L (mm),e1 (mm),e2 (mm),Nexp (kN),r0/h,b/t,Ac (mm^2),As (mm^2),Re (mm),te (mm),ke,xi,sigma_re (MPa),lambda,lambda_bar,e/h,e1/e2,e_bar,Npl (kN),psi,b/h,L/h,axial_flag,section_family
150.0,150.0,0.0,1.5,0.0,168.0,43.7,500.0,0.0,0.0,1320.0,0.0,100.0,21609.0,882.0,82.93586878152017,1.6756413702294992,0.33333333333333337,0.15691402419091205,1.1314274283428083,11.54469575172945,0.14058982162406342,0.0,0.0,0.0,1092.4893,1.2082498199295866,1.0,3.3333333333333335,axial,square
150.0,150.0,0.0,1.5,0.0,168.0,40.4,500.0,0.0,0.0,1078.0,0.0,100.0,21609.0,882.0,82.93586878152017,1.6756413702294992,0.33333333333333337,0.16973125884016974,1.1314274283428083,11.54469575172945,0.13730030810820787,0.0,0.0,0.0,1021.1795999999999,1.0556419262586132,1.0,3.3333333333333335,axial,square
150.0,150.0,0.0,1.5,0.0,168.0,40.4,500.0,0.0,0.0,1208.0,0.0,100.0,21609.0,882.0,82.93586878152017,1.6756413702294992,0.33333333333333337,0.16973125884016974,1.1314274283428083,11.54469575172945,0.13730030810820787,0.0,0.0,0.0,1021.1795999999999,1.1829456835996333,1.0,3.3333333333333335,axial,square
72.0,72.0,0.0,2.0,0.0,260.0,25.03,900.0,0.0,0.0,270.8,0.0,36.0,4624.0,544.0,38.36489168124743,2.1940221577329027,0.33333333333333337,1.2220629362412163,4.956317577626889,43.23439560075939,0.4203984886550059,0.0,0.0,0.0,257.17872,1.0529642576959712,1.0,12.5,axial,square
72.0,72.0,0.0,2.0,25.0,260.0,28.14,900.0,0.0,0.0,283.1,0.0,36.0,4624.0,544.0,38.36489168124743,2.1940221577329027,0.33333333333333337,1.0870019649650906,4.956317577626889,43.23439560075939,0.4292762574562273,0.0,0.0,0.0,271.55935999999997,1.0424976697544142,1.0,12.5,axial,square
91.0,91.0,0.0,3.6,0.0,260.0,25.03,350.0,0.0,0.0,650.45,0.0,25.27777777777778,7022.44,1206.72,47.279087101301975,3.9012116765305223,0.33333333333333337,1.7849702075886027,7.15125931347917,13.281699068479378,0.12503838044726256,0.0,0.0,0.0,489.51887320000003,1.3287536714324992,1.0,3.8461538461538463,axial,square
91.0,91.0,0.0,3.6,25.0,260.0,28.14,350.0,0.0,0.0,689.8,0.0,25.27777777777778,7022.44,1206.72,47.279087101301975,3.9012116765305223,0.33333333333333337,1.5876973808081993,7.15125931347917,13.281699068479378,0.12722614800117443,0.0,0.0,0.0,511.3586616,1.3489553454353769,1.0,3.8461538461538463,axial,square
150.0,150.0,0.0,3.0,17.0,385.0,37.03,1930.0,0.0,0.0,1124.0,0.0,50.0,20736.0,1728.0,81.24330003087691,3.317407648474216,0.33333333333333337,0.8664146187775676,5.2402349657434995,44.5357693545312,0.5301886268897187,0.0,0.0,0.0,1433.13408,0.7842950744706315,1.0,12.866666666666667,axial,square
172.0,132.0,0.0,3.0,17.0,385.0,37.03,1200.0,0.0,0.0,1220.0,0.0,57.333333333333336,20916.0,1752.0,81.5951565929018,3.348639531442487,0.33333333333333337,0.8708883603547325,5.266759586550881,31.466855861991654,0.3674903565509842,0.0,0.0,0.0,1449.03948,0.8419370326611115,1.303030303030303,9.090909090909092,axial,rectangular
172.0,132.0,0.0,3.0,17.0,385.0,37.03,1700.0,0.0,0.0,1178.0,0.0,57.333333333333336,20916.0,1752.0,81.5951565929018,3.348639531442487,0.33333333333333337,0.8708883603547325,5.266759586550881,44.57804580448818,0.5206113384472276,0.0,0.0,0.0,1449.03948,0.81295231514327,1.303030303030303,12.878787878787879,axial,rectangular
172.0,132.0,0.0,3.0,17.0,385.0,37.03,2200.0,0.0,0.0,1147.0,0.0,57.333333333333336,20916.0,1752.0,81.5951565929018,3.348639531442487,0.33333333333333337,0.8708883603547325,5.266759586550881,57.6892357469847,0.6737323203434711,0.0,0.0,0.0,1449.03948,0.7915588331658155,1.303030303030303,16.666666666666668,axial,rectangular
172.0,132.0,0.0,4.0,17.0,385.0,37.03,1200.0,0.0,0.0,1517.0,0.0,43.0,20336.0,2304.0,80.45588757470497,4.435430139187417,0.33333333333333337,1.1779421410288253,7.074852464967531,31.447415589094753,0.35768117921487774,0.0,0.0,0.0,1640.0820800000001,0.9249537071949472,1.303030303030303,9.090909090909092,axial,rectangular
172.0,132.0,0.0,4.0,17.0,385.0,37.03,1700.0,0.0,0.0,1383.0,0.0,43.0,20336.0,2304.0,80.45588757470497,4.435430139187417,0.33333333333333337,1.1779421410288253,7.074852464967531,44.55050541788423,0.5067150038877435,0.0,0.0,0.0,1640.0820800000001,0.843250479268696,1.303030303030303,12.878787878787879,axial,rectangular
172.0,132.0,0.0,4.0,17.0,385.0,37.03,2200.0,0.0,0.0,1278.0,0.0,43.0,20336.0,2304.0,80.45588757470497,4.435430139187417,0.33333333333333337,1.1779421410288253,7.074852464967531,57.65359524667371,0.6557488285606092,0.0,0.0,0.0,1640.0820800000001,0.7792292932070813,1.303030303030303,16.666666666666668,axial,rectangular
195.0,122.0,0.0,3.0,17.0,385.0,37.03,1100.0,0.0,0.0,1371.0,0.0,65.0,21924.0,1830.0,83.53817058502914,3.416605226364709,0.33333333333333337,0.8678373028806508,5.24867056954738,31.210062082466564,0.35979685756641083,0.0,0.0,0.0,1516.39572,0.9041175610809559,1.598360655737705,9.01639344262295,axial,rectangular
195.0,122.0,0.0,3.0,17.0,385.0,37.03,1570.0,0.0,0.0,1238.0,0.0,65.0,21924.0,1830.0,83.53817058502914,3.416605226364709,0.33333333333333337,0.8678373028806508,5.24867056954738,44.54527042679319,0.5135282421629682,0.0,0.0,0.0,1516.39572,0.8164095846960053,1.598360655737705,12.868852459016393,axial,rectangular
195.0,122.0,0.0,3.0,17.0,385.0,37.03,2030.0,0.0,0.0,1218.0,0.0,65.0,21924.0,1830.0,83.53817058502914,3.416605226364709,0.33333333333333337,0.8678373028806508,5.24867056954738,57.59675093400647,0.6639887462361945,0.0,0.0,0.0,1516.39572,0.8032204153148098,1.598360655737705,16.639344262295083,axial,rectangular
150.0,150.0,0.0,3.0,0.0,268.0,24.7,450.0,0.0,0.0,1201.0,0.0,50.0,20736.0,1728.0,81.24330003087691,3.317407648474216,0.33333333333333337,0.9041835357624831,3.647747976153916,10.38398767333629,0.10510262804766175,0.0,0.0,0.0,975.2832,1.2314371866551173,1.0,3.0,axial,square
150.0,150.0,0.0,3.0,50.0,268.0,35.9,450.0,0.0,0.0,1165.0,0.0,50.0,20736.0,1728.0,81.24330003087691,3.317407648474216,0.33333333333333337,0.6220984215413184,3.647747976153916,10.38398767333629,0.113752283481596,0.0,0.0,0.0,1207.5264,0.9647822192541712,1.0,3.0,axial,square
150.0,150.0,0.0,3.0,100.0,268.0,42.4,450.0,0.0,0.0,1013.0,0.0,50.0,20736.0,1728.0,81.24330003087691,3.317407648474216,0.33333333333333337,0.5267295597484276,3.647747976153916,10.38398767333629,0.11832078863397276,0.0,0.0,0.0,1342.3103999999998,0.7546689647938362,1.0,3.0,axial,square
200.0,200.0,0.0,3.72,0.0,380.6,63.8,600.0,0.0,0.0,3454.0,0.0,53.76344086021505,37079.3536,2865.2928,108.64034620795596,4.1194686607984465,0.33333333333333337,0.4609830523043422,4.810581663951137,10.385111712446815,0.13985508939162825,0.0,0.0,0.0,3456.19319936,0.9993654291778579,1.0,3.0,axial,square
200.0,200.0,0.0,3.72,0.0,380.6,63.8,600.0,0.0,0.0,3281.0,0.0,53.76344086021505,37079.3536,2865.2928,108.64034620795596,4.1194686607984465,0.33333333333333337,0.4609830523043422,4.810581663951137,10.385111712446815,0.13985508939162825,0.0,0.0,0.0,3456.19319936,0.9493103570157937,1.0,3.0,axial,square
200.0,200.0,0.0,3.72,0.0,380.6,56.9,600.0,0.0,0.0,3187.0,0.0,53.76344086021505,37079.3536,2865.2928,108.64034620795596,4.1194686607984465,0.33333333333333337,0.5168843363271887,4.810581663951137,10.385111712446815,0.13610326289472194,0.0,0.0,0.0,3200.34565952,0.995829931844924,1.0,3.0,axial,square
200.0,200.0,0.0,3.72,0.0,380.6,56.9,600.0,0.0,0.0,3154.0,0.0,53.76344086021505,37079.3536,2865.2928,108.64034620795596,4.1194686607984465,0.33333333333333337,0.5168843363271887,4.810581663951137,10.385111712446815,0.13610326289472194,0.0,0.0,0.0,3200.34565952,0.985518545666423,1.0,3.0,axial,square
200.0,200.0,0.0,3.72,0.0,380.6,50.7,600.0,0.0,0.0,2856.0,0.0,53.76344086021505,37079.3536,2865.2928,108.64034620795596,4.1194686607984465,0.33333333333333337,0.5800930717360362,4.810581663951137,10.385111712446815,0.1325685756692627,0.0,0.0,0.0,2970.4536672,0.9614692972781205,1.0,3.0,axial,square
200.0,200.0,0.0,3.72,0.0,380.6,50.7,600.0,0.0,0.0,2800.0,0.0,53.76344086021505,37079.3536,2865.2928,108.64034620795596,4.1194686607984465,0.33333333333333337,0.5800930717360362,4.810581663951137,10.385111712446815,0.1325685756692627,0.0,0.0,0.0,2970.4536672,0.9426169581158045,1.0,3.0,axial,square
200.0,200.0,0.0,3.72,0.0,380.6,54.8,600.0,0.0,0.0,2734.0,0.0,53.76344086021505,37079.3536,2865.2928,108.64034620795596,4.1194686607984465,0.33333333333333337,0.5366919477557853,4.810581663951137,10.385111712446815,0.13492419075502846,0.0,0.0,0.0,3122.47901696,0.8755863482668916,1.0,3.0,axial,square
200.0,200.0,0.0,3.72,0.0,380.6,54.8,600.0,0.0,0.0,3100.0,0.0,53.76344086021505,37079.3536,2865.2928,108.64034620795596,4.1194686607984465,0.33333333333333337,0.5366919477557853,4.810581663951137,10.385111712446815,0.13492419075502846,0.0,0.0,0.0,3122.47901696,0.9928009069595333,1.0,3.0,axial,square
89.0,89.0,0.0,3.5,0.0,350.0,40.8,1000.0,0.0,0.0,816.0,0.0,25.428571428571427,6724.0,1148.0,46.26354585091602,3.7937755320625186,0.33333333333333337,1.4646102343376377,9.567082186773849,38.80191432859194,0.43099610405660455,0.0,0.0,0.0,676.1392,1.2068520801633746,1.0,11.235955056179776,axial,square
89.0,89.0,0.0,3.5,15.0,350.0,17.9,1000.0,0.0,0.0,667.0,0.0,25.428571428571427,6724.0,1148.0,46.26354585091602,3.7937755320625186,0.33333333333333337,3.338329472680202,9.567082186773849,38.80191432859194,0.39109834957860334,0.0,0.0,0.0,522.1596,1.2773872203058223,1.0,11.235955056179776,axial,square
89.0,89.0,0.0,3.5,30.0,350.0,9.5,1000.0,0.0,0.0,588.0,0.0,25.428571428571427,6724.0,1148.0,46.26354585091602,3.7937755320625186,0.33333333333333337,6.290115532734275,9.567082186773849,38.80191432859194,0.3760342263083818,0.0,0.0,0.0,465.678,1.2626750673211962,1.0,11.235955056179776,axial,square
89.0,89.0,0.0,3.5,0.0,350.0,40.8,1000.0,22.5,22.5,420.0,0.0,25.428571428571427,6724.0,1148.0,46.26354585091602,3.7937755320625186,0.33333333333333337,1.4646102343376377,9.567082186773849,38.80191432859194,0.43099610405660455,0.25280898876404495,1.0,1.5074705412578426,676.1392,0.6211738647899723,1.0,11.235955056179776,eccentric,square
89.0,89.0,0.0,3.5,15.0,350.0,17.9,1000.0,22.5,22.5,344.0,0.0,25.428571428571427,6724.0,1148.0,46.26354585091602,3.7937755320625186,0.33333333333333337,3.338329472680202,9.567082186773849,38.80191432859194,0.39109834957860334,0.25280898876404495,1.0,1.5074705412578426,522.1596,0.6588024044755665,1.0,11.235955056179776,eccentric,square
89.0,89.0,0.0,3.5,30.0,350.0,9.5,1000.0,22.5,22.5,326.0,0.0,25.428571428571427,6724.0,1148.0,46.26354585091602,3.7937755320625186,0.33333333333333337,6.290115532734275,9.567082186773849,38.80191432859194,0.3760342263083818,0.25280898876404495,1.0,1.5074705412578426,465.678,0.7000545441270578,1.0,11.235955056179776,eccentric,square
89.0,89.0,0.0,3.5,0.0,350.0,40.8,1000.0,45.0,45.0,302.0,0.0,25.428571428571427,6724.0,1148.0,46.26354585091602,3.7937755320625186,0.33333333333333337,1.4646102343376377,9.567082186773849,38.80191432859194,0.43099610405660455,0.5056179775280899,1.0,3.0149410825156853,676.1392,0.44665358849183723,1.0,11.235955056179776,eccentric,square
89.0,89.0,0.0,3.5,15.0,350.0,17.9,1000.0,45.0,45.0,242.0,0.0,25.428571428571427,6724.0,1148.0,46.26354585091602,3.7937755320625186,0.33333333333333337,3.338329472680202,9.567082186773849,38.80191432859194,0.39109834957860334,0.5056179775280899,1.0,3.0149410825156853,522.1596,0.46345983105548577,1.0,11.235955056179776,eccentric,square
89.0,89.0,0.0,3.5,30.0,350.0,9.5,1000.0,45.0,45.0,229.0,0.0,25.428571428571427,6724.0,1148.0,46.26354585091602,3.7937755320625186,0.33333333333333337,6.290115532734275,9.567082186773849,38.80191432859194,0.3760342263083818,0.5056179775280899,1.0,3.0149410825156853,465.678,0.49175610615060195,1.0,11.235955056179776,eccentric,square
100.0,100.0,0.0,3.0,0.0,350.0,40.8,1000.0,0.0,0.0,854.0,0.0,33.333333333333336,8836.0,1128.0,53.03382085348909,3.2834918126466235,0.33333333333333337,1.0951188986232792,7.223202828758102,34.57860610261785,0.3937634224133115,0.0,0.0,0.0,755.3088,1.1306633790047196,1.0,10.0,axial,square
100.0,100.0,0.0,3.0,15.0,350.0,17.9,1000.0,0.0,0.0,641.0,0.0,33.333333333333336,8836.0,1128.0,53.03382085348909,3.2834918126466235,0.33333333333333337,2.4961369309402115,7.223202828758102,34.57860610261785,0.351291452574764,0.0,0.0,0.0,552.9644000000001,1.1592066324703723,1.0,10.0,axial,square
100.0,100.0,0.0,3.0,30.0,350.0,9.5,1000.0,0.0,0.0,549.0,0.0,33.333333333333336,8836.0,1128.0,53.03382085348909,3.2834918126466235,0.33333333333333337,4.703247480403135,7.223202828758102,34.57860610261785,0.334727212448594,0.0,0.0,0.0,478.742,1.1467554549214398,1.0,10.0,axial,square
100.0,100.0,0.0,3.0,0.0,350.0,40.8,1000.0,25.0,25.0,492.0,0.0,33.333333333333336,8836.0,1128.0,53.03382085348909,3.2834918126466235,0.33333333333333337,1.0951188986232792,7.223202828758102,34.57860610261785,0.3937634224133115,0.25,1.0,1.4946000000000002,755.3088,0.6513892066397213,1.0,10.0,eccentric,square
100.0,100.0,0.0,3.0,15.0,350.0,17.9,1000.0,25.0,25.0,345.0,0.0,33.333333333333336,8836.0,1128.0,53.03382085348909,3.2834918126466235,0.33333333333333337,2.4961369309402115,7.223202828758102,34.57860610261785,0.351291452574764,0.25,1.0,1.4946000000000002,552.9644000000001,0.6239099659941941,1.0,10.0,eccentric,square
100.0,100.0,0.0,3.0,30.0,350.0,9.5,1000.0,25.0,25.0,309.0,0.0,33.333333333333336,8836.0,1128.0,53.03382085348909,3.2834918126466235,0.33333333333333337,4.703247480403135,7.223202828758102,34.57860610261785,0.334727212448594,0.25,1.0,1.4946000000000002,478.742,0.6454415948464934,1.0,10.0,eccentric,square
100.0,100.0,0.0,3.0,0.0,350.0,40.8,1000.0,50.0,50.0,319.0,0.0,33.333333333333336,8836.0,1128.0,53.03382085348909,3.2834918126466235,0.33333333333333337,1.0951188986232792,7.223202828758102,34.57860610261785,0.3937634224133115,0.5,1.0,2.9892000000000003,755.3088,0.4223438148741283,1.0,10.0,eccentric,square
100.0,100.0,0.0,3.0,15.0,350.0,17.9,1000.0,50.0,50.0,259.0,0.0,33.333333333333336,8836.0,1128.0,53.03382085348909,3.2834918126466235,0.33333333333333337,2.4961369309402115,7.223202828758102,34.57860610261785,0.351291452574764,0.5,1.0,2.9892000000000003,552.9644000000001,0.4683845831666559,1.0,10.0,eccentric,square
100.0,100.0,0.0,3.0,30.0,350.0,9.5,1000.0,50.0,50.0,235.0,0.0,33.333333333333336,8836.0,1128.0,53.03382085348909,3.2834918126466235,0.33333333333333337,4.703247480403135,7.223202828758102,34.57860610261785,0.334727212448594,0.5,1.0,2.9892000000000003,478.742,0.490869821323385,1.0,10.0,eccentric,square
100.14,100.14,0.0,2.02,0.0,168.0,35.6,1000.0,0.0,0.0,310.78,0.0,49.57425742574257,9235.21,776.4879999999999,54.21861897893938,2.2333291795297328,0.33333333333333337,0.3967777011306107,2.3067063752074857,34.56442362727653,0.34911453984875146,0.0,0.0,0.0,459.22346,0.6767511398481253,1.0,9.986019572598362,axial,square
100.14,100.14,0.0,2.02,0.0,168.0,36.3,1000.0,0.0,0.0,326.96,0.0,49.57425742574257,9235.21,776.4879999999999,54.21861897893938,2.2333291795297328,0.33333333333333337,0.3891263405027477,2.3067063752074857,34.56442362727653,0.35102576135315183,0.0,0.0,0.0,465.68810699999995,0.7021008161584853,1.0,9.986019572598362,axial,square
100.14,100.14,0.0,2.02,0.0,168.0,38.1,1000.0,0.0,0.0,329.96,0.0,49.57425742574257,9235.21,776.4879999999999,54.21861897893938,2.2333291795297328,0.33333333333333337,0.3707424189041926,2.3067063752074857,34.56442362727653,0.355864281880274,0.0,0.0,0.0,482.311485,0.6841222120182354,1.0,9.986019572598362,axial,square
100.14,100.14,0.0,2.02,0.0,168.0,37.8,1000.0,0.0,0.0,332.58,0.0,49.57425742574257,9235.21,776.4879999999999,54.21861897893938,2.2333291795297328,0.33333333333333337,0.37368481905422596,2.3067063752074857,34.56442362727653,0.35506530354987903,0.0,0.0,0.0,479.54092199999997,0.6935383087076769,1.0,9.986019572598362,axial,square
100.14,100.14,0.0,2.02,0.0,168.0,41.2,1000.0,0.0,0.0,335.58,0.0,49.57425742574257,9235.21,776.4879999999999,54.21861897893938,2.2333291795297328,0.33333333333333337,0.3428467514623723,2.3067063752074857,34.56442362727653,0.36395407982376615,0.0,0.0,0.0,510.940636,0.6567886293545852,1.0,9.986019572598362,axial,square
100.12,100.12,0.0,3.04,0.0,156.0,35.6,1000.0,0.0,0.0,450.67,0.0,32.93421052631579,8843.521600000002,1143.5264000000002,53.05638843683101,3.3260211621924753,0.33333333333333337,0.5666247688050507,3.2597978401776606,34.53564009309036,0.31870031824481765,0.0,0.0,0.0,493.2194873600001,0.9137311309661549,1.0,9.98801438274071,axial,square
100.12,100.12,0.0,3.04,0.0,156.0,36.3,1000.0,0.0,0.0,462.67,0.0,32.93421052631579,8843.521600000002,1143.5264000000002,53.05638843683101,3.3260211621924753,0.33333333333333337,0.5556981203707935,3.2597978401776606,34.53564009309036,0.32034503284235727,0.0,0.0,0.0,499.4099524800001,0.9264332793178138,1.0,9.98801438274071,axial,square
100.12,100.12,0.0,3.04,0.0,156.0,38.1,1000.0,0.0,0.0,459.67,0.0,32.93421052631579,8843.521600000002,1143.5264000000002,53.05638843683101,3.3260211621924753,0.33333333333333337,0.5294446658650868,3.2597978401776606,34.53564009309036,0.3245190919251347,0.0,0.0,0.0,515.3282913600001,0.8919944969194054,1.0,9.98801438274071,axial,square
100.12,100.12,0.0,3.04,0.0,156.0,37.8,1000.0,0.0,0.0,469.95,0.0,32.93421052631579,8843.521600000002,1143.5264000000002,53.05638843683101,3.3260211621924753,0.33333333333333337,0.5336466076576668,3.2597978401776606,34.53564009309036,0.32382883452824535,0.0,0.0,0.0,512.6752348800001,0.9166621830484935,1.0,9.98801438274071,axial,square
100.12,100.12,0.0,3.04,0.0,156.0,41.2,1000.0,0.0,0.0,470.93,0.0,32.93421052631579,8843.521600000002,1143.5264000000002,53.05638843683101,3.3260211621924753,0.33333333333333337,0.4896078099383447,3.2597978401776606,34.53564009309036,0.3315298497443817,0.0,0.0,0.0,542.7432083200002,0.8676847407408563,1.0,9.98801438274071,axial,square
100.21,100.21,0.0,4.03,0.0,162.0,35.6,1000.0,0.0,0.0,535.02,0.0,24.866004962779154,8491.622499999998,1485.4579999999999,51.99007012392573,4.364196426190212,0.33333333333333337,0.7960396763947399,4.532915736649836,34.45642669551854,0.3042235782545627,0.0,0.0,0.0,542.9459569999999,0.9854019412101452,1.0,9.979044007584074,axial,square
100.21,100.21,0.0,4.03,0.0,162.0,36.3,1000.0,0.0,0.0,551.57,0.0,24.866004962779154,8491.622499999998,1485.4579999999999,51.99007012392573,4.364196426190212,0.33333333333333337,0.7806890490262465,4.532915736649836,34.45642669551854,0.30563014775019304,0.0,0.0,0.0,548.8900927499998,1.0048824114069423,1.0,9.979044007584074,axial,square
100.21,100.21,0.0,4.03,0.0,162.0,38.1,1000.0,0.0,0.0,545.74,0.0,24.866004962779154,8491.622499999998,1485.4579999999999,51.99007012392573,4.364196426190212,0.33333333333333337,0.743806101828156,4.532915736649836,34.45642669551854,0.309207693284256,0.0,0.0,0.0,564.1750132499999,0.9673239459085529,1.0,9.979044007584074,axial,square
100.21,100.21,0.0,4.03,0.0,162.0,37.8,1000.0,0.0,0.0,553.14,0.0,24.866004962779154,8491.622499999998,1485.4579999999999,51.99007012392573,4.364196426190212,0.33333333333333337,0.7497093248585384,4.532915736649836,34.45642669551854,0.30861531076719806,0.0,0.0,0.0,561.6275264999998,0.9848876237372246,1.0,9.979044007584074,axial,square
100.21,100.21,0.0,4.03,0.0,162.0,41.2,1000.0,0.0,0.0,555.14,0.0,24.866004962779154,8491.622499999998,1485.4579999999999,51.99007012392573,4.364196426190212,0.33333333333333337,0.6878401087294355,4.532915736649836,34.45642669551854,0.3152412074872781,0.0,0.0,0.0,590.4990429999999,0.9401200672225307,1.0,9.979044007584074,axial,square
100.06,100.06,0.0,2.05,0.0,230.0,35.6,1000.0,0.0,0.0,500.28,0.0,48.80975609756098,9208.321600000001,786.872,54.139632437242696,2.265765683867606,0.33333333333333326,0.5520792839713176,3.2085312479948684,34.59116836695115,0.36636940521530315,0.0,0.0,0.0,508.7968089600001,0.983260883696561,1.0,9.994003597841296,axial,square
100.06,100.06,0.0,2.05,0.0,230.0,36.3,1000.0,0.0,0.0,510.44,0.0,48.80975609756098,9208.321600000001,786.872,54.139632437242696,2.265765683867606,0.33333333333333326,0.5414331269801352,3.2085312479948684,34.59116836695115,0.3681257873411499,0.0,0.0,0.0,515.24263408,0.9906788884258861,1.0,9.994003597841296,axial,square
100.06,100.06,0.0,2.05,0.0,230.0,38.1,1000.0,0.0,0.0,517.65,0.0,48.80975609756098,9208.321600000001,786.872,54.139632437242696,2.265765683867606,0.33333333333333326,0.51585360917005,3.2085312479948684,34.59116836695115,0.37258078078688195,0.0,0.0,0.0,531.81761296,0.973360015511435,1.0,9.994003597841296,axial,square
100.06,100.06,0.0,2.05,0.0,230.0,37.8,1000.0,0.0,0.0,524.94,0.0,48.80975609756098,9208.321600000001,786.872,54.139632437242696,2.265765683867606,0.33333333333333326,0.5199476854333044,3.2085312479948684,34.59116836695115,0.3718443122305976,0.0,0.0,0.0,529.05511648,0.9922217622477987,1.0,9.994003597841296,axial,square
100.06,100.06,0.0,2.05,0.0,230.0,41.2,1000.0,0.0,0.0,531.3,0.0,48.80975609756098,9208.321600000001,786.872,54.139632437242696,2.265765683867606,0.33333333333333326,0.47703938129560447,3.2085312479948684,34.59116836695115,0.38005524504842897,0.0,0.0,0.0,560.36340992,0.9481347115006148,1.0,9.994003597841296,axial,square
100.11,100.11,0.0,3.04,0.0,227.0,35.6,1000.0,0.0,0.0,552.45,0.0,32.930921052631575,8841.6409,1143.4048,53.050746540995526,3.3260107292390657,0.33333333333333337,0.8245993688363861,4.7439133582146695,34.53907709134421,0.3439618543785435,0.0,0.0,0.0,574.31530564,0.9619280464489207,1.0,9.989012086704625,axial,square
100.11,100.11,0.0,3.04,0.0,227.0,36.3,1000.0,0.0,0.0,561.7,0.0,32.930921052631575,8841.6409,1143.4048,53.050746540995526,3.3260107292390657,0.33333333333333337,0.8086980035971171,4.7439133582146695,34.53907709134421,0.3454338730004896,0.0,0.0,0.0,580.50445427,0.9676067011515923,1.0,9.989012086704625,axial,square
100.11,100.11,0.0,3.04,0.0,227.0,38.1,1000.0,0.0,0.0,569.01,0.0,32.930921052631575,8841.6409,1143.4048,53.050746540995526,3.3260107292390657,0.33333333333333337,0.770491798702765,4.7439133582146695,34.53907709134421,0.34917809874884737,0.0,0.0,0.0,596.41940789,0.9540434004537706,1.0,9.989012086704625,axial,square
100.11,100.11,0.0,3.04,0.0,227.0,37.8,1000.0,0.0,0.0,575.4,0.0,32.930921052631575,8841.6409,1143.4048,53.050746540995526,3.3260107292390657,0.33333333333333337,0.7766068129781838,4.7439133582146695,34.53907709134421,0.3485581006676552,0.0,0.0,0.0,593.76691562,0.9690671286378063,1.0,9.989012086704625,axial,square
100.11,100.11,0.0,3.04,0.0,227.0,41.2,1000.0,0.0,0.0,582.87,0.0,32.930921052631575,8841.6409,1143.4048,53.050746540995526,3.3260107292390657,0.33333333333333337,0.7125179012275569,4.7439133582146695,34.53907709134421,0.35549301495014407,0.0,0.0,0.0,623.82849468,0.9343433411117104,1.0,9.989012086704625,axial,square
100.18,100.18,0.0,4.06,0.0,234.0,35.6,1000.0,0.0,0.0,712.7,0.0,24.674876847290644,8475.0436,1495.0544,51.939293061406445,4.395250156953281,0.33333333333333337,1.1595271281308965,6.600581025179488,34.464999926851505,0.33260483881652086,0.0,0.0,0.0,651.5542817600001,1.0938459311092716,1.0,9.982032341784787,axial,square
100.18,100.18,0.0,4.06,0.0,234.0,36.3,1000.0,0.0,0.0,719.01,0.0,24.674876847290644,8475.0436,1495.0544,51.939293061406445,4.395250156953281,0.33333333333333337,1.1371671008666644,6.600581025179488,34.464999926851505,0.3338401306447231,0.0,0.0,0.0,657.48681228,1.0935732650007883,1.0,9.982032341784787,axial,square
100.18,100.18,0.0,4.06,0.0,234.0,38.1,1000.0,0.0,0.0,725.24,0.0,24.674876847290644,8475.0436,1495.0544,51.939293061406445,4.395250156953281,0.33333333333333337,1.0834426709044598,6.600581025179488,34.464999926851505,0.3369893985531468,0.0,0.0,0.0,672.74189076,1.078036034266712,1.0,9.982032341784787,axial,square
100.18,100.18,0.0,4.06,0.0,234.0,37.8,1000.0,0.0,0.0,772.07,0.0,24.674876847290644,8475.0436,1495.0544,51.939293061406445,4.395250156953281,0.33333333333333337,1.0920414222608443,6.600581025179488,34.464999926851505,0.3364672137570671,0.0,0.0,0.0,670.19937768,1.1520004728632265,1.0,9.982032341784787,axial,square
100.18,100.18,0.0,4.06,0.0,234.0,41.2,1000.0,0.0,0.0,799.19,0.0,24.674876847290644,8475.0436,1495.0544,51.939293061406445,4.395250156953281,0.33333333333333337,1.0019214990645608,6.600581025179488,34.464999926851505,0.3423236110780564,0.0,0.0,0.0,699.0145259200002,1.1433095742154356,1.0,9.982032341784787,axial,square
100.02,100.02,0.0,2.03,0.0,282.0,35.6,1000.0,0.0,0.0,591.63,0.0,49.27093596059114,9208.3216,779.1951999999999,54.13963243724269,2.2441004638937656,0.33333333333333337,0.6702933338329171,3.8963220492960806,34.605544260946296,0.38143366184600963,0.0,0.0,0.0,547.54929536,1.0805054540541743,1.0,9.998000399920016,axial,square
100.02,100.02,0.0,2.03,0.0,282.0,36.3,1000.0,0.0,0.0,598.94,0.0,49.27093596059114,9208.3216,779.1951999999999,54.13963243724269,2.2441004638937656,0.33333333333333337,0.6573675670647894,3.8963220492960806,34.605544260946296,0.3830883821373562,0.0,0.0,0.0,553.99512048,1.0811286559366413,1.0,9.998000399920016,axial,square
100.02,100.02,0.0,2.03,0.0,282.0,38.1,1000.0,0.0,0.0,605.33,0.0,49.27093596059114,9208.3216,779.1951999999999,54.13963243724269,2.2441004638937656,0.33333333333333337,0.6263108316129095,3.8963220492960806,34.605544260946296,0.3872910263175576,0.0,0.0,0.0,570.57009936,1.060921349855153,1.0,9.998000399920016,axial,square
100.02,100.02,0.0,2.03,0.0,282.0,37.8,1000.0,0.0,0.0,611.79,0.0,49.27093596059114,9208.3216,779.1951999999999,54.13963243724269,2.2441004638937656,0.33333333333333337,0.6312815524987263,3.8963220492960806,34.605544260946296,0.38659573975152967,0.0,0.0,0.0,567.8076028799999,1.0774600355770427,1.0,9.998000399920016,axial,square
100.02,100.02,0.0,2.03,0.0,282.0,41.2,1000.0,0.0,0.0,619.33,0.0,49.27093596059114,9208.3216,779.1951999999999,54.13963243724269,2.2441004638937656,0.33333333333333337,0.5791855020498022,3.8963220492960806,34.605544260946296,0.39435901264615836,0.0,0.0,0.0,599.1158963199999,1.0337398887329863,1.0,9.998000399920016,axial,square
100.05,100.05,0.0,3.01,0.0,276.0,35.6,1000.0,0.0,0.0,662.6,0.0,33.23920265780731,8841.6409,1132.1212,53.050746540995526,3.294147450165781,0.33333333333333337,0.9927025441318632,5.712672962689749,34.560971314983576,0.36097637492481033,0.0,0.0,0.0,627.22786724,1.056394389674758,1.0,9.995002498750624,axial,square
100.05,100.05,0.0,3.01,0.0,276.0,36.3,1000.0,0.0,0.0,669.74,0.0,33.23920265780731,8841.6409,1132.1212,53.050746540995526,3.294147450165781,0.33333333333333337,0.9735595198648577,5.712672962689749,34.560971314983576,0.36235480642566076,0.0,0.0,0.0,633.41701587,1.0573445032576372,1.0,9.995002498750624,axial,square
100.05,100.05,0.0,3.01,0.0,276.0,38.1,1000.0,0.0,0.0,674.04,0.0,33.23920265780731,8841.6409,1132.1212,53.050746540995526,3.294147450165781,0.33333333333333337,0.9275645819184863,5.712672962689749,34.560971314983576,0.36586552573984954,0.0,0.0,0.0,649.33196949,1.0380514616112406,1.0,9.995002498750624,axial,square
100.05,100.05,0.0,3.01,0.0,276.0,37.8,1000.0,0.0,0.0,681.52,0.0,33.23920265780731,8841.6409,1132.1212,53.050746540995526,3.294147450165781,0.33333333333333337,0.9349262055845062,5.712672962689749,34.560971314983576,0.3652837515718695,0.0,0.0,0.0,646.67947722,1.0538760297911036,1.0,9.995002498750624,axial,square
100.05,100.05,0.0,3.01,0.0,276.0,41.2,1000.0,0.0,0.0,690.17,0.0,33.23920265780731,8841.6409,1132.1212,53.050746540995526,3.294147450165781,0.33333333333333337,0.8577721012401536,5.712672962689749,34.560971314983576,0.3718007098252273,0.0,0.0,0.0,676.7410562800002,1.0198435481272818,1.0,9.995002498750624,axial,square
100.12,100.12,0.0,4.06,0.0,290.0,35.6,1000.0,0.0,0.0,834.22,0.0,24.66009852216749,8464.0,1494.08,51.90544168639358,4.3951383408946185,0.33333333333333337,1.4379579872984853,8.18533392934251,34.48551742790951,0.3535187697363437,0.0,0.0,0.0,734.6016,1.1356087435693034,1.0,9.98801438274071,axial,square
100.12,100.12,0.0,4.06,0.0,290.0,36.3,1000.0,0.0,0.0,839.06,0.0,24.66009852216749,8464.0,1494.08,51.90544168639358,4.3951383408946185,0.33333333333333337,1.4102287699125644,8.18533392934251,34.48551742790951,0.35464904219970006,0.0,0.0,0.0,740.5263999999999,1.133058861912283,1.0,9.98801438274071,axial,square
100.12,100.12,0.0,4.06,0.0,290.0,38.1,1000.0,0.0,0.0,845.12,0.0,24.66009852216749,8464.0,1494.08,51.90544168639358,4.3951383408946185,0.33333333333333337,1.3436037886568524,8.18533392934251,34.48551742790951,0.35753491928694525,0.0,0.0,0.0,755.7615999999999,1.1182362268736596,1.0,9.98801438274071,axial,square
100.12,100.12,0.0,4.06,0.0,290.0,37.8,1000.0,0.0,0.0,882.4,0.0,24.66009852216749,8464.0,1494.08,51.90544168639358,4.3951383408946185,0.33333333333333337,1.35426731078905,8.18533392934251,34.48551742790951,0.3570559835101058,0.0,0.0,0.0,753.2223999999999,1.1714999447706282,1.0,9.98801438274071,axial,square
100.12,100.12,0.0,4.06,0.0,290.0,41.2,1000.0,0.0,0.0,929.9,0.0,24.66009852216749,8464.0,1494.08,51.90544168639358,4.3951383408946185,0.33333333333333337,1.242507387083157,8.18533392934251,34.48551742790951,0.3624366358401986,0.0,0.0,0.0,782.0,1.1891304347826086,1.0,9.98801438274071,axial,square
100.14,100.14,0.0,2.02,0.0,168.0,74.8,1000.0,0.0,0.0,503.65,0.0,49.57425742574257,9235.21,776.4879999999999,54.21861897893938,2.2333291795297328,0.33333333333333337,0.18884072406750993,2.3067063752074857,34.56442362727653,0.43710333372737903,0.0,0.0,0.0,821.2436919999998,0.6132771610987304,1.0,9.986019572598362,axial,square
100.14,100.14,0.0,2.02,0.0,168.0,75.2,1000.0,0.0,0.0,508.54,0.0,49.57425742574257,9235.21,776.4879999999999,54.21861897893938,2.2333291795297328,0.33333333333333337,0.18783625213098057,2.3067063752074857,34.56442362727653,0.4378526945476178,0.0,0.0,0.0,824.9377760000001,0.6164586163890257,1.0,9.986019572598362,axial,square
100.14,100.14,0.0,2.02,0.0,168.0,77.4,1000.0,0.0,0.0,513.574,0.0,49.57425742574257,9235.21,776.4879999999999,54.21861897893938,2.2333291795297328,0.33333333333333337,0.18249723721252895,2.3067063752074857,34.56442362727653,0.4419344193388263,0.0,0.0,0.0,845.2552379999998,0.6075963530438365,1.0,9.986019572598362,axial,square
100.14,100.14,0.0,2.02,0.0,168.0,76.8,1000.0,0.0,0.0,518.54,0.0,49.57425742574257,9235.21,776.4879999999999,54.21861897893938,2.2333291795297328,0.33333333333333337,0.18392299687825184,2.3067063752074857,34.56442362727653,0.4408278164551965,0.0,0.0,0.0,839.714112,0.617519692225918,1.0,9.986019572598362,axial,square
100.14,100.14,0.0,2.02,0.0,168.0,78.9,1000.0,0.0,0.0,520.41,0.0,49.57425742574257,9235.21,776.4879999999999,54.21861897893938,2.2333291795297328,0.33333333333333337,0.17902770798795614,2.3067063752074857,34.56442362727653,0.4446797485824827,0.0,0.0,0.0,859.108053,0.6057561655751351,1.0,9.986019572598362,axial,square
100.12,100.12,0.0,3.04,0.0,156.0,74.8,1000.0,0.0,0.0,558.41,0.0,32.93421052631579,8843.521600000002,1143.5264000000002,53.05638843683101,3.3260211621924753,0.33333333333333337,0.26967702900347335,3.2597978401776606,34.53564009309036,0.3964958954728306,0.0,0.0,0.0,839.8855340800002,0.6648644099004218,1.0,9.98801438274071,axial,square
100.12,100.12,0.0,3.04,0.0,156.0,75.2,1000.0,0.0,0.0,562.41,0.0,32.93421052631579,8843.521600000002,1143.5264000000002,53.05638843683101,3.3260211621924753,0.33333333333333337,0.26824257672153995,3.2597978401776606,34.53564009309036,0.3971743108322912,0.0,0.0,0.0,843.4229427200002,0.6668184744729063,1.0,9.98801438274071,axial,square
100.12,100.12,0.0,3.04,0.0,156.0,77.4,1000.0,0.0,0.0,566.17,0.0,32.93421052631579,8843.521600000002,1143.5264000000002,53.05638843683101,3.3260211621924753,0.33333333333333337,0.2606181107165349,3.2597978401776606,34.53564009309036,0.4008736805127325,0.0,0.0,0.0,862.8786902400003,0.6561408995307625,1.0,9.98801438274071,axial,square
100.12,100.12,0.0,3.04,0.0,156.0,76.8,1000.0,0.0,0.0,571.23,0.0,32.93421052631579,8843.521600000002,1143.5264000000002,53.05638843683101,3.3260211621924753,0.33333333333333337,0.26265418970650783,3.2597978401776606,34.53564009309036,0.39987006071807746,0.0,0.0,0.0,857.5725772800002,0.6661010567896127,1.0,9.98801438274071,axial,square
100.12,100.12,0.0,3.04,0.0,156.0,78.9,1000.0,0.0,0.0,579.37,0.0,32.93421052631579,8843.521600000002,1143.5264000000002,53.05638843683101,3.3260211621924753,0.33333333333333337,0.2556633937827605,3.2597978401776606,34.53564009309036,0.40336567974555804,0.0,0.0,0.0,876.1439726400002,0.6612725968475708,1.0,9.98801438274071,axial,square
100.21,100.21,0.0,4.03,0.0,162.0,74.8,1000.0,0.0,0.0,601.41,0.0,24.866004962779154,8491.622499999998,1485.4579999999999,51.99007012392573,4.364196426190212,0.33333333333333337,0.3788638032039137,4.532915736649836,34.45642669551854,0.37241025288581847,0.0,0.0,0.0,875.8175589999997,0.6866841088304786,1.0,9.979044007584074,axial,square
100.21,100.21,0.0,4.03,0.0,162.0,75.2,1000.0,0.0,0.0,608.74,0.0,24.866004962779154,8491.622499999998,1485.4579999999999,51.99007012392573,4.364196426190212,0.33333333333333337,0.37684857020814816,4.532915736649836,34.45642669551854,0.37301765191819103,0.0,0.0,0.0,879.2142079999999,0.692368247079101,1.0,9.979044007584074,axial,square
100.21,100.21,0.0,4.03,0.0,162.0,77.4,1000.0,0.0,0.0,612.96,0.0,24.866004962779154,8491.622499999998,1485.4579999999999,51.99007012392573,4.364196426190212,0.33333333333333337,0.3661371121402163,4.532915736649836,34.45642669551854,0.376333101093758,0.0,0.0,0.0,897.8957774999999,0.6826627492409609,1.0,9.979044007584074,axial,square
100.21,100.21,0.0,4.03,0.0,162.0,76.8,1000.0,0.0,0.0,620.22,0.0,24.866004962779154,8491.622499999998,1485.4579999999999,51.99007012392573,4.364196426190212,0.33333333333333337,0.3689975583288118,4.532915736649836,34.45642669551854,0.3754330840354024,0.0,0.0,0.0,892.8008039999997,0.6946902346203535,1.0,9.979044007584074,axial,square
100.21,100.21,0.0,4.03,0.0,162.0,78.9,1000.0,0.0,0.0,623.63,0.0,24.866004962779154,8491.622499999998,1485.4579999999999,51.99007012392573,4.364196426190212,0.33333333333333337,0.35917633054059245,4.532915736649836,34.45642669551854,0.3785696155009961,0.0,0.0,0.0,910.6332112499998,0.6848311617626609,1.0,9.979044007584074,axial,square
100.06,100.06,0.0,2.05,0.0,230.0,74.8,1000.0,0.0,0.0,800.65,0.0,48.80975609756098,9208.321600000001,786.872,54.139632437242696,2.265765683867606,0.33333333333333326,0.2627543116227127,3.2085312479948684,34.59116836695115,0.4488031436742204,0.0,0.0,0.0,869.76301568,0.9205381070084178,1.0,9.994003597841296,axial,square
100.06,100.06,0.0,2.05,0.0,230.0,75.2,1000.0,0.0,0.0,808.98,0.0,48.80975609756098,9208.321600000001,786.872,54.139632437242696,2.265765683867606,0.33333333333333326,0.2613566823055705,3.2085312479948684,34.59116836695115,0.4495161083190574,0.0,0.0,0.0,873.4463443200001,0.9261931259553342,1.0,9.994003597841296,axial,square
100.06,100.06,0.0,2.05,0.0,230.0,77.4,1000.0,0.0,0.0,815.34,0.0,48.80975609756098,9208.321600000001,786.872,54.139632437242696,2.265765683867606,0.33333333333333326,0.2539279393976603,3.2085312479948684,34.59116836695115,0.45340210898163263,0.0,0.0,0.0,893.7046518400002,0.912314821592727,1.0,9.994003597841296,axial,square
100.06,100.06,0.0,2.05,0.0,230.0,76.8,1000.0,0.0,0.0,821.72,0.0,48.80975609756098,9208.321600000001,786.872,54.139632437242696,2.265765683867606,0.33333333333333326,0.2559117514242045,3.2085312479948684,34.59116836695115,0.4523481515279623,0.0,0.0,0.0,888.17965888,0.925173180656033,1.0,9.994003597841296,axial,square
100.06,100.06,0.0,2.05,0.0,230.0,78.9,1000.0,0.0,0.0,827.13,0.0,48.80975609756098,9208.321600000001,786.872,54.139632437242696,2.265765683867606,0.33333333333333326,0.24910041203268574,3.2085312479948684,34.59116836695115,0.4560181522267181,0.0,0.0,0.0,907.51713424,0.9114208082613006,1.0,9.994003597841296,axial,square
100.11,100.11,0.0,3.04,0.0,227.0,74.8,1000.0,0.0,0.0,900.8,0.0,32.930921052631575,8841.6409,1143.4048,53.050746540995526,3.3260107292390657,0.33333333333333337,0.3924563840986009,4.7439133582146695,34.53907709134421,0.4152514660818279,0.0,0.0,0.0,920.9076289200001,0.9781654225803499,1.0,9.989012086704625,axial,square
100.11,100.11,0.0,3.04,0.0,227.0,75.2,1000.0,0.0,0.0,907.17,0.0,32.930921052631575,8841.6409,1143.4048,53.050746540995526,3.3260107292390657,0.33333333333333337,0.39036885014062955,4.7439133582146695,34.53907709134421,0.415885064716081,0.0,0.0,0.0,924.44428528,0.9813138708789054,1.0,9.989012086704625,axial,square
100.11,100.11,0.0,3.04,0.0,227.0,77.4,1000.0,0.0,0.0,914.57,0.0,32.930921052631575,8841.6409,1143.4048,53.050746540995526,3.3260107292390657,0.33333333333333337,0.3792730947102758,4.7439133582146695,34.53907709134421,0.419342909496957,0.0,0.0,0.0,943.89589526,0.9689310066848823,1.0,9.989012086704625,axial,square
100.11,100.11,0.0,3.04,0.0,227.0,76.8,1000.0,0.0,0.0,919.0,0.0,32.930921052631575,8841.6409,1143.4048,53.050746540995526,3.3260107292390657,0.33333333333333337,0.3822361657626998,4.7439133582146695,34.53907709134421,0.4184043406948239,0.0,0.0,0.0,938.59091072,0.9791273168147647,1.0,9.989012086704625,axial,square
100.11,100.11,0.0,3.04,0.0,227.0,78.9,1000.0,0.0,0.0,924.45,0.0,32.930921052631575,8841.6409,1143.4048,53.050746540995526,3.3260107292390657,0.33333333333333337,0.3720625796017154,4.7439133582146695,34.53907709134421,0.4216748868972814,0.0,0.0,0.0,957.15835661,0.9658276434780925,1.0,9.989012086704625,axial,square
100.18,100.18,0.0,4.06,0.0,234.0,74.8,1000.0,0.0,0.0,1003.01,0.0,24.674876847290644,8475.0436,1495.0544,51.939293061406445,4.395250156953281,0.33333333333333337,0.5518605048323518,6.600581025179488,34.464999926851505,0.3940239619753033,0.0,0.0,0.0,983.7759908800002,1.0195512080984968,1.0,9.982032341784787,axial,square
100.18,100.18,0.0,4.06,0.0,234.0,75.2,1000.0,0.0,0.0,1010.93,0.0,24.674876847290644,8475.0436,1495.0544,51.939293061406445,4.395250156953281,0.33333333333333337,0.5489250766151584,6.600581025179488,34.464999926851505,0.3945824980855711,0.0,0.0,0.0,987.1660083200001,1.0240729436383678,1.0,9.982032341784787,axial,square
100.18,100.18,0.0,4.06,0.0,234.0,77.4,1000.0,0.0,0.0,1018.89,0.0,24.674876847290644,8475.0436,1495.0544,51.939293061406445,4.395250156953281,0.33333333333333337,0.5333225550576216,6.600581025179488,34.464999926851505,0.3976340902275403,0.0,0.0,0.0,1005.8111042400003,1.013003332042036,1.0,9.982032341784787,axial,square
100.18,100.18,0.0,4.06,0.0,234.0,76.8,1000.0,0.0,0.0,1094.89,0.0,24.674876847290644,8475.0436,1495.0544,51.939293061406445,4.395250156953281,0.33333333333333337,0.5374891375190093,6.600581025179488,34.464999926851505,0.39680522634652476,0.0,0.0,0.0,1000.7260780800001,1.0940956011665686,1.0,9.982032341784787,axial,square
100.18,100.18,0.0,4.06,0.0,234.0,78.9,1000.0,0.0,0.0,1141.95,0.0,24.674876847290644,8475.0436,1495.0544,51.939293061406445,4.395250156953281,0.33333333333333337,0.5231833429842828,6.600581025179488,34.464999926851505,0.39969529779376817,0.0,0.0,0.0,1018.5236696400002,1.1211816023908656,1.0,9.982032341784787,axial,square
100.02,100.02,0.0,2.03,0.0,282.0,74.8,1000.0,0.0,0.0,884.26,0.0,49.27093596059114,9208.3216,779.1951999999999,54.13963243724269,2.2441004638937656,0.33333333333333337,0.31901661342850074,3.8963220492960806,34.605544260946296,0.4601408311335833,0.0,0.0,0.0,908.5155020799999,0.9733020493051927,1.0,9.998000399920016,axial,square
100.02,100.02,0.0,2.03,0.0,282.0,75.2,1000.0,0.0,0.0,889.18,0.0,49.27093596059114,9208.3216,779.1951999999999,54.13963243724269,2.2441004638937656,0.33333333333333337,0.31731971654856184,3.8963220492960806,34.605544260946296,0.46082882381610973,0.0,0.0,0.0,912.1988307199999,0.9747655555512703,1.0,9.998000399920016,axial,square
100.02,100.02,0.0,2.03,0.0,282.0,77.4,1000.0,0.0,0.0,895.41,0.0,49.27093596059114,9208.3216,779.1951999999999,54.13963243724269,2.2441004638937656,0.33333333333333337,0.3083002930807733,3.8963220492960806,34.605544260946296,0.46458040215822716,0.0,0.0,0.0,932.45713824,0.9602693392321218,1.0,9.998000399920016,axial,square
100.02,100.02,0.0,2.03,0.0,282.0,76.8,1000.0,0.0,0.0,902.93,0.0,49.27093596059114,9208.3216,779.1951999999999,54.13963243724269,2.2441004638937656,0.33333333333333337,0.31070888912046685,3.8963220492960806,34.605544260946296,0.4635626234601748,0.0,0.0,0.0,926.93214528,0.9741058227377046,1.0,9.998000399920016,axial,square
100.02,100.02,0.0,2.03,0.0,282.0,78.9,1000.0,0.0,0.0,909.77,0.0,49.27093596059114,9208.3216,779.1951999999999,54.13963243724269,2.2441004638937656,0.33333333333333337,0.30243907077885746,3.8963220492960806,34.605544260946296,0.46710752839932945,0.0,0.0,0.0,946.26962064,0.96142788498767,1.0,9.998000399920016,axial,square
