Repository: Serali-Nerri/xgboost

# CFST柱极限承载力预测 - XGBoost ML管道

## 项目概述

本项目是一个完整的机器学习管道，用于预测混凝土填充钢管（CFST）柱的极限承载力。采用XGBoost算法，提供从数据加载、预处理、模型训练、评估到预测的全流程解决方案。

### 核心特性

- **模块化设计**：清晰的模块分离，便于维护和扩展
- **特征工程支持**：处理无量纲参数，剔除几何参数实现多截面统一预测
- **自动化超参数优化**：集成Optuna框架进行超参数搜索，支持持久化存储和断点续训
- **智能参数加载**：自动加载最优参数，无需手动配置
- **特征选择**：迭代剔除法自动寻找最优特征子集
- **多维度评估**：集成R²、RMSE、MAE、MAPE、COV等工程指标
- **可视化分析**：提供预测散点图、特征重要性图和学习曲线
- **COV稳定性指标**：特别添加变异系数评估模型预测稳定性

---

## 环境要求

### 系统要求
- Python 3.8+
- 8GB+ RAM（推荐16GB）
- 5GB+ 可用磁盘空间

### Python依赖
- pandas &gt;= 1.5.0
- numpy &gt;= 1.23.0
- xgboost &gt;= 1.7.0
- scikit-learn &gt;= 1.2.0
- matplotlib &gt;= 3.6.0
- seaborn &gt;= 0.12.0
- optuna &gt;= 3.0.0
- joblib &gt;= 1.2.0

---

File: data/processed/2026.3.11-new_feature_parameters_raw.csv (part 33 of 84)
b (mm),h (mm),r0 (mm),t (mm),R (%),fy (MPa),fc (MPa),L (mm),e1 (mm),e2 (mm),Nexp (kN),r0/h,b/t,Ac (mm^2),As (mm^2),Re (mm),te (mm),ke,xi,sigma_re (MPa),lambda,lambda_bar,e/h,e1/e2,e_bar,Npl (kN),psi,b/h,L/h,axial_flag,section_family
100.05,100.05,0.0,3.01,0.0,276.0,74.8,1000.0,0.0,0.0,1023.74,0.0,33.23920265780731,8841.6409,1132.1212,53.050746540995526,3.294147450165781,0.33333333333333337,0.4724627081697103,5.712672962689749,34.560971314983576,0.42865330524688966,0.0,0.0,0.0,973.8201905200001,1.0512618345419023,1.0,9.995002498750624,axial,square
100.05,100.05,0.0,3.01,0.0,276.0,75.2,1000.0,0.0,0.0,1028.05,0.0,33.23920265780731,8841.6409,1132.1212,53.050746540995526,3.294147450165781,0.33333333333333337,0.46994960865816926,5.712672962689749,34.560971314983576,0.4292614370613529,0.0,0.0,0.0,977.35684688,1.0518675991085824,1.0,9.995002498750624,axial,square
100.05,100.05,0.0,3.01,0.0,276.0,77.4,1000.0,0.0,0.0,1034.52,0.0,33.23920265780731,8841.6409,1132.1212,53.050746540995526,3.294147450165781,0.33333333333333337,0.456591867843596,5.712672962689749,34.560971314983576,0.43258191199191154,0.0,0.0,0.0,996.80845686,1.0378322865144958,1.0,9.995002498750624,axial,square
100.05,100.05,0.0,3.01,0.0,276.0,76.8,1000.0,0.0,0.0,1040.17,0.0,33.23920265780731,8841.6409,1132.1212,53.050746540995526,3.294147450165781,0.33333333333333337,0.4601589918111241,5.712672962689749,34.560971314983576,0.43168036228305556,0.0,0.0,0.0,991.50347232,1.049083567570496,1.0,9.995002498750624,axial,square
100.05,100.05,0.0,3.01,0.0,276.0,78.9,1000.0,0.0,0.0,1047.99,0.0,33.23920265780731,8841.6409,1132.1212,53.050746540995526,3.294147450165781,0.33333333333333337,0.44791141408231094,5.712672962689749,34.560971314983576,0.43482276011574134,0.0,0.0,0.0,1010.0709182100001,1.0375410093552622,1.0,9.995002498750624,axial,square
100.12,100.12,0.0,4.06,0.0,290.0,74.8,1000.0,0.0,0.0,1131.82,0.0,24.66009852216749,8464.0,1494.08,51.90544168639358,4.3951383408946185,0.33333333333333337,0.6843757265752151,8.18533392934251,34.48551742790951,0.4106532782286866,0.0,0.0,0.0,1066.3904,1.0613561412405812,1.0,9.98801438274071,axial,square
100.12,100.12,0.0,4.06,0.0,290.0,75.2,1000.0,0.0,0.0,1138.66,0.0,24.66009852216749,8464.0,1494.08,51.90544168639358,4.3951383408946185,0.33333333333333337,0.6807354301572617,8.18533392934251,34.48551742790951,0.41117990203503557,0.0,0.0,0.0,1069.776,1.0643910500889906,1.0,9.98801438274071,axial,square
100.12,100.12,0.0,4.06,0.0,290.0,77.4,1000.0,0.0,0.0,1145.75,0.0,24.66009852216749,8464.0,1494.08,51.90544168639358,4.3951383408946185,0.33333333333333337,0.6613863610830242,8.18533392934251,34.48551742790951,0.41405893894265117,0.0,0.0,0.0,1088.3968,1.0526951200150534,1.0,9.98801438274071,axial,square
100.12,100.12,0.0,4.06,0.0,290.0,76.8,1000.0,0.0,0.0,1192.09,0.0,24.66009852216749,8464.0,1494.08,51.90544168639358,4.3951383408946185,0.33333333333333337,0.6665534420289855,8.18533392934251,34.48551742790951,0.4132766455158623,0.0,0.0,0.0,1083.3183999999999,1.1004059379033901,1.0,9.98801438274071,axial,square
100.12,100.12,0.0,4.06,0.0,290.0,78.9,1000.0,0.0,0.0,1260.54,0.0,24.66009852216749,8464.0,1494.08,51.90544168639358,4.3951383408946185,0.33333333333333337,0.6488124758913317,8.18533392934251,34.48551742790951,0.41600528644878093,0.0,0.0,0.0,1101.0928000000001,1.1448081396954006,1.0,9.98801438274071,axial,square
180.0,180.0,0.0,5.8,0.0,395.0,71.2,540.0,0.0,0.0,3659.0,0.0,31.03448275862069,28358.56,3906.88,95.00952586944216,6.33349823221927,0.33333333333333337,0.7642984867490459,8.777126219127332,10.370702322729482,0.13459344873916948,0.0,0.0,0.0,3562.347072,1.0271318111476815,1.0,3.0,axial,square
180.0,180.0,0.0,5.8,0.0,395.0,71.2,540.0,0.0,0.0,3593.0,0.0,31.03448275862069,28358.56,3906.88,95.00952586944216,6.33349823221927,0.33333333333333337,0.7642984867490459,8.777126219127332,10.370702322729482,0.13459344873916948,0.0,0.0,0.0,3562.347072,1.008604700041984,1.0,3.0,axial,square
180.0,180.0,0.0,5.8,0.0,395.0,71.2,540.0,0.0,0.0,3705.0,0.0,31.03448275862069,28358.56,3906.88,95.00952586944216,6.33349823221927,0.33333333333333337,0.7642984867490459,8.777126219127332,10.370702322729482,0.13459344873916948,0.0,0.0,0.0,3562.347072,1.0400446461607433,1.0,3.0,axial,square
180.0,180.0,0.0,5.8,0.0,395.0,71.2,2240.0,0.0,0.0,3217.0,0.0,31.03448275862069,28358.56,3906.88,95.00952586944216,6.33349823221927,0.33333333333333337,0.7642984867490459,8.777126219127332,43.019209635026,0.5583135651402586,0.0,0.0,0.0,3562.347072,0.9030563095004349,1.0,12.444444444444445,axial,square
180.0,180.0,0.0,5.8,0.0,395.0,71.2,2240.0,84.0,84.0,5071.0,0.0,31.03448275862069,28358.56,3906.88,95.00952586944216,6.33349823221927,0.33333333333333337,0.7642984867490459,8.777126219127332,43.019209635026,0.5583135651402586,0.4666666666666667,1.0,2.7883713580246914,3562.347072,1.423499703287754,1.0,12.444444444444445,eccentric,square
180.0,180.0,0.0,5.8,0.0,395.0,71.2,2240.0,126.0,126.0,4583.0,0.0,31.03448275862069,28358.56,3906.88,95.00952586944216,6.33349823221927,0.33333333333333337,0.7642984867490459,8.777126219127332,43.019209635026,0.5583135651402586,0.7,1.0,4.1825570370370375,3562.347072,1.2865113666274457,1.0,12.444444444444445,eccentric,square
180.0,180.0,0.0,5.8,0.0,395.0,71.2,2240.0,168.0,168.0,4057.0,0.0,31.03448275862069,28358.56,3906.88,95.00952586944216,6.33349823221927,0.33333333333333337,0.7642984867490459,8.777126219127332,43.019209635026,0.5583135651402586,0.9333333333333333,1.0,5.576742716049383,3562.347072,1.1388559053911298,1.0,12.444444444444445,eccentric,square
180.0,180.0,0.0,5.8,0.0,395.0,71.2,2240.0,168.0,168.0,3991.0,0.0,31.03448275862069,28358.56,3906.88,95.00952586944216,6.33349823221927,0.33333333333333337,0.7642984867490459,8.777126219127332,43.019209635026,0.5583135651402586,0.9333333333333333,1.0,5.576742716049383,3562.347072,1.1203287942854323,1.0,12.444444444444445,eccentric,square
200.0,200.0,0.0,12.0,0.0,756.0,161.0,3640.0,50.0,50.0,5429.0,0.0,16.666666666666668,30976.0,8448.0,99.2973667044051,12.72517099631726,0.33333333333333337,1.2806324110671936,32.294341708154185,62.591067477716024,1.049745170646977,0.25,1.0,1.4784000000000002,11373.824,0.477324073240451,1.0,18.2,eccentric,square
200.0,200.0,0.0,12.0,0.0,756.0,176.0,3640.0,20.0,20.0,7609.0,0.0,16.666666666666668,30976.0,8448.0,99.2973667044051,12.72517099631726,0.33333333333333337,1.171487603305785,32.294341708154185,62.591067477716024,1.0659716327158635,0.1,1.0,0.59136,11838.464,0.6427354089179137,1.0,18.2,eccentric,square
200.0,200.0,0.0,4.0,100.0,334.0,51.7,600.0,0.0,0.0,2878.0,0.0,50.0,36864.0,3072.0,108.32440004116921,4.423210197965631,0.33333333333333337,0.5383623468729851,4.546073970281383,10.38398767333629,0.1289229380347232,0.0,0.0,0.0,2931.9168,0.9816103922184968,1.0,3.0,axial,square
200.0,200.0,0.0,5.0,100.0,318.0,51.7,600.0,0.0,0.0,3064.0,0.0,40.0,36100.0,3800.0,107.1960208740737,5.5007601746024335,0.33333333333333337,0.6474600427567953,5.439386404023521,10.379306335203715,0.12397585276016794,0.0,0.0,0.0,3074.77,0.9964972989849648,1.0,3.0,axial,square
200.0,200.0,0.0,6.0,100.0,307.0,51.7,600.0,0.0,0.0,3225.0,0.0,33.333333333333336,35344.0,4512.0,106.06764170697818,6.566983625293247,0.33333333333333337,0.7580558870735421,6.335780766939249,10.373581830785353,0.12003242482121097,0.0,0.0,0.0,3212.4687999999996,1.0039008005307322,1.0,3.0,axial,square
200.0,200.0,0.0,4.0,50.0,334.0,56.1,600.0,0.0,0.0,2993.0,0.0,50.0,36864.0,3072.0,108.32440004116921,4.423210197965631,0.33333333333333337,0.49613784907902553,4.546073970281383,10.38398767333629,0.13146685166048616,0.0,0.0,0.0,3094.1184000000003,0.9673191562417262,1.0,3.0,axial,square
200.0,200.0,0.0,5.0,50.0,318.0,56.1,600.0,0.0,0.0,3176.0,0.0,40.0,36100.0,3800.0,107.1960208740737,5.5007601746024335,0.33333333333333337,0.5966788629327329,5.439386404023521,10.379306335203715,0.1263455827026485,0.0,0.0,0.0,3233.61,0.9821839986887719,1.0,3.0,axial,square
200.0,200.0,0.0,6.0,50.0,307.0,56.1,600.0,0.0,0.0,3483.0,0.0,33.333333333333336,35344.0,4512.0,106.06764170697818,6.566983625293247,0.33333333333333337,0.6986005233814996,6.335780766939249,10.373581830785353,0.12224395754558541,0.0,0.0,0.0,3367.9824000000003,1.0341502972224557,1.0,3.0,axial,square
200.0,200.0,0.0,4.0,0.0,334.0,59.2,600.0,0.0,0.0,3035.0,0.0,50.0,36864.0,3072.0,108.32440004116921,4.423210197965631,0.33333333333333337,0.4701576576576576,4.546073970281383,10.38398767333629,0.13320926404768232,0.0,0.0,0.0,3208.3968000000004,0.9459553132580109,1.0,3.0,axial,square
200.0,200.0,0.0,5.0,0.0,318.0,59.2,600.0,0.0,0.0,3342.0,0.0,40.0,36100.0,3800.0,107.1960208740737,5.5007601746024335,0.33333333333333337,0.5654338549075392,5.439386404023521,10.379306335203715,0.12797296911215023,0.0,0.0,0.0,3345.52,0.9989478466725651,1.0,3.0,axial,square
200.0,200.0,0.0,6.0,0.0,307.0,59.2,600.0,0.0,0.0,3578.0,0.0,33.333333333333336,35344.0,4512.0,106.06764170697818,6.566983625293247,0.33333333333333337,0.6620184013801035,6.335780766939249,10.373581830785353,0.12376611497153552,0.0,0.0,0.0,3477.5488,1.0288856334668834,1.0,3.0,axial,square
200.0,200.0,0.0,4.0,0.0,334.0,59.2,600.0,20.0,20.0,2351.0,0.0,50.0,36864.0,3072.0,108.32440004116921,4.423210197965631,0.33333333333333337,0.4701576576576576,4.546073970281383,10.38398767333629,0.13320926404768232,0.1,1.0,0.59904,3208.3968000000004,0.7327647253606535,1.0,3.0,eccentric,square
200.0,200.0,0.0,4.0,50.0,334.0,56.1,600.0,20.0,20.0,2283.0,0.0,50.0,36864.0,3072.0,108.32440004116921,4.423210197965631,0.33333333333333337,0.49613784907902553,4.546073970281383,10.38398767333629,0.13146685166048616,0.1,1.0,0.59904,3094.1184000000003,0.7378515314733916,1.0,3.0,eccentric,square
200.0,200.0,0.0,4.0,100.0,334.0,51.7,600.0,20.0,20.0,2179.0,0.0,50.0,36864.0,3072.0,108.32440004116921,4.423210197965631,0.33333333333333337,0.5383623468729851,4.546073970281383,10.38398767333629,0.1289229380347232,0.1,1.0,0.59904,2931.9168,0.7431998070340877,1.0,3.0,eccentric,square
200.0,200.0,0.0,5.0,100.0,318.0,51.7,600.0,20.0,20.0,2461.0,0.0,40.0,36100.0,3800.0,107.1960208740737,5.5007601746024335,0.33333333333333337,0.6474600427567953,5.439386404023521,10.379306335203715,0.12397585276016794,0.1,1.0,0.5985,3074.77,0.8003850694523493,1.0,3.0,eccentric,square
200.0,200.0,0.0,6.0,100.0,307.0,51.7,600.0,20.0,20.0,2547.0,0.0,33.333333333333336,35344.0,4512.0,106.06764170697818,6.566983625293247,0.33333333333333337,0.7580558870735421,6.335780766939249,10.373581830785353,0.12003242482121097,0.1,1.0,0.59784,3212.4687999999996,0.7928481671168294,1.0,3.0,eccentric,square
200.0,200.0,0.0,4.0,0.0,334.0,59.2,600.0,40.0,40.0,1876.0,0.0,50.0,36864.0,3072.0,108.32440004116921,4.423210197965631,0.33333333333333337,0.4701576576576576,4.546073970281383,10.38398767333629,0.13320926404768232,0.2,1.0,1.19808,3208.3968000000004,0.5847157059874888,1.0,3.0,eccentric,square
200.0,200.0,0.0,4.0,50.0,334.0,56.1,600.0,40.0,40.0,1837.0,0.0,50.0,36864.0,3072.0,108.32440004116921,4.423210197965631,0.33333333333333337,0.49613784907902553,4.546073970281383,10.38398767333629,0.13146685166048616,0.2,1.0,1.19808,3094.1184000000003,0.5937070798583531,1.0,3.0,eccentric,square
200.0,200.0,0.0,4.0,100.0,334.0,51.7,600.0,40.0,40.0,1792.0,0.0,50.0,36864.0,3072.0,108.32440004116921,4.423210197965631,0.33333333333333337,0.5383623468729851,4.546073970281383,10.38398767333629,0.1289229380347232,0.2,1.0,1.19808,2931.9168,0.6112042469963677,1.0,3.0,eccentric,square
200.0,200.0,0.0,5.0,100.0,318.0,51.7,600.0,40.0,40.0,1939.0,0.0,40.0,36100.0,3800.0,107.1960208740737,5.5007601746024335,0.33333333333333337,0.6474600427567953,5.439386404023521,10.379306335203715,0.12397585276016794,0.2,1.0,1.197,3074.77,0.6306162737375478,1.0,3.0,eccentric,square
200.0,200.0,0.0,6.0,100.0,307.0,51.7,600.0,40.0,40.0,2137.0,0.0,33.333333333333336,35344.0,4512.0,106.06764170697818,6.566983625293247,0.33333333333333337,0.7580558870735421,6.335780766939249,10.373581830785353,0.12003242482121097,0.2,1.0,1.19568,3212.4687999999996,0.6652204684447053,1.0,3.0,eccentric,square
200.0,200.0,0.0,4.0,0.0,334.0,59.2,600.0,60.0,60.0,1632.0,0.0,50.0,36864.0,3072.0,108.32440004116921,4.423210197965631,0.33333333333333337,0.4701576576576576,4.546073970281383,10.38398767333629,0.13320926404768232,0.3,1.0,1.79712,3208.3968000000004,0.5086652623515894,1.0,3.0,eccentric,square
200.0,200.0,0.0,4.0,50.0,334.0,56.1,600.0,60.0,60.0,1550.0,0.0,50.0,36864.0,3072.0,108.32440004116921,4.423210197965631,0.33333333333333337,0.49613784907902553,4.546073970281383,10.38398767333629,0.13146685166048616,0.3,1.0,1.79712,3094.1184000000003,0.5009504484379136,1.0,3.0,eccentric,square
200.0,200.0,0.0,4.0,100.0,334.0,51.7,600.0,60.0,60.0,1529.0,0.0,50.0,36864.0,3072.0,108.32440004116921,4.423210197965631,0.33333333333333337,0.5383623468729851,4.546073970281383,10.38398767333629,0.1289229380347232,0.3,1.0,1.79712,2931.9168,0.5215018379784856,1.0,3.0,eccentric,square
200.0,200.0,0.0,5.0,100.0,318.0,51.7,600.0,60.0,60.0,1709.0,0.0,40.0,36100.0,3800.0,107.1960208740737,5.5007601746024335,0.33333333333333337,0.6474600427567953,5.439386404023521,10.379306335203715,0.12397585276016794,0.3,1.0,1.7955,3074.77,0.555813930798076,1.0,3.0,eccentric,square
200.0,200.0,0.0,6.0,100.0,307.0,51.7,600.0,60.0,60.0,1805.0,0.0,33.333333333333336,35344.0,4512.0,106.06764170697818,6.566983625293247,0.33333333333333337,0.7580558870735421,6.335780766939249,10.373581830785353,0.12003242482121097,0.3,1.0,1.79352,3212.4687999999996,0.5618731612272779,1.0,3.0,eccentric,square
120.4,120.4,0.0,3.82,0.0,430.6,145.9,360.0,0.0,0.0,2576.0,0.0,31.518324607329845,12714.8176,1722.9728,63.618017440845,4.173511668398625,0.33333333333333326,0.39993279715316676,9.41616959421644,10.336904793382866,0.1625270206550356,0.0,0.0,0.0,2597.0039755200005,0.9919122281991136,1.0,2.990033222591362,axial,square
120.4,120.4,0.0,3.82,0.0,430.6,145.9,360.0,0.0,0.0,2701.0,0.0,31.518324607329845,12714.8176,1722.9728,63.618017440845,4.173511668398625,0.33333333333333326,0.39993279715316676,9.41616959421644,10.336904793382866,0.1625270206550356,0.0,0.0,0.0,2597.0039755200005,1.0400446150488376,1.0,2.990033222591362,axial,square
120.4,120.4,0.0,3.82,0.0,430.6,145.9,600.0,30.0,30.0,1401.0,0.0,31.518324607329845,12714.8176,1722.9728,63.618017440845,4.173511668398625,0.33333333333333326,0.39993279715316676,9.41616959421644,17.22817465563811,0.2708783677583927,0.24916943521594684,1.0,1.4889968431919425,2597.0039755200005,0.5394677918117073,1.0,4.983388704318936,eccentric,square
120.4,120.4,0.0,3.82,0.0,430.6,145.9,600.0,50.0,50.0,1052.0,0.0,31.518324607329845,12714.8176,1722.9728,63.618017440845,4.173511668398625,0.33333333333333326,0.39993279715316676,9.41616959421644,17.22817465563811,0.2708783677583927,0.4152823920265781,1.0,2.481661405319904,2597.0039755200005,0.4050821677272778,1.0,4.983388704318936,eccentric,square
120.4,120.4,0.0,3.82,0.0,430.6,145.9,1200.0,30.0,30.0,1212.0,0.0,31.518324607329845,12714.8176,1722.9728,63.618017440845,4.173511668398625,0.33333333333333326,0.39993279715316676,9.41616959421644,34.45634931127622,0.5417567355167854,0.24916943521594684,1.0,1.4889968431919425,2597.0039755200005,0.46669162289492455,1.0,9.966777408637872,eccentric,square
120.6,120.6,0.0,5.88,0.0,460.3,145.9,360.0,0.0,0.0,3089.0,0.0,20.51020408163265,11846.145599999998,2559.9167999999995,61.40639427333779,6.31060568162615,0.33333333333333337,0.6817646316479926,15.768020196303606,10.291321695392554,0.153460451600467,0.0,0.0,0.0,2906.6823460799997,1.062723625154939,1.0,2.985074626865672,axial,square
120.6,120.6,0.0,5.88,0.0,460.3,145.9,360.0,0.0,0.0,3003.0,0.0,20.51020408163265,11846.145599999998,2559.9167999999995,61.40639427333779,6.31060568162615,0.33333333333333337,0.6817646316479926,15.768020196303606,10.291321695392554,0.153460451600467,0.0,0.0,0.0,2906.6823460799997,1.0331366287925807,1.0,2.985074626865672,axial,square
120.6,120.6,0.0,5.88,0.0,460.3,145.9,600.0,30.0,30.0,1752.0,0.0,20.51020408163265,11846.145599999998,2559.9167999999995,61.40639427333779,6.31060568162615,0.33333333333333337,0.6817646316479926,15.768020196303606,17.152202825654257,0.2557674193341117,0.24875621890547264,1.0,1.478345260406219,2906.6823460799997,0.6027490421726944,1.0,4.975124378109453,eccentric,square
120.6,120.6,0.0,5.88,0.0,460.3,145.9,600.0,50.0,50.0,1317.0,0.0,20.51020408163265,11846.145599999998,2559.9167999999995,61.40639427333779,6.31060568162615,0.33333333333333337,0.6817646316479926,15.768020196303606,17.152202825654257,0.2557674193341117,0.41459369817578773,1.0,2.4639087673436983,2906.6823460799997,0.4530938861537891,1.0,4.975124378109453,eccentric,square
120.6,120.6,0.0,5.88,0.0,460.3,145.9,1200.0,30.0,30.0,1468.0,0.0,20.51020408163265,11846.145599999998,2559.9167999999995,61.40639427333779,6.31060568162615,0.33333333333333337,0.6817646316479926,15.768020196303606,34.304405651308514,0.5115348386682234,0.24875621890547264,1.0,1.478345260406219,2906.6823460799997,0.5050431472086275,1.0,9.950248756218906,eccentric,square
140.0,140.0,0.0,6.0,0.0,337.0,96.0,420.0,14.0,14.0,1750.0,0.0,23.333333333333332,16384.0,3072.0,72.2162666941128,6.4795854557421535,0.33333333333333337,0.658203125,10.079078664433917,10.3540586540856,0.1337785392640173,0.1,1.0,0.595591836734694,2608.128,0.6709793384373772,1.0,3.0,eccentric,square
140.0,140.0,0.0,6.0,0.0,337.0,96.0,420.0,28.0,28.0,1500.0,0.0,23.333333333333332,16384.0,3072.0,72.2162666941128,6.4795854557421535,0.33333333333333337,0.658203125,10.079078664433917,10.3540586540856,0.1337785392640173,0.2,1.0,1.191183673469388,2608.128,0.5751251472320377,1.0,3.0,eccentric,square
140.0,140.0,0.0,6.0,0.0,337.0,96.0,420.0,42.0,42.0,1290.0,0.0,23.333333333333332,16384.0,3072.0,72.2162666941128,6.4795854557421535,0.33333333333333337,0.658203125,10.079078664433917,10.3540586540856,0.1337785392640173,0.3,1.0,1.7867755102040817,2608.128,0.4946076266195524,1.0,3.0,eccentric,square
140.0,140.0,0.0,6.0,0.0,337.0,96.0,630.0,14.0,14.0,1755.0,0.0,23.333333333333332,16384.0,3072.0,72.2162666941128,6.4795854557421535,0.33333333333333337,0.658203125,10.079078664433917,15.5310879811284,0.20066780889602598,0.1,1.0,0.595591836734694,2608.128,0.672896422261484,1.0,4.5,eccentric,square
140.0,140.0,0.0,6.0,0.0,337.0,96.0,630.0,28.0,28.0,1390.0,0.0,23.333333333333332,16384.0,3072.0,72.2162666941128,6.4795854557421535,0.33333333333333337,0.658203125,10.079078664433917,15.5310879811284,0.20066780889602598,0.2,1.0,1.191183673469388,2608.128,0.5329493031016882,1.0,4.5,eccentric,square
140.0,140.0,0.0,6.0,0.0,337.0,96.0,630.0,42.0,42.0,1255.0,0.0,23.333333333333332,16384.0,3072.0,72.2162666941128,6.4795854557421535,0.33333333333333337,0.658203125,10.079078664433917,15.5310879811284,0.20066780889602598,0.3,1.0,1.7867755102040817,2608.128,0.4811880398508048,1.0,4.5,eccentric,square
140.0,140.0,0.0,6.0,0.0,337.0,96.0,1260.0,14.0,14.0,1640.0,0.0,23.333333333333332,16384.0,3072.0,72.2162666941128,6.4795854557421535,0.33333333333333337,0.658203125,10.079078664433917,31.0621759622568,0.40133561779205196,0.1,1.0,0.595591836734694,2608.128,0.6288034943070279,1.0,9.0,eccentric,square
140.0,140.0,0.0,6.0,0.0,337.0,96.0,1260.0,28.0,28.0,1465.0,0.0,23.333333333333332,16384.0,3072.0,72.2162666941128,6.4795854557421535,0.33333333333333337,0.658203125,10.079078664433917,31.0621759622568,0.40133561779205196,0.2,1.0,1.191183673469388,2608.128,0.5617055604632901,1.0,9.0,eccentric,square
140.0,140.0,0.0,6.0,0.0,337.0,96.0,1260.0,42.0,42.0,1170.0,0.0,23.333333333333332,16384.0,3072.0,72.2162666941128,6.4795854557421535,0.33333333333333337,0.658203125,10.079078664433917,31.0621759622568,0.40133561779205196,0.3,1.0,1.7867755102040817,2608.128,0.44859761484098937,1.0,9.0,eccentric,square
140.0,140.0,0.0,6.0,0.0,337.0,96.0,2520.0,14.0,14.0,1480.0,0.0,23.333333333333332,16384.0,3072.0,72.2162666941128,6.4795854557421535,0.33333333333333337,0.658203125,10.079078664433917,62.1243519245136,0.8026712355841039,0.1,1.0,0.595591836734694,2608.128,0.5674568119356105,1.0,18.0,eccentric,square
140.0,140.0,0.0,6.0,0.0,337.0,96.0,2520.0,28.0,28.0,1125.0,0.0,23.333333333333332,16384.0,3072.0,72.2162666941128,6.4795854557421535,0.33333333333333337,0.658203125,10.079078664433917,62.1243519245136,0.8026712355841039,0.2,1.0,1.191183673469388,2608.128,0.4313438604240282,1.0,18.0,eccentric,square
140.0,140.0,0.0,6.0,0.0,337.0,96.0,2520.0,42.0,42.0,900.0,0.0,23.333333333333332,16384.0,3072.0,72.2162666941128,6.4795854557421535,0.33333333333333337,0.658203125,10.079078664433917,62.1243519245136,0.8026712355841039,0.3,1.0,1.7867755102040817,2608.128,0.34507508833922257,1.0,18.0,eccentric,square
125.0,125.0,0.0,4.0,0.0,374.4,34.9,1360.0,10.8,10.8,945.9,0.0,31.25,13689.0,1872.0,66.01018127508749,4.368935932405009,0.33333333333333337,1.4670487106017192,8.259986472267455,37.61215842638122,0.4230094565130454,0.0864,1.0,0.5162766336000001,1178.6228999999998,0.8025467687756619,1.0,10.88,eccentric,square
125.0,125.0,0.0,4.0,0.0,374.4,34.9,1360.0,30.0,30.0,758.0,0.0,31.25,13689.0,1872.0,66.01018127508749,4.368935932405009,0.33333333333333337,1.4670487106017192,8.259986472267455,37.61215842638122,0.4230094565130454,0.24,1.0,1.4341017600000001,1178.6228999999998,0.6431234281974328,1.0,10.88,eccentric,square
125.0,125.0,0.0,4.0,0.0,374.4,34.9,1360.0,60.0,60.0,522.7,0.0,31.25,13689.0,1872.0,66.01018127508749,4.368935932405009,0.33333333333333337,1.4670487106017192,8.259986472267455,37.61215842638122,0.4230094565130454,0.48,1.0,2.8682035200000002,1178.6228999999998,0.4434836621620029,1.0,10.88,eccentric,square
125.0,125.0,0.0,4.0,0.0,374.4,34.9,1360.0,95.0,95.0,370.8,0.0,31.25,13689.0,1872.0,66.01018127508749,4.368935932405009,0.33333333333333337,1.4670487106017192,8.259986472267455,37.61215842638122,0.4230094565130454,0.76,1.0,4.54132224,1178.6228999999998,0.31460444218417954,1.0,10.88,eccentric,square
125.0,125.0,0.0,4.0,0.0,374.4,34.9,1360.0,125.0,125.0,290.6,0.0,31.25,13689.0,1872.0,66.01018127508749,4.368935932405009,0.33333333333333337,1.4670487106017192,8.259986472267455,37.61215842638122,0.4230094565130454,1.0,1.0,5.975424,1178.6228999999998,0.24655892906883115,1.0,10.88,eccentric,square
150.0,150.0,0.0,7.8,0.0,282.0,85.18,600.0,25.0,25.0,1624.0,0.0,19.23076923076923,18063.36,4193.28,75.82708002881844,8.342442633684541,0.33333333333333337,0.7685405695501961,10.341814656034652,13.781267285703446,0.16167855601682138,0.16666666666666666,1.0,0.989184,2721.1419648,0.5968082595497224,1.0,4.0,eccentric,square
150.0,150.0,0.0,7.8,0.0,282.0,79.85,600.0,50.0,50.0,1396.0,0.0,19.23076923076923,18063.36,4193.28,75.82708002881844,8.342442633684541,0.33333333333333337,0.8198407728777172,10.341814656034652,13.781267285703446,0.15926513521539093,0.3333333333333333,1.0,1.978368,2624.864256,0.531837026165821,1.0,4.0,eccentric,square
150.0,150.0,0.0,7.8,0.0,282.0,85.18,600.0,75.0,75.0,1279.0,0.0,19.23076923076923,18063.36,4193.28,75.82708002881844,8.342442633684541,0.33333333333333337,0.7685405695501961,10.341814656034652,13.781267285703446,0.16167855601682138,0.5,1.0,2.967552,2721.1419648,0.4700232536724723,1.0,4.0,eccentric,square
150.0,150.0,0.0,7.8,0.0,282.0,68.82,600.0,25.0,25.0,1371.0,0.0,19.23076923076923,18063.36,4193.28,75.82708002881844,8.342442633684541,0.33333333333333337,0.9512392576908706,10.341814656034652,13.781267285703446,0.15410660360225198,0.16666666666666666,1.0,0.989184,2425.6253952,0.5652150586455074,1.0,4.0,eccentric,square
150.0,150.0,0.0,7.8,0.0,282.0,67.33,600.0,50.0,50.0,1346.0,0.0,19.23076923076923,18063.36,4193.28,75.82708002881844,8.342442633684541,0.33333333333333337,0.9722900002121746,10.341814656034652,13.781267285703446,0.15339184733000094,0.3333333333333333,1.0,1.978368,2398.7109888,0.5611347120535608,1.0,4.0,eccentric,square
150.0,150.0,0.0,7.8,0.0,282.0,68.82,600.0,75.0,75.0,1276.0,0.0,19.23076923076923,18063.36,4193.28,75.82708002881844,8.342442633684541,0.33333333333333337,0.9512392576908706,10.341814656034652,13.781267285703446,0.15410660360225198,0.5,1.0,2.967552,2425.6253952,0.5260499014089477,1.0,4.0,eccentric,square
150.0,150.0,0.0,6.0,0.0,314.0,45.3,866.0,25.0,25.0,1411.0,0.0,25.0,19044.0,3312.0,77.85816252959037,6.499029312746487,0.33333333333333337,1.2054899702466648,8.736806940127915,19.93531247610631,0.21813710195911634,0.16666666666666666,1.0,0.9936,1902.6612,0.7415928805401614,1.0,5.773333333333333,eccentric,square
150.0,150.0,0.0,6.0,0.0,314.0,63.9,866.0,50.0,50.0,1236.0,0.0,25.0,19044.0,3312.0,77.85816252959037,6.499029312746487,0.33333333333333337,0.8545961760903587,8.736806940127915,19.93531247610631,0.23347571474611947,0.3333333333333333,1.0,1.9872,2256.8795999999998,0.547658811750525,1.0,5.773333333333333,eccentric,square
150.0,150.0,0.0,6.0,0.0,314.0,84.7,866.0,75.0,75.0,1000.0,0.0,25.0,19044.0,3312.0,77.85816252959037,6.499029312746487,0.33333333333333337,0.6447307633078384,8.736806940127915,19.93531247610631,0.24908902306164593,0.5,1.0,2.9808,2652.9948,0.376932514153439,1.0,5.773333333333333,eccentric,square
150.0,150.0,0.0,6.0,0.0,314.0,63.9,1300.0,25.0,25.0,1365.0,0.0,25.0,19044.0,3312.0,77.85816252959037,6.499029312746487,0.33333333333333337,0.8545961760903587,8.736806940127915,29.92598870547137,0.35048317456114936,0.16666666666666666,1.0,0.9936,2256.8795999999998,0.6048173770545846,1.0,8.666666666666666,eccentric,square
150.0,150.0,0.0,6.0,0.0,314.0,84.7,1300.0,50.0,50.0,1150.0,0.0,25.0,19044.0,3312.0,77.85816252959037,6.499029312746487,0.33333333333333337,0.6447307633078384,8.736806940127915,29.92598870547137,0.3739211662588218,0.3333333333333333,1.0,1.9872,2652.9948,0.4334723912764548,1.0,8.666666666666666,eccentric,square
150.0,150.0,0.0,6.0,0.0,314.0,45.3,1300.0,75.0,75.0,910.0,0.0,25.0,19044.0,3312.0,77.85816252959037,6.499029312746487,0.33333333333333337,1.2054899702466648,8.736806940127915,29.92598870547137,0.3274575433566412,0.5,1.0,2.9808,1902.6612,0.47827747788203173,1.0,8.666666666666666,eccentric,square
150.0,150.0,0.0,6.0,0.0,314.0,84.7,2165.0,25.0,25.0,1241.0,0.0,25.0,19044.0,3312.0,77.85816252959037,6.499029312746487,0.33333333333333337,0.6447307633078384,8.736806940127915,49.83828119026578,0.6227225576541148,0.16666666666666666,1.0,0.9936,2652.9948,0.4677732500644178,1.0,14.433333333333334,eccentric,square
150.0,150.0,0.0,6.0,0.0,314.0,45.3,2165.0,50.0,50.0,980.0,0.0,25.0,19044.0,3312.0,77.85816252959037,6.499029312746487,0.33333333333333337,1.2054899702466648,8.736806940127915,49.83828119026578,0.5453427548977909,0.3333333333333333,1.0,1.9872,1902.6612,0.5150680531037265,1.0,14.433333333333334,eccentric,square
150.0,150.0,0.0,6.0,0.0,314.0,63.9,2165.0,75.0,75.0,810.0,0.0,25.0,19044.0,3312.0,77.85816252959037,6.499029312746487,0.33333333333333337,0.8545961760903587,8.736806940127915,49.83828119026578,0.5836892868652986,0.5,1.0,2.9808,2256.8795999999998,0.3589026193510722,1.0,14.433333333333334,eccentric,square
100.0,100.0,0.0,3.0,0.0,273.051,33.0,300.0,0.0,0.0,732.1,0.0,33.333333333333336,8836.0,1128.0,53.03382085348909,3.2834918126466235,0.33333333333333337,1.0562901353965184,5.635150730272081,10.373581830785353,0.1065305247463762,0.0,0.0,0.0,599.589528,1.2210019785402257,1.0,3.0,axial,square
100.0,100.0,0.0,3.0,25.0,272.367,27.6,300.0,0.0,0.0,717.5,0.0,33.333333333333336,8836.0,1128.0,53.03382085348909,3.2834918126466235,0.33333333333333337,1.2597918593894544,5.621034528172452,10.373581830785353,0.1031008906184192,0.0,0.0,0.0,551.103576,1.301933123366269,1.0,3.0,axial,square
100.0,100.0,0.0,3.0,50.0,272.663,30.7,300.0,0.0,0.0,702.8,0.0,33.333333333333336,8836.0,1128.0,53.03382085348909,3.2834918126466235,0.33333333333333337,1.1338124610160094,5.627143293993344,10.373581830785353,0.10507857390444482,0.0,0.0,0.0,578.829064,1.214175382181569,1.0,3.0,axial,square
100.0,100.0,0.0,3.0,75.0,273.415,26.1,300.0,0.0,0.0,708.4,0.0,33.333333333333336,8836.0,1128.0,53.03382085348909,3.2834918126466235,0.33333333333333337,1.3373196380533137,5.6426628612139895,10.373581830785353,0.10225305070214183,0.0,0.0,0.0,539.03172,1.3142083734886698,1.0,3.0,axial,square
100.0,100.0,0.0,3.0,100.0,272.975,24.8,300.0,0.0,0.0,669.1,0.0,33.333333333333336,8836.0,1128.0,53.03382085348909,3.2834918126466235,0.33333333333333337,1.4051561427590942,5.633582263372122,10.373581830785353,0.10136528091281699,0.0,0.0,0.0,527.0486000000001,1.2695223931910642,1.0,3.0,axial,square
100.0,100.0,0.0,3.0,0.0,273.051,33.0,300.0,20.0,20.0,581.4,0.0,33.333333333333336,8836.0,1128.0,53.03382085348909,3.2834918126466235,0.33333333333333337,1.0562901353965184,5.635150730272081,10.373581830785353,0.1065305247463762,0.2,1.0,1.19568,599.589528,0.9696633661020178,1.0,3.0,eccentric,square
100.0,100.0,0.0,3.0,25.0,272.367,27.6,300.0,20.0,20.0,527.0,0.0,33.333333333333336,8836.0,1128.0,53.03382085348909,3.2834918126466235,0.33333333333333337,1.2597918593894544,5.621034528172452,10.373581830785353,0.1031008906184192,0.2,1.0,1.19568,551.103576,0.9562630745840053,1.0,3.0,eccentric,square
100.0,100.0,0.0,3.0,50.0,272.663,30.7,300.0,20.0,20.0,512.5,0.0,33.333333333333336,8836.0,1128.0,53.03382085348909,3.2834918126466235,0.33333333333333337,1.1338124610160094,5.627143293993344,10.373581830785353,0.10507857390444482,0.2,1.0,1.19568,578.829064,0.8854082005806121,1.0,3.0,eccentric,square
100.0,100.0,0.0,3.0,75.0,273.415,26.1,300.0,20.0,20.0,484.2,0.0,33.333333333333336,8836.0,1128.0,53.03382085348909,3.2834918126466235,0.33333333333333337,1.3373196380533137,5.6426628612139895,10.373581830785353,0.10225305070214183,0.2,1.0,1.19568,539.03172,0.8982773778136842,1.0,3.0,eccentric,square
100.0,100.0,0.0,3.0,100.0,272.975,24.8,300.0,20.0,20.0,482.1,0.0,33.333333333333336,8836.0,1128.0,53.03382085348909,3.2834918126466235,0.33333333333333337,1.4051561427590942,5.633582263372122,10.373581830785353,0.10136528091281699,0.2,1.0,1.19568,527.0486000000001,0.9147164037623854,1.0,3.0,eccentric,square
100.0,100.0,0.0,3.0,0.0,273.051,33.0,300.0,40.0,40.0,390.4,0.0,33.333333333333336,8836.0,1128.0,53.03382085348909,3.2834918126466235,0.33333333333333337,1.0562901353965184,5.635150730272081,10.373581830785353,0.1065305247463762,0.4,1.0,2.39136,599.589528,0.6511121054802678,1.0,3.0,eccentric,square
100.0,100.0,0.0,3.0,25.0,272.367,27.6,300.0,40.0,40.0,365.7,0.0,33.333333333333336,8836.0,1128.0,53.03382085348909,3.2834918126466235,0.33333333333333337,1.2597918593894544,5.621034528172452,10.373581830785353,0.1031008906184192,0.4,1.0,2.39136,551.103576,0.663577621205637,1.0,3.0,eccentric,square
100.0,100.0,0.0,3.0,50.0,272.663,30.7,300.0,40.0,40.0,352.6,0.0,33.333333333333336,8836.0,1128.0,53.03382085348909,3.2834918126466235,0.33333333333333337,1.1338124610160094,5.627143293993344,10.373581830785353,0.10507857390444482,0.4,1.0,2.39136,578.829064,0.6091608419994612,1.0,3.0,eccentric,square
100.0,100.0,0.0,3.0,75.0,273.415,26.1,300.0,40.0,40.0,350.4,0.0,33.333333333333336,8836.0,1128.0,53.03382085348909,3.2834918126466235,0.33333333333333337,1.3373196380533137,5.6426628612139895,10.373581830785353,0.10225305070214183,0.4,1.0,2.39136,539.03172,0.6500545088515385,1.0,3.0,eccentric,square
100.0,100.0,0.0,3.0,100.0,272.975,24.8,300.0,40.0,40.0,345.9,0.0,33.333333333333336,8836.0,1128.0,53.03382085348909,3.2834918126466235,0.33333333333333337,1.4051561427590942,5.633582263372122,10.373581830785353,0.10136528091281699,0.4,1.0,2.39136,527.0486000000001,0.6562962125314439,1.0,3.0,eccentric,square
200.0,150.0,0.0,4.0,0.0,365.0,40.0,1300.0,50.0,50.0,1245.0,0.0,50.0,27264.0,2672.0,93.15793437445288,4.458277152106376,0.33333333333333337,0.8942928403755869,5.822625027221448,29.99017320538327,0.34527865894931314,0.3333333333333333,1.0,1.9957333333333334,2065.84,0.6026604190063122,1.3333333333333333,8.666666666666666,eccentric,rectangular
200.0,150.0,0.0,5.0,0.0,427.0,40.0,1300.0,50.0,50.0,1761.0,0.0,40.0,26600.0,3300.0,92.01653640780462,5.540962519214517,0.33333333333333337,1.3243421052631579,8.570890581445248,29.972135207370343,0.35227866864152013,0.3333333333333333,1.0,1.9933333333333334,2473.1,0.7120617848044964,1.3333333333333333,8.666666666666666,eccentric,rectangular
200.0,150.0,0.0,6.0,0.0,468.0,40.0,1300.0,50.0,50.0,1898.0,0.0,33.333333333333336,25944.0,3912.0,90.87481327162254,6.6108777907239045,0.33333333333333337,1.764199814986124,11.348545303420966,29.950074012151177,0.35764447435045266,0.3333333333333333,1.0,1.9904,2868.576,0.6616523320281561,1.3333333333333333,8.666666666666666,eccentric,rectangular
200.0,100.0,0.0,5.0,0.0,432.0,40.0,1300.0,30.0,30.0,1250.0,0.0,40.0,17100.0,2800.0,73.77736139048902,5.811373585369424,0.33333333333333337,1.768421052631579,11.342744990078726,44.92059661224459,0.5069953978497727,0.3,1.0,1.7910000000000001,1893.6,0.6601182931981412,2.0,13.0,eccentric,rectangular
200.0,100.0,0.0,5.0,0.0,432.0,40.0,1300.0,50.0,50.0,1150.0,0.0,40.0,17100.0,2800.0,73.77736139048902,5.811373585369424,0.33333333333333337,1.768421052631579,11.342744990078726,44.92059661224459,0.5069953978497727,0.5,1.0,2.9850000000000003,1893.6,0.6073088297422898,2.0,13.0,eccentric,rectangular
200.0,100.0,0.0,5.0,0.0,432.0,40.0,1300.0,80.0,80.0,1041.0,0.0,40.0,17100.0,2800.0,73.77736139048902,5.811373585369424,0.33333333333333337,1.768421052631579,11.342744990078726,44.92059661224459,0.5069953978497727,0.8,1.0,4.776000000000001,1893.6,0.5497465145754119,2.0,13.0,eccentric,rectangular
200.0,100.0,0.0,5.0,0.0,432.0,40.0,1300.0,50.0,50.0,1200.0,0.0,40.0,17100.0,2800.0,73.77736139048902,5.811373585369424,0.33333333333333337,1.768421052631579,11.342744990078726,44.92059661224459,0.5069953978497727,0.5,1.0,2.9850000000000003,1893.6,0.6337135614702155,2.0,13.0,eccentric,rectangular
200.0,150.0,0.0,5.0,0.0,427.0,40.0,1300.0,50.0,50.0,1762.0,0.0,40.0,26600.0,3300.0,92.01653640780462,5.540962519214517,0.33333333333333337,1.3243421052631579,8.570890581445248,29.972135207370343,0.35227866864152013,0.3333333333333333,1.0,1.9933333333333334,2473.1,0.7124661356192633,1.3333333333333333,8.666666666666666,eccentric,rectangular
200.0,200.0,0.0,5.0,0.0,481.0,40.0,1300.0,50.0,50.0,2273.0,0.0,40.0,36100.0,3800.0,107.1960208740737,5.5007601746024335,0.33333333333333337,1.2657894736842106,8.227499560802874,22.48849705960805,0.2822624168559921,0.25,1.0,1.49625,3271.8,0.6947246164190964,1.0,6.5,eccentric,square
100.0,100.0,0.0,3.88,0.0,379.63,48.5,300.0,20.0,20.0,660.0,0.0,25.77319587628866,8508.2176,1431.5647999999999,52.04084718644504,4.2079839519497,0.33333333333333337,1.3170164787510839,10.232199218147725,10.360967615044457,0.12131125333529004,0.2,1.0,1.192773888,956.1134986239999,0.6902946155972544,1.0,3.0,eccentric,square
100.0,100.0,0.0,3.88,0.0,379.63,48.5,300.0,40.0,40.0,483.0,0.0,25.77319587628866,8508.2176,1431.5647999999999,52.04084718644504,4.2079839519497,0.33333333333333337,1.3170164787510839,10.232199218147725,10.360967615044457,0.12131125333529004,0.4,1.0,2.385547776,956.1134986239999,0.5051701505052634,1.0,3.0,eccentric,square
100.0,100.0,0.0,3.88,50.0,379.63,46.0,300.0,20.0,20.0,666.0,0.0,25.77319587628866,8508.2176,1431.5647999999999,52.04084718644504,4.2079839519497,0.33333333333333337,1.3885934612919038,10.232199218147725,10.360967615044457,0.12026870155313728,0.2,1.0,1.192773888,934.8429546239998,0.7124191252720835,1.0,3.0,eccentric,square
100.0,100.0,0.0,3.88,50.0,379.63,46.0,300.0,40.0,40.0,488.0,0.0,25.77319587628866,8508.2176,1431.5647999999999,52.04084718644504,4.2079839519497,0.33333333333333337,1.3885934612919038,10.232199218147725,10.360967615044457,0.12026870155313728,0.4,1.0,2.385547776,934.8429546239998,0.5220128125116767,1.0,3.0,eccentric,square
100.0,100.0,0.0,3.88,100.0,379.63,42.0,300.0,20.0,20.0,624.0,0.0,25.77319587628866,8508.2176,1431.5647999999999,52.04084718644504,4.2079839519497,0.33333333333333337,1.5208404576054184,10.232199218147725,10.360967615044457,0.118576471991152,0.2,1.0,1.192773888,900.8100842239999,0.692709829661313,1.0,3.0,eccentric,square
100.0,100.0,0.0,3.88,100.0,379.63,42.0,300.0,40.0,40.0,493.0,0.0,25.77319587628866,8508.2176,1431.5647999999999,52.04084718644504,4.2079839519497,0.33333333333333337,1.5208404576054184,10.232199218147725,10.360967615044457,0.118576471991152,0.4,1.0,2.385547776,900.8100842239999,0.5472851699086977,1.0,3.0,eccentric,square
100.0,100.0,0.0,2.88,50.0,385.43,46.0,300.0,20.0,20.0,497.0,0.0,34.72222222222222,8881.177599999999,1085.6447999999998,53.16922635354055,3.1560619613722736,0.33333333333333337,1.0242474348564257,7.626221940759362,10.37505093577858,0.12426512708920508,0.2,1.0,1.1960186879999999,826.9742448639998,0.6009860682925309,1.0,3.0,eccentric,square
100.0,100.0,0.0,2.88,50.0,385.43,46.0,300.0,40.0,40.0,361.0,0.0,34.72222222222222,8881.177599999999,1085.6447999999998,53.16922635354055,3.1560619613722736,0.33333333333333337,1.0242474348564257,7.626221940759362,10.37505093577858,0.12426512708920508,0.4,1.0,2.3920373759999998,826.9742448639998,0.4365311280756613,1.0,3.0,eccentric,square
100.0,100.0,0.0,4.76,50.0,358.39,46.0,300.0,20.0,20.0,659.0,0.0,21.008403361344538,8186.630400000001,1722.7392,51.047873519400994,5.114839284817393,0.33333333333333326,1.6395037096836194,11.969857083201346,10.345104720591282,0.11605630597743008,0.2,1.0,1.1891243520000003,993.997500288,0.6629795344646862,1.0,3.0,eccentric,square
100.0,100.0,0.0,4.76,50.0,358.39,46.0,300.0,40.0,40.0,508.0,0.0,21.008403361344538,8186.630400000001,1722.7392,51.047873519400994,5.114839284817393,0.33333333333333326,1.6395037096836194,11.969857083201346,10.345104720591282,0.11605630597743008,0.4,1.0,2.3782487040000007,993.997500288,0.5110676836237642,1.0,3.0,eccentric,square
100.0,100.0,0.0,4.76,50.0,358.39,50.4,300.0,20.0,20.0,722.0,0.0,21.008403361344538,8186.630400000001,1722.7392,51.047873519400994,5.114839284817393,0.33333333333333326,1.4963724334413988,11.969857083201346,10.345104720591282,0.11770468366192187,0.2,1.0,1.1891243520000003,1030.018674048,0.7009581653141503,1.0,3.0,eccentric,square
100.0,100.0,0.0,4.76,50.0,358.39,50.4,300.0,40.0,40.0,517.0,0.0,21.008403361344538,8186.630400000001,1722.7392,51.047873519400994,5.114839284817393,0.33333333333333326,1.4963724334413988,11.969857083201346,10.345104720591282,0.11770468366192187,0.4,1.0,2.3782487040000007,1030.018674048,0.5019326474617947,1.0,3.0,eccentric,square
100.0,100.0,0.0,4.76,50.0,358.39,50.7,300.0,20.0,20.0,673.0,0.0,21.008403361344538,8186.630400000001,1722.7392,51.047873519400994,5.114839284817393,0.33333333333333326,1.4875181586873074,11.969857083201346,10.345104720591282,0.11781605945021124,0.2,1.0,1.1891243520000003,1032.474663168,0.6518319761329506,1.0,3.0,eccentric,square
100.0,100.0,0.0,4.76,50.0,358.39,50.7,300.0,40.0,40.0,502.0,0.0,21.008403361344538,8186.630400000001,1722.7392,51.047873519400994,5.114839284817393,0.33333333333333326,1.4875181586873074,11.969857083201346,10.345104720591282,0.11781605945021124,0.4,1.0,2.3782487040000007,1032.474663168,0.4862104784825278,1.0,3.0,eccentric,square
200.0,200.0,0.0,1.25,0.0,373.1,34.5,1958.0,70.0,70.0,750.0,0.0,160.0,39006.25,987.5,111.42744275068188,1.4016581522455454,0.33333333333333337,0.27378462667400477,1.564422083983175,33.910905212224876,0.4394490496224722,0.35,1.0,2.0996718750000003,1714.151875,0.43753415956797875,1.0,9.79,eccentric,square
200.0,200.0,0.0,1.25,0.0,373.1,34.5,1958.0,40.0,40.0,1140.0,0.0,160.0,39006.25,987.5,111.42744275068188,1.4016581522455454,0.33333333333333337,0.27378462667400477,1.564422083983175,33.910905212224876,0.4394490496224722,0.2,1.0,1.1998125000000002,1714.151875,0.6650519225433277,1.0,9.79,eccentric,square
200.0,200.0,0.0,1.25,0.0,373.1,34.5,1958.0,0.0,0.0,1900.0,0.0,160.0,39006.25,987.5,111.42744275068188,1.4016581522455454,0.33333333333333337,0.27378462667400477,1.564422083983175,33.910905212224876,0.4394490496224722,0.0,0.0,0.0,1714.151875,1.1084198709055462,1.0,9.79,axial,square
200.0,200.0,0.0,1.25,0.0,373.1,34.5,1959.0,70.0,70.0,840.0,0.0,160.0,39006.25,987.5,111.42744275068188,1.4016581522455454,0.33333333333333337,0.27378462667400477,1.564422083983175,33.928224367083004,0.4396734873393376,0.35,1.0,2.0996718750000003,1714.151875,0.4900382587161362,1.0,9.795,eccentric,square
200.0,200.0,0.0,1.25,0.0,373.1,34.5,1959.0,40.0,40.0,1270.0,0.0,160.0,39006.25,987.5,111.42744275068188,1.4016581522455454,0.33333333333333337,0.27378462667400477,1.564422083983175,33.928224367083004,0.4396734873393376,0.2,1.0,1.1998125000000002,1714.151875,0.7408911768684441,1.0,9.795,eccentric,square
