Repository: Serali-Nerri/xgboost

# CFST柱极限承载力预测 - XGBoost ML管道

## 项目概述

本项目是一个完整的机器学习管道，用于预测混凝土填充钢管（CFST）柱的极限承载力。采用XGBoost算法，提供从数据加载、预处理、模型训练、评估到预测的全流程解决方案。

### 核心特性

- **模块化设计**：清晰的模块分离，便于维护和扩展
- **特征工程支持**：处理无量纲参数，剔除几何参数实现多截面统一预测
- **自动化超参数优化**：集成Optuna框架进行超参数搜索，支持持久化存储和断点续训
- **智能参数加载**：自动加载最优参数，无需手动配置
- **特征选择**：迭代剔除法自动寻找最优特征子集
- **多维度评估**：集成R²、RMSE、MAE、MAPE、COV等工程指标
- **可视化分析**：提供预测散点图、特征重要性图和学习曲线
- **COV稳定性指标**：特别添加变异系数评估模型预测稳定性

---

## 环境要求

### 系统要求
- Python 3.8+
- 8GB+ RAM（推荐16GB）
- 5GB+ 可用磁盘空间

### Python依赖
- pandas &gt;= 1.5.0
- numpy &gt;= 1.23.0
- xgboost &gt;= 1.7.0
- scikit-learn &gt;= 1.2.0
- matplotlib &gt;= 3.6.0
- seaborn &gt;= 0.12.0
- optuna &gt;= 3.0.0
- joblib &gt;= 1.2.0

---

File: data/processed/2026.3.11-new_feature_parameters_raw.csv (part 34 of 84)
b (mm),h (mm),r0 (mm),t (mm),R (%),fy (MPa),fc (MPa),L (mm),e1 (mm),e2 (mm),Nexp (kN),r0/h,b/t,Ac (mm^2),As (mm^2),Re (mm),te (mm),ke,xi,sigma_re (MPa),lambda,lambda_bar,e/h,e1/e2,e_bar,Npl (kN),psi,b/h,L/h,axial_flag,section_family
200.0,200.0,0.0,1.25,0.0,373.1,34.5,1959.0,0.0,0.0,2100.0,0.0,160.0,39006.25,987.5,111.42744275068188,1.4016581522455454,0.33333333333333337,0.27378462667400477,1.564422083983175,33.928224367083004,0.4396734873393376,0.0,0.0,0.0,1714.151875,1.2250956467903404,1.0,9.795,axial,square
200.0,200.0,0.0,1.25,0.0,373.1,34.5,1958.0,70.0,70.0,890.0,0.0,160.0,39006.25,987.5,111.42744275068188,1.4016581522455454,0.33333333333333337,0.27378462667400477,1.564422083983175,33.910905212224876,0.4394490496224722,0.35,1.0,2.0996718750000003,1714.151875,0.5192072026873348,1.0,9.79,eccentric,square
200.0,200.0,0.0,1.25,0.0,373.1,34.5,1958.0,40.0,40.0,1350.0,0.0,160.0,39006.25,987.5,111.42744275068188,1.4016581522455454,0.33333333333333337,0.27378462667400477,1.564422083983175,33.910905212224876,0.4394490496224722,0.2,1.0,1.1998125000000002,1714.151875,0.7875614872223617,1.0,9.79,eccentric,square
200.0,200.0,0.0,1.25,0.0,373.1,34.5,1958.0,0.0,0.0,2300.0,0.0,160.0,39006.25,987.5,111.42744275068188,1.4016581522455454,0.33333333333333337,0.27378462667400477,1.564422083983175,33.910905212224876,0.4394490496224722,0.0,0.0,0.0,1714.151875,1.341771422675135,1.0,9.79,axial,square
200.0,200.0,0.0,1.25,0.0,373.1,34.5,1958.0,70.0,70.0,890.0,0.0,160.0,39006.25,987.5,111.42744275068188,1.4016581522455454,0.33333333333333337,0.27378462667400477,1.564422083983175,33.910905212224876,0.4394490496224722,0.35,1.0,2.0996718750000003,1714.151875,0.5192072026873348,1.0,9.79,eccentric,square
200.0,200.0,0.0,1.25,0.0,373.1,34.5,1958.0,40.0,40.0,1220.0,0.0,160.0,39006.25,987.5,111.42744275068188,1.4016581522455454,0.33333333333333337,0.27378462667400477,1.564422083983175,33.910905212224876,0.4394490496224722,0.2,1.0,1.1998125000000002,1714.151875,0.7117222328972455,1.0,9.79,eccentric,square
200.0,200.0,0.0,1.25,0.0,373.1,34.5,1958.0,0.0,0.0,2200.0,0.0,160.0,39006.25,987.5,111.42744275068188,1.4016581522455454,0.33333333333333337,0.27378462667400477,1.564422083983175,33.910905212224876,0.4394490496224722,0.0,0.0,0.0,1714.151875,1.2834335347327377,1.0,9.79,axial,square
200.0,200.0,0.0,1.25,0.0,373.1,34.5,1959.0,70.0,70.0,870.0,0.0,160.0,39006.25,987.5,111.42744275068188,1.4016581522455454,0.33333333333333337,0.27378462667400477,1.564422083983175,33.928224367083004,0.4396734873393376,0.35,1.0,2.0996718750000003,1714.151875,0.5075396250988554,1.0,9.795,eccentric,square
200.0,200.0,0.0,1.25,0.0,373.1,34.5,1959.0,40.0,40.0,1320.0,0.0,160.0,39006.25,987.5,111.42744275068188,1.4016581522455454,0.33333333333333337,0.27378462667400477,1.564422083983175,33.928224367083004,0.4396734873393376,0.2,1.0,1.1998125000000002,1714.151875,0.7700601208396426,1.0,9.795,eccentric,square
200.0,200.0,0.0,1.25,0.0,373.1,34.5,1959.0,0.0,0.0,2200.0,0.0,160.0,39006.25,987.5,111.42744275068188,1.4016581522455454,0.33333333333333337,0.27378462667400477,1.564422083983175,33.928224367083004,0.4396734873393376,0.0,0.0,0.0,1714.151875,1.2834335347327377,1.0,9.795,axial,square
200.0,200.0,0.0,1.25,0.0,373.1,34.5,1958.0,70.0,70.0,800.0,0.0,160.0,39006.25,987.5,111.42744275068188,1.4016581522455454,0.33333333333333337,0.27378462667400477,1.564422083983175,33.910905212224876,0.4394490496224722,0.35,1.0,2.0996718750000003,1714.151875,0.4667031035391774,1.0,9.79,eccentric,square
200.0,200.0,0.0,1.25,0.0,373.1,34.5,1958.0,40.0,40.0,1250.0,0.0,160.0,39006.25,987.5,111.42744275068188,1.4016581522455454,0.33333333333333337,0.27378462667400477,1.564422083983175,33.910905212224876,0.4394490496224722,0.2,1.0,1.1998125000000002,1714.151875,0.7292235992799646,1.0,9.79,eccentric,square
200.0,200.0,0.0,1.25,0.0,373.1,34.5,1958.0,0.0,0.0,2000.0,0.0,160.0,39006.25,987.5,111.42744275068188,1.4016581522455454,0.33333333333333337,0.27378462667400477,1.564422083983175,33.910905212224876,0.4394490496224722,0.0,0.0,0.0,1714.151875,1.1667577588479434,1.0,9.79,axial,square
200.0,200.0,0.0,1.25,0.0,373.1,34.5,1955.0,70.0,70.0,720.0,0.0,160.0,39006.25,987.5,111.42744275068188,1.4016581522455454,0.33333333333333337,0.27378462667400477,1.564422083983175,33.858947747650475,0.43877573647187595,0.35,1.0,2.0996718750000003,1714.151875,0.4200327931852596,1.0,9.775,eccentric,square
200.0,200.0,0.0,1.25,0.0,373.1,34.5,1955.0,40.0,40.0,1270.0,0.0,160.0,39006.25,987.5,111.42744275068188,1.4016581522455454,0.33333333333333337,0.27378462667400477,1.564422083983175,33.858947747650475,0.43877573647187595,0.2,1.0,1.1998125000000002,1714.151875,0.7408911768684441,1.0,9.775,eccentric,square
200.0,200.0,0.0,1.25,0.0,373.1,34.5,1955.0,0.0,0.0,1980.0,0.0,160.0,39006.25,987.5,111.42744275068188,1.4016581522455454,0.33333333333333337,0.27378462667400477,1.564422083983175,33.858947747650475,0.43877573647187595,0.0,0.0,0.0,1714.151875,1.1550901812594638,1.0,9.775,axial,square
200.0,200.0,0.0,1.25,0.0,373.1,34.5,1958.0,70.0,70.0,750.0,0.0,160.0,39006.25,987.5,111.42744275068188,1.4016581522455454,0.33333333333333337,0.27378462667400477,1.564422083983175,33.910905212224876,0.4394490496224722,0.35,1.0,2.0996718750000003,1714.151875,0.43753415956797875,1.0,9.79,eccentric,square
200.0,200.0,0.0,1.25,0.0,373.1,34.5,1958.0,40.0,40.0,1250.0,0.0,160.0,39006.25,987.5,111.42744275068188,1.4016581522455454,0.33333333333333337,0.27378462667400477,1.564422083983175,33.910905212224876,0.4394490496224722,0.2,1.0,1.1998125000000002,1714.151875,0.7292235992799646,1.0,9.79,eccentric,square
200.0,200.0,0.0,1.25,0.0,373.1,34.5,1958.0,0.0,0.0,2100.0,0.0,160.0,39006.25,987.5,111.42744275068188,1.4016581522455454,0.33333333333333337,0.27378462667400477,1.564422083983175,33.910905212224876,0.4394490496224722,0.0,0.0,0.0,1714.151875,1.2250956467903404,1.0,9.79,axial,square
200.0,200.0,0.0,1.25,0.0,373.1,34.5,1955.0,70.0,70.0,750.0,0.0,160.0,39006.25,987.5,111.42744275068188,1.4016581522455454,0.33333333333333337,0.27378462667400477,1.564422083983175,33.858947747650475,0.43877573647187595,0.35,1.0,2.0996718750000003,1714.151875,0.43753415956797875,1.0,9.775,eccentric,square
200.0,200.0,0.0,1.25,0.0,373.1,34.5,1955.0,40.0,40.0,1250.0,0.0,160.0,39006.25,987.5,111.42744275068188,1.4016581522455454,0.33333333333333337,0.27378462667400477,1.564422083983175,33.858947747650475,0.43877573647187595,0.2,1.0,1.1998125000000002,1714.151875,0.7292235992799646,1.0,9.775,eccentric,square
200.0,200.0,0.0,1.25,0.0,373.1,34.5,1955.0,0.0,0.0,2140.0,0.0,160.0,39006.25,987.5,111.42744275068188,1.4016581522455454,0.33333333333333337,0.27378462667400477,1.564422083983175,33.858947747650475,0.43877573647187595,0.0,0.0,0.0,1714.151875,1.2484308019672994,1.0,9.775,axial,square
161.7,160.2,0.0,1.98,0.0,318.5,57.8,519.0,0.0,0.0,1124.0,0.0,81.66666666666666,24645.297599999994,1243.3608,88.57111196107707,2.2067262416199327,0.33333333333333337,0.2779999402204651,2.6451149153643363,11.21925388141548,0.15167585232918687,0.0,0.0,0.0,1820.5086160799997,0.6174098765982481,1.0093632958801497,3.2397003745318353,axial,rectangular
161.6,160.4,0.0,1.98,0.0,318.5,57.8,519.0,0.0,0.0,1273.0,0.0,81.61616161616162,24661.201599999997,1243.7567999999999,88.5996855211773,2.2067259259216883,0.33333333333333326,0.27790914171198433,2.644261482689133,11.205266920900401,0.1515082972519136,0.0,0.0,0.0,1821.5539932799995,0.6988538383689411,1.0074812967581046,3.235660847880299,axial,rectangular
162.2,157.4,0.0,1.9,0.0,140.2,42.8,519.0,0.0,0.0,957.0,0.0,85.36842105263158,24330.239999999994,1185.6,88.00315860936077,2.118670745595253,0.33333333333333337,0.1596232107877844,1.1251021865816644,11.419061159279487,0.13217343941217413,0.0,0.0,0.0,1207.5553919999995,0.7925102287978524,1.030495552731893,3.297331639135959,axial,rectangular
161.0,161.0,0.0,1.9,0.0,140.2,42.8,520.0,0.0,0.0,1003.0,0.0,84.73684210526316,24711.839999999997,1194.7199999999998,88.69060253370728,2.118615968675755,0.33333333333333337,0.15836722075574894,1.1163526173115998,11.185285895538728,0.12987936712478698,0.0,0.0,0.0,1225.1664959999998,0.8186642413701788,1.0,3.229813664596273,axial,square
183.0,181.8,0.0,1.98,0.0,318.5,57.8,519.0,0.0,0.0,1312.0,0.0,92.42424242424242,31840.473599999998,1413.2448,100.67342016467897,2.209947388545231,0.33333333333333337,0.24457917489159695,2.3305331970123024,9.886936049254272,0.13582764931271624,0.0,0.0,0.0,2290.49784288,0.5728012379834125,1.0066006600660065,2.854785478547855,axial,rectangular
202.5,200.7,0.0,1.98,0.0,318.5,50.2,636.0,0.0,0.0,1475.0,0.0,102.27272727272728,39060.7596,1565.3087999999998,111.50527316018919,2.212268180181397,0.33333333333333337,0.25425240036668956,2.10635005687289,10.975304137682066,0.14697814580836732,0.0,0.0,0.0,2459.40098472,0.5997395337986852,1.0089686098654709,3.1689088191330343,axial,rectangular
201.5,199.4,0.0,1.98,0.0,318.5,57.8,635.0,0.0,0.0,1471.0,0.0,101.76767676767678,38607.217599999996,1556.2007999999998,110.85602843386027,2.21215073099566,0.33333333333333326,0.22211542987661495,2.1185737265895384,11.029464491817183,0.1532545626563342,0.0,0.0,0.0,2727.147132079999,0.539391506492745,1.010531594784353,3.1845536609829486,axial,rectangular
202.3,199.3,0.0,1.98,0.0,318.5,57.8,637.0,0.0,0.0,1518.0,0.0,102.17171717171718,38743.7356,1558.9728,111.05185306500238,2.2122212202823874,0.33333333333333337,0.22172703214117842,2.1149053023831397,11.06976196043708,0.15381319761714238,0.0,0.0,0.0,2735.92075448,0.5548406318108132,1.0150526843953838,3.1961866532865026,axial,rectangular
202.0,199.4,0.0,1.9,0.0,140.8,42.8,639.0,0.0,0.0,1075.0,0.0,106.31578947368422,38767.92,1496.4399999999998,111.0865077441104,2.123667809428838,0.33333333333333337,0.12698303229534053,0.8972359579327747,11.099117925418524,0.1339683274525484,0.0,0.0,0.0,1869.9657279999997,0.5748768460851708,1.013039117352056,3.2046138415245737,axial,rectangular
201.3,200.1,0.0,1.9,0.0,140.8,42.8,640.0,0.0,0.0,1086.0,0.0,105.94736842105264,38769.25,1496.4399999999998,111.08841323437349,2.1236320656377643,0.33333333333333337,0.12697867607403232,0.8972054664571655,11.077599240727976,0.1337577815478715,0.0,0.0,0.0,1870.0226519999999,0.5807416283639756,1.0059970014992505,3.1984007996002,axial,rectangular
199.6,162.1,0.0,1.98,0.0,318.6,57.8,716.0,0.0,0.0,1604.0,0.0,100.8080808080808,30938.509599999994,1400.9687999999999,99.23725847418454,2.2219731843843817,0.33333333333333337,0.24960139483167,2.3778725431336585,15.297320295706385,0.20753537139547615,0.0,0.0,0.0,2234.5945145599994,0.717803605776699,1.2313386798272672,4.417026526835287,axial,rectangular
199.6,162.6,0.0,1.98,0.0,318.6,57.8,716.0,26.0,26.0,1157.0,0.0,100.8080808080808,31036.329599999994,1402.9488,99.39401663349062,2.221646604950621,0.33333333333333326,0.24916635533512851,2.3737733662154543,15.25029193524363,0.20697473793541046,0.15990159901599016,1.0,0.958946026200902,2240.8793385599997,0.5163151715002621,1.2275522755227553,4.403444034440344,eccentric,rectangular
200.9,162.8,0.0,1.98,0.0,318.6,57.8,716.0,52.0,52.0,843.0,0.0,101.46464646464646,31281.9496,1408.8888000000002,99.78654126074856,2.2223654599721243,0.33333333333333337,0.24825661975774135,2.3652008463978818,15.231585249415872,0.20676383147008578,0.3194103194103194,1.0,1.9155430419014559,2256.9686585599998,0.37350983887293066,1.2340294840294839,4.398034398034397,eccentric,rectangular
162.1,160.8,0.0,1.98,0.0,318.6,57.8,716.0,26.0,26.0,1001.0,0.0,81.86868686868686,24802.6776,1247.3207999999997,88.85346073119074,2.2068051688818855,0.33333333333333337,0.2772027469020391,2.6376317478986677,15.420090471131376,0.2085734054718491,0.1616915422885572,1.0,0.9695655938177207,1830.99117216,0.5466984304567298,1.0080845771144278,4.45273631840796,eccentric,rectangular
241.0,163.3,0.0,1.98,0.0,318.6,57.8,716.0,26.0,26.0,1416.0,0.0,121.71717171717172,37769.9536,1569.6648,109.64738770979933,2.2552014265462077,0.33333333333333326,0.2290753722640231,2.184296374967833,15.185563716682003,0.20653150554487923,0.15921616656460502,1.0,0.9549163496295137,2683.19852336,0.527728376291305,1.475811390079608,4.384568279240661,eccentric,rectangular
202.8,162.8,0.0,1.98,0.0,318.6,57.8,716.0,0.0,0.0,1628.0,0.0,102.42424242424244,31583.745600000002,1416.4128,100.26673659391633,2.2236369264834366,0.33333333333333337,0.24719753911123496,2.355220181833158,15.231619476080962,0.2067818010948336,0.0,0.0,0.0,2276.80961376,0.7150356315087172,1.2457002457002457,4.398034398034397,axial,rectangular
202.3,162.4,0.0,1.98,0.0,318.6,57.8,716.0,26.0,26.0,1313.0,0.0,102.17171717171718,31424.9896,1412.8488000000002,100.01442327435981,2.2235765281877207,0.33333333333333337,0.24782121250425293,2.361097725332532,15.269117855620912,0.20722433008839897,0.16009852216748768,1.0,0.9601326248782067,2266.49802656,0.5793078064104114,1.245689655172414,4.4088669950738915,eccentric,rectangular
200.4,163.0,0.0,1.98,0.0,318.6,57.8,716.0,52.0,52.0,1051.0,0.0,101.21212121212122,31241.8176,1407.7007999999998,99.72251202427037,2.2219065863606744,0.33333333333333337,0.2483659170836711,2.3662308006648924,15.212891572233357,0.20653616928150015,0.31901840490797545,1.0,1.9131915214322752,2254.27053216,0.46622620710609713,1.2294478527607362,4.392638036809816,eccentric,rectangular
202.0,199.4,0.0,1.9,0.0,140.2,42.8,720.0,0.0,0.0,1154.0,0.0,106.31578947368422,38767.92,1496.4399999999998,111.0865077441104,2.123667809428838,0.33333333333333337,0.12644191141908195,0.8934125092484018,12.50604836666876,0.15091398439019235,0.0,0.0,0.0,1869.0678639999999,0.6174200638869901,1.013039117352056,3.6108324974924773,axial,rectangular
201.0,160.7,0.0,1.9,0.0,140.2,42.8,719.0,26.0,26.0,874.0,0.0,105.78947368421053,30940.679999999993,1345.5799999999997,99.24073926190336,2.134976498333188,0.33333333333333337,0.14245703919730923,1.0053791325770507,15.49553372030677,0.18114610054537536,0.16179215930304916,1.0,0.9703189815489442,1512.9114199999995,0.5776940992354994,1.2507778469197264,4.474175482265091,eccentric,rectangular
199.0,160.1,0.0,1.9,0.0,301.8,42.8,718.0,52.0,52.0,691.0,0.0,104.73684210526316,30509.759999999995,1335.7,98.54723858685624,2.1340642854767964,0.33333333333333337,0.3087063771276967,2.178517330343538,15.53192534625868,0.19408428349804613,0.32479700187382887,1.0,1.9478987563601153,1708.9319879999996,0.40434610906235796,1.2429731417863836,4.4846970643347905,eccentric,rectangular
150.0,100.0,0.0,3.2,0.0,380.0,53.6,450.0,0.0,0.0,1320.0,0.0,46.875,13440.96,1518.08,65.40940641682114,3.595016048835163,0.33333333333333337,0.8007246106443712,6.96182283962777,15.567159278429703,0.18762359025953357,0.0,0.0,0.0,1297.3058560000002,1.0174932872576194,1.5,4.5,axial,rectangular
150.0,100.0,0.0,3.2,0.0,380.0,53.6,450.0,0.0,0.0,1300.0,0.0,46.875,13440.96,1518.08,65.40940641682114,3.595016048835163,0.33333333333333337,0.8007246106443712,6.96182283962777,15.567159278429703,0.18762359025953357,0.0,0.0,0.0,1297.3058560000002,1.0020767222991707,1.5,4.5,axial,rectangular
150.0,100.0,0.0,3.2,0.0,380.0,53.6,450.0,0.0,0.0,1203.0,0.0,46.875,13440.96,1518.08,65.40940641682114,3.595016048835163,0.33333333333333337,0.8007246106443712,6.96182283962777,15.567159278429703,0.18762359025953357,0.0,0.0,0.0,1297.3058560000002,0.9273063822506941,1.5,4.5,axial,rectangular
150.0,100.0,0.0,3.2,0.0,380.0,53.6,1214.0,0.0,0.0,1290.0,0.0,46.875,13440.96,1518.08,65.40940641682114,3.595016048835163,0.33333333333333337,0.8007246106443712,6.96182283962777,41.9967363644748,0.5061667523890528,0.0,0.0,0.0,1297.3058560000002,0.9943684398199463,1.5,12.14,axial,rectangular
150.0,100.0,0.0,3.2,0.0,380.0,53.6,1214.0,0.0,0.0,1250.0,0.0,46.875,13440.96,1518.08,65.40940641682114,3.595016048835163,0.33333333333333337,0.8007246106443712,6.96182283962777,41.9967363644748,0.5061667523890528,0.0,0.0,0.0,1297.3058560000002,0.9635353099030487,1.5,12.14,axial,rectangular
150.0,100.0,0.0,3.2,0.0,380.0,53.6,1214.0,0.0,0.0,1120.0,0.0,46.875,13440.96,1518.08,65.40940641682114,3.595016048835163,0.33333333333333337,0.8007246106443712,6.96182283962777,41.9967363644748,0.5061667523890528,0.0,0.0,0.0,1297.3058560000002,0.8633276376731316,1.5,12.14,axial,rectangular
150.0,100.0,0.0,3.2,0.0,380.0,53.6,1214.0,30.0,30.0,850.0,0.0,46.875,13440.96,1518.08,65.40940641682114,3.595016048835163,0.33333333333333337,0.8007246106443712,6.96182283962777,41.9967363644748,0.5061667523890528,0.3,1.0,1.7950847999999997,1297.3058560000002,0.6552040107340731,1.5,12.14,eccentric,rectangular
150.0,100.0,0.0,3.2,0.0,380.0,53.6,1214.0,30.0,30.0,855.0,0.0,46.875,13440.96,1518.08,65.40940641682114,3.595016048835163,0.33333333333333337,0.8007246106443712,6.96182283962777,41.9967363644748,0.5061667523890528,0.3,1.0,1.7950847999999997,1297.3058560000002,0.6590581519736853,1.5,12.14,eccentric,rectangular
150.0,100.0,0.0,3.2,0.0,380.0,53.6,1214.0,30.0,30.0,795.0,0.0,46.875,13440.96,1518.08,65.40940641682114,3.595016048835163,0.33333333333333337,0.8007246106443712,6.96182283962777,41.9967363644748,0.5061667523890528,0.3,1.0,1.7950847999999997,1297.3058560000002,0.612808457098339,1.5,12.14,eccentric,rectangular
150.0,100.0,0.0,3.2,0.0,380.0,53.6,1214.0,60.0,60.0,610.0,0.0,46.875,13440.96,1518.08,65.40940641682114,3.595016048835163,0.33333333333333337,0.8007246106443712,6.96182283962777,41.9967363644748,0.5061667523890528,0.6,1.0,3.5901695999999994,1297.3058560000002,0.47020523123268776,1.5,12.14,eccentric,rectangular
150.0,100.0,0.0,3.2,0.0,380.0,53.6,1214.0,60.0,60.0,595.0,0.0,46.875,13440.96,1518.08,65.40940641682114,3.595016048835163,0.33333333333333337,0.8007246106443712,6.96182283962777,41.9967363644748,0.5061667523890528,0.6,1.0,3.5901695999999994,1297.3058560000002,0.45864280751385117,1.5,12.14,eccentric,rectangular
150.0,100.0,0.0,3.2,0.0,380.0,53.6,1214.0,60.0,60.0,545.0,0.0,46.875,13440.96,1518.08,65.40940641682114,3.595016048835163,0.33333333333333337,0.8007246106443712,6.96182283962777,41.9967363644748,0.5061667523890528,0.6,1.0,3.5901695999999994,1297.3058560000002,0.4201013951177292,1.5,12.14,eccentric,rectangular
150.0,100.0,0.0,3.2,0.0,380.0,53.6,2314.0,0.0,0.0,1214.0,0.0,46.875,13440.96,1518.08,65.40940641682114,3.595016048835163,0.33333333333333337,0.8007246106443712,6.96182283962777,80.04979237841407,0.9648021952456904,0.0,0.0,0.0,1297.3058560000002,0.9357854929778409,1.5,23.14,axial,rectangular
150.0,100.0,0.0,3.2,0.0,380.0,53.6,2314.0,0.0,0.0,1235.0,0.0,46.875,13440.96,1518.08,65.40940641682114,3.595016048835163,0.33333333333333337,0.8007246106443712,6.96182283962777,80.04979237841407,0.9648021952456904,0.0,0.0,0.0,1297.3058560000002,0.951972886184212,1.5,23.14,axial,rectangular
150.0,100.0,0.0,3.2,0.0,380.0,53.6,2314.0,0.0,0.0,1057.0,0.0,46.875,13440.96,1518.08,65.40940641682114,3.595016048835163,0.33333333333333337,0.8007246106443712,6.96182283962777,80.04979237841407,0.9648021952456904,0.0,0.0,0.0,1297.3058560000002,0.8147654580540179,1.5,23.14,axial,rectangular
150.0,100.0,0.0,3.2,0.0,380.0,53.6,2314.0,30.0,30.0,690.0,0.0,46.875,13440.96,1518.08,65.40940641682114,3.595016048835163,0.33333333333333337,0.8007246106443712,6.96182283962777,80.04979237841407,0.9648021952456904,0.3,1.0,1.7950847999999997,1297.3058560000002,0.5318714910664829,1.5,23.14,eccentric,rectangular
150.0,100.0,0.0,3.2,0.0,380.0,53.6,2314.0,30.0,30.0,715.0,0.0,46.875,13440.96,1518.08,65.40940641682114,3.595016048835163,0.33333333333333337,0.8007246106443712,6.96182283962777,80.04979237841407,0.9648021952456904,0.3,1.0,1.7950847999999997,1297.3058560000002,0.5511421972645438,1.5,23.14,eccentric,rectangular
150.0,100.0,0.0,3.2,0.0,380.0,53.6,2314.0,30.0,30.0,645.0,0.0,46.875,13440.96,1518.08,65.40940641682114,3.595016048835163,0.33333333333333337,0.8007246106443712,6.96182283962777,80.04979237841407,0.9648021952456904,0.3,1.0,1.7950847999999997,1297.3058560000002,0.49718421990997314,1.5,23.14,eccentric,rectangular
150.0,100.0,0.0,3.2,0.0,380.0,53.6,2314.0,60.0,60.0,479.0,0.0,46.875,13440.96,1518.08,65.40940641682114,3.595016048835163,0.33333333333333337,0.8007246106443712,6.96182283962777,80.04979237841407,0.9648021952456904,0.6,1.0,3.5901695999999994,1297.3058560000002,0.36922673075484824,1.5,23.14,eccentric,rectangular
150.0,100.0,0.0,3.2,0.0,380.0,53.6,2314.0,60.0,60.0,496.0,0.0,46.875,13440.96,1518.08,65.40940641682114,3.595016048835163,0.33333333333333337,0.8007246106443712,6.96182283962777,80.04979237841407,0.9648021952456904,0.6,1.0,3.5901695999999994,1297.3058560000002,0.3823308109695297,1.5,23.14,eccentric,rectangular
150.0,100.0,0.0,3.2,0.0,380.0,53.6,2314.0,60.0,60.0,455.0,0.0,46.875,13440.96,1518.08,65.40940641682114,3.595016048835163,0.33333333333333337,0.8007246106443712,6.96182283962777,80.04979237841407,0.9648021952456904,0.6,1.0,3.5901695999999994,1297.3058560000002,0.3507268528047097,1.5,23.14,eccentric,rectangular
100.0,100.0,0.0,2.63,0.0,390.35,30.0,300.0,0.0,0.0,710.3,0.0,38.02281368821293,8975.667599999999,996.6647999999999,53.45132114531443,2.8895342904253454,0.33333333333333326,1.4448251354584476,7.03399957256503,10.377918380870028,0.11715590726740502,0.0,0.0,0.0,658.3181326800001,1.0789616216530187,1.0,3.0,axial,square
100.0,100.0,0.0,2.63,30.0,390.35,30.0,300.0,0.0,0.0,595.3,0.0,38.02281368821293,8975.667599999999,996.6647999999999,53.45132114531443,2.8895342904253454,0.33333333333333326,1.4448251354584476,7.03399957256503,10.377918380870028,0.11715590726740502,0.0,0.0,0.0,658.3181326800001,0.9042740438829255,1.0,3.0,axial,square
100.0,100.0,0.0,2.63,50.0,390.35,30.0,300.0,0.0,0.0,589.3,0.0,38.02281368821293,8975.667599999999,996.6647999999999,53.45132114531443,2.8895342904253454,0.33333333333333326,1.4448251354584476,7.03399957256503,10.377918380870028,0.11715590726740502,0.0,0.0,0.0,658.3181326800001,0.8951599093905728,1.0,3.0,axial,square
100.0,100.0,0.0,2.63,70.0,390.35,30.0,300.0,0.0,0.0,561.0,0.0,38.02281368821293,8975.667599999999,996.6647999999999,53.45132114531443,2.8895342904253454,0.33333333333333326,1.4448251354584476,7.03399957256503,10.377918380870028,0.11715590726740502,0.0,0.0,0.0,658.3181326800001,0.8521715750349761,1.0,3.0,axial,square
100.0,100.0,0.0,2.63,0.0,390.35,30.0,300.0,0.0,0.0,627.9,0.0,38.02281368821293,8975.667599999999,996.6647999999999,53.45132114531443,2.8895342904253454,0.33333333333333326,1.4448251354584476,7.03399957256503,10.377918380870028,0.11715590726740502,0.0,0.0,0.0,658.3181326800001,0.9537941746247085,1.0,3.0,axial,square
100.0,100.0,0.0,2.63,30.0,390.35,30.0,300.0,0.0,0.0,595.6,0.0,38.02281368821293,8975.667599999999,996.6647999999999,53.45132114531443,2.8895342904253454,0.33333333333333326,1.4448251354584476,7.03399957256503,10.377918380870028,0.11715590726740502,0.0,0.0,0.0,658.3181326800001,0.9047297506075432,1.0,3.0,axial,square
100.0,100.0,0.0,2.63,50.0,390.35,30.0,300.0,0.0,0.0,557.7,0.0,38.02281368821293,8975.667599999999,996.6647999999999,53.45132114531443,2.8895342904253454,0.33333333333333326,1.4448251354584476,7.03399957256503,10.377918380870028,0.11715590726740502,0.0,0.0,0.0,658.3181326800001,0.8471588010641822,1.0,3.0,axial,square
100.0,100.0,0.0,2.63,70.0,390.35,30.0,300.0,0.0,0.0,540.7,0.0,38.02281368821293,8975.667599999999,996.6647999999999,53.45132114531443,2.8895342904253454,0.33333333333333326,1.4448251354584476,7.03399957256503,10.377918380870028,0.11715590726740502,0.0,0.0,0.0,658.3181326800001,0.8213354200025162,1.0,3.0,axial,square
100.0,100.0,0.0,1.92,30.0,353.04,30.0,300.0,0.0,0.0,513.6,0.0,52.083333333333336,9246.7456,738.5088,54.25247035395225,2.1248760857321543,0.33333333333333326,0.939873544093178,4.609106574088815,10.384639980278566,0.11692504595570759,0.0,0.0,0.0,538.125514752,0.9544241741384392,1.0,3.0,axial,square
100.0,100.0,0.0,3.7,30.0,383.74,30.0,300.0,0.0,0.0,798.1,0.0,27.027027027027025,8574.759999999998,1370.48,52.24395543652223,4.020315752843423,0.33333333333333337,2.0444031677465806,9.843282054390796,10.363811654019962,0.1140428137543325,0.0,0.0,0.0,783.1507952,1.019088539386827,1.0,3.0,axial,square
100.0,100.0,0.0,1.92,30.0,353.04,30.0,300.0,0.0,0.0,491.6,0.0,52.083333333333336,9246.7456,738.5088,54.25247035395225,2.1248760857321543,0.33333333333333326,0.939873544093178,4.609106574088815,10.384639980278566,0.11692504595570759,0.0,0.0,0.0,538.125514752,0.9135415187041602,1.0,3.0,axial,square
100.0,100.0,0.0,3.7,30.0,383.74,30.0,300.0,0.0,0.0,799.3,0.0,27.027027027027025,8574.759999999998,1370.48,52.24395543652223,4.020315752843423,0.33333333333333337,2.0444031677465806,9.843282054390796,10.363811654019962,0.1140428137543325,0.0,0.0,0.0,783.1507952,1.0206208113418003,1.0,3.0,axial,square
100.0,100.0,0.0,1.92,30.0,353.04,30.0,300.0,20.0,20.0,358.7,0.0,52.083333333333336,9246.7456,738.5088,54.25247035395225,2.1248760857321543,0.33333333333333326,0.939873544093178,4.609106574088815,10.384639980278566,0.11692504595570759,0.2,1.0,1.198230528,538.125514752,0.6665731138307206,1.0,3.0,eccentric,square
100.0,100.0,0.0,2.63,30.0,390.35,30.0,300.0,20.0,20.0,461.5,0.0,38.02281368821293,8975.667599999999,996.6647999999999,53.45132114531443,2.8895342904253454,0.33333333333333326,1.4448251354584476,7.03399957256503,10.377918380870028,0.11715590726740502,0.2,1.0,1.196679888,658.3181326800001,0.7010288447034607,1.0,3.0,eccentric,square
100.0,100.0,0.0,3.7,30.0,383.74,30.0,300.0,20.0,20.0,590.1,0.0,27.027027027027025,8574.759999999998,1370.48,52.24395543652223,4.020315752843423,0.33333333333333337,2.0444031677465806,9.843282054390796,10.363811654019962,0.1140428137543325,0.2,1.0,1.1934287999999997,783.1507952,0.7534947338581213,1.0,3.0,eccentric,square
100.0,100.0,0.0,1.92,30.0,353.04,30.0,300.0,40.0,40.0,263.3,0.0,52.083333333333336,9246.7456,738.5088,54.25247035395225,2.1248760857321543,0.33333333333333326,0.939873544093178,4.609106574088815,10.384639980278566,0.11692504595570759,0.4,1.0,2.396461056,538.125514752,0.48929105344752927,1.0,3.0,eccentric,square
100.0,100.0,0.0,2.63,30.0,390.35,30.0,300.0,40.0,40.0,360.1,0.0,38.02281368821293,8975.667599999999,996.6647999999999,53.45132114531443,2.8895342904253454,0.33333333333333326,1.4448251354584476,7.03399957256503,10.377918380870028,0.11715590726740502,0.4,1.0,2.393359776,658.3181326800001,0.5469999717827003,1.0,3.0,eccentric,square
100.0,100.0,0.0,3.7,30.0,383.74,30.0,300.0,40.0,40.0,420.4,0.0,27.027027027027025,8574.759999999998,1370.48,52.24395543652223,4.020315752843423,0.33333333333333337,2.0444031677465806,9.843282054390796,10.363811654019962,0.1140428137543325,0.4,1.0,2.3868575999999995,783.1507952,0.5368059415589801,1.0,3.0,eccentric,square
100.0,100.0,0.0,1.92,30.0,353.04,30.0,300.0,30.0,30.0,332.0,0.0,52.083333333333336,9246.7456,738.5088,54.25247035395225,2.1248760857321543,0.33333333333333326,0.939873544093178,4.609106574088815,10.384639980278566,0.11692504595570759,0.3,1.0,1.797345792,538.125514752,0.616956436553664,1.0,3.0,eccentric,square
100.0,100.0,0.0,2.63,30.0,390.35,30.0,300.0,20.0,20.0,466.3,0.0,38.02281368821293,8975.667599999999,996.6647999999999,53.45132114531443,2.8895342904253454,0.33333333333333326,1.4448251354584476,7.03399957256503,10.377918380870028,0.11715590726740502,0.2,1.0,1.196679888,658.3181326800001,0.7083201522973428,1.0,3.0,eccentric,square
100.0,100.0,0.0,3.7,30.0,383.74,30.0,300.0,20.0,20.0,533.7,0.0,27.027027027027025,8574.759999999998,1370.48,52.24395543652223,4.020315752843423,0.33333333333333337,2.0444031677465806,9.843282054390796,10.363811654019962,0.1140428137543325,0.2,1.0,1.1934287999999997,783.1507952,0.6814779519743761,1.0,3.0,eccentric,square
100.0,100.0,0.0,1.92,30.0,353.04,30.0,300.0,40.0,40.0,260.3,0.0,52.083333333333336,9246.7456,738.5088,54.25247035395225,2.1248760857321543,0.33333333333333326,0.939873544093178,4.609106574088815,10.384639980278566,0.11692504595570759,0.4,1.0,2.396461056,538.125514752,0.4837161458883094,1.0,3.0,eccentric,square
100.0,100.0,0.0,2.63,30.0,390.35,30.0,300.0,40.0,40.0,338.9,0.0,38.02281368821293,8975.667599999999,996.6647999999999,53.45132114531443,2.8895342904253454,0.33333333333333326,1.4448251354584476,7.03399957256503,10.377918380870028,0.11715590726740502,0.4,1.0,2.393359776,658.3181326800001,0.5147966965763875,1.0,3.0,eccentric,square
100.0,100.0,0.0,3.7,30.0,383.74,30.0,300.0,40.0,40.0,396.1,0.0,27.027027027027025,8574.759999999998,1370.48,52.24395543652223,4.020315752843423,0.33333333333333337,2.0444031677465806,9.843282054390796,10.363811654019962,0.1140428137543325,0.4,1.0,2.3868575999999995,783.1507952,0.5057774344707708,1.0,3.0,eccentric,square
160.0,160.0,0.0,3.24,100.0,290.0,33.6,1600.0,20.0,20.0,967.3,0.0,49.382716049382715,23568.390400000004,1989.6192000000003,86.61438486625156,3.5818851611738154,0.33333333333333337,0.728616094692176,3.997591155881791,34.612594528581646,0.37903398634438606,0.125,1.0,0.7487698125000001,1368.88748544,0.7066322179788807,1.0,10.0,eccentric,square
160.0,160.0,0.0,3.24,100.0,290.0,33.6,1600.0,20.0,20.0,1124.6,0.0,49.382716049382715,23568.390400000004,1989.6192000000003,86.61438486625156,3.5818851611738154,0.33333333333333337,0.728616094692176,3.997591155881791,34.612594528581646,0.37903398634438606,0.125,1.0,0.7487698125000001,1368.88748544,0.8215430500765524,1.0,10.0,eccentric,square
160.0,160.0,0.0,3.24,100.0,290.0,33.6,1600.0,40.0,40.0,702.3,0.0,49.382716049382715,23568.390400000004,1989.6192000000003,86.61438486625156,3.5818851611738154,0.33333333333333337,0.728616094692176,3.997591155881791,34.612594528581646,0.37903398634438606,0.25,1.0,1.4975396250000002,1368.88748544,0.5130443571658926,1.0,10.0,eccentric,square
160.0,160.0,0.0,3.24,0.0,290.0,27.7,1600.0,40.0,40.0,803.7,0.0,49.382716049382715,23568.390400000004,1989.6192000000003,86.61438486625156,3.5818851611738154,0.33333333333333337,0.8838086924785961,3.997591155881791,34.612594528581646,0.36443814617902837,0.25,1.0,1.4975396250000002,1229.8339820800002,0.6535028399855353,1.0,10.0,eccentric,square
160.0,160.0,0.0,3.24,100.0,290.0,30.2,1600.0,40.0,40.0,860.0,0.0,49.382716049382715,23568.390400000004,1989.6192000000003,86.61438486625156,3.5818851611738154,0.33333333333333337,0.8106457212469242,3.997591155881791,34.612594528581646,0.37073239489202464,0.25,1.0,1.4975396250000002,1288.7549580800003,0.6673107207915121,1.0,10.0,eccentric,square
160.0,160.0,0.0,3.24,100.0,290.0,30.2,1600.0,20.0,20.0,923.2,0.0,49.382716049382715,23568.390400000004,1989.6192000000003,86.61438486625156,3.5818851611738154,0.33333333333333337,0.8106457212469242,3.997591155881791,34.612594528581646,0.37073239489202464,0.125,1.0,0.7487698125000001,1288.7549580800003,0.7163502993427023,1.0,10.0,eccentric,square
160.0,160.0,0.0,3.24,0.0,290.0,27.7,1600.0,20.0,20.0,924.4,0.0,49.382716049382715,23568.390400000004,1989.6192000000003,86.61438486625156,3.5818851611738154,0.33333333333333337,0.8838086924785961,3.997591155881791,34.612594528581646,0.36443814617902837,0.125,1.0,0.7487698125000001,1229.8339820800002,0.7516461680759348,1.0,10.0,eccentric,square
160.0,160.0,0.0,3.24,40.0,290.0,30.7,1600.0,40.0,40.0,835.0,0.0,49.382716049382715,23568.390400000004,1989.6192000000003,86.61438486625156,3.5818851611738154,0.33333333333333337,0.7974430222038148,3.997591155881791,34.612594528581646,0.37197153612946343,0.25,1.0,1.4975396250000002,1300.5391532800002,0.6420414163572885,1.0,10.0,eccentric,square
160.0,160.0,0.0,3.24,40.0,290.0,30.7,1600.0,20.0,20.0,853.4,0.0,49.382716049382715,23568.390400000004,1989.6192000000003,86.61438486625156,3.5818851611738154,0.33333333333333337,0.7974430222038148,3.997591155881791,34.612594528581646,0.37197153612946343,0.125,1.0,0.7487698125000001,1300.5391532800002,0.6561893948734251,1.0,10.0,eccentric,square
160.0,160.0,0.0,5.04,100.0,329.0,33.6,1600.0,40.0,40.0,1148.0,0.0,31.746031746031747,22476.006399999995,3022.3871999999997,84.58330236547961,5.507711418834617,0.33333333333333326,1.3167022411953042,7.141035350637254,34.572202706799,0.3727354755242596,0.25,1.0,1.4940464999999996,1749.5592038399996,0.6561652772197281,1.0,10.0,eccentric,square
160.0,160.0,0.0,5.04,100.0,329.0,30.2,1600.0,20.0,20.0,1398.5,0.0,31.746031746031747,22476.006399999995,3022.3871999999997,84.58330236547961,5.507711418834617,0.33333333333333326,1.4649402418596762,7.141035350637254,34.572202706799,0.3665152473801966,0.125,1.0,0.7470232499999998,1673.1407820799998,0.8358531541269502,1.0,10.0,eccentric,square
160.0,160.0,0.0,5.04,100.0,329.0,30.2,1600.0,40.0,40.0,1184.9,0.0,31.746031746031747,22476.006399999995,3022.3871999999997,84.58330236547961,5.507711418834617,0.33333333333333326,1.4649402418596762,7.141035350637254,34.572202706799,0.3665152473801966,0.25,1.0,1.4940464999999996,1673.1407820799998,0.708189061369341,1.0,10.0,eccentric,square
160.0,160.0,0.0,5.04,100.0,329.0,33.6,1600.0,20.0,20.0,1492.3,0.0,31.746031746031747,22476.006399999995,3022.3871999999997,84.58330236547961,5.507711418834617,0.33333333333333326,1.3167022411953042,7.141035350637254,34.572202706799,0.3727354755242596,0.125,1.0,0.7470232499999998,1749.5592038399996,0.8529577031315332,1.0,10.0,eccentric,square
160.0,160.0,0.0,3.24,100.0,290.0,33.6,2400.0,20.0,20.0,804.4,0.0,49.382716049382715,23568.390400000004,1989.6192000000003,86.61438486625156,3.5818851611738154,0.33333333333333337,0.728616094692176,3.997591155881791,51.918891792872465,0.5685509795165792,0.125,1.0,0.7487698125000001,1368.88748544,0.5876304725961042,1.0,15.0,eccentric,square
160.0,160.0,0.0,3.24,100.0,290.0,33.6,2400.0,40.0,40.0,632.8,0.0,49.382716049382715,23568.390400000004,1989.6192000000003,86.61438486625156,3.5818851611738154,0.33333333333333337,0.728616094692176,3.997591155881791,51.918891792872465,0.5685509795165792,0.25,1.0,1.4975396250000002,1368.88748544,0.46227320121682586,1.0,15.0,eccentric,square
160.0,160.0,0.0,2.5,0.0,215.0,19.823,850.0,0.0,0.0,1020.0,0.0,64.0,24025.0,1550.0,87.44938544990222,2.7768598402041675,0.33333333333333337,0.699741095794556,2.2756968219287566,18.394051776241966,0.1745194427497136,0.0,0.0,0.0,809.497575,1.2600408345880467,1.0,5.3125,axial,square
160.0,160.0,0.0,2.5,0.0,215.0,19.823,850.0,0.0,0.0,1100.0,0.0,64.0,24025.0,1550.0,87.44938544990222,2.7768598402041675,0.33333333333333337,0.699741095794556,2.2756968219287566,18.394051776241966,0.1745194427497136,0.0,0.0,0.0,809.497575,1.3588675667125996,1.0,5.3125,axial,square
160.0,160.0,0.0,2.5,25.0,215.0,19.089,850.0,25.0,25.0,840.0,0.0,64.0,24025.0,1550.0,87.44938544990222,2.7768598402041675,0.33333333333333337,0.7266471654845976,2.2756968219287566,18.394051776241966,0.1731109031315447,0.15625,1.0,0.9365844726562499,791.8632249999999,1.0607892543563948,1.0,5.3125,eccentric,square
160.0,160.0,0.0,2.5,25.0,215.0,19.089,850.0,25.0,25.0,900.0,0.0,64.0,24025.0,1550.0,87.44938544990222,2.7768598402041675,0.33333333333333337,0.7266471654845976,2.2756968219287566,18.394051776241966,0.1731109031315447,0.15625,1.0,0.9365844726562499,791.8632249999999,1.1365599153818515,1.0,5.3125,eccentric,square
160.0,160.0,0.0,2.5,35.0,215.0,18.796,850.0,50.0,50.0,725.0,0.0,64.0,24025.0,1550.0,87.44938544990222,2.7768598402041675,0.33333333333333337,0.7379744489218709,2.2756968219287566,18.394051776241966,0.17254349689688253,0.3125,1.0,1.8731689453124998,784.8238999999999,0.9237741103450088,1.0,5.3125,eccentric,square
160.0,160.0,0.0,2.5,35.0,215.0,18.796,850.0,50.0,50.0,880.0,0.0,64.0,24025.0,1550.0,87.44938544990222,2.7768598402041675,0.33333333333333337,0.7379744489218709,2.2756968219287566,18.394051776241966,0.17254349689688253,0.3125,1.0,1.8731689453124998,784.8238999999999,1.1212706442808382,1.0,5.3125,eccentric,square
160.0,160.0,0.0,2.5,0.0,215.0,19.823,1400.0,0.0,0.0,950.0,0.0,64.0,24025.0,1550.0,87.44938544990222,2.7768598402041675,0.33333333333333337,0.699741095794556,2.2756968219287566,30.29608527851618,0.28744378805835175,0.0,0.0,0.0,809.497575,1.1735674439790633,1.0,8.75,axial,square
160.0,160.0,0.0,2.5,0.0,215.0,19.823,1400.0,0.0,0.0,1050.0,0.0,64.0,24025.0,1550.0,87.44938544990222,2.7768598402041675,0.33333333333333337,0.699741095794556,2.2756968219287566,30.29608527851618,0.28744378805835175,0.0,0.0,0.0,809.497575,1.2971008591347541,1.0,8.75,axial,square
160.0,160.0,0.0,2.5,25.0,215.0,19.089,1400.0,25.0,25.0,345.0,0.0,64.0,24025.0,1550.0,87.44938544990222,2.7768598402041675,0.33333333333333337,0.7266471654845976,2.2756968219287566,30.29608527851618,0.285123840451956,0.15625,1.0,0.9365844726562499,791.8632249999999,0.4356813008963764,1.0,8.75,eccentric,square
160.0,160.0,0.0,2.5,25.0,215.0,19.089,1400.0,25.0,25.0,485.0,0.0,64.0,24025.0,1550.0,87.44938544990222,2.7768598402041675,0.33333333333333337,0.7266471654845976,2.2756968219287566,30.29608527851618,0.285123840451956,0.15625,1.0,0.9365844726562499,791.8632249999999,0.6124795099557756,1.0,8.75,eccentric,square
160.0,160.0,0.0,2.5,35.0,215.0,18.796,1400.0,50.0,50.0,250.0,0.0,64.0,24025.0,1550.0,87.44938544990222,2.7768598402041675,0.33333333333333337,0.7379744489218709,2.2756968219287566,30.29608527851618,0.28418928900663004,0.3125,1.0,1.8731689453124998,784.8238999999999,0.3185427966706927,1.0,8.75,eccentric,square
160.0,160.0,0.0,2.5,35.0,215.0,18.796,1400.0,50.0,50.0,450.0,0.0,64.0,24025.0,1550.0,87.44938544990222,2.7768598402041675,0.33333333333333337,0.7379744489218709,2.2756968219287566,30.29608527851618,0.28418928900663004,0.3125,1.0,1.8731689453124998,784.8238999999999,0.5733770340072468,1.0,8.75,eccentric,square
120.0,120.0,0.0,2.73,0.0,324.6,30.54,400.0,0.0,0.0,772.0,0.0,43.956043956043956,13119.411600000001,1250.7768,64.62227489956001,3.0103580082577253,0.33333333333333337,1.0133160985961442,5.040378677472149,11.53504659721841,0.12563535465794654,0.0,0.0,0.0,806.6689795440001,0.9570220494116459,1.0,3.3333333333333335,axial,square
120.0,120.0,0.0,2.73,0.0,324.6,20.7,400.0,0.0,0.0,615.0,0.0,43.956043956043956,13119.411600000001,1250.7768,64.62227489956001,3.0103580082577253,0.33333333333333337,1.4950083889432972,5.040378677472149,11.53504659721841,0.11799142667787747,0.0,0.0,0.0,677.5739694,0.9076499803329073,1.0,3.3333333333333335,axial,square
120.0,120.0,0.0,2.73,0.0,324.6,6.04,400.0,0.0,0.0,440.0,0.0,43.956043956043956,13119.411600000001,1250.7768,64.62227489956001,3.0103580082577253,0.33333333333333337,5.123621465418253,5.040378677472149,11.53504659721841,0.10567861804655462,0.0,0.0,0.0,485.2433953440001,0.9067614401800853,1.0,3.3333333333333335,axial,square
120.0,120.0,0.0,2.73,0.0,324.6,1.18,400.0,0.0,0.0,381.0,0.0,43.956043956043956,13119.411600000001,1250.7768,64.62227489956001,3.0103580082577253,0.33333333333333337,26.225994619598517,5.040378677472149,11.53504659721841,0.10261440060950078,0.0,0.0,0.0,421.4830549680001,0.9039509311446136,1.0,3.3333333333333335,axial,square
120.0,120.0,0.0,2.73,0.0,324.6,0.96,400.0,0.0,0.0,343.0,0.0,43.956043956043956,13119.411600000001,1250.7768,64.62227489956001,3.0103580082577253,0.33333333333333337,32.236118386589844,5.040378677472149,11.53504659721841,0.10260352153249312,0.0,0.0,0.0,418.59678441600005,0.8194042877766776,1.0,3.3333333333333335,axial,square
120.0,120.0,0.0,4.41,0.0,307.4,30.54,400.0,0.0,0.0,1049.0,0.0,27.210884353741495,12360.992400000001,1961.2152,62.72659789883955,4.793030884623285,0.33333333333333326,1.597006712419832,7.829627533279919,11.515773240791663,0.11832654990208624,0.0,0.0,0.0,980.382260376,1.0699908009327743,1.0,3.3333333333333335,axial,square
120.0,120.0,0.0,4.41,0.0,307.4,20.7,400.0,0.0,0.0,949.0,0.0,27.210884353741495,12360.992400000001,1961.2152,62.72659789883955,4.793030884623285,0.33333333333333326,2.356163526439694,7.829627533279919,11.515773240791663,0.11249455946907713,0.0,0.0,0.0,858.75009516,1.105094491806938,1.0,3.3333333333333335,axial,square
120.0,120.0,0.0,4.41,0.0,307.4,6.04,400.0,0.0,0.0,814.0,0.0,27.210884353741495,12360.992400000001,1961.2152,62.72659789883955,4.793030884623285,0.33333333333333326,8.074931290943985,7.829627533279919,11.515773240791663,0.10351982963641079,0.0,0.0,0.0,677.537946576,1.2014087242103908,1.0,3.3333333333333335,axial,square
120.0,120.0,0.0,4.41,0.0,307.4,1.18,400.0,0.0,0.0,754.0,0.0,27.210884353741495,12360.992400000001,1961.2152,62.72659789883955,4.793030884623285,0.33333333333333326,41.33269915025565,7.829627533279919,11.515773240791663,0.10128694565426273,0.0,0.0,0.0,617.4635235119999,1.221124764927667,1.0,3.3333333333333335,axial,square
