Repository: Serali-Nerri/xgboost

# CFST柱极限承载力预测 - XGBoost ML管道

## 项目概述

本项目是一个完整的机器学习管道，用于预测混凝土填充钢管（CFST）柱的极限承载力。采用XGBoost算法，提供从数据加载、预处理、模型训练、评估到预测的全流程解决方案。

### 核心特性

- **模块化设计**：清晰的模块分离，便于维护和扩展
- **特征工程支持**：处理无量纲参数，剔除几何参数实现多截面统一预测
- **自动化超参数优化**：集成Optuna框架进行超参数搜索，支持持久化存储和断点续训
- **智能参数加载**：自动加载最优参数，无需手动配置
- **特征选择**：迭代剔除法自动寻找最优特征子集
- **多维度评估**：集成R²、RMSE、MAE、MAPE、COV等工程指标
- **可视化分析**：提供预测散点图、特征重要性图和学习曲线
- **COV稳定性指标**：特别添加变异系数评估模型预测稳定性

---

## 环境要求

### 系统要求
- Python 3.8+
- 8GB+ RAM（推荐16GB）
- 5GB+ 可用磁盘空间

### Python依赖
- pandas &gt;= 1.5.0
- numpy &gt;= 1.23.0
- xgboost &gt;= 1.7.0
- scikit-learn &gt;= 1.2.0
- matplotlib &gt;= 3.6.0
- seaborn &gt;= 0.12.0
- optuna &gt;= 3.0.0
- joblib &gt;= 1.2.0

---

File: data/processed/2026.3.11-new_feature_parameters_raw.csv (part 35 of 84)
b (mm),h (mm),r0 (mm),t (mm),R (%),fy (MPa),fc (MPa),L (mm),e1 (mm),e2 (mm),Nexp (kN),r0/h,b/t,Ac (mm^2),As (mm^2),Re (mm),te (mm),ke,xi,sigma_re (MPa),lambda,lambda_bar,e/h,e1/e2,e_bar,Npl (kN),psi,b/h,L/h,axial_flag,section_family
120.0,120.0,0.0,4.41,0.0,307.4,0.96,400.0,0.0,0.0,743.0,0.0,27.210884353741495,12360.992400000001,1961.2152,62.72659789883955,4.793030884623285,0.33333333333333326,50.804776038855906,7.829627533279919,11.515773240791663,0.10126225271160402,0.0,0.0,0.0,614.744105184,1.208632980348159,1.0,3.3333333333333335,axial,square
120.0,120.0,0.0,7.7,0.0,358.5,30.54,400.0,0.0,0.0,1910.0,0.0,15.584415584415584,10941.159999999998,3221.68,59.0142304390953,8.128691663232345,0.33333333333333337,3.4565206775178723,16.460074909538324,11.451524239480412,0.12058741479806798,0.0,0.0,0.0,1489.1153063999998,1.282640767837856,1.0,3.3333333333333335,axial,square
120.0,120.0,0.0,7.7,0.0,358.5,20.7,400.0,0.0,0.0,1855.0,0.0,15.584415584415584,10941.159999999998,3221.68,59.0142304390953,8.128691663232345,0.33333333333333337,5.099620361903179,16.460074909538324,11.451524239480412,0.11711960086200791,0.0,0.0,0.0,1381.454292,1.3427878220381975,1.0,3.3333333333333335,axial,square
120.0,120.0,0.0,7.7,0.0,358.5,6.04,400.0,0.0,0.0,1750.0,0.0,15.584415584415584,10941.159999999998,3221.68,59.0142304390953,8.128691663232345,0.33333333333333337,17.47717574360858,16.460074909538324,11.451524239480412,0.11215056711089645,0.0,0.0,0.0,1221.0568864,1.4331846611663317,1.0,3.3333333333333335,axial,square
120.0,120.0,0.0,7.7,0.0,358.5,1.18,400.0,0.0,0.0,1665.0,0.0,15.584415584415584,10941.159999999998,3221.68,59.0142304390953,8.128691663232345,0.33333333333333337,89.45944194186086,16.460074909538324,11.451524239480412,0.11105097861993381,0.0,0.0,0.0,1167.8828488000001,1.425656692972919,1.0,3.3333333333333335,axial,square
120.0,120.0,0.0,7.7,0.0,358.5,0.96,400.0,0.0,0.0,1659.0,0.0,15.584415584415584,10941.159999999998,3221.68,59.0142304390953,8.128691663232345,0.33333333333333337,109.96056405353731,16.460074909538324,11.451524239480412,0.11104486624054509,0.0,0.0,0.0,1165.4757936,1.423452987277899,1.0,3.3333333333333335,axial,square
120.0,120.0,0.0,5.6,0.0,321.2,44.15,400.0,30.0,30.0,1004.0,0.0,21.42857142857143,11837.439999999999,2437.12,61.38382668999588,6.023395244480035,0.33333333333333326,1.497834921057891,10.506103734771449,11.496601752337593,0.12415113018525253,0.25,1.0,1.486933333333333,1305.42592,0.7690976443918013,1.0,3.3333333333333335,eccentric,square
120.0,120.0,0.0,5.6,0.0,321.2,44.15,400.0,30.0,30.0,1016.0,0.0,21.42857142857143,11837.439999999999,2437.12,61.38382668999588,6.023395244480035,0.33333333333333326,1.497834921057891,10.506103734771449,11.496601752337593,0.12415113018525253,0.25,1.0,1.486933333333333,1305.42592,0.7782900465160061,1.0,3.3333333333333335,eccentric,square
120.0,120.0,0.0,5.6,0.0,321.2,4.67,400.0,30.0,30.0,870.0,0.0,21.42857142857143,11837.439999999999,2437.12,61.38382668999588,6.023395244480035,0.33333333333333326,14.160473611286056,10.506103734771449,11.496601752337593,0.1052983644111373,0.25,1.0,1.486933333333333,838.0837887999999,1.0380823631557161,1.0,3.3333333333333335,eccentric,square
120.0,120.0,0.0,5.6,0.0,321.2,4.67,400.0,30.0,30.0,792.0,0.0,21.42857142857143,11837.439999999999,2437.12,61.38382668999588,6.023395244480035,0.33333333333333326,14.160473611286056,10.506103734771449,11.496601752337593,0.1052983644111373,0.25,1.0,1.486933333333333,838.0837887999999,0.9450129099072727,1.0,3.3333333333333335,eccentric,square
120.0,120.0,0.0,5.6,0.0,321.2,44.15,400.0,50.0,50.0,784.0,0.0,21.42857142857143,11837.439999999999,2437.12,61.38382668999588,6.023395244480035,0.33333333333333326,1.497834921057891,10.506103734771449,11.496601752337593,0.12415113018525253,0.4166666666666667,1.0,2.4782222222222217,1305.42592,0.6005702721147134,1.0,3.3333333333333335,eccentric,square
120.0,120.0,0.0,5.6,0.0,321.2,44.15,400.0,50.0,50.0,766.0,0.0,21.42857142857143,11837.439999999999,2437.12,61.38382668999588,6.023395244480035,0.33333333333333326,1.497834921057891,10.506103734771449,11.496601752337593,0.12415113018525253,0.4166666666666667,1.0,2.4782222222222217,1305.42592,0.5867816689284062,1.0,3.3333333333333335,eccentric,square
120.0,120.0,0.0,5.6,0.0,321.2,4.67,400.0,50.0,50.0,656.0,0.0,21.42857142857143,11837.439999999999,2437.12,61.38382668999588,6.023395244480035,0.33333333333333326,14.160473611286056,10.506103734771449,11.496601752337593,0.1052983644111373,0.4166666666666667,1.0,2.4782222222222217,838.0837887999999,0.7827379657817813,1.0,3.3333333333333335,eccentric,square
120.0,120.0,0.0,5.6,0.0,321.2,4.67,400.0,50.0,50.0,648.0,0.0,21.42857142857143,11837.439999999999,2437.12,61.38382668999588,6.023395244480035,0.33333333333333326,14.160473611286056,10.506103734771449,11.496601752337593,0.1052983644111373,0.4166666666666667,1.0,2.4782222222222217,838.0837887999999,0.7731923808332231,1.0,3.3333333333333335,eccentric,square
150.0,150.0,0.0,5.0,0.0,553.0,100.0,450.0,40.0,40.0,1964.6,0.0,30.0,19600.0,2800.0,78.98654169668589,5.453623216209152,0.33333333333333337,0.79,12.72728903676089,10.369185117452576,0.1549365885714324,0.26666666666666666,1.0,1.5928888888888888,3508.4,0.5599703568578269,1.0,3.0,eccentric,square
150.0,150.0,0.0,5.0,0.0,780.75,100.0,450.0,40.0,40.0,2351.4,0.0,30.0,19600.0,2800.0,78.98654169668589,5.453623216209152,0.33333333333333337,1.115357142857143,17.968952830833754,10.369185117452576,0.1684299518529456,0.26666666666666666,1.0,1.5928888888888888,4146.1,0.5671353802368491,1.0,3.0,eccentric,square
150.0,150.0,0.0,5.0,0.0,811.1,100.0,450.0,40.0,40.0,2385.9,0.0,30.0,19600.0,2800.0,78.98654169668589,5.453623216209152,0.33333333333333337,1.1587142857142858,18.667457753556523,10.369185117452576,0.17014729796062603,0.26666666666666666,1.0,1.5928888888888888,4231.08,0.5638985790861908,1.0,3.0,eccentric,square
150.0,150.0,0.0,5.0,0.0,895.74,100.0,450.0,40.0,40.0,2541.2,0.0,30.0,19600.0,2800.0,78.98654169668589,5.453623216209152,0.33333333333333337,1.2796285714285713,20.615446440846654,10.369185117452576,0.17484753725505178,0.26666666666666666,1.0,1.5928888888888888,4468.072,0.5687464302276238,1.0,3.0,eccentric,square
150.0,150.0,0.0,5.0,0.0,811.1,100.0,450.0,20.0,20.0,3148.5,0.0,30.0,19600.0,2800.0,78.98654169668589,5.453623216209152,0.33333333333333337,1.1587142857142858,18.667457753556523,10.369185117452576,0.17014729796062603,0.13333333333333333,1.0,0.7964444444444444,4231.08,0.7441362489009898,1.0,3.0,eccentric,square
150.0,150.0,0.0,5.0,0.0,811.1,100.0,450.0,60.0,60.0,2020.3,0.0,30.0,19600.0,2800.0,78.98654169668589,5.453623216209152,0.33333333333333337,1.1587142857142858,18.667457753556523,10.369185117452576,0.17014729796062603,0.4,1.0,2.3893333333333335,4231.08,0.47749038070658084,1.0,3.0,eccentric,square
150.0,150.0,0.0,5.0,0.0,811.1,110.5,1000.0,20.0,20.0,2981.0,0.0,30.0,19600.0,2800.0,78.98654169668589,5.453623216209152,0.33333333333333337,1.0486102133160957,18.667457753556523,23.04263359433906,0.3842419579903573,0.13333333333333333,1.0,0.7964444444444444,4436.88,0.6718685202214169,1.0,6.666666666666667,eccentric,square
150.0,150.0,0.0,5.0,0.0,811.1,110.5,1000.0,40.0,40.0,2322.0,0.0,30.0,19600.0,2800.0,78.98654169668589,5.453623216209152,0.33333333333333337,1.0486102133160957,18.667457753556523,23.04263359433906,0.3842419579903573,0.26666666666666666,1.0,1.5928888888888888,4436.88,0.5233407259155082,1.0,6.666666666666667,eccentric,square
150.0,150.0,0.0,5.0,0.0,811.1,110.5,1000.0,60.0,60.0,1900.7,0.0,30.0,19600.0,2800.0,78.98654169668589,5.453623216209152,0.33333333333333337,1.0486102133160957,18.667457753556523,23.04263359433906,0.3842419579903573,0.4,1.0,2.3893333333333335,4436.88,0.428386614017057,1.0,6.666666666666667,eccentric,square
150.0,150.0,0.0,5.0,0.0,811.1,110.5,1500.0,20.0,20.0,2862.2,0.0,30.0,19600.0,2800.0,78.98654169668589,5.453623216209152,0.33333333333333337,1.0486102133160957,18.667457753556523,34.563950391508584,0.5763629369855361,0.13333333333333333,1.0,0.7964444444444444,4436.88,0.6450929481978327,1.0,10.0,eccentric,square
150.0,150.0,0.0,5.0,0.0,811.1,110.5,1500.0,40.0,40.0,2240.0,0.0,30.0,19600.0,2800.0,78.98654169668589,5.453623216209152,0.33333333333333337,1.0486102133160957,18.667457753556523,34.563950391508584,0.5763629369855361,0.26666666666666666,1.0,1.5928888888888888,4436.88,0.5048592704783541,1.0,10.0,eccentric,square
150.0,150.0,0.0,5.0,0.0,811.1,110.5,1500.0,60.0,60.0,1760.0,0.0,30.0,19600.0,2800.0,78.98654169668589,5.453623216209152,0.33333333333333337,1.0486102133160957,18.667457753556523,34.563950391508584,0.5763629369855361,0.4,1.0,2.3893333333333335,4436.88,0.3966751410901354,1.0,10.0,eccentric,square
150.0,150.0,0.0,5.0,0.0,553.0,110.5,1500.0,40.0,40.0,1791.3,0.0,30.0,19600.0,2800.0,78.98654169668589,5.453623216209152,0.33333333333333337,0.7149321266968326,12.72728903676089,34.563950391508584,0.5273389463329375,0.26666666666666666,1.0,1.5928888888888888,3714.2,0.4822842065586129,1.0,10.0,eccentric,square
150.0,150.0,0.0,5.0,0.0,780.75,110.5,1500.0,40.0,40.0,2064.7,0.0,30.0,19600.0,2800.0,78.98654169668589,5.453623216209152,0.33333333333333337,1.0093729799612152,17.968952830833754,34.563950391508584,0.5708166835328989,0.26666666666666666,1.0,1.5928888888888888,4351.9,0.47443645304349824,1.0,10.0,eccentric,square
150.0,150.0,0.0,5.0,0.0,895.74,110.5,1500.0,40.0,40.0,2241.6,0.0,30.0,19600.0,2800.0,78.98654169668589,5.453623216209152,0.33333333333333337,1.1580349062702004,20.615446440846654,34.563950391508584,0.5915556565687606,0.26666666666666666,1.0,1.5928888888888888,4673.872,0.479602351112739,1.0,10.0,eccentric,square
200.0,150.0,0.0,6.0,0.0,334.0,45.5,1200.0,60.0,60.0,1198.0,0.0,33.333333333333336,25944.0,3912.0,90.87481327162254,6.6108777907239045,0.33333333333333337,1.1068709274074677,8.0991754943218,27.646222165062625,0.3054597185967866,0.4,1.0,2.38848,2487.06,0.4816932442321456,1.3333333333333333,8.0,eccentric,rectangular
200.0,150.0,0.0,6.0,10.0,334.0,54.1,1200.0,60.0,60.0,1269.0,0.0,33.333333333333336,25944.0,3912.0,90.87481327162254,6.6108777907239045,0.33333333333333337,0.9309173234203285,8.0991754943218,27.646222165062625,0.31600309124647963,0.4,1.0,2.38848,2710.1784000000002,0.4682348586351363,1.3333333333333333,8.0,eccentric,rectangular
200.0,150.0,0.0,6.0,15.0,334.0,51.4,1200.0,60.0,60.0,1268.0,0.0,33.333333333333336,25944.0,3912.0,90.87481327162254,6.6108777907239045,0.33333333333333337,0.9798176497478557,8.0991754943218,27.646222165062625,0.3127460485291501,0.4,1.0,2.38848,2640.1295999999998,0.48027945294806745,1.3333333333333333,8.0,eccentric,rectangular
200.0,150.0,0.0,6.0,0.0,334.0,59.7,1500.0,40.0,40.0,1551.0,0.0,33.333333333333336,25944.0,3912.0,90.87481327162254,6.6108777907239045,0.33333333333333337,0.843595095427802,8.0991754943218,34.55777770632828,0.40326399540704577,0.26666666666666666,1.0,1.59232,2855.4647999999997,0.5431690140253174,1.3333333333333333,10.0,eccentric,rectangular
200.0,150.0,0.0,6.0,10.0,334.0,54.6,1500.0,40.0,40.0,1524.0,0.0,33.333333333333336,25944.0,3912.0,90.87481327162254,6.6108777907239045,0.33333333333333337,0.922392439506223,8.0991754943218,34.55777770632828,0.3957513560268741,0.26666666666666666,1.0,1.59232,2723.1504000000004,0.5596459159949446,1.3333333333333333,10.0,eccentric,rectangular
200.0,150.0,0.0,6.0,15.0,334.0,59.4,1500.0,40.0,40.0,1583.0,0.0,33.333333333333336,25944.0,3912.0,90.87481327162254,6.6108777907239045,0.33333333333333337,0.8478556767178415,8.0991754943218,34.55777770632828,0.40282760302922055,0.26666666666666666,1.0,1.59232,2847.6815999999994,0.5558907990275318,1.3333333333333333,10.0,eccentric,rectangular
200.0,150.0,0.0,6.0,0.0,334.0,65.8,1800.0,20.0,20.0,2020.0,0.0,33.333333333333336,25944.0,3912.0,90.87481327162254,6.6108777907239045,0.33333333333333337,0.765389471079632,8.0991754943218,41.46933324759394,0.49439219187667505,0.13333333333333333,1.0,0.79616,3013.7232000000004,0.670267262766534,1.3333333333333333,12.0,eccentric,rectangular
200.0,150.0,0.0,6.0,10.0,334.0,57.2,1800.0,20.0,20.0,1910.0,0.0,33.333333333333336,25944.0,3912.0,90.87481327162254,6.6108777907239045,0.33333333333333337,0.8804655104377583,8.0991754943218,41.46933324759394,0.4795277780201216,0.13333333333333333,1.0,0.79616,2790.6047999999996,0.6844394448113901,1.3333333333333333,12.0,eccentric,rectangular
200.0,150.0,0.0,6.0,15.0,334.0,59.1,1800.0,20.0,20.0,1967.0,0.0,33.333333333333336,25944.0,3912.0,90.87481327162254,6.6108777907239045,0.33333333333333337,0.8521595126402669,8.0991754943218,41.46933324759394,0.48286863730029034,0.13333333333333333,1.0,0.79616,2839.8984000000005,0.6926304124119369,1.3333333333333333,12.0,eccentric,rectangular
200.0,150.0,0.0,6.0,0.0,334.0,45.5,1200.0,40.0,40.0,1164.0,0.0,33.333333333333336,25944.0,3912.0,90.87481327162254,6.6108777907239045,0.33333333333333337,1.1068709274074677,8.0991754943218,27.646222165062625,0.3054597185967866,0.26666666666666666,1.0,1.59232,2487.06,0.46802248437914645,1.3333333333333333,8.0,eccentric,rectangular
200.0,150.0,0.0,6.0,0.0,334.0,59.7,1500.0,40.0,40.0,1203.0,0.0,33.333333333333336,25944.0,3912.0,90.87481327162254,6.6108777907239045,0.33333333333333337,0.843595095427802,8.0991754943218,34.55777770632828,0.40326399540704577,0.26666666666666666,1.0,1.59232,2855.4647999999997,0.42129743641035255,1.3333333333333333,10.0,eccentric,rectangular
200.0,150.0,0.0,6.0,0.0,334.0,65.8,1800.0,40.0,40.0,1209.0,0.0,33.333333333333336,25944.0,3912.0,90.87481327162254,6.6108777907239045,0.33333333333333337,0.765389471079632,8.0991754943218,41.46933324759394,0.49439219187667505,0.26666666666666666,1.0,1.59232,3013.7232000000004,0.40116491123006914,1.3333333333333333,12.0,eccentric,rectangular
300.0,100.0,0.0,6.0,0.0,243.0,49.63,2500.0,0.0,0.0,2213.0,0.0,50.0,25344.0,4512.0,89.81784764422932,7.66784341811713,0.33333333333333337,0.8716776876156284,6.915054559397384,86.39444426582071,0.8414232537015057,0.0,0.0,0.0,2354.23872,0.9400066277051123,3.0,25.0,axial,rectangular
300.0,100.0,0.0,6.0,0.0,243.0,49.63,2500.0,50.0,50.0,792.0,0.0,50.0,25344.0,4512.0,89.81784764422932,7.66784341811713,0.33333333333333337,0.8716776876156284,6.915054559397384,86.39444426582071,0.8414232537015057,0.5,1.0,2.9856,2354.23872,0.3364144822152955,3.0,25.0,eccentric,rectangular
300.0,100.0,0.0,6.0,0.0,243.0,49.63,1500.0,50.0,50.0,1109.0,0.0,50.0,25344.0,4512.0,89.81784764422932,7.66784341811713,0.33333333333333337,0.8716776876156284,6.915054559397384,51.83666655949242,0.5048539522209035,0.5,1.0,2.9856,2354.23872,0.4710652282534883,3.0,15.0,eccentric,rectangular
300.0,100.0,0.0,6.0,0.0,243.0,49.63,2000.0,50.0,50.0,1048.0,0.0,50.0,25344.0,4512.0,89.81784764422932,7.66784341811713,0.33333333333333337,0.8716776876156284,6.915054559397384,69.11555541265656,0.6731386029612045,0.5,1.0,2.9856,2354.23872,0.44515451687074453,3.0,20.0,eccentric,rectangular
300.0,100.0,0.0,6.0,0.0,243.0,49.63,3000.0,50.0,50.0,702.0,0.0,50.0,25344.0,4512.0,89.81784764422932,7.66784341811713,0.33333333333333337,0.8716776876156284,6.915054559397384,103.67333311898484,1.009707904441807,0.5,1.0,2.9856,2354.23872,0.2981855637817392,3.0,30.0,eccentric,rectangular
200.0,100.0,0.0,6.0,0.0,243.0,49.63,2500.0,50.0,50.0,613.0,0.0,33.333333333333336,16544.0,3312.0,72.5680284769032,6.932670262575499,0.33333333333333337,0.9801934703654236,7.738205144257755,86.2902080192185,0.8437958750683343,0.5,1.0,2.9784,1625.8947200000002,0.3770231814271467,2.0,25.0,eccentric,rectangular
250.0,100.0,0.0,6.0,0.0,243.0,49.63,2500.0,50.0,50.0,676.0,0.0,41.666666666666664,20944.0,3912.0,81.64975355892577,7.299167350685622,0.33333333333333337,0.9145368623151273,7.241081933931975,86.35276486598447,0.8423900552421655,0.5,1.0,2.9827200000000005,1990.0667200000003,0.33968710355600534,2.5,25.0,eccentric,rectangular
350.0,100.0,0.0,6.0,0.0,243.0,49.63,2500.0,50.0,50.0,895.0,0.0,58.333333333333336,29744.0,5112.0,97.30266828124843,8.030182210999286,0.33333333333333337,0.8414987421171646,6.6847576801374515,86.42420295925706,0.8407175940472924,0.5,1.0,2.9876571428571426,2718.41072,0.32923648859065713,3.5,25.0,eccentric,rectangular
300.0,100.0,0.0,6.0,0.0,243.0,49.63,2500.0,100.0,100.0,440.0,0.0,50.0,25344.0,4512.0,89.81784764422932,7.66784341811713,0.33333333333333337,0.8716776876156284,6.915054559397384,86.39444426582071,0.8414232537015057,1.0,1.0,5.9712,2354.23872,0.18689693456405307,3.0,25.0,eccentric,rectangular
300.0,100.0,0.0,6.0,0.0,243.0,49.63,2500.0,150.0,150.0,311.0,0.0,50.0,25344.0,4512.0,89.81784764422932,7.66784341811713,0.33333333333333337,0.8716776876156284,6.915054559397384,86.39444426582071,0.8414232537015057,1.5,1.0,8.9568,2354.23872,0.1321021514759557,3.0,25.0,eccentric,rectangular
300.0,100.0,0.0,6.0,0.0,243.0,49.63,2500.0,200.0,200.0,259.0,0.0,50.0,25344.0,4512.0,89.81784764422932,7.66784341811713,0.33333333333333337,0.8716776876156284,6.915054559397384,86.39444426582071,0.8414232537015057,2.0,1.0,11.9424,2354.23872,0.1100143319365676,3.0,25.0,eccentric,rectangular
200.0,200.0,0.0,5.5,0.0,440.0,124.0,600.0,40.0,40.0,4082.0,0.0,36.36363636363637,35721.0,4158.0,106.63183129052594,6.035288807235446,0.33333333333333337,0.41303976787847757,8.30123314037571,10.376574579310843,0.16014957092248755,0.2,1.0,1.1963700000000002,6258.924,0.6521887787741152,1.0,3.0,eccentric,square
200.0,200.0,0.0,5.5,0.0,440.0,124.0,600.0,40.0,40.0,4280.0,0.0,36.36363636363637,35721.0,4158.0,106.63183129052594,6.035288807235446,0.33333333333333337,0.41303976787847757,8.30123314037571,10.376574579310843,0.16014957092248755,0.2,1.0,1.1963700000000002,6258.924,0.6838236092977004,1.0,3.0,eccentric,square
200.0,200.0,0.0,5.5,0.0,440.0,124.0,600.0,40.0,40.0,4079.0,0.0,36.36363636363637,35721.0,4158.0,106.63183129052594,6.035288807235446,0.33333333333333337,0.41303976787847757,8.30123314037571,10.376574579310843,0.16014957092248755,0.2,1.0,1.1963700000000002,6258.924,0.6517094631601215,1.0,3.0,eccentric,square
200.0,200.0,0.0,5.5,0.0,440.0,124.0,600.0,80.0,80.0,2884.0,0.0,36.36363636363637,35721.0,4158.0,106.63183129052594,6.035288807235446,0.33333333333333337,0.41303976787847757,8.30123314037571,10.376574579310843,0.16014957092248755,0.4,1.0,2.3927400000000003,6258.924,0.46078207691929157,1.0,3.0,eccentric,square
200.0,200.0,0.0,5.5,0.0,440.0,124.0,600.0,80.0,80.0,2996.0,0.0,36.36363636363637,35721.0,4158.0,106.63183129052594,6.035288807235446,0.33333333333333337,0.41303976787847757,8.30123314037571,10.376574579310843,0.16014957092248755,0.4,1.0,2.3927400000000003,6258.924,0.47867652650839027,1.0,3.0,eccentric,square
200.0,200.0,0.0,5.5,0.0,440.0,124.0,600.0,80.0,80.0,2609.0,0.0,36.36363636363637,35721.0,4158.0,106.63183129052594,6.035288807235446,0.33333333333333337,0.41303976787847757,8.30123314037571,10.376574579310843,0.16014957092248755,0.4,1.0,2.3927400000000003,6258.924,0.416844812303201,1.0,3.0,eccentric,square
200.0,200.0,0.0,5.5,0.0,440.0,124.0,600.0,120.0,120.0,1986.0,0.0,36.36363636363637,35721.0,4158.0,106.63183129052594,6.035288807235446,0.33333333333333337,0.41303976787847757,8.30123314037571,10.376574579310843,0.16014957092248755,0.6,1.0,3.5891100000000002,6258.924,0.31730693646383945,1.0,3.0,eccentric,square
200.0,200.0,0.0,5.5,0.0,440.0,124.0,600.0,120.0,120.0,1973.0,0.0,36.36363636363637,35721.0,4158.0,106.63183129052594,6.035288807235446,0.33333333333333337,0.41303976787847757,8.30123314037571,10.376574579310843,0.16014957092248755,0.6,1.0,3.5891100000000002,6258.924,0.31522990213653335,1.0,3.0,eccentric,square
200.0,200.0,0.0,5.5,0.0,440.0,124.0,600.0,120.0,120.0,1941.0,0.0,36.36363636363637,35721.0,4158.0,106.63183129052594,6.035288807235446,0.33333333333333337,0.41303976787847757,8.30123314037571,10.376574579310843,0.16014957092248755,0.6,1.0,3.5891100000000002,6258.924,0.31011720225393374,1.0,3.0,eccentric,square
105.0,105.0,0.0,3.0,0.0,724.0,150.0,333.0,15.75,15.75,1722.0,0.0,35.0,9801.0,1188.0,55.854768771227874,3.288340204152142,0.33333333333333337,0.585050505050505,14.208027712950546,10.968199597730711,0.19148130352510667,0.15,1.0,0.897061224489796,2330.262,0.7389726992072135,1.0,3.1714285714285713,eccentric,square
105.0,105.0,0.0,3.0,0.0,724.0,150.0,333.0,31.5,31.5,1399.0,0.0,35.0,9801.0,1188.0,55.854768771227874,3.288340204152142,0.33333333333333337,0.585050505050505,14.208027712950546,10.968199597730711,0.19148130352510667,0.3,1.0,1.794122448979592,2330.262,0.6003616760690428,1.0,3.1714285714285713,eccentric,square
120.0,120.0,0.0,3.0,0.0,724.0,150.0,378.0,18.0,18.0,2268.0,0.0,40.0,12996.0,1368.0,64.31761252444421,3.300456104761466,0.33333333333333337,0.5080701754385964,12.384011812934078,10.898271651963903,0.19267876627086844,0.15,1.0,0.89775,2939.832,0.7714726555803189,1.0,3.15,eccentric,square
120.0,120.0,0.0,3.0,0.0,724.0,150.0,378.0,36.0,36.0,1715.0,0.0,40.0,12996.0,1368.0,64.31761252444421,3.300456104761466,0.33333333333333337,0.5080701754385964,12.384011812934078,10.898271651963903,0.19267876627086844,0.3,1.0,1.7955,2939.832,0.5833666685715374,1.0,3.15,eccentric,square
120.0,120.0,0.0,3.0,0.0,724.0,150.0,378.0,54.0,54.0,1278.0,0.0,40.0,12996.0,1368.0,64.31761252444421,3.300456104761466,0.33333333333333337,0.5080701754385964,12.384011812934078,10.898271651963903,0.19267876627086844,0.45,1.0,2.69325,2939.832,0.4347187186206559,1.0,3.15,eccentric,square
135.0,135.0,0.0,3.0,0.0,724.0,150.0,423.0,20.25,20.25,2390.0,0.0,45.0,16641.0,1548.0,72.78045627766056,3.3098750384598077,0.33333333333333337,0.4489922480620155,10.975242761613204,10.843459578836455,0.19384225757915802,0.15,1.0,0.8982222222222223,3616.902,0.6607864962888129,1.0,3.1333333333333333,eccentric,square
135.0,135.0,0.0,3.0,0.0,724.0,150.0,423.0,40.5,40.5,1910.0,0.0,45.0,16641.0,1548.0,72.78045627766056,3.3098750384598077,0.33333333333333337,0.4489922480620155,10.975242761613204,10.843459578836455,0.19384225757915802,0.3,1.0,1.7964444444444445,3616.902,0.52807623761993,1.0,3.1333333333333333,eccentric,square
135.0,135.0,0.0,3.0,0.0,724.0,150.0,423.0,60.75,60.75,1357.0,0.0,45.0,16641.0,1548.0,72.78045627766056,3.3098750384598077,0.33333333333333337,0.4489922480620155,10.975242761613204,10.843459578836455,0.19384225757915802,0.45,1.0,2.6946666666666665,3616.902,0.3751829604451544,1.0,3.1333333333333333,eccentric,square
200.0,200.0,0.0,4.0,0.0,298.0,29.44,1600.0,40.0,40.0,1222.0,0.0,50.0,36864.0,3072.0,108.32440004116921,4.423210197965631,0.33333333333333337,0.8435235507246376,4.056077973484587,27.69063379556344,0.2973164039364312,0.2,1.0,1.19808,2000.7321600000002,0.6107764069729352,1.0,8.0,eccentric,square
200.0,200.0,0.0,4.0,0.0,298.0,29.44,1600.0,40.0,40.0,1186.5,0.0,50.0,36864.0,3072.0,108.32440004116921,4.423210197965631,0.33333333333333337,0.8435235507246376,4.056077973484587,27.69063379556344,0.2973164039364312,0.2,1.0,1.19808,2000.7321600000002,0.5930329025150473,1.0,8.0,eccentric,square
200.0,200.0,0.0,4.0,0.0,298.0,29.44,1600.0,40.0,40.0,1145.0,0.0,50.0,36864.0,3072.0,108.32440004116921,4.423210197965631,0.33333333333333337,0.8435235507246376,4.056077973484587,27.69063379556344,0.2973164039364312,0.2,1.0,1.19808,2000.7321600000002,0.5722904958952626,1.0,8.0,eccentric,square
200.0,200.0,0.0,4.0,0.0,298.0,29.44,1600.0,40.0,40.0,1206.0,0.0,50.0,36864.0,3072.0,108.32440004116921,4.423210197965631,0.33333333333333337,0.8435235507246376,4.056077973484587,27.69063379556344,0.2973164039364312,0.2,1.0,1.19808,2000.7321600000002,0.6027793345412111,1.0,8.0,eccentric,square
200.0,200.0,0.0,4.0,0.0,298.0,29.44,1600.0,40.0,40.0,1177.0,0.0,50.0,36864.0,3072.0,108.32440004116921,4.423210197965631,0.33333333333333337,0.8435235507246376,4.056077973484587,27.69063379556344,0.2973164039364312,0.2,1.0,1.19808,2000.7321600000002,0.588284640758711,1.0,8.0,eccentric,square
200.0,200.0,0.0,4.0,0.0,298.0,29.44,1600.0,80.0,80.0,804.0,0.0,50.0,36864.0,3072.0,108.32440004116921,4.423210197965631,0.33333333333333337,0.8435235507246376,4.056077973484587,27.69063379556344,0.2973164039364312,0.4,1.0,2.39616,2000.7321600000002,0.40185288969414074,1.0,8.0,eccentric,square
200.0,200.0,0.0,4.0,0.0,298.0,29.44,1600.0,80.0,80.0,811.0,0.0,50.0,36864.0,3072.0,108.32440004116921,4.423210197965631,0.33333333333333337,0.8435235507246376,4.056077973484587,27.69063379556344,0.2973164039364312,0.4,1.0,2.39616,2000.7321600000002,0.4053516088830201,1.0,8.0,eccentric,square
200.0,200.0,0.0,4.0,0.0,298.0,29.44,1600.0,80.0,80.0,808.0,0.0,50.0,36864.0,3072.0,108.32440004116921,4.423210197965631,0.33333333333333337,0.8435235507246376,4.056077973484587,27.69063379556344,0.2973164039364312,0.4,1.0,2.39616,2000.7321600000002,0.4038521578020718,1.0,8.0,eccentric,square
200.0,200.0,0.0,4.0,0.0,298.0,29.44,800.0,40.0,40.0,1263.0,0.0,50.0,36864.0,3072.0,108.32440004116921,4.423210197965631,0.33333333333333337,0.8435235507246376,4.056077973484587,13.84531689778172,0.1486582019682156,0.2,1.0,1.19808,2000.7321600000002,0.6312689050792285,1.0,4.0,eccentric,square
200.0,200.0,0.0,4.0,0.0,298.0,29.44,1200.0,40.0,40.0,1213.5,0.0,50.0,36864.0,3072.0,108.32440004116921,4.423210197965631,0.33333333333333337,0.8435235507246376,4.056077973484587,20.76797534667258,0.2229873029523234,0.2,1.0,1.19808,2000.7321600000002,0.6065279622435817,1.0,6.0,eccentric,square
200.0,200.0,0.0,4.0,0.0,298.0,29.44,2000.0,40.0,40.0,1161.0,0.0,50.0,36864.0,3072.0,108.32440004116921,4.423210197965631,0.33333333333333337,0.8435235507246376,4.056077973484587,34.6132922444543,0.37164550492053905,0.2,1.0,1.19808,2000.7321600000002,0.5802875683269868,1.0,10.0,eccentric,square
200.0,200.0,0.0,4.0,0.0,298.0,29.44,1600.0,60.0,60.0,956.0,0.0,50.0,36864.0,3072.0,108.32440004116921,4.423210197965631,0.33333333333333337,0.8435235507246376,4.056077973484587,27.69063379556344,0.2973164039364312,0.3,1.0,1.79712,2000.7321600000002,0.4778250777955206,1.0,8.0,eccentric,square
200.0,200.0,0.0,4.0,0.0,298.0,29.44,1600.0,80.0,80.0,814.0,0.0,50.0,36864.0,3072.0,108.32440004116921,4.423210197965631,0.33333333333333337,0.8435235507246376,4.056077973484587,27.69063379556344,0.2973164039364312,0.4,1.0,2.39616,2000.7321600000002,0.40685105996396836,1.0,8.0,eccentric,square
200.0,200.0,0.0,4.0,0.0,298.0,29.44,1600.0,100.0,100.0,708.5,0.0,50.0,36864.0,3072.0,108.32440004116921,4.423210197965631,0.33333333333333337,0.8435235507246376,4.056077973484587,27.69063379556344,0.2973164039364312,0.5,1.0,2.9952,2000.7321600000002,0.35412036361728694,1.0,8.0,eccentric,square
200.0,200.0,0.0,4.0,0.0,298.0,29.44,1600.0,120.0,120.0,645.0,0.0,50.0,36864.0,3072.0,108.32440004116921,4.423210197965631,0.33333333333333337,0.8435235507246376,4.056077973484587,27.69063379556344,0.2973164039364312,0.6,1.0,3.59424,2000.7321600000002,0.32238198240388155,1.0,8.0,eccentric,square
200.0,200.0,0.0,4.0,0.0,298.0,29.44,1600.0,40.0,40.0,1229.0,0.0,50.0,36864.0,3072.0,108.32440004116921,4.423210197965631,0.33333333333333337,0.8435235507246376,4.056077973484587,27.69063379556344,0.2973164039364312,0.2,1.0,1.19808,2000.7321600000002,0.6142751261618146,1.0,8.0,eccentric,square
200.0,200.0,0.0,3.0,0.0,301.0,29.44,1600.0,40.0,40.0,1002.0,0.0,66.66666666666667,37636.0,2328.0,109.45277920826473,3.3343490087840877,0.33333333333333337,0.6324238009861048,3.056535914098945,27.700339348101856,0.307651815192277,0.2,1.0,1.19892,1808.7318400000001,0.55397930076799,1.0,8.0,eccentric,square
200.0,200.0,0.0,4.0,0.0,298.0,29.44,1600.0,40.0,40.0,1042.0,0.0,50.0,36864.0,3072.0,108.32440004116921,4.423210197965631,0.33333333333333337,0.8435235507246376,4.056077973484587,27.69063379556344,0.2973164039364312,0.2,1.0,1.19808,2000.7321600000002,0.5208093421160381,1.0,8.0,eccentric,square
200.0,200.0,0.0,4.0,0.0,334.0,56.0,600.0,0.0,0.0,2950.0,0.0,50.0,36864.0,3072.0,108.32440004116921,4.423210197965631,0.33333333333333337,0.49702380952380953,4.546073970281383,10.38398767333629,0.13140997465238838,0.0,0.0,0.0,3090.432,0.954559103711067,1.0,3.0,axial,square
200.0,200.0,0.0,4.0,0.0,334.0,56.0,600.0,0.0,0.0,2672.0,0.0,50.0,36864.0,3072.0,108.32440004116921,4.423210197965631,0.33333333333333337,0.49702380952380953,4.546073970281383,10.38398767333629,0.13140997465238838,0.0,0.0,0.0,3090.432,0.8646040424121936,1.0,3.0,axial,square
200.0,200.0,0.0,4.0,0.0,334.0,56.0,600.0,0.0,0.0,2832.0,0.0,50.0,36864.0,3072.0,108.32440004116921,4.423210197965631,0.33333333333333337,0.49702380952380953,4.546073970281383,10.38398767333629,0.13140997465238838,0.0,0.0,0.0,3090.432,0.9163767395626243,1.0,3.0,axial,square
200.0,200.0,0.0,4.0,0.0,334.0,56.0,1156.0,0.0,0.0,2798.0,0.0,50.0,36864.0,3072.0,108.32440004116921,4.423210197965631,0.33333333333333337,0.49702380952380953,4.546073970281383,20.006482917294584,0.25318321783026826,0.0,0.0,0.0,3090.432,0.9053750414181578,1.0,5.78,axial,square
200.0,200.0,0.0,4.0,0.0,334.0,56.0,1156.0,60.0,60.0,2032.0,0.0,50.0,36864.0,3072.0,108.32440004116921,4.423210197965631,0.33333333333333337,0.49702380952380953,4.546073970281383,20.006482917294584,0.25318321783026826,0.3,1.0,1.79712,3090.432,0.6575132538104705,1.0,5.78,eccentric,square
200.0,200.0,0.0,4.0,0.0,334.0,56.0,1156.0,120.0,120.0,1600.0,0.0,50.0,36864.0,3072.0,108.32440004116921,4.423210197965631,0.33333333333333337,0.49702380952380953,4.546073970281383,20.006482917294584,0.25318321783026826,0.6,1.0,3.59424,3090.432,0.5177269715043076,1.0,5.78,eccentric,square
200.0,200.0,0.0,4.0,0.0,334.0,56.0,2308.0,0.0,0.0,2600.0,0.0,50.0,36864.0,3072.0,108.32440004116921,4.423210197965631,0.33333333333333337,0.49702380952380953,4.546073970281383,39.94373925010026,0.505490369162854,0.0,0.0,0.0,3090.432,0.8413063286944997,1.0,11.54,axial,square
200.0,200.0,0.0,4.0,0.0,334.0,56.0,2308.0,60.0,60.0,1736.0,0.0,50.0,36864.0,3072.0,108.32440004116921,4.423210197965631,0.33333333333333337,0.49702380952380953,4.546073970281383,39.94373925010026,0.505490369162854,0.3,1.0,1.79712,3090.432,0.5617337640821737,1.0,11.54,eccentric,square
200.0,200.0,0.0,4.0,0.0,334.0,56.0,1156.0,60.0,60.0,1775.0,0.0,50.0,36864.0,3072.0,108.32440004116921,4.423210197965631,0.33333333333333337,0.49702380952380953,4.546073970281383,20.006482917294584,0.25318321783026826,0.3,1.0,1.79712,3090.432,0.5743533590125912,1.0,5.78,eccentric,square
200.0,200.0,0.0,4.0,0.0,334.0,56.0,1156.0,60.0,60.0,2120.0,0.0,50.0,36864.0,3072.0,108.32440004116921,4.423210197965631,0.33333333333333337,0.49702380952380953,4.546073970281383,20.006482917294584,0.25318321783026826,0.3,1.0,1.79712,3090.432,0.6859882372432075,1.0,5.78,eccentric,square
200.0,200.0,0.0,4.0,0.0,334.0,56.0,1156.0,60.0,60.0,1900.0,0.0,50.0,36864.0,3072.0,108.32440004116921,4.423210197965631,0.33333333333333337,0.49702380952380953,4.546073970281383,20.006482917294584,0.25318321783026826,0.3,1.0,1.79712,3090.432,0.6148007786613652,1.0,5.78,eccentric,square
89.0,89.0,0.0,3.5,0.0,350.0,40.8,1000.0,0.0,0.0,816.0,0.0,25.428571428571427,6724.0,1148.0,46.26354585091602,3.7937755320625186,0.33333333333333337,1.4646102343376377,9.567082186773849,38.80191432859194,0.43099610405660455,0.0,0.0,0.0,676.1392,1.2068520801633746,1.0,11.235955056179776,axial,square
89.0,89.0,0.0,3.5,15.0,350.0,17.9,1000.0,0.0,0.0,667.0,0.0,25.428571428571427,6724.0,1148.0,46.26354585091602,3.7937755320625186,0.33333333333333337,3.338329472680202,9.567082186773849,38.80191432859194,0.39109834957860334,0.0,0.0,0.0,522.1596,1.2773872203058223,1.0,11.235955056179776,axial,square
89.0,89.0,0.0,3.5,30.0,350.0,9.5,1000.0,0.0,0.0,588.0,0.0,25.428571428571427,6724.0,1148.0,46.26354585091602,3.7937755320625186,0.33333333333333337,6.290115532734275,9.567082186773849,38.80191432859194,0.3760342263083818,0.0,0.0,0.0,465.678,1.2626750673211962,1.0,11.235955056179776,axial,square
89.0,89.0,0.0,3.5,0.0,350.0,40.8,1000.0,22.5,22.5,420.0,0.0,25.428571428571427,6724.0,1148.0,46.26354585091602,3.7937755320625186,0.33333333333333337,1.4646102343376377,9.567082186773849,38.80191432859194,0.43099610405660455,0.25280898876404495,1.0,1.5074705412578426,676.1392,0.6211738647899723,1.0,11.235955056179776,eccentric,square
89.0,89.0,0.0,3.5,15.0,350.0,17.9,1000.0,22.5,22.5,344.0,0.0,25.428571428571427,6724.0,1148.0,46.26354585091602,3.7937755320625186,0.33333333333333337,3.338329472680202,9.567082186773849,38.80191432859194,0.39109834957860334,0.25280898876404495,1.0,1.5074705412578426,522.1596,0.6588024044755665,1.0,11.235955056179776,eccentric,square
89.0,89.0,0.0,3.5,30.0,350.0,9.5,1000.0,22.5,22.5,326.0,0.0,25.428571428571427,6724.0,1148.0,46.26354585091602,3.7937755320625186,0.33333333333333337,6.290115532734275,9.567082186773849,38.80191432859194,0.3760342263083818,0.25280898876404495,1.0,1.5074705412578426,465.678,0.7000545441270578,1.0,11.235955056179776,eccentric,square
89.0,89.0,0.0,3.5,0.0,350.0,40.8,1000.0,45.0,45.0,302.0,0.0,25.428571428571427,6724.0,1148.0,46.26354585091602,3.7937755320625186,0.33333333333333337,1.4646102343376377,9.567082186773849,38.80191432859194,0.43099610405660455,0.5056179775280899,1.0,3.0149410825156853,676.1392,0.44665358849183723,1.0,11.235955056179776,eccentric,square
89.0,89.0,0.0,3.5,15.0,350.0,17.9,1000.0,45.0,45.0,242.0,0.0,25.428571428571427,6724.0,1148.0,46.26354585091602,3.7937755320625186,0.33333333333333337,3.338329472680202,9.567082186773849,38.80191432859194,0.39109834957860334,0.5056179775280899,1.0,3.0149410825156853,522.1596,0.46345983105548577,1.0,11.235955056179776,eccentric,square
89.0,89.0,0.0,3.5,30.0,350.0,9.5,1000.0,45.0,45.0,229.0,0.0,25.428571428571427,6724.0,1148.0,46.26354585091602,3.7937755320625186,0.33333333333333337,6.290115532734275,9.567082186773849,38.80191432859194,0.3760342263083818,0.5056179775280899,1.0,3.0149410825156853,465.678,0.49175610615060195,1.0,11.235955056179776,eccentric,square
100.0,100.0,0.0,3.0,0.0,350.0,40.8,1000.0,0.0,0.0,854.0,0.0,33.333333333333336,8836.0,1128.0,53.03382085348909,3.2834918126466235,0.33333333333333337,1.0951188986232792,7.223202828758102,34.57860610261785,0.3937634224133115,0.0,0.0,0.0,755.3088,1.1306633790047196,1.0,10.0,axial,square
100.0,100.0,0.0,3.0,15.0,350.0,17.9,1000.0,0.0,0.0,641.0,0.0,33.333333333333336,8836.0,1128.0,53.03382085348909,3.2834918126466235,0.33333333333333337,2.4961369309402115,7.223202828758102,34.57860610261785,0.351291452574764,0.0,0.0,0.0,552.9644000000001,1.1592066324703723,1.0,10.0,axial,square
100.0,100.0,0.0,3.0,30.0,350.0,9.5,1000.0,0.0,0.0,549.0,0.0,33.333333333333336,8836.0,1128.0,53.03382085348909,3.2834918126466235,0.33333333333333337,4.703247480403135,7.223202828758102,34.57860610261785,0.334727212448594,0.0,0.0,0.0,478.742,1.1467554549214398,1.0,10.0,axial,square
100.0,100.0,0.0,3.0,0.0,350.0,40.8,1000.0,25.0,25.0,492.0,0.0,33.333333333333336,8836.0,1128.0,53.03382085348909,3.2834918126466235,0.33333333333333337,1.0951188986232792,7.223202828758102,34.57860610261785,0.3937634224133115,0.25,1.0,1.4946000000000002,755.3088,0.6513892066397213,1.0,10.0,eccentric,square
100.0,100.0,0.0,3.0,15.0,350.0,17.9,1000.0,25.0,25.0,345.0,0.0,33.333333333333336,8836.0,1128.0,53.03382085348909,3.2834918126466235,0.33333333333333337,2.4961369309402115,7.223202828758102,34.57860610261785,0.351291452574764,0.25,1.0,1.4946000000000002,552.9644000000001,0.6239099659941941,1.0,10.0,eccentric,square
100.0,100.0,0.0,3.0,30.0,350.0,9.5,1000.0,25.0,25.0,309.0,0.0,33.333333333333336,8836.0,1128.0,53.03382085348909,3.2834918126466235,0.33333333333333337,4.703247480403135,7.223202828758102,34.57860610261785,0.334727212448594,0.25,1.0,1.4946000000000002,478.742,0.6454415948464934,1.0,10.0,eccentric,square
100.0,100.0,0.0,3.0,0.0,350.0,40.8,1000.0,50.0,50.0,319.0,0.0,33.333333333333336,8836.0,1128.0,53.03382085348909,3.2834918126466235,0.33333333333333337,1.0951188986232792,7.223202828758102,34.57860610261785,0.3937634224133115,0.5,1.0,2.9892000000000003,755.3088,0.4223438148741283,1.0,10.0,eccentric,square
100.0,100.0,0.0,3.0,15.0,350.0,17.9,1000.0,50.0,50.0,259.0,0.0,33.333333333333336,8836.0,1128.0,53.03382085348909,3.2834918126466235,0.33333333333333337,2.4961369309402115,7.223202828758102,34.57860610261785,0.351291452574764,0.5,1.0,2.9892000000000003,552.9644000000001,0.4683845831666559,1.0,10.0,eccentric,square
100.0,100.0,0.0,3.0,30.0,350.0,9.5,1000.0,50.0,50.0,235.0,0.0,33.333333333333336,8836.0,1128.0,53.03382085348909,3.2834918126466235,0.33333333333333337,4.703247480403135,7.223202828758102,34.57860610261785,0.334727212448594,0.5,1.0,2.9892000000000003,478.742,0.490869821323385,1.0,10.0,eccentric,square
100.0,100.0,0.0,2.72,0.0,310.3,40.8,800.0,20.0,20.0,401.0,0.0,36.76470588235294,8941.5936,1028.8128000000002,53.349767020275834,2.985647475316,0.33333333333333337,0.8750705019740556,5.788506450512111,27.671776443155938,0.3091353044623341,0.2,1.0,1.196448768,684.05763072,0.5862079187362186,1.0,8.0,eccentric,square
100.0,100.0,0.0,2.72,0.0,310.3,40.8,800.0,40.0,40.0,268.0,0.0,36.76470588235294,8941.5936,1028.8128000000002,53.349767020275834,2.985647475316,0.33333333333333337,0.8750705019740556,5.788506450512111,27.671776443155938,0.3091353044623341,0.4,1.0,2.392897536,684.05763072,0.39177985591348274,1.0,8.0,eccentric,square
100.0,100.0,0.0,2.72,25.0,310.3,39.1,800.0,20.0,20.0,382.0,0.0,36.76470588235294,8941.5936,1028.8128000000002,53.349767020275834,2.985647475316,0.33333333333333337,0.9131170455381448,5.788506450512111,27.671776443155938,0.3065167569776474,0.2,1.0,1.196448768,668.8569216000001,0.5711236404434631,1.0,8.0,eccentric,square
100.0,100.0,0.0,2.72,25.0,310.3,39.1,800.0,40.0,40.0,270.0,0.0,36.76470588235294,8941.5936,1028.8128000000002,53.349767020275834,2.985647475316,0.33333333333333337,0.9131170455381448,5.788506450512111,27.671776443155938,0.3065167569776474,0.4,1.0,2.392897536,668.8569216000001,0.40367377727679327,1.0,8.0,eccentric,square
100.0,100.0,0.0,2.72,50.0,310.3,44.3,800.0,20.0,20.0,369.0,0.0,36.76470588235294,8941.5936,1028.8128000000002,53.349767020275834,2.985647475316,0.33333333333333337,0.8059340063327645,5.788506450512111,27.671776443155938,0.3144246819473915,0.2,1.0,1.196448768,715.3532083200001,0.5158290977216595,1.0,8.0,eccentric,square
100.0,100.0,0.0,2.72,50.0,310.3,44.3,800.0,40.0,40.0,272.0,0.0,36.76470588235294,8941.5936,1028.8128000000002,53.349767020275834,2.985647475316,0.33333333333333337,0.8059340063327645,5.788506450512111,27.671776443155938,0.3144246819473915,0.4,1.0,2.392897536,715.3532083200001,0.38023174683005795,1.0,8.0,eccentric,square
100.0,100.0,0.0,2.72,100.0,310.3,38.6,800.0,20.0,20.0,360.0,0.0,36.76470588235294,8941.5936,1028.8128000000002,53.349767020275834,2.985647475316,0.33333333333333337,0.9249449865425249,5.788506450512111,27.671776443155938,0.3057402789042855,0.2,1.0,1.196448768,664.3861248000001,0.5418535796610302,1.0,8.0,eccentric,square
100.0,100.0,0.0,2.72,100.0,310.3,38.6,800.0,40.0,40.0,270.0,0.0,36.76470588235294,8941.5936,1028.8128000000002,53.349767020275834,2.985647475316,0.33333333333333337,0.9249449865425249,5.788506450512111,27.671776443155938,0.3057402789042855,0.4,1.0,2.392897536,664.3861248000001,0.40639018474577265,1.0,8.0,eccentric,square
100.0,100.0,0.0,2.72,50.0,310.3,44.3,600.0,20.0,20.0,364.0,0.0,36.76470588235294,8941.5936,1028.8128000000002,53.349767020275834,2.985647475316,0.33333333333333337,0.8059340063327645,5.788506450512111,20.753832332366954,0.2358185114605436,0.2,1.0,1.196448768,715.3532083200001,0.5088395435519893,1.0,6.0,eccentric,square
100.0,100.0,0.0,2.72,50.0,310.3,44.3,600.0,40.0,40.0,291.0,0.0,36.76470588235294,8941.5936,1028.8128000000002,53.349767020275834,2.985647475316,0.33333333333333337,0.8059340063327645,5.788506450512111,20.753832332366954,0.2358185114605436,0.4,1.0,2.392897536,715.3532083200001,0.40679205267480467,1.0,6.0,eccentric,square
100.0,100.0,0.0,2.72,50.0,310.3,44.3,1000.0,20.0,20.0,350.0,0.0,36.76470588235294,8941.5936,1028.8128000000002,53.349767020275834,2.985647475316,0.33333333333333337,0.8059340063327645,5.788506450512111,34.58972055394492,0.39303085243423935,0.2,1.0,1.196448768,715.3532083200001,0.4892687918769128,1.0,10.0,eccentric,square
100.0,100.0,0.0,2.72,50.0,310.3,44.3,1000.0,40.0,40.0,266.0,0.0,36.76470588235294,8941.5936,1028.8128000000002,53.349767020275834,2.985647475316,0.33333333333333337,0.8059340063327645,5.788506450512111,34.58972055394492,0.39303085243423935,0.4,1.0,2.392897536,715.3532083200001,0.37184428182645374,1.0,10.0,eccentric,square
