Repository: Serali-Nerri/xgboost

# CFST柱极限承载力预测 - XGBoost ML管道

## 项目概述

本项目是一个完整的机器学习管道，用于预测混凝土填充钢管（CFST）柱的极限承载力。采用XGBoost算法，提供从数据加载、预处理、模型训练、评估到预测的全流程解决方案。

### 核心特性

- **模块化设计**：清晰的模块分离，便于维护和扩展
- **特征工程支持**：处理无量纲参数，剔除几何参数实现多截面统一预测
- **自动化超参数优化**：集成Optuna框架进行超参数搜索，支持持久化存储和断点续训
- **智能参数加载**：自动加载最优参数，无需手动配置
- **特征选择**：迭代剔除法自动寻找最优特征子集
- **多维度评估**：集成R²、RMSE、MAE、MAPE、COV等工程指标
- **可视化分析**：提供预测散点图、特征重要性图和学习曲线
- **COV稳定性指标**：特别添加变异系数评估模型预测稳定性

---

## 环境要求

### 系统要求
- Python 3.8+
- 8GB+ RAM（推荐16GB）
- 5GB+ 可用磁盘空间

### Python依赖
- pandas &gt;= 1.5.0
- numpy &gt;= 1.23.0
- xgboost &gt;= 1.7.0
- scikit-learn &gt;= 1.2.0
- matplotlib &gt;= 3.6.0
- seaborn &gt;= 0.12.0
- optuna &gt;= 3.0.0
- joblib &gt;= 1.2.0

---

File: data/processed/2026.3.11-new_feature_parameters_raw.csv (part 36 of 84)
b (mm),h (mm),r0 (mm),t (mm),R (%),fy (MPa),fc (MPa),L (mm),e1 (mm),e2 (mm),Nexp (kN),r0/h,b/t,Ac (mm^2),As (mm^2),Re (mm),te (mm),ke,xi,sigma_re (MPa),lambda,lambda_bar,e/h,e1/e2,e_bar,Npl (kN),psi,b/h,L/h,axial_flag,section_family
100.0,100.0,0.0,1.93,50.0,360.87,44.3,800.0,20.0,20.0,310.0,0.0,51.81347150259067,9242.8996,742.2008,54.24118656228129,2.135725129099278,0.33333333333333337,0.6541242291034377,4.736370866156567,27.69215973375858,0.3383152613314376,0.2,1.0,1.1982120480000003,677.298454976,0.4577007340301475,1.0,8.0,eccentric,square
100.0,100.0,0.0,1.93,50.0,360.87,44.3,800.0,40.0,40.0,206.0,0.0,51.81347150259067,9242.8996,742.2008,54.24118656228129,2.135725129099278,0.33333333333333337,0.6541242291034377,4.736370866156567,27.69215973375858,0.3383152613314376,0.4,1.0,2.3964240960000005,677.298454976,0.3041495200329367,1.0,8.0,eccentric,square
100.0,100.0,0.0,3.61,50.0,371.61,44.3,800.0,20.0,20.0,464.0,0.0,27.70083102493075,8608.1284,1339.7432,52.345509561560824,3.92620515166756,0.33333333333333326,1.305558964457293,9.290940831612357,27.64048731263615,0.3189253008592003,0.2,1.0,1.1937445919999998,879.2020586719999,0.5277512665300781,1.0,8.0,eccentric,square
100.0,100.0,0.0,3.61,50.0,371.61,44.3,800.0,40.0,40.0,340.8,0.0,27.70083102493075,8608.1284,1339.7432,52.345509561560824,3.92620515166756,0.33333333333333326,1.305558964457293,9.290940831612357,27.64048731263615,0.3189253008592003,0.4,1.0,2.3874891839999997,879.2020586719999,0.3876242061065746,1.0,8.0,eccentric,square
195.0,130.0,0.0,4.0,0.0,316.0,65.7,950.0,0.0,24.96,1500.0,0.0,48.75,22814.0,2472.0,85.21690996156221,4.498104289360867,0.33333333333333337,0.5211572001971072,5.55993310122435,25.282613232103266,0.3098173644763487,0.192,0.0,1.1490915976331362,2280.0317999999997,0.6578855610698062,1.5,7.3076923076923075,eccentric,rectangular
195.0,130.0,0.0,4.0,0.0,316.0,65.7,950.0,-24.96,24.96,1630.0,0.0,48.75,22814.0,2472.0,85.21690996156221,4.498104289360867,0.33333333333333337,0.5211572001971072,5.55993310122435,25.282613232103266,0.3098173644763487,0.192,-1.0,1.1490915976331362,2280.0317999999997,0.7149023096958561,1.5,7.3076923076923075,eccentric,rectangular
195.0,130.0,0.0,4.0,0.0,316.0,65.7,950.0,24.96,24.96,1530.0,0.0,48.75,22814.0,2472.0,85.21690996156221,4.498104289360867,0.33333333333333337,0.5211572001971072,5.55993310122435,25.282613232103266,0.3098173644763487,0.192,1.0,1.1490915976331362,2280.0317999999997,0.6710432722912023,1.5,7.3076923076923075,eccentric,rectangular
195.0,130.0,0.0,4.0,0.0,316.0,65.7,950.0,0.0,50.017,1300.0,0.0,48.75,22814.0,2472.0,85.21690996156221,4.498104289360867,0.33333333333333337,0.5211572001971072,5.55993310122435,25.282613232103266,0.3098173644763487,0.38474615384615385,0.0,2.302648815657715,2280.0317999999997,0.5701674862604987,1.5,7.3076923076923075,eccentric,rectangular
195.0,130.0,0.0,4.0,0.0,316.0,65.7,950.0,-50.017,50.017,1330.0,0.0,48.75,22814.0,2472.0,85.21690996156221,4.498104289360867,0.33333333333333337,0.5211572001971072,5.55993310122435,25.282613232103266,0.3098173644763487,0.38474615384615385,-1.0,2.302648815657715,2280.0317999999997,0.5833251974818948,1.5,7.3076923076923075,eccentric,rectangular
195.0,130.0,0.0,4.0,0.0,316.0,65.7,950.0,50.017,50.017,1240.0,0.0,48.75,22814.0,2472.0,85.21690996156221,4.498104289360867,0.33333333333333337,0.5211572001971072,5.55993310122435,25.282613232103266,0.3098173644763487,0.38474615384615385,1.0,2.302648815657715,2280.0317999999997,0.5438520638177065,1.5,7.3076923076923075,eccentric,rectangular
149.3,149.3,0.0,3.64,0.0,289.0,55.0,1350.0,0.0,0.0,1552.0,0.0,41.01648351648352,20169.6804,2067.8112,80.12620465545236,4.007102781073655,0.33333333333333337,0.538700055049865,4.81761952372504,31.285829529728897,0.373879840628367,0.0,0.0,0.0,1706.9298588000001,0.9092347831392917,1.0,9.042196918955122,axial,square
149.6,149.6,0.0,3.66,0.0,289.0,55.0,1350.0,21.2,21.2,974.0,0.0,40.874316939890704,20243.5984,2082.9792,80.27289394717477,4.028768994487137,0.33333333333333326,0.5406701254887929,4.834816927421699,31.222831294382765,0.37293253686624345,0.14171122994652408,1.0,0.8482316763220227,1715.3789007999999,0.5678045821513582,1.0,9.024064171122996,eccentric,square
149.6,149.6,0.0,3.66,0.0,289.0,55.0,1350.0,12.3,38.3,902.0,0.0,40.874316939890704,20243.5984,2082.9792,80.27289394717477,4.028768994487137,0.33333333333333326,0.5406701254887929,4.834816927421699,31.222831294382765,0.37293253686624345,0.25601604278074863,0.3211488250652742,1.5324185473176164,1715.3789007999999,0.5258313481524898,1.0,9.024064171122996,eccentric,square
200.6,99.6,0.0,3.56,0.0,289.0,55.0,1800.0,0.0,0.0,1461.0,0.0,56.34831460674157,17893.030399999996,2036.0351999999998,75.46872511250673,4.178111628730491,0.33333333333333337,0.5979109891555623,5.333221405745856,62.52477312041688,0.7038142580732727,0.0,0.0,0.0,1572.5308447999996,0.9290755757390663,2.0140562248995986,18.072289156626507,axial,rectangular
200.7,100.5,0.0,3.62,0.0,289.0,55.0,1800.0,40.0,0.0,983.0,0.0,55.44198895027624,18042.079599999997,2075.8527999999997,75.78240101761682,4.24095040243553,0.33333333333333337,0.6045679398590756,5.39102592794577,61.96294080518206,0.6966620127799976,0.39800995024875624,0.0,2.3818537428349553,1592.2358371999997,0.6173708548908424,1.9970149253731342,17.91044776119403,eccentric,rectangular
198.5,99.8,0.0,3.63,0.0,289.0,55.0,1800.0,30.0,30.0,632.0,0.0,54.6831955922865,17697.349599999998,2060.2428,75.05492213659777,4.2485266415589535,0.33333333333333326,0.6117096449289786,5.453003233978149,62.39561525924546,0.7004593932760586,0.30060120240480964,1.0,1.7988085083206593,1568.7643972,0.4028648286052523,1.9889779559118237,18.03607214428858,eccentric,rectangular
200.4,100.6,0.0,3.6,0.0,289.0,55.0,1800.0,40.0,20.0,692.0,0.0,55.666666666666664,18044.88,2063.5200000000004,75.78828206919697,4.216108531182812,0.33333333333333326,0.6008828895710938,5.359031467860894,61.902196039332026,0.696705923970657,0.3976143141153082,2.0,2.37955133687583,1588.8256800000001,0.43554180216926,1.992047713717694,17.892644135188867,eccentric,rectangular
200.4,99.4,0.0,3.64,0.0,289.0,55.0,1800.0,0.0,30.0,655.0,0.0,55.05494505494505,17790.2144,2076.5472,75.25158550388979,4.270654301943807,0.33333333333333337,0.6133322176774378,5.467079021203095,62.64670493383097,0.7024863570902049,0.30181086519114686,0.0,1.8060472135333714,1578.5839328,0.41492883994973856,2.0160965794768613,18.10865191146881,eccentric,rectangular
200.5,99.6,0.0,3.6,0.0,289.0,55.0,1800.0,12.5,32.5,637.0,0.0,55.69444444444444,17860.92,2057.0400000000004,75.40097752905986,4.223664263624499,0.33333333333333337,0.605165365603686,5.396211968724326,62.522935451291694,0.7025509292123177,0.32630522088353414,0.38461538461538464,1.952748952122524,1576.83516,0.4039737419350796,2.0130522088353415,18.072289156626507,eccentric,rectangular
160.0,160.0,0.0,4.0,0.0,316.0,65.71,950.0,0.0,25.0,1520.0,0.0,40.0,23104.0,2432.0,85.75681669925896,4.40060813968195,0.33333333333333337,0.5062115034962235,5.405176426639729,20.542377121757355,0.2595581467199248,0.15625,0.0,0.9351562499999999,2286.67584,0.6647203654366681,1.0,5.9375,eccentric,square
160.0,160.0,0.0,4.0,0.0,316.0,65.71,950.0,-25.0,25.0,1640.0,0.0,40.0,23104.0,2432.0,85.75681669925896,4.40060813968195,0.33333333333333337,0.5062115034962235,5.405176426639729,20.542377121757355,0.2595581467199248,0.15625,-1.0,0.9351562499999999,2286.67584,0.7171982890237735,1.0,5.9375,eccentric,square
160.0,160.0,0.0,4.0,0.0,316.0,65.71,950.0,25.0,25.0,1440.0,0.0,40.0,23104.0,2432.0,85.75681669925896,4.40060813968195,0.33333333333333337,0.5062115034962235,5.405176426639729,20.542377121757355,0.2595581467199248,0.15625,1.0,0.9351562499999999,2286.67584,0.6297350830452646,1.0,5.9375,eccentric,square
160.0,160.0,0.0,4.0,0.0,316.0,65.71,950.0,0.0,50.0,1160.0,0.0,40.0,23104.0,2432.0,85.75681669925896,4.40060813968195,0.33333333333333337,0.5062115034962235,5.405176426639729,20.542377121757355,0.2595581467199248,0.3125,0.0,1.8703124999999998,2286.67584,0.507286594675352,1.0,5.9375,eccentric,square
160.0,160.0,0.0,4.0,0.0,316.0,65.71,950.0,-50.0,50.0,1200.0,0.0,40.0,23104.0,2432.0,85.75681669925896,4.40060813968195,0.33333333333333337,0.5062115034962235,5.405176426639729,20.542377121757355,0.2595581467199248,0.3125,-1.0,1.8703124999999998,2286.67584,0.5247792358710538,1.0,5.9375,eccentric,square
160.0,160.0,0.0,4.0,0.0,316.0,65.71,950.0,50.0,50.0,1050.0,0.0,40.0,23104.0,2432.0,85.75681669925896,4.40060813968195,0.33333333333333337,0.5062115034962235,5.405176426639729,20.542377121757355,0.2595581467199248,0.3125,1.0,1.8703124999999998,2286.67584,0.45918183138717206,1.0,5.9375,eccentric,square
160.0,160.0,0.0,4.0,0.0,316.0,65.71,1850.0,0.0,25.0,1520.0,0.0,40.0,23104.0,2432.0,85.75681669925896,4.40060813968195,0.33333333333333337,0.5062115034962235,5.405176426639729,40.00357650026432,0.5054553383493272,0.15625,0.0,0.9351562499999999,2286.67584,0.6647203654366681,1.0,11.5625,eccentric,square
160.0,160.0,0.0,4.0,0.0,316.0,65.71,1850.0,-25.0,25.0,1580.0,0.0,40.0,23104.0,2432.0,85.75681669925896,4.40060813968195,0.33333333333333337,0.5062115034962235,5.405176426639729,40.00357650026432,0.5054553383493272,0.15625,-1.0,0.9351562499999999,2286.67584,0.6909593272302208,1.0,11.5625,eccentric,square
160.0,160.0,0.0,4.0,0.0,316.0,65.71,1850.0,25.0,25.0,1370.0,0.0,40.0,23104.0,2432.0,85.75681669925896,4.40060813968195,0.33333333333333337,0.5062115034962235,5.405176426639729,40.00357650026432,0.5054553383493272,0.15625,1.0,0.9351562499999999,2286.67584,0.5991229609527864,1.0,11.5625,eccentric,square
160.0,160.0,0.0,4.0,0.0,316.0,65.71,1850.0,0.0,50.0,1130.0,0.0,40.0,23104.0,2432.0,85.75681669925896,4.40060813968195,0.33333333333333337,0.5062115034962235,5.405176426639729,40.00357650026432,0.5054553383493272,0.3125,0.0,1.8703124999999998,2286.67584,0.49416711377857564,1.0,11.5625,eccentric,square
160.0,160.0,0.0,4.0,0.0,316.0,65.71,1850.0,-50.0,50.0,1110.0,0.0,40.0,23104.0,2432.0,85.75681669925896,4.40060813968195,0.33333333333333337,0.5062115034962235,5.405176426639729,40.00357650026432,0.5054553383493272,0.3125,-1.0,1.8703124999999998,2286.67584,0.4854207931807248,1.0,11.5625,eccentric,square
160.0,160.0,0.0,4.0,0.0,316.0,65.71,1850.0,50.0,50.0,1050.0,0.0,40.0,23104.0,2432.0,85.75681669925896,4.40060813968195,0.33333333333333337,0.5062115034962235,5.405176426639729,40.00357650026432,0.5054553383493272,0.3125,1.0,1.8703124999999998,2286.67584,0.45918183138717206,1.0,11.5625,eccentric,square
240.0,240.0,0.0,6.0,0.0,360.4,30.0,1120.0,60.0,60.0,2880.0,0.0,40.0,51984.0,5472.0,128.63522504888843,6.600912209522932,0.33333333333333337,1.2645614035087718,6.16463792456,16.145587632539115,0.17878228116476505,0.25,1.0,1.49625,3531.6288,0.8154877432192195,1.0,4.666666666666667,eccentric,square
240.0,240.0,0.0,5.0,0.0,387.4,30.0,1120.0,60.0,60.0,3222.0,0.0,48.0,52900.0,4600.0,129.76360421598395,5.524305279166299,0.33333333333333337,1.1228985507246376,5.497473342851273,16.1517686223407,0.18495362450463115,0.25,1.0,1.4973958333333333,3369.04,0.95635551967326,1.0,4.666666666666667,eccentric,square
240.0,240.0,0.0,5.0,0.0,387.4,30.0,1120.0,60.0,60.0,2803.0,0.0,48.0,52900.0,4600.0,129.76360421598395,5.524305279166299,0.33333333333333337,1.1228985507246376,5.497473342851273,16.1517686223407,0.18495362450463115,0.25,1.0,1.4973958333333333,3369.04,0.8319877472514425,1.0,4.666666666666667,eccentric,square
240.0,240.0,0.0,4.0,0.0,380.6,30.0,1120.0,60.0,60.0,3310.0,0.0,60.0,53824.0,3712.0,130.89198338307946,4.438270483048285,0.33333333333333337,0.8749425287356323,4.301780501724608,16.15682403701182,0.18744460925369263,0.25,1.0,1.4983333333333333,3027.5072,1.0933087128578918,1.0,4.666666666666667,eccentric,square
240.0,240.0,0.0,4.0,0.0,380.6,30.0,1120.0,60.0,60.0,2730.0,0.0,60.0,53824.0,3712.0,130.89198338307946,4.438270483048285,0.33333333333333337,0.8749425287356323,4.301780501724608,16.15682403701182,0.18744460925369263,0.25,1.0,1.4983333333333333,3027.5072,0.9017319595474454,1.0,4.666666666666667,eccentric,square
240.0,240.0,0.0,6.0,0.0,360.4,30.0,1120.0,120.0,120.0,1932.0,0.0,40.0,51984.0,5472.0,128.63522504888843,6.600912209522932,0.33333333333333337,1.2645614035087718,6.16463792456,16.145587632539115,0.17878228116476505,0.5,1.0,2.9925,3531.6288,0.5470563610762263,1.0,4.666666666666667,eccentric,square
240.0,240.0,0.0,5.0,0.0,387.4,30.0,1120.0,120.0,120.0,2077.0,0.0,48.0,52900.0,4600.0,129.76360421598395,5.524305279166299,0.33333333333333337,1.1228985507246376,5.497473342851273,16.1517686223407,0.18495362450463115,0.5,1.0,2.9947916666666665,3369.04,0.6164960938427564,1.0,4.666666666666667,eccentric,square
240.0,240.0,0.0,5.0,0.0,387.4,30.0,1120.0,120.0,120.0,1790.0,0.0,48.0,52900.0,4600.0,129.76360421598395,5.524305279166299,0.33333333333333337,1.1228985507246376,5.497473342851273,16.1517686223407,0.18495362450463115,0.5,1.0,2.9947916666666665,3369.04,0.5313086220407001,1.0,4.666666666666667,eccentric,square
240.0,240.0,0.0,4.0,0.0,380.6,30.0,1120.0,120.0,120.0,1983.0,0.0,60.0,53824.0,3712.0,130.89198338307946,4.438270483048285,0.33333333333333337,0.8749425287356323,4.301780501724608,16.15682403701182,0.18744460925369263,0.5,1.0,2.9966666666666666,3027.5072,0.6549943134734741,1.0,4.666666666666667,eccentric,square
240.0,240.0,0.0,4.0,0.0,380.6,30.0,1120.0,120.0,120.0,1683.0,0.0,60.0,53824.0,3712.0,130.89198338307946,4.438270483048285,0.33333333333333337,0.8749425287356323,4.301780501724608,16.15682403701182,0.18744460925369263,0.5,1.0,2.9966666666666666,3027.5072,0.5559028893473812,1.0,4.666666666666667,eccentric,square
104.0,104.0,0.0,3.0,0.0,269.0,65.0,2800.0,10.0,10.0,736.0,0.0,34.666666666666664,9604.0,1176.0,55.290579187680116,3.28740791550792,0.33333333333333337,0.5067503924646782,5.3313044299396894,93.10893437198096,1.1162872715171472,0.09615384615384616,1.0,0.5750028447883477,940.604,0.7824759409911078,1.0,26.923076923076923,eccentric,square
134.0,134.0,0.0,3.0,0.0,269.0,65.0,2800.0,15.0,15.0,1090.0,0.0,44.666666666666664,16384.0,1536.0,72.2162666941128,3.3093128164975667,0.33333333333333337,0.38798076923076924,4.1089779740276375,72.31161486180517,0.9044767727022855,0.11194029850746269,1.0,0.6702952158343946,1478.144,0.7374112400415657,1.0,20.895522388059703,eccentric,square
164.0,164.0,0.0,3.0,0.0,269.0,65.0,2800.0,20.0,20.0,1444.0,0.0,54.666666666666664,24964.0,1896.0,89.1419542005455,3.323193519536673,0.33333333333333337,0.31431353456669914,3.3427546911833153,59.10360379356711,0.7642195368832609,0.12195121951219512,1.0,0.7307279348819663,2132.684,0.6770810865557203,1.0,17.073170731707318,eccentric,square
123.0,101.0,0.0,8.0,0.0,423.2,43.2,1000.0,14.0,14.0,1460.0,0.0,15.375,9095.0,3072.0,53.805468261521305,8.426970106247808,0.33333333333333337,3.308875450491723,22.093750345411696,33.9428074637404,0.386392095945553,0.13861386138613863,1.0,0.8145447242140297,1692.9743999999998,0.8623875234025985,1.2178217821782178,9.900990099009901,eccentric,rectangular
184.0,120.0,0.0,8.0,0.0,423.2,43.2,1000.0,20.0,20.0,2375.0,0.0,23.0,17472.0,4352.0,74.57553440239762,8.771900807541783,0.33333333333333337,2.440103106769773,16.592878846481018,28.69967765645707,0.3240127783275842,0.16666666666666666,1.0,0.9884057971014493,2596.5568,0.9146728467484324,1.5333333333333334,8.333333333333334,eccentric,rectangular
244.0,134.0,0.0,8.0,0.0,423.2,43.2,1000.0,24.5,24.5,3040.0,0.0,30.5,26904.0,5536.0,92.54085140028,9.075942033690197,0.33333333333333337,2.015770751423442,13.835110334295994,25.750100896631213,0.2898857036545095,0.1828358208955224,1.0,1.0884256232904477,3505.088,0.8673106067522413,1.8208955223880596,7.462686567164179,eccentric,rectangular
121.0,101.0,0.0,8.0,0.0,423.2,55.3,1000.0,13.0,13.0,1590.0,0.0,15.125,8925.0,3040.0,53.30024140836824,8.41343445192269,0.33333333333333337,2.606668996712609,22.26735042826446,33.936904683538785,0.3967427903664661,0.12871287128712872,1.0,0.7560999124214852,1780.0805,0.8932180314317245,1.198019801980198,9.900990099009901,eccentric,rectangular
180.0,121.0,0.0,8.0,0.0,423.2,55.3,1000.0,20.0,20.0,2240.0,0.0,22.5,17220.0,4304.0,74.03577675748986,8.736815265594146,0.33333333333333337,1.9127563096865792,16.646997718912036,28.460190758879914,0.3321881748940163,0.1652892561983471,1.0,0.9800787742185187,2773.7187999999996,0.8075800618289065,1.487603305785124,8.264462809917354,eccentric,rectangular
243.0,134.0,0.0,8.0,0.0,423.2,55.3,1000.0,25.5,25.5,3260.0,0.0,30.375,26786.0,5520.0,92.33768792491513,9.069013939673397,0.33333333333333337,1.577072798143318,13.85496642999724,25.749682772424073,0.3003949263127801,0.19029850746268656,1.0,1.1328143692812884,3817.3298,0.854000091896697,1.8134328358208955,7.462686567164179,eccentric,rectangular
121.0,100.0,0.0,8.0,0.0,423.2,43.2,1000.0,25.5,25.5,1300.0,0.0,15.125,8820.0,3024.0,52.985782962423364,8.415050028349789,0.33333333333333337,3.358730158730159,22.40380326500796,34.272606703429105,0.3902441322555198,0.255,1.0,1.4976297520661155,1660.7808,0.7827643479500727,1.21,10.0,eccentric,rectangular
181.0,117.0,0.0,8.0,0.0,423.2,43.2,1000.0,16.5,16.5,2500.0,0.0,22.625,16665.0,4256.0,72.83292012031971,8.771988609799493,0.33333333333333337,2.5018324054627685,16.99005327780547,29.42820432132607,0.33176468802399867,0.14102564102564102,1.0,0.835925042044889,2521.0672000000004,0.9916435388949567,1.547008547008547,8.547008547008547,eccentric,rectangular
244.0,135.0,0.0,8.0,0.0,423.2,43.2,1000.0,49.75,49.75,2500.0,0.0,30.5,27132.0,5552.0,92.93214638615966,9.066090461498717,0.33333333333333337,2.004608471068739,13.761902752012142,25.560106440109372,0.2879515792125916,0.3685185185185185,1.0,2.1939270053295554,3521.7088,0.7098826569647099,1.8074074074074074,7.407407407407407,eccentric,rectangular
122.0,100.0,0.0,8.0,0.0,423.2,55.3,1000.0,25.5,25.5,1230.0,0.0,15.25,8904.0,3040.0,53.23749831256604,8.421996338129858,0.33333333333333337,2.612816800950139,22.316280587106867,34.275642548771394,0.4001618802901373,0.255,1.0,1.4978950819672132,1778.9192,0.6914310666836357,1.22,10.0,eccentric,rectangular
181.0,120.0,0.0,8.0,0.0,423.2,55.3,1000.0,36.0,36.0,1895.0,0.0,22.625,17160.0,4304.0,73.90668201802762,8.750461636038253,0.33333333333333337,1.9194442688113575,16.702122475060694,28.696887577933044,0.3345902914044545,0.3,1.0,1.7787845303867402,2770.4008,0.68401655096259,1.5083333333333333,8.333333333333334,eccentric,rectangular
100.0,100.0,0.0,0.8,0.0,330.0,35.3,3000.0,0.0,0.0,285.0,0.0,125.0,9682.560000000001,314.88000000000005,55.51625502109923,0.8954812447637153,0.33333333333333337,0.30401437158847516,1.7743080271998202,103.9097454524839,1.3063623455103033,0.0,0.0,0.0,445.70476800000006,0.6394367313566633,1.0,30.0,axial,square
120.0,120.0,0.0,1.0,0.0,307.3,35.3,2400.0,0.0,0.0,735.0,0.0,120.0,13924.0,472.0,66.57437085863525,1.118975354281801,0.33333333333333337,0.29509770970375,1.7216892022955603,69.2724091299463,0.860139402857256,0.0,0.0,0.0,636.5627999999999,1.1546386310981416,1.0,20.0,axial,square
100.0,100.0,0.0,1.2,0.0,216.2,25.3,3000.0,0.0,0.0,266.0,0.0,83.33333333333334,9525.759999999998,468.47999999999996,55.06490335426101,1.3378040000272833,0.33333333333333337,0.4202682563338301,1.7508625106456146,103.89311430503948,1.0827972329357962,0.0,0.0,0.0,342.28710399999994,0.7771253923723637,1.0,30.0,axial,square
100.0,100.0,0.0,1.0,0.0,216.7,29.7,2000.0,0.0,0.0,418.0,0.0,100.0,9604.0,392.0,55.290579187680116,1.1170942468196614,0.33333333333333337,0.29780801209372637,1.459406688820747,69.2681745103767,0.7725223489745593,0.0,0.0,0.0,370.18519999999995,1.1291645371019696,1.0,20.0,axial,square
150.0,150.0,0.0,2.0,0.0,237.0,29.7,2000.0,0.0,0.0,1325.0,0.0,75.0,21316.0,1168.0,82.37167919797243,2.2266628718125503,0.33333333333333337,0.4372492043724921,2.1355199819396353,46.171596206935455,0.5004394026602587,0.0,0.0,0.0,909.9011999999999,1.45620205798168,1.0,13.333333333333334,axial,square
100.0,100.0,0.0,2.6,70.0,318.9,35.8,600.0,10.0,10.0,484.1,0.0,38.46153846153846,8987.039999999999,985.92,53.485172520327296,2.857455768699978,0.33333333333333326,0.9772293331447565,5.679098222920884,20.756489876662673,0.22867511565905438,0.1,1.0,0.5983776,636.1459199999999,0.7609889253082062,1.0,6.0,eccentric,square
100.0,100.0,0.0,2.6,70.0,318.9,35.8,800.0,10.0,10.0,470.4,0.0,38.46153846153846,8987.039999999999,985.92,53.485172520327296,2.857455768699978,0.33333333333333326,0.9772293331447565,5.679098222920884,27.67531983555023,0.3049001542120725,0.1,1.0,0.5983776,636.1459199999999,0.7394529858809753,1.0,8.0,eccentric,square
100.0,100.0,0.0,2.6,70.0,318.9,35.8,1000.0,10.0,10.0,452.2,0.0,38.46153846153846,8987.039999999999,985.92,53.485172520327296,2.857455768699978,0.33333333333333326,0.9772293331447565,5.679098222920884,34.59414979443779,0.38112519276509066,0.1,1.0,0.5983776,636.1459199999999,0.7108431977367708,1.0,10.0,eccentric,square
100.0,100.0,0.0,2.6,70.0,318.9,35.8,1000.0,20.0,20.0,441.9,0.0,38.46153846153846,8987.039999999999,985.92,53.485172520327296,2.857455768699978,0.33333333333333326,0.9772293331447565,5.679098222920884,34.59414979443779,0.38112519276509066,0.2,1.0,1.1967552,636.1459199999999,0.6946519440068091,1.0,10.0,eccentric,square
100.0,100.0,0.0,2.6,70.0,318.9,35.8,1000.0,30.0,30.0,408.4,0.0,38.46153846153846,8987.039999999999,985.92,53.485172520327296,2.857455768699978,0.33333333333333326,0.9772293331447565,5.679098222920884,34.59414979443779,0.38112519276509066,0.3,1.0,1.7951328,636.1459199999999,0.6419910702248943,1.0,10.0,eccentric,square
100.0,100.0,0.0,2.6,70.0,318.9,35.8,1200.0,10.0,10.0,417.1,0.0,38.46153846153846,8987.039999999999,985.92,53.485172520327296,2.857455768699978,0.33333333333333326,0.9772293331447565,5.679098222920884,41.51297975332535,0.45735023131810876,0.1,1.0,0.5983776,636.1459199999999,0.6556671777443768,1.0,12.0,eccentric,square
100.0,100.0,0.0,2.6,70.0,318.9,35.8,1500.0,10.0,10.0,411.0,0.0,38.46153846153846,8987.039999999999,985.92,53.485172520327296,2.857455768699978,0.33333333333333326,0.9772293331447565,5.679098222920884,51.89122469165668,0.571687789147636,0.1,1.0,0.5983776,636.1459199999999,0.6460781828169235,1.0,15.0,eccentric,square
100.0,100.0,0.0,2.6,70.0,318.9,35.8,1800.0,10.0,10.0,382.1,0.0,38.46153846153846,8987.039999999999,985.92,53.485172520327296,2.857455768699978,0.33333333333333326,0.9772293331447565,5.679098222920884,62.269469629988016,0.6860253469771631,0.1,1.0,0.5983776,636.1459199999999,0.6006483543901375,1.0,18.0,eccentric,square
149.0,149.0,74.5,2.96,0.0,308.0,25.4,298.0,0.0,0.0,941.0,0.5,50.33783783783784,16078.581979841201,2065.1381542544495,71.54,4.45556231014109,1.0,1.5574652520990588,19.18246004366027,8.160597295048708,0.09512764776882482,0.0,0.0,0.0,1044.458533798337,0.900945293230461,1.0,2.0,axial,circular
149.0,149.0,74.5,2.96,0.0,308.0,40.5,298.0,0.0,0.0,1064.0,0.5,50.33783783783784,16078.581979841201,2065.1381542544495,71.54,4.45556231014109,1.0,0.9767806766250886,19.18246004366027,8.160597295048708,0.10190508363452942,0.0,0.0,0.0,1287.245121693939,0.8265713981497468,1.0,2.0,axial,circular
149.0,149.0,74.5,2.96,0.0,308.0,40.5,298.0,0.0,0.0,1080.0,0.5,50.33783783783784,16078.581979841201,2065.1381542544495,71.54,4.45556231014109,1.0,0.9767806766250886,19.18246004366027,8.160597295048708,0.10190508363452942,0.0,0.0,0.0,1287.245121693939,0.8390010432347054,1.0,2.0,axial,circular
149.0,149.0,74.5,2.96,0.0,308.0,77.0,298.0,0.0,0.0,1781.0,0.5,50.33783783783784,16078.581979841201,2065.1381542544495,71.54,4.45556231014109,1.0,0.513761264978131,19.18246004366027,8.160597295048708,0.11590652231968032,0.0,0.0,0.0,1874.113363958143,0.9503160450435683,1.0,2.0,axial,circular
301.0,301.0,150.5,2.96,0.0,279.0,25.4,602.0,0.0,0.0,2382.0,0.5,101.6891891891892,68386.35098952353,4251.032787551331,147.54,4.516559749223006,1.0,0.682803141112016,8.540871424923537,8.082740717566672,0.09607046053201243,0.0,0.0,0.0,2923.0514628607193,0.8149018346973592,1.0,2.0,axial,circular
300.0,300.0,150.0,2.96,0.0,279.0,41.1,600.0,0.0,0.0,3277.0,0.5,101.35135135135135,67923.62580757629,4236.651901805957,147.04,4.516358443531459,1.0,0.42341311206584825,8.5695321391817,8.083005783655011,0.10594271842431083,0.0,0.0,0.0,3973.6869012952475,0.824674938262459,1.0,2.0,axial,circular
300.0,300.0,150.0,2.96,0.0,279.0,41.1,600.0,0.0,0.0,3152.0,0.5,101.35135135135135,67923.62580757629,4236.651901805957,147.04,4.516358443531459,1.0,0.42341311206584825,8.5695321391817,8.083005783655011,0.10594271842431083,0.0,0.0,0.0,3973.6869012952475,0.7932180059210469,1.0,2.0,axial,circular
301.0,301.0,150.5,2.96,0.0,279.0,80.3,602.0,0.0,0.0,5540.0,0.5,101.6891891891892,68386.35098952353,4251.032787551331,147.54,4.516559749223006,1.0,0.21598007203294153,8.540871424923537,8.082740717566672,0.1247925451585146,0.0,0.0,0.0,6677.462132185561,0.8296565207456646,1.0,2.0,axial,circular
450.0,450.0,225.0,2.96,0.0,279.0,25.4,900.0,0.0,0.0,4415.0,0.5,152.02702702702703,154886.05205159535,6393.78476361209,222.04,4.536623905444003,1.0,0.4534362000039963,5.7004056459145955,8.05605773886023,0.09833995277934353,0.0,0.0,0.0,5717.971671158295,0.7721269453413799,1.0,2.0,axial,circular
450.0,450.0,225.0,2.96,0.0,279.0,41.1,900.0,0.0,0.0,6870.0,0.5,152.02702702702703,154886.05205159535,6393.78476361209,222.04,4.536623905444003,1.0,0.2802257781046595,5.7004056459145955,8.05605773886023,0.10937853991108526,0.0,0.0,0.0,8149.6826883683425,0.8429776057177326,1.0,2.0,axial,circular
450.0,450.0,225.0,2.96,0.0,279.0,41.1,900.0,0.0,0.0,6985.0,0.5,152.02702702702703,154886.05205159535,6393.78476361209,222.04,4.536623905444003,1.0,0.2802257781046595,5.7004056459145955,8.05605773886023,0.10937853991108526,0.0,0.0,0.0,8149.6826883683425,0.8570885845616248,1.0,2.0,axial,circular
450.0,450.0,225.0,2.96,0.0,279.0,85.1,900.0,0.0,0.0,11665.0,0.5,152.02702702702703,154886.05205159535,6393.78476361209,222.04,4.536623905444003,1.0,0.13533818425501185,5.7004056459145955,8.05605773886023,0.13146995679990825,0.0,0.0,0.0,14964.668978638536,0.7795027084562525,1.0,2.0,axial,circular
122.0,122.0,61.0,4.54,0.0,576.0,25.4,244.0,0.0,0.0,1509.0,0.5,26.87224669603524,10014.554176176038,2508.3887121684165,56.46,6.676174460249285,1.0,5.680047718359853,68.10975007268134,8.280154027573676,0.12019466953912585,0.0,0.0,0.0,1699.2015742838792,0.8880641489730029,1.0,2.0,axial,circular
122.0,122.0,61.0,4.54,0.0,576.0,40.5,244.0,0.0,0.0,1657.0,0.5,26.87224669603524,10014.554176176038,2508.3887121684165,56.46,6.676174460249285,1.0,3.562301532008402,68.10975007268134,8.280154027573676,0.12287504401886569,0.0,0.0,0.0,1850.4213423441374,0.8954717296444988,1.0,2.0,axial,circular
122.0,122.0,61.0,4.54,0.0,576.0,40.5,244.0,0.0,0.0,1663.0,0.5,26.87224669603524,10014.554176176038,2508.3887121684165,56.46,6.676174460249285,1.0,3.562301532008402,68.10975007268134,8.280154027573676,0.12287504401886569,0.0,0.0,0.0,1850.4213423441374,0.8987142343987939,1.0,2.0,axial,circular
122.0,122.0,61.0,4.54,0.0,576.0,77.0,244.0,0.0,0.0,2100.0,0.5,26.87224669603524,10014.554176176038,2508.3887121684165,56.46,6.676174460249285,1.0,1.8736780785238996,68.10975007268134,8.280154027573676,0.1297861811192277,0.0,0.0,0.0,2215.952569774563,0.9476737131669026,1.0,2.0,axial,circular
239.0,239.0,119.5,4.54,0.0,507.0,25.4,478.0,0.0,0.0,3035.0,0.5,52.6431718061674,41518.66521786023,5089.077526434592,114.96,6.8419100351873965,1.0,2.4466391829490655,30.174394466249222,8.154102763861918,0.11219301030189938,0.0,0.0,0.0,3634.736402435988,0.8349986529878627,1.0,2.0,axial,circular
238.0,238.0,119.0,4.54,0.0,507.0,40.5,476.0,0.0,0.0,3583.0,0.5,52.42290748898678,41158.293124566946,5067.020357081889,114.46,6.841171771560752,1.0,1.541161777089787,30.302936293738437,8.1547006232982,0.11707794033290429,0.0,0.0,0.0,4235.89019258548,0.8458670638515838,1.0,2.0,axial,circular
238.0,238.0,119.0,4.54,0.0,507.0,40.5,476.0,0.0,0.0,3647.0,0.5,52.42290748898678,41158.293124566946,5067.020357081889,114.46,6.841171771560752,1.0,1.541161777089787,30.302936293738437,8.1547006232982,0.11707794033290429,0.0,0.0,0.0,4235.89019258548,0.860976048525461,1.0,2.0,axial,circular
238.0,238.0,119.0,4.54,0.0,507.0,77.0,476.0,0.0,0.0,5578.0,0.5,52.42290748898678,41158.293124566946,5067.020357081889,114.46,6.841171771560752,1.0,0.8106110645731996,30.302936293738437,8.1547006232982,0.1282345435667959,0.0,0.0,0.0,5738.167891632173,0.9720872768700717,1.0,2.0,axial,circular
361.0,361.0,180.5,4.54,0.0,525.0,25.4,722.0,0.0,0.0,5633.0,0.5,79.51541850220265,97269.74543958314,7780.052187464275,175.96,6.901666639828335,1.0,1.6532187327657688,20.592037883097724,8.10467220564336,0.11253702560745375,0.0,0.0,0.0,6555.178932584156,0.8593205552330181,1.0,2.0,axial,circular
361.0,361.0,180.5,4.54,0.0,525.0,41.1,722.0,0.0,0.0,7260.0,0.5,79.51541850220265,97269.74543958314,7780.052187464275,175.96,6.901666639828335,1.0,1.0216972217092586,20.592037883097724,8.10467220564336,0.11879498424377616,0.0,0.0,0.0,8082.313935985611,0.8982576100732305,1.0,2.0,axial,circular
360.0,360.0,180.0,4.54,0.0,525.0,41.1,720.0,0.0,0.0,7045.0,0.5,79.29515418502203,96717.73619442088,7757.995018111572,175.46,6.901339409507273,1.0,1.0246153436585597,20.649738914802906,8.104948418200323,0.11879255645850284,0.0,0.0,0.0,8048.046342099274,0.8753677228655673,1.0,2.0,axial,circular
360.0,360.0,180.0,4.54,0.0,525.0,85.1,720.0,0.0,0.0,11505.0,0.5,79.29515418502203,96717.73619442088,7757.995018111572,175.46,6.901339409507273,1.0,0.494849478547201,20.649738914802906,8.104948418200323,0.13423860754670758,0.0,0.0,0.0,12303.626734653792,0.9350901362762885,1.0,2.0,axial,circular
108.0,108.0,54.0,6.47,0.0,853.0,25.4,216.0,0.0,0.0,2275.0,0.5,16.69242658423493,7097.17479115809,3024.039813290253,47.53,9.229868470457816,1.0,14.309264710716468,165.64438891858862,8.408869403030788,0.14660627038690083,0.0,0.0,0.0,2759.774200432001,0.8243428029886949,1.0,2.0,axial,circular
109.0,109.0,54.5,6.47,0.0,853.0,40.5,218.0,0.0,0.0,2446.0,0.5,16.846986089644513,7247.28008814661,3055.473708821527,48.03,9.236642895253993,1.0,8.879684045702234,164.04031625341779,8.406112718569394,0.14754728152671795,0.0,0.0,0.0,2899.8339171947005,0.8434965828547383,1.0,2.0,axial,circular
108.0,108.0,54.0,6.47,0.0,853.0,40.5,216.0,0.0,0.0,2402.0,0.5,16.69242658423493,7097.17479115809,3024.039813290253,47.53,9.229868470457816,1.0,8.974205522276499,165.64438891858862,8.408869403030788,0.14761676376302535,0.0,0.0,0.0,2866.9415397784883,0.8378266409246659,1.0,2.0,axial,circular
108.0,108.0,54.0,6.47,0.0,853.0,77.0,216.0,0.0,0.0,2713.0,0.5,16.69242658423493,7097.17479115809,3024.039813290253,47.53,9.229868470457816,1.0,4.720199008470107,165.64438891858862,8.408869403030788,0.15087161771215624,0.0,0.0,0.0,3125.9884196557587,0.8678854927743981,1.0,2.0,axial,circular
222.0,222.0,111.0,6.47,0.0,843.0,25.4,444.0,0.0,0.0,4964.0,0.5,34.31221020092736,34326.67778873533,6607.503903855493,104.53,9.617950991663406,1.0,6.3885090288071815,77.5656049552497,8.226879350750515,0.13986479115265188,0.0,0.0,0.0,6442.023406784058,0.7705653467158222,1.0,2.0,axial,circular
222.0,222.0,111.0,6.47,0.0,843.0,40.5,444.0,0.0,0.0,5638.0,0.5,34.31221020092736,34326.67778873533,6607.503903855493,104.53,9.617950991663406,1.0,4.006620477325985,77.5656049552497,8.226879350750515,0.1416613340806526,0.0,0.0,0.0,6960.356241393962,0.8100160113170973,1.0,2.0,axial,circular
222.0,222.0,111.0,6.47,0.0,843.0,40.5,444.0,0.0,0.0,5714.0,0.5,34.31221020092736,34326.67778873533,6607.503903855493,104.53,9.617950991663406,1.0,4.006620477325985,77.5656049552497,8.226879350750515,0.1416613340806526,0.0,0.0,0.0,6960.356241393962,0.820934992668658,1.0,2.0,axial,circular
222.0,222.0,111.0,6.47,0.0,843.0,77.0,444.0,0.0,0.0,7304.0,0.5,34.31221020092736,34326.67778873533,6607.503903855493,104.53,9.617950991663406,1.0,2.107378303009122,77.5656049552497,8.226879350750515,0.14725756890499303,0.0,0.0,0.0,8213.2799806828,0.8892914909973386,1.0,2.0,axial,circular
337.0,337.0,168.5,6.47,0.0,823.0,25.4,674.0,0.0,0.0,8475.0,0.5,52.08655332302937,82478.49670883681,10222.401889952009,162.03,9.7477997359251,1.0,4.015857862618518,49.51206062251655,8.155622539391103,0.13484045952146828,0.0,0.0,0.0,10507.990571834956,0.8065290829928918,1.0,2.0,axial,circular
337.0,337.0,168.5,6.47,0.0,823.0,41.1,674.0,0.0,0.0,9668.0,0.5,52.08655332302937,82478.49670883681,10222.401889952009,162.03,9.7477997359251,1.0,2.4818197009856537,49.51206062251655,8.155622539391103,0.13759659496877877,0.0,0.0,0.0,11802.902970163695,0.8191205184385172,1.0,2.0,axial,circular
337.0,337.0,168.5,6.47,0.0,823.0,41.1,674.0,0.0,0.0,9835.0,0.5,52.08655332302937,82478.49670883681,10222.401889952009,162.03,9.7477997359251,1.0,2.4818197009856537,49.51206062251655,8.155622539391103,0.13759659496877877,0.0,0.0,0.0,11802.902970163695,0.8332695799382309,1.0,2.0,axial,circular
337.0,337.0,168.5,6.47,0.0,823.0,85.1,674.0,0.0,0.0,13776.0,0.5,52.08655332302937,82478.49670883681,10222.401889952009,162.03,9.7477997359251,1.0,1.1986226757991818,49.51206062251655,8.155622539391103,0.14673347422006194,0.0,0.0,0.0,15431.956825352516,0.8926930107378208,1.0,2.0,axial,circular
133.0,133.0,66.5,6.0,0.0,352.0,131.0,466.0,0.0,0.0,2330.0,0.5,22.166666666666668,11499.01451030204,3558.106397964578,60.5,8.730271143235612,1.0,0.831437630252396,50.79430483337083,14.59044891299578,0.21314848447886423,0.0,0.0,0.0,2758.8243529330985,0.8445626476810003,1.0,3.5037593984962405,axial,circular
133.0,133.0,66.5,6.0,0.0,352.0,131.0,466.0,0.0,0.0,2460.0,0.5,22.166666666666668,11499.01451030204,3558.106397964578,60.5,8.730271143235612,1.0,0.831437630252396,50.79430483337083,14.59044891299578,0.21314848447886423,0.0,0.0,0.0,2758.8243529330985,0.8916841687962492,1.0,3.5037593984962405,axial,circular
133.0,133.0,66.5,6.0,0.0,352.0,131.0,466.0,15.0,15.0,1840.0,0.5,22.166666666666668,11499.01451030204,3558.106397964578,60.5,8.730271143235612,1.0,0.831437630252396,50.79430483337083,14.59044891299578,0.21314848447886423,0.11278195488721804,1.0,0.9778638236292477,2758.8243529330985,0.6669507604004465,1.0,3.5037593984962405,eccentric,circular
133.0,133.0,66.5,6.0,0.0,352.0,131.0,466.0,15.0,15.0,1900.0,0.5,22.166666666666668,11499.01451030204,3558.106397964578,60.5,8.730271143235612,1.0,0.831437630252396,50.79430483337083,14.59044891299578,0.21314848447886423,0.11278195488721804,1.0,0.9778638236292477,2758.8243529330985,0.6886991547613307,1.0,3.5037593984962405,eccentric,circular
133.0,133.0,66.5,6.0,0.0,352.0,131.0,466.0,30.0,30.0,1360.0,0.5,22.166666666666668,11499.01451030204,3558.106397964578,60.5,8.730271143235612,1.0,0.831437630252396,50.79430483337083,14.59044891299578,0.21314848447886423,0.22556390977443608,1.0,1.9557276472584955,2758.8243529330985,0.49296360551337354,1.0,3.5037593984962405,eccentric,circular
133.0,133.0,66.5,6.0,0.0,352.0,131.0,466.0,30.0,30.0,1290.0,0.5,22.166666666666668,11499.01451030204,3558.106397964578,60.5,8.730271143235612,1.0,0.831437630252396,50.79430483337083,14.59044891299578,0.21314848447886423,0.22556390977443608,1.0,1.9557276472584955,2758.8243529330985,0.4675904787590087,1.0,3.5037593984962405,eccentric,circular
133.0,133.0,66.5,10.0,0.0,376.0,131.0,466.0,0.0,0.0,2800.0,0.5,13.3,10028.749148422017,5575.841036084555,56.5,13.977622871199216,1.0,1.595806261266567,93.01922477116648,14.85333133946694,0.2056828305131942,0.0,0.0,0.0,3410.282368011077,0.8210463820428447,1.0,3.5037593984962405,axial,circular
133.0,133.0,66.5,10.0,0.0,376.0,131.0,466.0,0.0,0.0,2750.0,0.5,13.3,10028.749148422017,5575.841036084555,56.5,13.977622871199216,1.0,1.595806261266567,93.01922477116648,14.85333133946694,0.2056828305131942,0.0,0.0,0.0,3410.282368011077,0.8063848395063654,1.0,3.5037593984962405,axial,circular
133.0,133.0,66.5,10.0,0.0,376.0,131.0,466.0,15.0,15.0,2320.0,0.5,13.3,10028.749148422017,5575.841036084555,56.5,13.977622871199216,1.0,1.595806261266567,93.01922477116648,14.85333133946694,0.2056828305131942,0.11278195488721804,1.0,1.0134184560882074,3410.282368011077,0.6802955736926428,1.0,3.5037593984962405,eccentric,circular
133.0,133.0,66.5,10.0,0.0,376.0,131.0,466.0,15.0,15.0,2270.0,0.5,13.3,10028.749148422017,5575.841036084555,56.5,13.977622871199216,1.0,1.595806261266567,93.01922477116648,14.85333133946694,0.2056828305131942,0.11278195488721804,1.0,1.0134184560882074,3410.282368011077,0.6656340311561635,1.0,3.5037593984962405,eccentric,circular
133.0,133.0,66.5,10.0,0.0,376.0,131.0,466.0,30.0,30.0,1490.0,0.5,13.3,10028.749148422017,5575.841036084555,56.5,13.977622871199216,1.0,1.595806261266567,93.01922477116648,14.85333133946694,0.2056828305131942,0.22556390977443608,1.0,2.0268369121764147,3410.282368011077,0.4369139675870853,1.0,3.5037593984962405,eccentric,circular
133.0,133.0,66.5,10.0,0.0,376.0,131.0,466.0,30.0,30.0,1740.0,0.5,13.3,10028.749148422017,5575.841036084555,56.5,13.977622871199216,1.0,1.595806261266567,93.01922477116648,14.85333133946694,0.2056828305131942,0.22556390977443608,1.0,2.0268369121764147,3410.282368011077,0.5102216802694821,1.0,3.5037593984962405,eccentric,circular
133.0,133.0,66.5,6.0,0.0,352.0,131.0,798.0,0.0,0.0,2370.0,0.5,22.166666666666668,11499.01451030204,3558.106397964578,60.5,8.730271143235612,1.0,0.831437630252396,50.79430483337083,24.98536101410007,0.36500534466552287,0.0,0.0,0.0,2758.8243529330985,0.859061577254923,1.0,6.0,axial,circular
133.0,133.0,66.5,6.0,0.0,352.0,131.0,798.0,0.0,0.0,2050.0,0.5,22.166666666666668,11499.01451030204,3558.106397964578,60.5,8.730271143235612,1.0,0.831437630252396,50.79430483337083,24.98536101410007,0.36500534466552287,0.0,0.0,0.0,2758.8243529330985,0.743070140663541,1.0,6.0,axial,circular
133.0,133.0,66.5,6.0,0.0,352.0,131.0,1330.0,0.0,0.0,1965.0,0.5,22.166666666666668,11499.01451030204,3558.106397964578,60.5,8.730271143235612,1.0,0.831437630252396,50.79430483337083,41.642268356833455,0.6083422411092048,0.0,0.0,0.0,2758.8243529330985,0.7122599153189552,1.0,10.0,axial,circular
133.0,133.0,66.5,6.0,0.0,352.0,131.0,1330.0,0.0,0.0,1995.0,0.5,22.166666666666668,11499.01451030204,3558.106397964578,60.5,8.730271143235612,1.0,0.831437630252396,50.79430483337083,41.642268356833455,0.6083422411092048,0.0,0.0,0.0,2758.8243529330985,0.7231341124993972,1.0,10.0,axial,circular
133.0,133.0,66.5,6.0,0.0,352.0,131.0,1596.0,0.0,0.0,1780.0,0.5,22.166666666666668,11499.01451030204,3558.106397964578,60.5,8.730271143235612,1.0,0.831437630252396,50.79430483337083,49.97072202820014,0.7300106893310457,0.0,0.0,0.0,2758.8243529330985,0.6452023660395625,1.0,12.0,axial,circular
133.0,133.0,66.5,6.0,0.0,352.0,131.0,1596.0,0.0,0.0,1810.0,0.5,22.166666666666668,11499.01451030204,3558.106397964578,60.5,8.730271143235612,1.0,0.831437630252396,50.79430483337083,49.97072202820014,0.7300106893310457,0.0,0.0,0.0,2758.8243529330985,0.6560765632200045,1.0,12.0,axial,circular
133.0,133.0,66.5,10.0,0.0,376.0,131.0,798.0,0.0,0.0,2270.0,0.5,13.3,10028.749148422017,5575.841036084555,56.5,13.977622871199216,1.0,1.595806261266567,93.01922477116648,25.435533066297467,0.35222081276722955,0.0,0.0,0.0,3410.282368011077,0.6656340311561635,1.0,6.0,axial,circular
133.0,133.0,66.5,10.0,0.0,376.0,131.0,798.0,0.0,0.0,2340.0,0.5,13.3,10028.749148422017,5575.841036084555,56.5,13.977622871199216,1.0,1.595806261266567,93.01922477116648,25.435533066297467,0.35222081276722955,0.0,0.0,0.0,3410.282368011077,0.6861601907072346,1.0,6.0,axial,circular
133.0,133.0,66.5,10.0,0.0,376.0,131.0,1330.0,0.0,0.0,1990.0,0.5,13.3,10028.749148422017,5575.841036084555,56.5,13.977622871199216,1.0,1.595806261266567,93.01922477116648,42.39255511049578,0.5870346879453826,0.0,0.0,0.0,3410.282368011077,0.583529392951879,1.0,10.0,axial,circular
133.0,133.0,66.5,10.0,0.0,376.0,131.0,1330.0,0.0,0.0,2030.0,0.5,13.3,10028.749148422017,5575.841036084555,56.5,13.977622871199216,1.0,1.595806261266567,93.01922477116648,42.39255511049578,0.5870346879453826,0.0,0.0,0.0,3410.282368011077,0.5952586269810625,1.0,10.0,axial,circular
133.0,133.0,66.5,10.0,0.0,376.0,131.0,1596.0,0.0,0.0,1815.0,0.5,13.3,10028.749148422017,5575.841036084555,56.5,13.977622871199216,1.0,1.595806261266567,93.01922477116648,50.87106613259493,0.7044416255344591,0.0,0.0,0.0,3410.282368011077,0.5322139940742012,1.0,12.0,axial,circular
133.0,133.0,66.5,10.0,0.0,376.0,131.0,1596.0,0.0,0.0,1990.0,0.5,13.3,10028.749148422017,5575.841036084555,56.5,13.977622871199216,1.0,1.595806261266567,93.01922477116648,50.87106613259493,0.7044416255344591,0.0,0.0,0.0,3410.282368011077,0.583529392951879,1.0,12.0,axial,circular
