Repository: Serali-Nerri/xgboost

# CFST柱极限承载力预测 - XGBoost ML管道

## 项目概述

本项目是一个完整的机器学习管道，用于预测混凝土填充钢管（CFST）柱的极限承载力。采用XGBoost算法，提供从数据加载、预处理、模型训练、评估到预测的全流程解决方案。

### 核心特性

- **模块化设计**：清晰的模块分离，便于维护和扩展
- **特征工程支持**：处理无量纲参数，剔除几何参数实现多截面统一预测
- **自动化超参数优化**：集成Optuna框架进行超参数搜索，支持持久化存储和断点续训
- **智能参数加载**：自动加载最优参数，无需手动配置
- **特征选择**：迭代剔除法自动寻找最优特征子集
- **多维度评估**：集成R²、RMSE、MAE、MAPE、COV等工程指标
- **可视化分析**：提供预测散点图、特征重要性图和学习曲线
- **COV稳定性指标**：特别添加变异系数评估模型预测稳定性

---

## 环境要求

### 系统要求
- Python 3.8+
- 8GB+ RAM（推荐16GB）
- 5GB+ 可用磁盘空间

### Python依赖
- pandas &gt;= 1.5.0
- numpy &gt;= 1.23.0
- xgboost &gt;= 1.7.0
- scikit-learn &gt;= 1.2.0
- matplotlib &gt;= 3.6.0
- seaborn &gt;= 0.12.0
- optuna &gt;= 3.0.0
- joblib &gt;= 1.2.0

---

File: data/processed/2026.3.11-new_feature_parameters_raw.csv (part 37 of 84)
b (mm),h (mm),r0 (mm),t (mm),R (%),fy (MPa),fc (MPa),L (mm),e1 (mm),e2 (mm),Nexp (kN),r0/h,b/t,Ac (mm^2),As (mm^2),Re (mm),te (mm),ke,xi,sigma_re (MPa),lambda,lambda_bar,e/h,e1/e2,e_bar,Npl (kN),psi,b/h,L/h,axial_flag,section_family
164.885,164.885,82.442,2.92,0.0,389.3,61.4,595.0,0.0,0.0,1904.0,0.49999696758346723,56.467465753424655,19866.957451728005,2263.613957609645,79.52263178037906,4.408171066302444,0.9999948520268678,0.7224154642884599,21.579921630475262,14.694830925723178,0.21067665543427921,0.0,0.0,0.0,2101.0561012335343,0.9062109283432069,1.0,3.6085756739545745,axial,circular
164.885,164.885,82.442,2.92,0.0,389.3,61.4,595.0,0.0,0.0,1984.0,0.49999696758346723,56.467465753424655,19866.957451728005,2263.613957609645,79.52263178037906,4.408171066302444,0.9999948520268678,0.7224154642884599,21.579921630475262,14.694830925723178,0.21067665543427921,0.0,0.0,0.0,2101.0561012335343,0.9442870177693921,1.0,3.6085756739545745,axial,circular
251.0,251.0,125.5,3.2,0.0,265.0,25.4,1050.0,0.0,0.0,2012.0,0.5,78.4375,46989.71238161207,3811.5626894094385,122.3,4.863469934758783,1.0,0.8462768047269793,10.538180970654762,16.954860199869426,0.19555506366163844,0.0,0.0,0.0,2203.602807186448,0.9130502073415464,1.0,4.183266932270916,axial,circular
300.0,300.0,150.0,3.2,0.0,265.0,25.4,1250.0,0.0,0.0,3000.0,0.5,93.75,67702.07566709691,4573.360961326557,146.8,4.877242878017967,1.0,0.7047671513143143,8.804287211680935,16.85302698644644,0.19704917523981072,0.0,0.0,0.0,2931.573376695799,1.0233412623569822,1.0,4.166666666666667,axial,circular
350.0,350.0,175.0,3.2,0.0,265.0,25.4,1468.0,0.0,0.0,3680.0,0.5,109.375,92724.86115293961,5350.706136752187,171.8,4.887358521747387,1.0,0.6020423823181454,7.5387078478641305,16.938908885546134,0.20036199761594983,0.0,0.0,0.0,3773.1485995239955,0.9753127667604328,1.0,4.194285714285714,axial,circular
401.0,401.0,200.5,3.2,0.0,265.0,25.4,1680.0,0.0,0.0,4540.0,0.5,125.3125,122293.68828815942,6143.598215686337,197.3,4.895098973229437,1.0,0.5241202261095216,6.574765473420176,16.899783771246472,0.20190374521001522,0.0,0.0,0.0,4734.313209676129,0.9589564101337896,1.0,4.1895261845386536,axial,circular
168.0,168.0,84.0,6.0,0.0,496.4,30.0,672.0,0.0,0.0,3096.0,0.5,28.0,19113.449704440303,4578.371940710721,78.0,8.840895040036813,1.0,3.963533299871073,56.26436279325992,16.54112286476892,0.22752907338526163,0.0,0.0,0.0,2846.1073225020104,1.0878015651490995,1.0,4.0,axial,circular
219.0,219.0,109.5,6.0,0.0,496.4,30.0,876.0,0.0,0.0,4200.0,0.5,36.5,33653.52590341726,6065.044588712244,103.5,8.940267043139897,1.0,2.9820432906764607,42.87873005038305,16.429628061098065,0.2266248424840519,0.0,0.0,0.0,4020.293910939276,1.0446997391339328,1.0,4.0,axial,circular
168.0,168.0,84.0,6.0,0.0,496.4,40.0,672.0,0.0,0.0,3346.0,0.5,28.0,19113.449704440303,4578.371940710721,78.0,8.840895040036813,1.0,2.9726499749033044,56.26436279325992,16.54112286476892,0.23186522336182588,0.0,0.0,0.0,3037.241819546414,1.101657424333666,1.0,4.0,axial,circular
219.0,219.0,109.5,6.0,0.0,496.4,40.0,876.0,0.0,0.0,4400.0,0.5,36.5,33653.52590341726,6065.044588712244,103.5,8.940267043139897,1.0,2.2365324680073457,42.87873005038305,16.429628061098065,0.2318532805965637,0.0,0.0,0.0,4356.829169973448,1.0099087727203255,1.0,4.0,axial,circular
168.0,168.0,84.0,6.0,0.0,496.4,50.0,672.0,0.0,0.0,3450.0,0.5,28.0,19113.449704440303,4578.371940710721,78.0,8.840895040036813,1.0,2.378119979922644,56.26436279325992,16.54112286476892,0.23626900618291746,0.0,0.0,0.0,3228.3763165908167,1.0686486523489365,1.0,4.0,axial,circular
219.0,219.0,109.5,6.0,0.0,496.4,50.0,876.0,0.0,0.0,4700.0,0.5,36.5,33653.52590341726,6065.044588712244,103.5,8.940267043139897,1.0,1.7892259744058765,42.87873005038305,16.429628061098065,0.2370984383960075,0.0,0.0,0.0,4693.364429007622,1.001413819679411,1.0,4.0,axial,circular
165.0,165.0,82.5,4.7,0.0,355.0,33.4,2475.0,0.0,0.0,1058.0,0.5,35.1063829787234,19015.55767735444,3572.012678858915,77.8,6.99296521088668,1.0,1.9965758390043655,31.90877441985568,61.667611062463045,0.7616085107389065,0.0,0.0,0.0,1903.1841274185533,0.5559104790533606,1.0,15.0,axial,circular
165.0,165.0,82.5,4.7,0.0,355.0,33.4,2475.0,0.0,0.0,1037.0,0.5,35.1063829787234,19015.55767735444,3572.012678858915,77.8,6.99296521088668,1.0,1.9965758390043655,31.90877441985568,61.667611062463045,0.7616085107389065,0.0,0.0,0.0,1903.1841274185533,0.5448763391099574,1.0,15.0,axial,circular
165.0,165.0,82.5,4.7,0.0,355.0,10.0,2475.0,0.0,0.0,800.0,0.5,35.1063829787234,19015.55767735444,3572.012678858915,77.8,6.99296521088668,1.0,6.66856330227458,31.90877441985568,61.667611062463045,0.7043950400634781,0.0,0.0,0.0,1458.2200777684595,0.54861403446334,1.0,15.0,axial,circular
165.0,165.0,82.5,4.7,0.0,355.0,10.0,2475.0,0.0,0.0,834.0,0.5,35.1063829787234,19015.55767735444,3572.012678858915,77.8,6.99296521088668,1.0,6.66856330227458,31.90877441985568,61.667611062463045,0.7043950400634781,0.0,0.0,0.0,1458.2200777684595,0.5719301309280319,1.0,15.0,axial,circular
110.0,110.0,55.0,1.9,0.0,350.0,33.4,2200.0,0.0,0.0,437.0,0.5,57.89473684210527,8858.066061988317,983.4282848791922,53.1,2.8700361392577207,1.0,1.1633900838712805,18.917375682489684,81.41096165710215,1.0297934478016622,0.0,0.0,0.0,640.059306178127,0.6827492324256339,1.0,20.0,axial,circular
110.0,110.0,55.0,1.9,0.0,350.0,33.4,2200.0,0.0,0.0,368.0,0.5,57.89473684210527,8858.066061988317,983.4282848791922,53.1,2.8700361392577207,1.0,1.1633900838712805,18.917375682489684,81.41096165710215,1.0297934478016622,0.0,0.0,0.0,640.059306178127,0.5749467220426391,1.0,20.0,axial,circular
110.0,110.0,55.0,1.9,0.0,350.0,33.4,2200.0,0.0,0.0,355.0,0.5,57.89473684210527,8858.066061988317,983.4282848791922,53.1,2.8700361392577207,1.0,1.1633900838712805,18.917375682489684,81.41096165710215,1.0297934478016622,0.0,0.0,0.0,640.059306178127,0.5546361041443937,1.0,20.0,axial,circular
110.0,110.0,55.0,1.9,0.0,350.0,33.4,2200.0,0.0,0.0,374.0,0.5,57.89473684210527,8858.066061988317,983.4282848791922,53.1,2.8700361392577207,1.0,1.1633900838712805,18.917375682489684,81.41096165710215,1.0297934478016622,0.0,0.0,0.0,640.059306178127,0.5843208533802907,1.0,20.0,axial,circular
218.9,218.9,109.45,2.98,0.0,302.0,15.05,530.0,0.0,0.0,1235.0,0.5,73.45637583892618,35612.65732555578,3090.5797964259377,106.47,4.5237971385890745,1.0,1.741430006216148,12.831659019948347,9.821391935540856,0.1088220194363423,0.0,0.0,0.0,1469.3255912702477,0.840521670171367,1.0,2.4211968935587027,axial,circular
219.1,219.1,109.55,3.05,0.0,302.0,15.05,530.0,0.0,0.0,1167.0,0.5,71.8360655737705,35632.72927517883,3164.2496669353714,106.5,4.628133032726225,1.0,1.7819359835072142,13.123907754772958,9.815334839545438,0.10869213012208676,0.0,0.0,0.0,1491.8759750059237,0.7822366064949644,1.0,2.4189867640346874,axial,circular
400.0,400.0,200.0,5.97,0.0,280.0,15.05,800.0,0.0,0.0,3442.0,0.5,67.00167504187606,118273.55207642663,11286.155132834903,194.03,9.046674327174486,1.0,1.7753333313254205,13.055036909801865,8.123066973086978,0.08761608189511799,0.0,0.0,0.0,4940.140395943994,0.6967413320532322,1.0,2.0,axial,circular
400.0,400.0,200.0,5.99,0.0,280.0,15.05,800.0,0.0,0.0,3445.0,0.5,66.7779632721202,118249.17080416063,11322.903460568927,194.01,9.076366385840231,1.0,1.7814811520558111,13.099235029303978,8.12345465543361,0.0876101157203229,0.0,0.0,0.0,4950.062989561918,0.6959507398722786,1.0,2.0,axial,circular
325.1,325.1,162.55,2.95,0.0,297.0,15.05,650.0,0.0,0.0,1661.0,0.5,110.20338983050847,80023.15072706381,4582.340983605839,159.60000000000002,4.505954910072944,1.0,1.130034507697679,8.385141655962808,8.074092958571764,0.09001129466837288,0.0,0.0,0.0,2565.3036905732442,0.6474866917720887,1.0,1.9993848046754843,axial,circular
325.0,325.0,162.5,2.98,0.0,297.0,15.05,650.0,0.0,0.0,1720.0,0.5,109.06040268456375,79942.94712325471,4626.701314399223,159.52,4.5511893319263095,1.0,1.1421187423854884,8.473565895073431,8.07735085941791,0.09002120770658915,0.0,0.0,0.0,2577.2716445815527,0.6673724143964888,1.0,2.0,axial,circular
400.0,400.0,200.0,4.02,0.0,312.0,15.05,800.0,0.0,0.0,2572.0,0.5,99.50248756218906,120662.79455053838,7669.16360694669,195.98,6.132174286587855,1.0,1.3176277035553525,9.762416457880452,8.084486971463514,0.09112213173449864,0.0,0.0,0.0,4208.754103352971,0.6111072153041622,1.0,2.0,axial,circular
400.0,400.0,200.0,3.97,0.0,312.0,15.05,800.0,0.0,0.0,2574.0,0.5,100.75566750629723,120724.3713373451,7575.534393753371,196.03,6.056932755824249,1.0,1.3008775409028024,9.640172523680894,8.08347731023297,0.0911358406787668,0.0,0.0,0.0,4180.468519478096,0.6157204600410069,1.0,2.0,axial,circular
600.0,600.0,300.0,5.98,0.0,283.0,15.05,1200.0,0.0,0.0,5540.0,0.5,100.3344481605351,271583.6489919306,17115.18536884927,294.02,9.123024176333104,1.0,1.185026121513966,8.781089184076826,8.083813978035549,0.08869979931779799,0.0,0.0,0.0,8930.931376712899,0.6203160416667586,1.0,2.0,axial,circular
600.0,600.0,300.0,5.99,0.0,283.0,15.05,1200.0,0.0,0.0,5393.0,0.5,100.1669449081803,271565.1754846497,17143.275461568355,294.01,9.138072995671905,1.0,1.1870517763789592,8.795873125999623,8.083948613217917,0.08869619158953473,0.0,0.0,0.0,8938.602846667822,0.6033381382427602,1.0,2.0,axial,circular
600.0,600.0,300.0,4.1,0.0,326.0,15.05,1200.0,0.0,0.0,4186.0,0.5,146.34146341463415,275067.8310677573,11802.772244675965,295.9,6.281649161321525,0.9999999999999999,0.9294484849876834,6.920640846876705,8.058177310968572,0.09255014421333267,0.0,0.0,0.0,7987.474609334111,0.5240705235054228,1.0,2.0,axial,circular
600.0,600.0,300.0,4.12,0.0,326.0,15.05,1200.0,0.0,0.0,4301.0,0.5,145.63106796116506,275030.6484337465,11859.616810665133,295.88,6.312004654633768,1.0,0.9340511605774487,6.954554270010168,8.0584534574569,0.09254628540011928,0.0,0.0,0.0,8005.446339204717,0.5372592379936273,1.0,2.0,axial,circular
146.0,146.0,73.0,3.0,0.0,593.2,54.3,350.0,0.0,0.0,2006.0,0.5,48.666666666666664,15393.804002589986,2048.256751609979,70.0,4.5116123398236,1.0,1.453582732169831,38.23269199976228,9.787601545857857,0.15199582396859088,0.0,0.0,0.0,2050.9094623956757,0.9781026597131124,1.0,2.3972602739726026,axial,circular
146.0,146.0,73.0,3.0,0.0,593.2,34.6,350.0,0.0,0.0,1735.0,0.5,48.666666666666664,15393.804002589986,2048.256751609979,70.0,4.5116123398236,1.0,2.2812006461509196,38.23269199976228,9.787601545857857,0.14563092124545782,0.0,0.0,0.0,1747.6515235446532,0.9927608431233517,1.0,2.3972602739726026,axial,circular
150.0,150.0,75.0,5.0,0.0,594.5,54.3,350.0,0.0,0.0,2586.0,0.5,30.0,15393.804002589986,3422.3453261474,70.0,7.390996577428865,1.0,2.434052301336875,62.77067807544944,9.630879574080037,0.14800495143317569,0.0,0.0,0.0,2870.4678537352656,0.9008984359935978,1.0,2.3333333333333335,axial,circular
150.0,150.0,75.0,5.0,0.0,594.5,34.6,350.0,0.0,0.0,2362.0,0.5,30.0,15393.804002589986,3422.3453261474,70.0,7.390996577428865,1.0,3.819914449785905,62.77067807544944,9.630879574080037,0.1434996798579032,0.0,0.0,0.0,2567.209914884243,0.9200650037636302,1.0,2.3333333333333335,axial,circular
154.0,154.0,77.0,7.0,0.0,593.5,54.3,350.0,0.0,0.0,3198.0,0.5,22.0,15393.804002589986,4803.301159456103,70.0,10.180660045755062,1.0,3.4104741181976213,86.31745338793756,9.466429757468129,0.14439249182706662,0.0,0.0,0.0,3686.6427954778337,0.8674558880298302,1.0,2.272727272727273,axial,circular
154.0,154.0,77.0,7.0,0.0,593.5,34.6,350.0,0.0,0.0,2955.0,0.5,22.0,15393.804002589986,4803.301159456103,70.0,10.180660045755062,1.0,5.352275856015342,86.31745338793756,9.466429757468129,0.14088710753307035,0.0,0.0,0.0,3383.3848566268107,0.8733857143718777,1.0,2.272727272727273,axial,circular
114.0,114.0,57.0,4.5,0.0,320.0,91.3,342.0,0.0,0.0,1499.5,0.5,25.333333333333332,8659.014751456867,2312.9802199436294,52.5,6.597330485865562,1.0,0.9362301871045724,40.212300104323425,12.441543260182224,0.16842020903516725,0.0,0.0,0.0,1530.7217171899733,0.9796032702486976,1.0,3.0,axial,circular
114.0,114.0,57.0,4.5,0.0,320.0,91.3,342.0,0.0,0.0,1554.0,0.5,25.333333333333332,8659.014751456867,2312.9802199436294,52.5,6.597330485865562,1.0,0.9362301871045724,40.212300104323425,12.441543260182224,0.16842020903516725,0.0,0.0,0.0,1530.7217171899733,1.0152073904411312,1.0,3.0,axial,circular
114.0,114.0,57.0,6.0,0.0,320.0,91.3,342.0,0.0,0.0,1751.5,0.5,19.0,8171.282491987052,3004.247960473814,51.0,8.642952864242936,1.0,1.2886196539843664,54.2302924815243,12.556411129314302,0.1635465239033252,0.0,0.0,0.0,1707.3974388700383,1.0258302842243625,1.0,3.0,axial,circular
114.0,114.0,57.0,6.0,0.0,320.0,91.3,342.0,0.0,0.0,1767.5,0.5,19.0,8171.282491987052,3004.247960473814,51.0,8.642952864242936,1.0,1.2886196539843664,54.2302924815243,12.556411129314302,0.1635465239033252,0.0,0.0,0.0,1707.3974388700383,1.0352012716908712,1.0,3.0,axial,circular
114.0,114.0,57.0,8.0,0.0,320.0,91.3,342.0,0.0,0.0,1969.0,0.5,14.25,7542.9639612690935,3863.9294297558554,49.0,11.257173324076405,1.0,1.7954212207239837,73.51623395315202,12.68572069980556,0.15946561512677174,0.0,0.0,0.0,1925.1300271857417,1.0227880570116035,1.0,3.0,axial,circular
114.0,114.0,57.0,10.0,0.0,320.0,91.3,342.0,0.0,0.0,2044.5,0.5,11.4,6939.778171779853,4652.743640266615,47.0,13.745487886555182,1.0,2.34986404589112,93.5863005042055,12.788523765590565,0.1569085689216663,0.0,0.0,0.0,2122.4797119688174,0.963260090765964,1.0,3.0,axial,circular
114.0,114.0,57.0,10.0,0.0,320.0,91.3,342.0,0.0,0.0,2016.0,0.5,11.4,6939.778171779853,4652.743640266615,47.0,13.745487886555182,1.0,2.34986404589112,93.5863005042055,12.788523765590565,0.1569085689216663,0.0,0.0,0.0,2122.4797119688174,0.9498324005792044,1.0,3.0,axial,circular
114.0,114.0,57.0,16.0,0.0,320.0,91.3,342.0,0.0,0.0,3265.0,0.5,7.125,5281.017250684442,6593.982719171205,41.0,20.48113441404012,1.0,4.376323515431642,159.85275640226436,12.943396718745289,0.1531072894879036,0.0,0.0,0.0,2592.231345122275,1.259532644007123,1.0,3.0,axial,circular
114.0,114.0,57.0,16.0,0.0,320.0,91.3,342.0,0.0,0.0,3360.0,0.5,7.125,5281.017250684442,6593.982719171205,41.0,20.48113441404012,1.0,4.376323515431642,159.85275640226436,12.943396718745289,0.1531072894879036,0.0,0.0,0.0,2592.231345122275,1.2961806076152935,1.0,3.0,axial,circular
140.0,140.0,70.0,4.5,0.0,285.0,91.3,420.0,0.0,0.0,2327.0,0.5,31.11111111111111,13478.21788206361,2881.4138794736236,65.5,6.662542388857432,1.0,0.6673401484076192,28.989688256860582,12.370721552375558,0.1682022838651291,0.0,0.0,0.0,2051.764248282391,1.1341458951475636,1.0,3.0,axial,circular
140.0,140.0,70.0,4.5,0.0,285.0,91.3,420.0,0.0,0.0,2156.5,0.5,31.11111111111111,13478.21788206361,2881.4138794736236,65.5,6.662542388857432,1.0,0.6673401484076192,28.989688256860582,12.370721552375558,0.1682022838651291,0.0,0.0,0.0,2051.764248282391,1.0510466793664464,1.0,3.0,axial,circular
140.0,140.0,70.0,6.0,0.0,285.0,91.3,420.0,0.0,0.0,2323.0,0.5,23.333333333333332,12867.963509103793,3762.1595065138063,64.0,8.756666803281163,1.0,0.9126441334378198,38.994531858361434,12.472571451991056,0.1622687057485787,0.0,0.0,0.0,2247.0605277376108,1.0337950274703311,1.0,3.0,axial,circular
140.0,140.0,70.0,6.0,0.0,285.0,91.3,420.0,0.0,0.0,2620.0,0.5,23.333333333333332,12867.963509103793,3762.1595065138063,64.0,8.756666803281163,1.0,0.9126441334378198,38.994531858361434,12.472571451991056,0.1622687057485787,0.0,0.0,0.0,2247.0605277376108,1.165967702097403,1.0,3.0,axial,circular
140.0,140.0,70.0,6.0,0.0,285.0,91.3,420.0,0.0,0.0,2449.5,0.5,23.333333333333332,12867.963509103793,3762.1595065138063,64.0,8.756666803281163,1.0,0.9126441334378198,38.994531858361434,12.472571451991056,0.1622687057485787,0.0,0.0,0.0,2247.0605277376108,1.090090796292973,1.0,3.0,axial,circular
140.0,140.0,70.0,6.0,0.0,285.0,91.3,420.0,0.0,0.0,2530.0,0.5,23.333333333333332,12867.963509103793,3762.1595065138063,64.0,8.756666803281163,1.0,0.9126441334378198,38.994531858361434,12.472571451991056,0.1622687057485787,0.0,0.0,0.0,2247.0605277376108,1.1259153764528358,1.0,3.0,axial,circular
140.0,140.0,70.0,6.0,0.0,285.0,91.3,420.0,0.0,0.0,2630.5,0.5,23.333333333333332,12867.963509103793,3762.1595065138063,64.0,8.756666803281163,1.0,0.9126441334378198,38.994531858361434,12.472571451991056,0.1622687057485787,0.0,0.0,0.0,2247.0605277376108,1.1706404734226026,1.0,3.0,axial,circular
140.0,140.0,70.0,6.0,0.0,285.0,91.3,420.0,0.0,0.0,2596.0,0.5,23.333333333333332,12867.963509103793,3762.1595065138063,64.0,8.756666803281163,1.0,0.9126441334378198,38.994531858361434,12.472571451991056,0.1622687057485787,0.0,0.0,0.0,2247.0605277376108,1.1552870819255185,1.0,3.0,axial,circular
140.0,140.0,70.0,6.0,0.0,285.0,91.3,420.0,0.0,0.0,2402.0,0.5,23.333333333333332,12867.963509103793,3762.1595065138063,64.0,8.756666803281163,1.0,0.9126441334378198,38.994531858361434,12.472571451991056,0.1622687057485787,0.0,0.0,0.0,2247.0605277376108,1.0689520688694514,1.0,3.0,axial,circular
140.0,140.0,70.0,6.0,0.0,285.0,91.3,420.0,0.0,0.0,2506.0,0.5,23.333333333333332,12867.963509103793,3762.1595065138063,64.0,8.756666803281163,1.0,0.9126441334378198,38.994531858361434,12.472571451991056,0.1622687057485787,0.0,0.0,0.0,2247.0605277376108,1.1152347562809513,1.0,3.0,axial,circular
140.0,140.0,70.0,6.0,0.0,285.0,91.3,420.0,0.0,0.0,2441.5,0.5,23.333333333333332,12867.963509103793,3762.1595065138063,64.0,8.756666803281163,1.0,0.9126441334378198,38.994531858361434,12.472571451991056,0.1622687057485787,0.0,0.0,0.0,2247.0605277376108,1.0865305895690114,1.0,3.0,axial,circular
140.0,140.0,70.0,8.0,0.0,285.0,91.3,420.0,0.0,0.0,2500.5,0.5,17.5,12076.282160399165,4874.478157809179,62.0,11.45471113289885,1.0,1.2599953996413802,52.654720530260846,12.592236194211232,0.15700702095364794,0.0,0.0,0.0,2491.7908362200596,1.0034951423905032,1.0,3.0,axial,circular
140.0,140.0,70.0,8.0,0.0,285.0,91.3,420.0,0.0,0.0,2999.0,0.5,17.5,12076.282160399165,4874.478157809179,62.0,11.45471113289885,1.0,1.2599953996413802,52.654720530260846,12.592236194211232,0.15700702095364794,0.0,0.0,0.0,2491.7908362200596,1.203552062399168,1.0,3.0,axial,circular
168.0,168.0,84.0,8.0,0.0,315.0,91.3,504.0,0.0,0.0,3216.5,0.5,21.0,18145.839167134647,5962.761403405065,76.0,11.601403548453305,1.0,1.13373133617176,48.08476470740514,12.514486221207616,0.1644678028613692,0.0,0.0,0.0,3534.9849580319888,0.9099048618839677,1.0,3.0,axial,circular
168.0,168.0,84.0,8.0,0.0,315.0,91.3,504.0,0.0,0.0,3783.5,0.5,21.0,18145.839167134647,5962.761403405065,76.0,11.601403548453305,1.0,1.13373133617176,48.08476470740514,12.514486221207616,0.1644678028613692,0.0,0.0,0.0,3534.9849580319888,1.0703015840006191,1.0,3.0,axial,circular
168.0,168.0,84.0,8.0,0.0,315.0,91.3,504.0,0.0,0.0,3941.0,0.5,21.0,18145.839167134647,5962.761403405065,76.0,11.601403548453305,1.0,1.13373133617176,48.08476470740514,12.514486221207616,0.1644678028613692,0.0,0.0,0.0,3534.9849580319888,1.1148562290330224,1.0,3.0,axial,circular
168.0,168.0,84.0,8.0,0.0,315.0,91.3,504.0,0.0,0.0,3699.0,0.5,21.0,18145.839167134647,5962.761403405065,76.0,11.601403548453305,1.0,1.13373133617176,48.08476470740514,12.514486221207616,0.1644678028613692,0.0,0.0,0.0,3534.9849580319888,1.046397663332441,1.0,3.0,axial,circular
168.0,168.0,84.0,8.0,0.0,315.0,91.3,504.0,0.0,0.0,3817.0,0.5,21.0,18145.839167134647,5962.761403405065,76.0,11.601403548453305,1.0,1.13373133617176,48.08476470740514,12.514486221207616,0.1644678028613692,0.0,0.0,0.0,3534.9849580319888,1.0797782862773526,1.0,3.0,axial,circular
168.0,168.0,84.0,8.0,0.0,315.0,91.3,504.0,0.0,0.0,3446.5,0.5,21.0,18145.839167134647,5962.761403405065,76.0,11.601403548453305,1.0,1.13373133617176,48.08476470740514,12.514486221207616,0.1644678028613692,0.0,0.0,0.0,3534.9849580319888,0.9749687879630327,1.0,3.0,axial,circular
168.0,168.0,84.0,8.0,0.0,315.0,91.3,504.0,0.0,0.0,3692.0,0.5,21.0,18145.839167134647,5962.761403405065,76.0,11.601403548453305,1.0,1.13373133617176,48.08476470740514,12.514486221207616,0.1644678028613692,0.0,0.0,0.0,3534.9849580319888,1.0444174568865563,1.0,3.0,axial,circular
168.0,168.0,84.0,8.0,0.0,315.0,91.3,504.0,0.0,0.0,3525.5,0.5,21.0,18145.839167134647,5962.761403405065,76.0,11.601403548453305,1.0,1.13373133617176,48.08476470740514,12.514486221207616,0.1644678028613692,0.0,0.0,0.0,3534.9849580319888,0.9973168321380159,1.0,3.0,axial,circular
108.0,108.0,54.0,4.5,0.0,358.0,77.4,378.0,0.0,0.0,1535.0,0.5,24.0,7697.687399458391,2181.8032215905537,49.5,6.577977273970184,1.0,1.3109839479022218,47.574057860228805,14.538734848807085,0.19553453556955147,0.0,0.0,0.0,1376.8865580474976,1.1148340370006344,1.0,3.5,axial,circular
108.0,108.0,54.0,4.5,0.0,358.0,77.4,378.0,0.0,0.0,1578.0,0.5,24.0,7697.687399458391,2181.8032215905537,49.5,6.577977273970184,1.0,1.3109839479022218,47.574057860228805,14.538734848807085,0.19553453556955147,0.0,0.0,0.0,1376.8865580474976,1.1460639155615642,1.0,3.5,axial,circular
108.0,108.0,54.0,4.5,0.0,358.0,77.4,378.0,0.0,0.0,1518.0,0.5,24.0,7697.687399458391,2181.8032215905537,49.5,6.577977273970184,1.0,1.3109839479022218,47.574057860228805,14.538734848807085,0.19553453556955147,0.0,0.0,0.0,1376.8865580474976,1.102487340825383,1.0,3.5,axial,circular
108.0,108.0,54.0,4.5,0.0,358.0,77.4,756.0,0.0,0.0,1286.0,0.5,24.0,7697.687399458391,2181.8032215905537,49.5,6.577977273970184,1.0,1.3109839479022218,47.574057860228805,29.07746969761417,0.39106907113910294,0.0,0.0,0.0,1376.8865580474976,0.9339912518454826,1.0,7.0,axial,circular
108.0,108.0,54.0,4.5,0.0,358.0,77.4,756.0,0.0,0.0,1280.0,0.5,24.0,7697.687399458391,2181.8032215905537,49.5,6.577977273970184,1.0,1.3109839479022218,47.574057860228805,29.07746969761417,0.39106907113910294,0.0,0.0,0.0,1376.8865580474976,0.9296335943718644,1.0,7.0,axial,circular
108.0,108.0,54.0,4.5,0.0,358.0,77.4,1188.0,0.0,0.0,1194.0,0.5,24.0,7697.687399458391,2181.8032215905537,49.5,6.577977273970184,1.0,1.3109839479022218,47.574057860228805,45.693166667679414,0.614537111790019,0.0,0.0,0.0,1376.8865580474976,0.8671738372500049,1.0,11.0,axial,circular
108.0,108.0,54.0,4.5,0.0,358.0,77.4,1188.0,0.0,0.0,1232.0,0.5,24.0,7697.687399458391,2181.8032215905537,49.5,6.577977273970184,1.0,1.3109839479022218,47.574057860228805,45.693166667679414,0.614537111790019,0.0,0.0,0.0,1376.8865580474976,0.8947723345829195,1.0,11.0,axial,circular
108.0,108.0,54.0,4.5,0.0,358.0,77.4,1620.0,0.0,0.0,974.0,0.5,24.0,7697.687399458391,2181.8032215905537,49.5,6.577977273970184,1.0,1.3109839479022218,47.574057860228805,62.30886363774465,0.8380051524409349,0.0,0.0,0.0,1376.8865580474976,0.7073930632173406,1.0,15.0,axial,circular
108.0,108.0,54.0,4.5,0.0,358.0,77.4,1620.0,0.0,0.0,1018.0,0.5,24.0,7697.687399458391,2181.8032215905537,49.5,6.577977273970184,1.0,1.3109839479022218,47.574057860228805,62.30886363774465,0.8380051524409349,0.0,0.0,0.0,1376.8865580474976,0.7393492180238734,1.0,15.0,axial,circular
133.0,133.0,66.5,4.7,0.0,352.0,84.7,465.0,0.0,0.0,2273.0,0.5,28.29787234042553,11998.496326296281,2841.3082139588187,61.8,6.92886216283739,1.0,0.9841261617136053,39.46536377538449,14.453692534668727,0.2002733838679587,0.0,0.0,0.0,2016.4131301507991,1.1272491564414737,1.0,3.4962406015037595,axial,circular
133.0,133.0,66.5,4.7,0.0,352.0,84.7,465.0,0.0,0.0,2158.0,0.5,28.29787234042553,11998.496326296281,2841.3082139588187,61.8,6.92886216283739,1.0,0.9841261617136053,39.46536377538449,14.453692534668727,0.2002733838679587,0.0,0.0,0.0,2016.4131301507991,1.0702171929611528,1.0,3.4962406015037595,axial,circular
133.0,133.0,66.5,4.7,0.0,352.0,84.7,465.0,0.0,0.0,2253.0,0.5,28.29787234042553,11998.496326296281,2841.3082139588187,61.8,6.92886216283739,1.0,0.9841261617136053,39.46536377538449,14.453692534668727,0.2002733838679587,0.0,0.0,0.0,2016.4131301507991,1.1173305540970702,1.0,3.4962406015037595,axial,circular
133.0,133.0,66.5,4.7,0.0,352.0,84.7,465.0,13.3,13.3,1540.0,0.5,28.29787234042553,11998.496326296281,2841.3082139588187,61.8,6.92886216283739,1.0,0.9841261617136053,39.46536377538449,14.453692534668727,0.2002733838679587,0.1,1.0,0.8545254554488418,2016.4131301507991,0.7637323805190803,1.0,3.4962406015037595,eccentric,circular
133.0,133.0,66.5,4.7,0.0,352.0,84.7,465.0,13.3,13.3,1593.0,0.5,28.29787234042553,11998.496326296281,2841.3082139588187,61.8,6.92886216283739,1.0,0.9841261617136053,39.46536377538449,14.453692534668727,0.2002733838679587,0.1,1.0,0.8545254554488418,2016.4131301507991,0.79001667673175,1.0,3.4962406015037595,eccentric,circular
133.0,133.0,66.5,4.7,0.0,352.0,84.7,465.0,26.6,26.6,1173.0,0.5,28.29787234042553,11998.496326296281,2841.3082139588187,61.8,6.92886216283739,1.0,0.9841261617136053,39.46536377538449,14.453692534668727,0.2002733838679587,0.2,1.0,1.7090509108976837,2016.4131301507991,0.5817260274992735,1.0,3.4962406015037595,eccentric,circular
133.0,133.0,66.5,4.7,0.0,352.0,84.7,465.0,26.6,26.6,1167.0,0.5,28.29787234042553,11998.496326296281,2841.3082139588187,61.8,6.92886216283739,1.0,0.9841261617136053,39.46536377538449,14.453692534668727,0.2002733838679587,0.2,1.0,1.7090509108976837,2016.4131301507991,0.5787504467959524,1.0,3.4962406015037595,eccentric,circular
133.0,133.0,66.5,4.7,0.0,352.0,84.7,465.0,39.9,39.9,1001.0,0.5,28.29787234042553,11998.496326296281,2841.3082139588187,61.8,6.92886216283739,1.0,0.9841261617136053,39.46536377538449,14.453692534668727,0.2002733838679587,0.3,1.0,2.5635763663465254,2016.4131301507991,0.4964260473374022,1.0,3.4962406015037595,eccentric,circular
133.0,133.0,66.5,4.7,0.0,352.0,84.7,465.0,39.9,39.9,990.0,0.5,28.29787234042553,11998.496326296281,2841.3082139588187,61.8,6.92886216283739,1.0,0.9841261617136053,39.46536377538449,14.453692534668727,0.2002733838679587,0.3,1.0,2.5635763663465254,2016.4131301507991,0.4909708160479802,1.0,3.4962406015037595,eccentric,circular
108.0,108.0,54.0,4.5,0.0,358.0,77.4,756.0,13.3,13.3,889.0,0.5,24.0,7697.687399458391,2181.8032215905537,49.5,6.577977273970184,1.0,1.3109839479022218,47.574057860228805,29.07746969761417,0.39106907113910294,0.12314814814814816,1.0,1.062465981236623,1376.8865580474976,0.645659582341084,1.0,7.0,eccentric,circular
108.0,108.0,54.0,4.5,0.0,358.0,77.4,1620.0,13.3,13.3,682.0,0.5,24.0,7697.687399458391,2181.8032215905537,49.5,6.577977273970184,1.0,1.3109839479022218,47.574057860228805,62.30886363774465,0.8380051524409349,0.12314814814814816,1.0,1.062465981236623,1376.8865580474976,0.49532039950125906,1.0,15.0,eccentric,circular
160.0,160.0,80.0,2.5,0.0,250.0,27.59,750.4,0.0,0.0,1153.0,0.5,64.0,18869.190875623695,1887.997892649019,77.5,3.784798051814988,1.0,0.9066434653167567,12.209025973596736,19.061285143150613,0.2163375682238134,0.0,0.0,0.0,992.6004494207124,1.1615952830495873,1.0,4.6899999999999995,axial,circular
160.0,160.0,80.0,2.5,0.0,250.0,27.59,750.4,0.0,0.0,1090.0,0.5,64.0,18869.190875623695,1887.997892649019,77.5,3.784798051814988,1.0,0.9066434653167567,12.209025973596736,19.061285143150613,0.2163375682238134,0.0,0.0,0.0,992.6004494207124,1.098125636187381,1.0,4.6899999999999995,axial,circular
111.25,111.25,55.625,2.5,0.0,250.0,27.59,749.825,0.0,0.0,526.0,0.5,44.5,8866.408953979006,1295.879497305275,53.125,3.749923123421894,1.0,1.3243572950376734,17.646697051397148,27.565805436538504,0.3029557366857421,0.0,0.0,0.0,568.5940973665995,0.9250887450927281,1.0,6.74,axial,circular
111.25,111.25,55.625,2.5,0.0,250.0,27.59,749.825,0.0,0.0,422.0,0.5,44.5,8866.408953979006,1295.879497305275,53.125,3.749923123421894,1.0,1.3243572950376734,17.646697051397148,27.565805436538504,0.3029557366857421,0.0,0.0,0.0,568.5940973665995,0.7421814646941659,1.0,6.74,axial,circular
167.4,167.4,83.7,3.32,0.0,354.0,50.8,503.0,0.0,0.0,1704.0,0.5,50.42168674698796,20297.655462292118,2602.5064249646357,80.38000000000001,4.997678136167863,1.0,0.8934813334547747,22.010177409846026,12.260026379269547,0.16466629809092398,0.0,0.0,0.0,1952.4081719219205,0.8727683199167358,1.0,3.0047789725209078,axial,circular
167.3,167.3,83.65,3.35,0.0,354.0,50.8,502.0,0.0,0.0,1668.0,0.5,49.940298507462686,20257.272173685815,2623.5052128872435,80.30000000000001,5.041535290365616,1.0,0.9024860923038605,22.22544822900906,12.245098240295068,0.1643308344702201,0.0,0.0,0.0,1957.7902717853235,0.8519809420030157,1.0,3.000597728631201,axial,circular
167.5,167.5,83.75,3.33,0.0,354.0,50.8,503.0,0.0,0.0,1700.0,0.5,50.3003003003003,20317.862186240003,2611.668164420345,80.42,5.012407177642302,1.0,0.8957349803389559,22.064065417624658,12.253241487470087,0.16454122699290422,0.0,0.0,0.0,1956.6779292657943,0.8688195305795126,1.0,3.002985074626866,axial,circular
138.9,138.9,69.45,3.29,0.0,331.7,44.6,419.0,0.0,0.0,1140.0,0.5,42.21884498480243,13751.208460652886,2124.3155606116047,66.16,4.926821875202265,0.9999999999999999,1.1489173222363471,24.701130834410385,12.350615938233085,0.15729571178985094,0.0,0.0,0.0,1317.939368799988,0.8649866807135402,1.0,3.0165586753059754,axial,circular
139.0,139.0,69.5,3.29,0.0,331.7,44.6,419.0,0.0,0.0,1220.0,0.5,42.24924012158055,13772.00109163067,2125.9139766285734,66.21,4.9269351036237055,0.9999999999999999,1.1480458989271458,24.68304446264889,12.341545803392508,0.15718973468665376,0.0,0.0,0.0,1319.3969147344255,0.924664887704067,1.0,3.014388489208633,axial,circular
139.5,139.5,69.75,3.37,0.0,331.7,44.6,419.0,0.0,0.0,1180.0,0.5,41.394658753709194,13842.813532520378,2183.406123265189,66.38,5.043414610263028,0.9999999999999999,1.1730614634415464,25.20187746646951,12.30258017104619,0.15642395727185537,0.0,0.0,0.0,1341.6252946374718,0.8795302270436505,1.0,3.003584229390681,axial,circular
139.9,139.9,69.95,3.58,0.0,325.3,44.6,416.0,0.0,0.0,1222.0,0.5,39.0782122905028,13838.643068272742,2319.7615602762494,66.37,5.347361483988422,1.0,1.222641250377875,26.209080770550454,12.19473007722321,0.1534774753224025,0.0,0.0,0.0,1371.8219164028283,0.8907861766812348,1.0,2.9735525375268046,axial,circular
139.9,139.9,69.95,3.54,0.0,325.3,44.6,421.0,0.0,0.0,1242.0,0.5,39.51977401129944,13855.328695174487,2295.096787177996,66.41,5.289652001299231,0.9999999999999999,1.2081848244313462,25.91061279961813,12.338253860506702,0.15543420642256864,0.0,0.0,0.0,1364.5426446737843,0.9101950788037995,1.0,3.009292351679771,axial,circular
139.9,139.9,69.95,3.48,0.0,325.3,44.6,419.0,0.0,0.0,1300.0,0.5,40.201149425287355,13880.375985083028,2258.046477086536,66.47,5.2030034051812635,1.0,1.1865358131432082,25.463171471422676,12.275075856499543,0.15486664971517586,0.0,0.0,0.0,1353.6072879309534,0.9603967203716121,1.0,2.9949964260185844,axial,circular
133.4,133.4,66.7,5.21,0.0,351.0,46.5,396.0,0.0,0.0,1612.0,0.5,25.60460652591171,11878.424969235346,3136.2076286062506,61.49,7.642524858494731,1.0,1.9929670185979336,43.62540616899741,12.307105747260064,0.15416310173071646,0.0,0.0,0.0,1653.1556387102376,0.975104800935533,1.0,2.968515742128935,axial,circular
133.2,133.2,66.6,5.06,0.0,351.0,46.5,397.0,0.0,0.0,1580.0,0.5,26.324110671936758,11897.7504764439,3047.72056588716,61.53999999999999,7.433119303447057,1.0,1.9335902731918801,42.39559433717773,12.346728874581105,0.1549690560519898,0.0,0.0,0.0,1622.9953157810346,0.9735086630485166,1.0,2.9804804804804808,axial,circular
133.4,133.4,66.7,5.23,0.0,351.0,46.5,398.0,0.0,0.0,1640.0,0.5,25.506692160611852,11870.699164581636,3147.3202239525426,61.47,7.6703213925873825,1.0,2.0013304219505192,43.79832127538915,12.370657810937008,0.1549165615502223,0.0,0.0,0.0,1656.6969097603885,0.9899215664241183,1.0,2.9835082458770614,axial,circular
167.0,167.0,83.5,3.37,0.0,354.0,70.6,503.0,0.0,0.0,2075.0,0.5,49.554896142433236,20171.591203085187,2633.659024093755,80.13,5.070566924206531,1.0,0.6546632310609015,22.400857246588195,12.293272663164942,0.17546183293422155,0.0,0.0,0.0,2356.4296334670034,0.8805694727862774,1.0,3.0119760479041915,axial,circular
167.1,167.1,83.55,3.33,0.0,354.0,70.6,503.0,0.0,0.0,2105.0,0.5,50.18018018018018,20216.92909746547,2605.196765834927,80.22,5.012084839098563,1.0,0.6461359472671319,22.117651870367627,12.283105555449282,0.1755509186341469,0.0,0.0,0.0,2349.554849386626,0.8959143901448101,1.0,3.01017354877319,axial,circular
167.8,167.8,83.9,3.33,0.0,354.0,70.6,504.0,0.0,0.0,2055.0,0.5,50.390390390390394,20393.72693643522,2616.5217133594087,80.57000000000001,5.0126479420732295,1.0,0.6433188902528564,22.024045817226302,12.255254371670944,0.1752307667979132,0.0,0.0,0.0,2366.0458082415576,0.8685377065997186,1.0,3.00357568533969,axial,circular
138.6,138.6,69.3,3.31,0.0,331.7,62.5,418.0,0.0,0.0,1480.0,0.5,41.87311178247734,13680.631010893665,2131.8185079552204,65.99,4.955465018080787,1.0,0.8270076998941642,24.908739907522307,12.34992863183797,0.1666747239351307,0.0,0.0,0.0,1562.1636372696007,0.9474039496827561,1.0,3.015873015873016,axial,circular
138.9,138.9,69.45,3.36,0.0,331.7,62.5,420.0,0.0,0.0,1520.0,0.5,41.339285714285715,13722.125166662281,2167.430266620997,66.09,5.028229600289066,1.0,0.8382802059667335,25.23624993820371,12.385562146318382,0.16692397102251003,0.0,0.0,0.0,1576.5694423545772,0.9641186484814194,1.0,3.023758099352052,axial,circular
138.6,138.6,69.3,3.3,0.0,331.7,62.5,420.0,0.0,0.0,1500.0,0.5,42.0,13684.77759903714,2125.670296098693,66.0,4.9409745493776,1.0,0.8243727246432372,24.832140273159844,12.408233774870366,0.16751638870523708,0.0,0.0,0.0,1560.3834371557575,0.9613021801450139,1.0,3.0303030303030303,axial,circular
140.3,140.3,70.15,3.62,0.0,325.3,61.4,418.0,0.0,0.0,1582.0,0.5,38.75690607734807,13905.445894458673,2351.4329603085976,66.53,5.405563235194336,0.9999999999999999,0.8959079162035338,26.430628594749994,12.22065756956455,0.16227148383414003,0.0,0.0,0.0,1618.7155199081492,0.9773181146059361,1.0,2.9793300071275834,axial,circular
140.0,140.0,70.0,3.6,0.0,325.3,61.4,418.0,0.0,0.0,1582.0,0.5,38.888888888888886,13851.156345971258,2333.8323433812675,66.4,5.376332503087269,1.0,0.892687215076225,26.339171133347723,12.245921218894074,0.16266736185508612,0.0,0.0,0.0,1609.6566609445615,0.9828182856533316,1.0,2.9857142857142858,axial,circular
139.7,139.7,69.85,3.61,0.0,325.3,61.4,420.0,0.0,0.0,1540.0,0.5,38.69806094182825,13784.484210039709,2334.733767340403,66.24,5.390345802261606,1.0,0.8973513829631795,26.471610650297414,12.332283869135622,0.16372652533594903,0.0,0.0,0.0,1605.8562250122711,0.958989961874222,1.0,3.006442376521117,axial,circular
133.4,133.4,66.7,5.17,0.0,351.0,70.6,396.0,0.0,0.0,1810.0,0.5,25.802707930367507,11893.88411836513,3113.961177736035,61.53,7.586897558165177,1.0,1.3016430576371396,43.27971790859706,12.30432374503906,0.1634098281997008,0.0,0.0,0.0,1932.7085921419264,0.9365095221075546,1.0,2.968515742128935,axial,circular
133.2,133.2,66.6,5.03,0.0,351.0,70.6,396.0,0.0,0.0,1770.0,0.5,26.48111332007952,11909.353320591403,3030.987810034663,61.56999999999999,7.391281055651731,1.0,1.2653143262431075,42.13642440366669,12.313515000603347,0.16397677904507474,0.0,0.0,0.0,1904.6770657559196,0.9292913910828923,1.0,2.9729729729729732,axial,circular
133.2,133.2,66.6,5.07,0.0,351.0,70.6,397.0,0.0,0.0,1835.0,0.5,26.272189349112423,11893.884118365128,3053.294607808387,61.529999999999994,7.447059658244861,1.0,1.2762842894734363,42.48200780178688,12.347434228969155,0.1642919416329938,0.0,0.0,0.0,1911.4146260973218,0.9600219517764478,1.0,2.9804804804804808,axial,circular
138.9,138.9,69.45,3.28,0.0,331.7,77.1,420.0,0.0,0.0,1688.0,0.5,42.34756097560976,13755.365730211382,2118.1492301701,66.17,4.912323684413465,1.0,0.6624841706439876,24.62472066072157,12.37930896826548,0.17448302113486594,0.0,0.0,0.0,1763.1287974467198,0.9573889340611317,1.0,3.023758099352052,axial,circular
138.7,138.7,69.35,3.28,0.0,331.7,77.1,418.0,0.0,0.0,1680.0,0.5,42.28658536585366,13713.821308960307,2114.962114950854,66.07,4.91209809587933,1.0,0.663491249440028,24.660858761967212,12.338494696224988,0.1738772679902347,0.0,0.0,0.0,1758.8685564500377,0.9551594937775113,1.0,3.0136986301369864,axial,circular
139.0,139.0,69.5,3.29,0.0,331.7,77.1,418.0,0.0,0.0,1628.0,0.5,42.24924012158055,13772.00109163067,2125.9139766285734,66.21,4.9269351036237055,0.9999999999999999,0.6641095602094775,24.68304446264889,12.312091040138588,0.1734865279644885,0.0,0.0,0.0,1766.9869502124222,0.9213424014276316,1.0,3.0071942446043165,axial,circular
159.3,159.3,79.65,5.36,0.0,356.3,77.1,477.0,0.0,0.0,2480.0,0.5,29.720149253731343,17338.462735691952,3893.842896218236,74.29,7.919809567428075,1.0,1.037837311596219,37.983956775805936,12.362333534279387,0.16988310595898698,0.0,0.0,0.0,2724.171700844407,0.9103684614414277,1.0,2.9943502824858754,axial,circular
160.2,160.2,80.1,5.01,0.0,356.3,77.1,476.0,0.0,0.0,2440.0,0.5,31.976047904191617,17713.895624166536,3677.0205428078943,75.08999999999999,7.426301968015039,0.9999999999999999,0.9592756468024072,35.237600095934994,12.243671607985386,0.16963803481173637,0.0,0.0,0.0,2675.863772025693,0.9118550897502758,1.0,2.9712858926342074,axial,circular
159.3,159.3,79.65,5.07,0.0,356.3,77.1,478.0,0.0,0.0,2460.0,0.5,31.420118343195266,17474.09251621053,3696.1930767368103,74.58000000000001,7.509653413627035,1.0,0.9775105713172856,35.87677006268855,12.37014396607686,0.17105287551109363,0.0,0.0,0.0,2664.206126241157,0.9233519793270407,1.0,3.000627746390458,axial,circular
133.3,133.3,66.65,5.1,0.0,351.0,77.1,396.0,0.0,0.0,1930.0,0.5,26.137254901960787,11901.617462841208,3072.4838912299215,61.550000000000004,7.489151919175022,1.0,1.1752665234303228,42.70824246353262,12.308930567972812,0.16608333682777557,0.0,0.0,0.0,1996.0565522067593,0.966906472597818,1.0,2.9707426856714174,axial,circular
133.4,133.4,66.7,5.2,0.0,351.0,77.1,396.0,0.0,0.0,1955.0,0.5,25.653846153846153,11882.288814039995,3130.6486734109008,61.5,7.628622313155205,1.0,1.1994633079617856,43.5389663726419,12.306411008592912,0.1657040214170743,0.0,0.0,0.0,2014.9821519297097,0.9702319189913092,1.0,2.968515742128935,axial,circular
133.1,133.1,66.55,5.04,0.0,351.0,77.1,397.0,0.0,0.0,1955.0,0.5,26.408730158730158,11886.153287163175,3034.1185296977064,61.51,7.404947753417083,1.0,1.1621012128189165,42.25551392374242,12.354859587948294,0.16689574266640436,0.0,0.0,0.0,1981.3980223641756,0.986677072417445,1.0,2.982719759579264,axial,circular
133.3,133.3,66.65,5.43,0.0,392.0,77.1,397.0,0.0,0.0,1820.0,0.5,24.548802946593007,11774.338663914406,3255.4182923031194,61.220000000000006,7.947334964588855,1.0,1.4057301680344656,50.887868443626765,12.362925081281622,0.17096098674314758,0.0,0.0,0.0,2183.9254815706236,0.8333617677701632,1.0,2.978244561140285,axial,circular
133.1,133.1,66.55,5.44,0.0,392.0,77.1,397.0,0.0,0.0,1915.0,0.5,24.46691176470588,11732.064450689904,3255.6456932244346,61.11000000000001,7.960516937873116,1.0,1.4108939917591568,51.06402617650567,12.382749552213278,0.17118050384005093,0.0,0.0,0.0,2180.75528089217,0.8781361286978304,1.0,2.982719759579264,axial,circular
133.1,133.1,66.55,5.43,0.0,392.0,77.1,397.0,0.0,0.0,1930.0,0.5,24.51197053406998,11735.904419390386,3250.142061924917,61.12,7.946683356104991,1.0,1.4080480300215144,50.96694822632782,12.382062279480612,0.1712010731391998,0.0,0.0,0.0,2178.893919009566,0.8857705201533157,1.0,2.982719759579264,axial,circular
140.8,140.8,70.4,3.0,0.0,285.0,28.18,605.44,0.0,0.0,881.0,0.5,46.93333333333334,14271.501443021572,1972.4655970059794,67.4,4.506990617633392,1.0,1.3977955148921177,19.057749644295498,17.568185207717246,0.20197320486437476,0.0,0.0,0.0,964.3236058110521,0.9135937300415122,1.0,4.3,axial,circular
141.4,141.4,70.7,6.5,0.0,313.0,23.805,608.02,0.0,0.0,1825.0,0.5,21.753846153846155,12948.513944741837,4091.0944816997903,64.2,9.44696747889212,1.0,4.1542796894065335,46.05764518525285,17.916942583266543,0.20069823615733184,0.0,0.0,0.0,1588.7519472266138,1.148700401712042,1.0,4.3,axial,circular
140.0,140.0,70.0,6.68,0.0,537.0,28.18,616.0,0.0,0.0,2715.0,0.5,20.95808383233533,12595.971956978356,4148.299154388371,63.31999999999999,9.685938331684213,1.0,6.275837354502157,82.1438547712322,18.35577878053774,0.2596535798378786,0.0,0.0,0.0,2582.591135654205,1.0512697741883381,1.0,4.4,axial,circular
133.34,133.34,66.67,5.01,0.0,351.0,88.14,400.02,0.0,0.0,1983.0,0.5,26.61477045908184,11944.195782234576,3023.2314679717574,61.660000000000004,7.363764490770457,1.0,1.0079722042263457,41.91828310509942,12.423656425517406,0.1720060078248321,0.0,0.0,0.0,2113.9156615042425,0.9380695910019967,1.0,3.0,axial,circular
133.1,133.1,66.55,5.05,0.0,351.0,88.14,399.3,0.0,0.0,2500.0,0.5,26.356435643564357,11882.288814039995,3039.6912565745256,61.5,7.418892750203852,1.0,1.018740191430618,42.34197325726102,12.427148204394385,0.17184890250200385,0.0,0.0,0.0,2114.236567127144,1.182459919041622,1.0,3.0,axial,circular
