Repository: Serali-Nerri/xgboost

# CFST柱极限承载力预测 - XGBoost ML管道

## 项目概述

本项目是一个完整的机器学习管道，用于预测混凝土填充钢管（CFST）柱的极限承载力。采用XGBoost算法，提供从数据加载、预处理、模型训练、评估到预测的全流程解决方案。

### 核心特性

- **模块化设计**：清晰的模块分离，便于维护和扩展
- **特征工程支持**：处理无量纲参数，剔除几何参数实现多截面统一预测
- **自动化超参数优化**：集成Optuna框架进行超参数搜索，支持持久化存储和断点续训
- **智能参数加载**：自动加载最优参数，无需手动配置
- **特征选择**：迭代剔除法自动寻找最优特征子集
- **多维度评估**：集成R²、RMSE、MAE、MAPE、COV等工程指标
- **可视化分析**：提供预测散点图、特征重要性图和学习曲线
- **COV稳定性指标**：特别添加变异系数评估模型预测稳定性

---

## 环境要求

### 系统要求
- Python 3.8+
- 8GB+ RAM（推荐16GB）
- 5GB+ 可用磁盘空间

### Python依赖
- pandas &gt;= 1.5.0
- numpy &gt;= 1.23.0
- xgboost &gt;= 1.7.0
- scikit-learn &gt;= 1.2.0
- matplotlib &gt;= 3.6.0
- seaborn &gt;= 0.12.0
- optuna &gt;= 3.0.0
- joblib &gt;= 1.2.0

---

File: data/processed/2026.3.11-new_feature_parameters_raw.csv (part 38 of 84)
b (mm),h (mm),r0 (mm),t (mm),R (%),fy (MPa),fc (MPa),L (mm),e1 (mm),e2 (mm),Nexp (kN),r0/h,b/t,Ac (mm^2),As (mm^2),Re (mm),te (mm),ke,xi,sigma_re (MPa),lambda,lambda_bar,e/h,e1/e2,e_bar,Npl (kN),psi,b/h,L/h,axial_flag,section_family
139.3,139.3,69.65,3.36,0.0,331.7,88.14,417.9,0.0,0.0,1895.0,0.5,41.458333333333336,13805.301973758726,2173.959966094572,66.29,5.0287005586590965,1.0,0.592622391622934,25.162467571386667,12.28750045518893,0.1777950175126889,0.0,0.0,0.0,1937.9018367206636,0.9778617080041255,1.0,2.9999999999999996,axial,circular
138.25,138.25,69.125,3.34,0.0,331.7,88.14,414.75,0.0,0.0,2295.0,0.5,41.39221556886228,13595.764419648673,2144.5730352480314,65.785,4.998508134046503,1.0,0.5936215187257201,25.203392081222546,12.287914612782034,0.17776415293820405,0.0,0.0,0.0,1909.6855517396061,1.2017685309025856,1.0,3.0,axial,circular
133.25,133.25,66.625,4.91,0.0,351.0,94.17,399.75,0.0,0.0,2040.0,0.5,27.138492871690428,11965.51345188459,2965.0900742959843,61.715,7.223804087928897,1.0,0.9236365229731951,41.08491023030127,12.41674520157819,0.1744904286314078,0.0,0.0,0.0,2167.5390178418625,0.9411595284827452,1.0,3.0,axial,circular
133.21,133.21,66.605,5.05,0.0,351.0,94.17,399.63,0.0,0.0,2046.0,0.5,26.37821782178218,11903.55119165931,3042.3901018554575,61.55500000000001,7.419204395906604,1.0,0.9526489684416181,42.30591735786236,12.426851629020032,0.17399967827901755,0.0,0.0,0.0,2188.836341469823,0.9347432520359622,1.0,3.0,axial,circular
133.42,133.42,66.71,5.41,0.0,351.0,94.17,400.26,0.0,0.0,2066.0,0.5,24.66173752310536,11805.131298467828,3247.5403590795804,61.3,7.920041910388122,1.0,1.0253645095189905,45.34966901380474,12.45151405973104,0.17286028712886453,0.0,0.0,0.0,2251.575880413648,0.9175795574877295,1.0,3.0,axial,circular
133.22,133.22,66.61,6.07,0.0,392.0,94.17,399.66,0.0,0.0,2357.0,0.5,21.947281713344314,11514.22484529366,3602.3416191630713,60.54,8.826797178411873,1.0,1.3023379209252894,57.154022033985036,12.49664564090891,0.1762616362447111,0.0,0.0,0.0,2496.412468393228,0.944154874181125,1.0,3.0,axial,circular
133.29,133.29,66.645,6.17,0.0,392.0,94.17,399.87,0.0,0.0,2367.0,0.5,21.60291734197731,11489.513156020337,3658.3209773728568,60.474999999999994,8.963500552152823,1.0,1.3254204809560513,58.10156620824981,12.502993572298505,0.17604814748249153,0.0,0.0,0.0,2516.029277032595,0.940768067210903,1.0,3.0,axial,circular
133.29,133.29,66.645,6.11,0.0,392.0,94.17,399.87,0.0,0.0,2362.0,0.5,21.815057283142387,11512.323003640993,3625.9932249935105,60.535,8.881681826135136,1.0,1.3111051361625534,57.51415339629922,12.49906492480489,0.17617981584407544,0.0,0.0,0.0,2505.5048014503286,0.9427241961910191,1.0,3.0,axial,circular
139.4,139.4,69.7,3.27,0.0,331.7,94.17,418.2,0.0,0.0,1959.0,0.5,42.62996941896024,13863.675278536548,2119.9246240585053,66.43,4.898380507356805,1.0,0.5386106580173485,24.458720672742015,12.280352454638187,0.18101995376266025,0.0,0.0,0.0,2008.7212987799928,0.9752472885062794,1.0,3.0,axial,circular
138.7,138.7,69.35,3.23,0.0,331.7,94.17,416.1,0.0,0.0,1936.0,0.5,42.94117647058823,13734.585665604209,2084.152471594756,66.11999999999999,4.839571137535728,1.0,0.5344989130116218,24.278368819125852,12.278512669797099,0.18116799640052075,0.0,0.0,0.0,1984.699306957929,0.9754626271157553,1.0,3.0000000000000004,axial,circular
138.7,138.7,69.35,3.27,0.0,331.7,94.17,416.1,0.0,0.0,1942.0,0.5,42.41590214067278,13717.972923652029,2108.8037296425723,66.08,4.897598403767361,1.0,0.5414758862492914,24.5843430770223,12.281632023723269,0.1809175413065484,0.0,0.0,0.0,1991.3117073427527,0.975236570366698,1.0,3.0000000000000004,axial,circular
158.6,158.6,79.3,5.17,0.0,356.3,94.17,475.8,0.0,0.0,2866.0,0.5,30.676982591876207,17263.85870662862,3746.9339204557427,74.13,7.649844764822419,1.0,0.8211857663119159,36.7683756873901,12.37526024183946,0.1772614139822975,0.0,0.0,0.0,2960.7701302615983,0.9679913920729722,1.0,3.0,axial,circular
158.9,158.9,79.45,5.12,0.0,356.3,94.17,476.7,0.0,0.0,2870.0,0.5,31.03515625,17357.138875699005,3720.4269144625246,74.33,7.5796915370683,1.0,0.8109944667828777,36.33316419557965,12.371507847008425,0.17746859126735676,0.0,0.0,0.0,2960.109877547573,0.9695586038102653,1.0,3.0,axial,circular
159.1,159.1,79.55,5.11,0.0,356.3,94.17,477.3,0.0,0.0,2875.0,0.5,31.135029354207433,17408.55009699721,3718.5784125686464,74.44,7.565938024451782,1.0,0.8081976700447706,36.213644789255376,12.370474623424533,0.1775260617252764,0.0,0.0,0.0,2964.2926510324355,0.9698772484554331,1.0,3.0,axial,circular
114.3,114.3,57.15,6.3,0.0,428.0,173.5,210.0,0.0,0.0,2866.0,0.5,18.142857142857142,8123.2868102218345,3146.9003584975044,50.85,9.045008097044871,1.0,0.9556425854207616,76.13104160344552,7.702069778692883,0.12113952047979362,0.0,0.0,0.0,2756.2636150104204,1.0398134577519955,1.0,1.8372703412073492,axial,circular
114.3,114.3,57.15,6.3,0.0,428.0,173.5,210.0,0.0,0.0,2595.0,0.5,18.142857142857142,8123.2868102218345,3146.9003584975044,50.85,9.045008097044871,1.0,0.9556425854207616,76.13104160344552,7.702069778692883,0.12113952047979362,0.0,0.0,0.0,2756.2636150104204,0.9414919479645597,1.0,1.8372703412073492,axial,circular
114.3,114.3,57.15,6.3,0.0,428.0,173.5,250.0,0.0,0.0,2610.0,0.5,18.142857142857142,8123.2868102218345,3146.9003584975044,50.85,9.045008097044871,1.0,0.9556425854207616,76.13104160344552,9.1691306889201,0.14421371485689716,0.0,0.0,0.0,2756.2636150104204,0.9469340979527942,1.0,2.1872265966754156,axial,circular
114.3,114.3,57.15,6.3,0.0,428.0,173.5,250.0,0.0,0.0,2633.0,0.5,18.142857142857142,8123.2868102218345,3146.9003584975044,50.85,9.045008097044871,1.0,0.9556425854207616,76.13104160344552,9.1691306889201,0.14421371485689716,0.0,0.0,0.0,2756.2636150104204,0.9552787279347537,1.0,2.1872265966754156,axial,circular
219.1,219.1,109.55,5.0,0.0,380.0,51.6,600.0,0.0,0.0,3626.0,0.5,43.82,34339.81467257558,5100.925064332127,104.54999999999998,7.49631799688737,1.0,1.0939183097616247,27.24630166252703,11.203509114712865,0.15180539857486505,0.0,0.0,0.0,3710.285961551108,0.9772831629624926,1.0,2.7384755819260613,axial,circular
219.1,219.1,109.55,5.0,0.0,380.0,175.0,600.0,0.0,0.0,8529.0,0.5,43.82,34339.81467257558,5100.925064332127,104.54999999999998,7.49631799688737,1.0,0.32254962733542764,27.24630166252703,11.203509114712865,0.1969670110045486,0.0,0.0,0.0,7947.819092146934,1.0731245768323185,1.0,2.7384755819260613,axial,circular
219.1,219.1,109.55,5.0,0.0,380.0,51.6,600.0,0.0,0.0,4968.0,0.5,43.82,34339.81467257558,5100.925064332127,104.54999999999998,7.49631799688737,1.0,1.0939183097616247,27.24630166252703,11.203509114712865,0.15180539857486505,0.0,0.0,0.0,3710.285961551108,1.3389803512403926,1.0,2.7384755819260613,axial,circular
219.1,219.1,109.55,5.0,0.0,380.0,51.6,600.0,0.0,0.0,5239.0,0.5,43.82,34339.81467257558,5100.925064332127,104.54999999999998,7.49631799688737,1.0,1.0939183097616247,27.24630166252703,11.203509114712865,0.15180539857486505,0.0,0.0,0.0,3710.285961551108,1.4120205435081354,1.0,2.7384755819260613,axial,circular
219.1,219.1,109.55,10.0,0.0,381.0,51.6,600.0,0.0,0.0,6300.0,0.5,21.91,31133.8193695872,9758.929761343743,99.55,14.54016750627082,1.0,2.31443540800817,55.64845625202594,11.407873586628089,0.14710327131094864,0.0,0.0,0.0,5324.657318542666,1.1831747327777857,1.0,2.7384755819260613,axial,circular
219.1,219.1,109.55,10.0,0.0,381.0,175.0,600.0,0.0,0.0,9817.0,0.5,21.91,31133.8193695872,9758.929761343743,99.55,14.54016750627082,1.0,0.6824278117326947,55.64845625202594,11.407873586628089,0.18025613472344718,0.0,0.0,0.0,9166.570628749727,1.070956674812529,1.0,2.7384755819260613,axial,circular
219.1,219.1,109.55,10.0,0.0,381.0,51.6,600.0,0.0,0.0,7022.0,0.5,21.91,31133.8193695872,9758.929761343743,99.55,14.54016750627082,1.0,2.31443540800817,55.64845625202594,11.407873586628089,0.14710327131094864,0.0,0.0,0.0,5324.657318542666,1.3187703132643829,1.0,2.7384755819260613,axial,circular
219.1,219.1,109.55,10.0,0.0,381.0,51.6,600.0,0.0,0.0,7160.0,0.5,21.91,31133.8193695872,9758.929761343743,99.55,14.54016750627082,1.0,2.31443540800817,55.64845625202594,11.407873586628089,0.14710327131094864,0.0,0.0,0.0,5324.657318542666,1.3446874740776105,1.0,2.7384755819260613,axial,circular
219.1,219.1,109.55,6.3,0.0,300.0,163.0,600.0,0.0,0.0,7640.0,0.5,34.77777777777778,33491.14483313484,6354.6152248913795,103.25,9.370155163172086,1.0,0.34921502091463846,27.225632435366837,11.260887081590909,0.18179448596922304,0.0,0.0,0.0,7365.441175268392,1.0372766298987655,1.0,2.7384755819260613,axial,circular
219.1,219.1,109.55,6.3,0.0,300.0,175.4,600.0,0.0,0.0,7209.0,0.5,34.77777777777778,33491.14483313484,6354.6152248913795,103.25,9.370155163172086,1.0,0.3245270718876058,27.225632435366837,11.260887081590909,0.18548534156081223,0.0,0.0,0.0,7780.731371199264,0.9265195848663336,1.0,2.7384755819260613,axial,circular
219.1,219.1,109.55,6.3,0.0,300.0,148.8,600.0,0.0,0.0,6882.0,0.5,34.77777777777778,33491.14483313484,6354.6152248913795,103.25,9.370155163172086,1.0,0.38254064791052456,27.225632435366837,11.260887081590909,0.17739656324664616,0.0,0.0,0.0,6889.866918637878,0.9988581900447747,1.0,2.7384755819260613,axial,circular
219.1,219.1,109.55,6.3,0.0,300.0,174.5,600.0,0.0,0.0,8375.0,0.5,34.77777777777778,33491.14483313484,6354.6152248913795,103.25,9.370155163172086,1.0,0.3262008504818686,27.225632435366837,11.260887081590909,0.18522188108459486,0.0,0.0,0.0,7750.589340849442,1.0805629909792285,1.0,2.7384755819260613,axial,circular
121.0,121.0,60.5,5.0,0.0,295.0,137.3,370.0,0.0,0.0,1927.0,0.5,24.2,9676.89077121996,2717.87626091792,55.5,7.312235139934394,1.0,0.6034555976403975,38.86683542848011,12.698874121590453,0.18337876648352378,0.0,0.0,0.0,2130.4105998592872,0.9045204713717053,1.0,3.0578512396694215,axial,circular
127.4,127.4,63.7,5.7,0.0,295.0,137.3,390.0,0.0,0.0,2217.0,0.5,22.350877192982455,10568.317686676064,3240.268592131297,58.0,8.297884783499882,1.0,0.6587591039264036,42.204758812628704,12.74428310963378,0.18144709529826172,0.0,0.0,0.0,2406.9092530593566,0.9210982911723954,1.0,3.061224489795918,axial,circular
127.4,127.4,63.7,8.5,0.0,295.0,137.3,390.0,0.0,0.0,2563.0,0.5,14.988235294117647,9572.558479194246,4621.149384649476,55.20000000000001,12.016051168348675,1.0,1.0372261524546154,64.2162154830228,12.920780027875953,0.17151571481362757,0.0,0.0,0.0,2677.5513476649653,0.9572178708113803,1.0,3.061224489795918,axial,circular
152.0,152.0,76.0,5.5,0.0,295.0,137.3,465.0,0.0,0.0,2764.0,0.5,27.636363636363637,15614.50088650467,3793.661719370024,70.5,8.0990459872922,1.0,0.5220137881328799,33.8896250532085,12.65531730751069,0.18710292329912923,0.0,0.0,0.0,3263.0011789312484,0.8470729394297402,1.0,3.0592105263157894,axial,circular
133.0,133.0,66.5,5.0,0.0,275.0,137.3,405.0,0.0,0.0,2178.0,0.5,26.6,11882.288814039995,3009.3807017025324,61.5,7.348860765031034,1.0,0.5072700059925968,32.86075951843145,12.61067945495509,0.18296263080994138,0.0,0.0,0.0,2459.017947135888,0.8857194403712262,1.0,3.045112781954887,axial,circular
121.0,121.0,60.5,5.0,0.0,295.0,130.1,370.0,0.0,0.0,1963.0,0.5,24.2,9676.89077121996,2717.87626091792,55.5,7.312235139934394,1.0,0.6368520642277216,38.86683542848011,12.698874121590453,0.1810304298758514,0.0,0.0,0.0,2060.736986306503,0.952571828935007,1.0,3.0578512396694215,axial,circular
127.4,127.4,63.7,5.7,0.0,295.0,130.1,390.0,0.0,0.0,2217.0,0.5,22.350877192982455,10568.317686676064,3240.268592131297,58.0,8.297884783499882,1.0,0.6952161796240985,42.204758812628704,12.74428310963378,0.17917758229573869,0.0,0.0,0.0,2330.8173657152884,0.9511684753213774,1.0,3.061224489795918,axial,circular
127.4,127.4,63.7,8.5,0.0,295.0,130.1,390.0,0.0,0.0,2532.0,0.5,14.988235294117647,9572.558479194246,4621.149384649476,55.20000000000001,12.016051168348675,1.0,1.094628368424433,64.2162154830228,12.920780027875953,0.16968155957300324,0.0,0.0,0.0,2608.628926614767,0.9706248267689768,1.0,3.061224489795918,axial,circular
152.0,152.0,76.0,5.5,0.0,295.0,130.1,465.0,0.0,0.0,2734.0,0.5,27.636363636363637,15614.50088650467,3793.661719370024,70.5,8.0990459872922,1.0,0.5509030984676743,33.8896250532085,12.65531730751069,0.1846231667837623,0.0,0.0,0.0,3150.5767725484147,0.8677776157755848,1.0,3.0592105263157894,axial,circular
133.0,133.0,66.5,5.0,0.0,275.0,130.1,405.0,0.0,0.0,2070.0,0.5,26.6,11882.288814039995,3009.3807017025324,61.5,7.348860765031034,1.0,0.5353433652788897,32.86075951843145,12.61067945495509,0.18048242379066634,0.0,0.0,0.0,2373.4654676747996,0.8721424550692561,1.0,3.045112781954887,axial,circular
127.4,127.4,63.7,5.7,0.0,295.0,111.8,390.0,0.0,0.0,2078.0,0.5,22.350877192982455,10568.317686676064,3240.268592131297,58.0,8.297884783499882,1.0,0.8090127456985262,42.204758812628704,12.74428310963378,0.17320583896340255,0.0,0.0,0.0,2137.4171520491163,0.9722014245126863,1.0,3.061224489795918,axial,circular
127.4,127.4,63.7,8.5,0.0,295.0,111.8,390.0,0.0,0.0,2544.0,0.5,14.988235294117647,9572.558479194246,4621.149384649476,55.20000000000001,12.016051168348675,1.0,1.2738027793561602,64.2162154830228,12.920780027875953,0.164899321949779,0.0,0.0,0.0,2433.451106445512,1.0454288533933047,1.0,3.061224489795918,axial,circular
152.0,152.0,76.0,5.5,0.0,295.0,111.8,465.0,0.0,0.0,2662.0,0.5,27.636363636363637,15614.50088650467,3793.661719370024,70.5,8.0990459872922,1.0,0.6410777559091629,33.8896250532085,12.65531730751069,0.17806615357531375,0.0,0.0,0.0,2864.8314063253792,0.9291995312961386,1.0,3.0592105263157894,axial,circular
133.0,133.0,66.5,5.0,0.0,275.0,111.8,405.0,0.0,0.0,2002.0,0.5,26.6,11882.288814039995,3009.3807017025324,61.5,7.348860765031034,1.0,0.622971125427402,32.86075951843145,12.61067945495509,0.173921196324235,0.0,0.0,0.0,2156.0195823778677,0.9285629946792969,1.0,3.045112781954887,axial,circular
558.1,558.1,279.05,16.533,0.0,546.0,31.7,1000.0,0.0,0.0,29050.0,0.5,33.7567289663098,216503.40840877523,42407.49370367539,262.517,24.56121196175218,1.0,3.373737192868315,51.084012582486814,7.3733724951819415,0.10577049277888098,0.0,0.0,0.0,30017.64960876494,0.9677639781469635,1.0,1.7917935853789642,axial,circular
557.649,557.649,278.8245,16.522,0.0,546.0,31.7,1000.0,0.0,0.0,28830.0,0.5,33.75190654884397,216149.74743990105,42344.68637295221,262.3025,24.54473077992708,1.0,3.374252424953213,51.091480278839065,7.379361618910982,0.1058563478299732,0.0,0.0,0.0,29972.14575347677,0.9618930935785844,1.0,1.7932427028471314,axial,circular
559.398,559.398,279.699,16.537,0.0,546.0,31.7,1000.0,0.0,0.0,29590.0,0.5,33.82705448388462,217568.60609730775,42521.45366212099,263.16200000000003,24.569189340952505,1.0,3.366241379752133,50.97535882901052,7.355888019332055,0.10552052720378957,0.0,0.0,0.0,30113.63851280272,0.9826112506271835,1.0,1.7876359944082745,axial,circular
114.3,114.3,57.15,2.74,0.0,235.0,56.2,300.0,0.0,0.0,901.81,0.5,41.71532846715328,9300.52200229386,1455.0603505695326,54.40999999999999,4.101607349143428,1.0,0.6541919998877272,17.715084121461235,10.748820477335448,0.13186122802613387,0.0,0.0,0.0,864.6285189127551,1.0430028391082906,1.0,2.6246719160104988,axial,circular
114.3,114.3,57.15,2.74,0.0,235.0,66.75,300.0,0.0,0.0,981.23,0.5,41.71532846715328,9300.52200229386,1455.0603505695326,54.40999999999999,4.101607349143428,1.0,0.5507953617032251,17.715084121461235,10.748820477335448,0.13717906558264065,0.0,0.0,0.0,962.7490260369552,1.0191960453485158,1.0,2.6246719160104988,axial,circular
114.3,114.3,57.15,2.74,0.0,235.0,107.2,300.0,0.0,0.0,1295.06,0.5,41.71532846715328,9300.52200229386,1455.0603505695326,54.40999999999999,4.101607349143428,1.0,0.34296259695606596,17.715084121461235,10.748820477335448,0.1548924508799384,0.0,0.0,0.0,1338.9551410297418,0.967216869568921,1.0,2.6246719160104988,axial,circular
114.3,114.3,57.15,5.9,0.0,355.0,56.2,300.0,0.0,0.0,1753.77,0.5,19.3728813559322,8251.58945419444,2968.003002470112,51.24999999999999,8.510414974374221,1.0,2.2720545871168243,58.95019152981168,10.978231522125864,0.13821667403867932,0.0,0.0,0.0,1517.3803932026174,1.1557879671151237,1.0,2.6246719160104988,axial,circular
114.3,114.3,57.15,5.9,0.0,355.0,66.75,300.0,0.0,0.0,1818.62,0.5,19.3728813559322,8251.58945419444,2968.003002470112,51.24999999999999,8.510414974374221,1.0,1.912950828403978,58.95019152981168,10.978231522125864,0.14112733226436416,0.0,0.0,0.0,1604.4346619443686,1.133495830734588,1.0,2.6246719160104988,axial,circular
114.3,114.3,57.15,5.9,0.0,355.0,107.2,300.0,0.0,0.0,1989.86,0.5,19.3728813559322,8251.58945419444,2968.003002470112,51.24999999999999,8.510414974374221,1.0,1.1911330951116188,58.95019152981168,10.978231522125864,0.15170678601568888,0.0,0.0,0.0,1938.2114553665338,1.0266475283130028,1.0,2.6246719160104988,axial,circular
114.3,114.3,57.15,2.74,0.0,235.0,56.2,600.0,0.0,0.0,947.75,0.5,41.71532846715328,9300.52200229386,1455.0603505695326,54.40999999999999,4.101607349143428,1.0,0.6541919998877272,17.715084121461235,21.497640954670896,0.26372245605226774,0.0,0.0,0.0,864.6285189127551,1.0961354839321835,1.0,5.2493438320209975,axial,circular
114.3,114.3,57.15,2.74,0.0,235.0,66.75,600.0,0.0,0.0,1031.92,0.5,41.71532846715328,9300.52200229386,1455.0603505695326,54.40999999999999,4.101607349143428,1.0,0.5507953617032251,17.715084121461235,21.497640954670896,0.2743581311652813,0.0,0.0,0.0,962.7490260369552,1.071847358026192,1.0,5.2493438320209975,axial,circular
114.3,114.3,57.15,2.74,0.0,235.0,107.2,600.0,0.0,0.0,1296.61,0.5,41.71532846715328,9300.52200229386,1455.0603505695326,54.40999999999999,4.101607349143428,1.0,0.34296259695606596,17.715084121461235,21.497640954670896,0.3097849017598768,0.0,0.0,0.0,1338.9551410297418,0.9683744886350892,1.0,5.2493438320209975,axial,circular
114.3,114.3,57.15,5.9,0.0,355.0,56.2,600.0,0.0,0.0,1723.19,0.5,19.3728813559322,8251.58945419444,2968.003002470112,51.24999999999999,8.510414974374221,1.0,2.2720545871168243,58.95019152981168,21.956463044251727,0.27643334807735864,0.0,0.0,0.0,1517.3803932026174,1.1356348136033287,1.0,5.2493438320209975,axial,circular
114.3,114.3,57.15,5.9,0.0,355.0,66.75,600.0,0.0,0.0,1810.94,0.5,19.3728813559322,8251.58945419444,2968.003002470112,51.24999999999999,8.510414974374221,1.0,1.912950828403978,58.95019152981168,21.956463044251727,0.2822546645287283,0.0,0.0,0.0,1604.4346619443686,1.1287090979481667,1.0,5.2493438320209975,axial,circular
114.3,114.3,57.15,5.9,0.0,355.0,107.2,600.0,0.0,0.0,1968.06,0.5,19.3728813559322,8251.58945419444,2968.003002470112,51.24999999999999,8.510414974374221,1.0,1.1911330951116188,58.95019152981168,21.956463044251727,0.30341357203137775,0.0,0.0,0.0,1938.2114553665338,1.0154000455166134,1.0,5.2493438320209975,axial,circular
114.3,114.3,57.15,2.74,0.0,235.0,56.2,900.0,0.0,0.0,877.28,0.5,41.71532846715328,9300.52200229386,1455.0603505695326,54.40999999999999,4.101607349143428,1.0,0.6541919998877272,17.715084121461235,32.24646143200634,0.3955836840784016,0.0,0.0,0.0,864.6285189127551,1.0146322736418105,1.0,7.874015748031496,axial,circular
114.3,114.3,57.15,2.74,0.0,235.0,66.75,900.0,0.0,0.0,983.51,0.5,41.71532846715328,9300.52200229386,1455.0603505695326,54.40999999999999,4.101607349143428,1.0,0.5507953617032251,17.715084121461235,32.24646143200634,0.411537196747922,0.0,0.0,0.0,962.7490260369552,1.0215642637920963,1.0,7.874015748031496,axial,circular
114.3,114.3,57.15,2.74,0.0,235.0,107.2,900.0,0.0,0.0,1233.24,0.5,41.71532846715328,9300.52200229386,1455.0603505695326,54.40999999999999,4.101607349143428,1.0,0.34296259695606596,17.715084121461235,32.24646143200634,0.46467735263981524,0.0,0.0,0.0,1338.9551410297418,0.9210465401040695,1.0,7.874015748031496,axial,circular
114.3,114.3,57.15,5.9,0.0,355.0,56.2,900.0,0.0,0.0,1592.48,0.5,19.3728813559322,8251.58945419444,2968.003002470112,51.24999999999999,8.510414974374221,1.0,2.2720545871168243,58.95019152981168,32.934694566377594,0.41465002211603796,0.0,0.0,0.0,1517.3803932026174,1.0494929334356797,1.0,7.874015748031496,axial,circular
114.3,114.3,57.15,5.9,0.0,355.0,66.75,900.0,0.0,0.0,1713.34,0.5,19.3728813559322,8251.58945419444,2968.003002470112,51.24999999999999,8.510414974374221,1.0,1.912950828403978,58.95019152981168,32.934694566377594,0.42338199679309246,0.0,0.0,0.0,1604.4346619443686,1.0678777021207284,1.0,7.874015748031496,axial,circular
114.3,114.3,57.15,5.9,0.0,355.0,107.2,900.0,0.0,0.0,1907.29,0.5,19.3728813559322,8251.58945419444,2968.003002470112,51.24999999999999,8.510414974374221,1.0,1.1911330951116188,58.95019152981168,32.934694566377594,0.45512035804706663,0.0,0.0,0.0,1938.2114553665338,0.9840463973727334,1.0,7.874015748031496,axial,circular
114.3,114.3,57.15,3.35,0.0,287.33,32.68,342.9,0.0,0.0,737.0,0.5,34.11940298507462,9093.151440256439,1760.894988532112,53.8,4.978825127602406,1.0,1.7026208933266445,26.59044282368028,12.34201052548082,0.14169621097649968,0.0,0.0,0.0,803.1221461225122,0.9176686305542052,1.0,3.0,axial,circular
114.3,114.3,57.15,3.35,0.0,287.33,32.68,571.5,0.0,0.0,739.5,0.5,34.11940298507462,9093.151440256439,1760.894988532112,53.8,4.978825127602406,1.0,1.7026208933266445,26.59044282368028,20.570017542468033,0.2361603516274995,0.0,0.0,0.0,803.1221461225122,0.9207814820825437,1.0,5.0,axial,circular
114.3,114.3,57.15,3.35,0.0,287.33,32.68,800.1,0.0,0.0,631.5,0.5,34.11940298507462,9093.151440256439,1760.894988532112,53.8,4.978825127602406,1.0,1.7026208933266445,26.59044282368028,28.798024559455246,0.33062449227849927,0.0,0.0,0.0,803.1221461225122,0.7863062960583183,1.0,7.0,axial,circular
114.3,114.3,57.15,3.35,0.0,287.33,32.68,1143.0,0.0,0.0,599.3,0.5,34.11940298507462,9093.151440256439,1760.894988532112,53.8,4.978825127602406,1.0,1.7026208933266445,26.59044282368028,41.140035084936066,0.472320703254999,0.0,0.0,0.0,803.1221461225122,0.7462127683733176,1.0,10.0,axial,circular
114.3,114.3,57.15,3.35,0.0,287.33,58.68,342.9,0.0,0.0,952.0,0.5,34.11940298507462,9093.151440256439,1760.894988532112,53.8,4.978825127602406,1.0,0.9482217245043412,26.59044282368028,12.34201052548082,0.155434428555827,0.0,0.0,0.0,1039.5440835691795,0.915786078769642,1.0,3.0,axial,circular
114.3,114.3,57.15,3.35,0.0,287.33,58.68,571.5,0.0,0.0,902.9,0.5,34.11940298507462,9093.151440256439,1760.894988532112,53.8,4.978825127602406,1.0,0.9482217245043412,26.59044282368028,20.570017542468033,0.25905738092637837,0.0,0.0,0.0,1039.5440835691795,0.8685538345809977,1.0,5.0,axial,circular
114.3,114.3,57.15,3.35,0.0,287.33,58.68,800.1,0.0,0.0,868.5,0.5,34.11940298507462,9093.151440256439,1760.894988532112,53.8,4.978825127602406,1.0,0.9482217245043412,26.59044282368028,28.798024559455246,0.3626803332969297,0.0,0.0,0.0,1039.5440835691795,0.8354624048439434,1.0,7.0,axial,circular
114.3,114.3,57.15,3.35,0.0,287.33,58.68,1143.0,0.0,0.0,809.2,0.5,34.11940298507462,9093.151440256439,1760.894988532112,53.8,4.978825127602406,1.0,0.9482217245043412,26.59044282368028,41.140035084936066,0.5181147618527567,0.0,0.0,0.0,1039.5440835691795,0.7784181669541957,1.0,10.0,axial,circular
114.3,114.3,57.15,3.35,0.0,287.33,88.78,342.9,0.0,0.0,1136.2,0.5,34.11940298507462,9093.151440256439,1760.894988532112,53.8,4.978825127602406,1.0,0.6267363234277399,26.59044282368028,12.34201052548082,0.16938418086619592,0.0,0.0,0.0,1313.2479419208985,0.8651831567602315,1.0,3.0,axial,circular
114.3,114.3,57.15,3.35,0.0,287.33,88.78,571.5,0.0,0.0,1180.7,0.5,34.11940298507462,9093.151440256439,1760.894988532112,53.8,4.978825127602406,1.0,0.6267363234277399,26.59044282368028,20.570017542468033,0.2823069681103265,0.0,0.0,0.0,1313.2479419208985,0.8990686086840391,1.0,5.0,axial,circular
114.3,114.3,57.15,3.35,0.0,287.33,88.78,800.1,0.0,0.0,1198.3,0.5,34.11940298507462,9093.151440256439,1760.894988532112,53.8,4.978825127602406,1.0,0.6267363234277399,26.59044282368028,28.798024559455246,0.39522975535445715,0.0,0.0,0.0,1313.2479419208985,0.9124704952876125,1.0,7.0,axial,circular
114.3,114.3,57.15,3.35,0.0,287.33,88.78,1143.0,0.0,0.0,1111.6,0.5,34.11940298507462,9093.151440256439,1760.894988532112,53.8,4.978825127602406,1.0,0.6267363234277399,26.59044282368028,41.140035084936066,0.564613936220653,0.0,0.0,0.0,1313.2479419208985,0.8464509743484185,1.0,10.0,axial,circular
114.3,114.3,57.15,3.35,0.0,287.33,105.45,342.9,0.0,0.0,1453.1,0.5,34.11940298507462,9093.151440256439,1760.894988532112,53.8,4.978825127602406,1.0,0.5276590876615908,26.59044282368028,12.34201052548082,0.17637064175738074,0.0,0.0,0.0,1464.8307764299732,0.9919917190308064,1.0,3.0,axial,circular
114.3,114.3,57.15,3.35,0.0,287.33,105.45,571.5,0.0,0.0,1407.1,0.5,34.11940298507462,9093.151440256439,1760.894988532112,53.8,4.978825127602406,1.0,0.5276590876615908,26.59044282368028,20.570017542468033,0.29395106959563455,0.0,0.0,0.0,1464.8307764299732,0.9605887742400713,1.0,5.0,axial,circular
114.3,114.3,57.15,3.35,0.0,287.33,105.45,800.1,0.0,0.0,1375.8,0.5,34.11940298507462,9093.151440256439,1760.894988532112,53.8,4.978825127602406,1.0,0.5276590876615908,26.59044282368028,28.798024559455246,0.41153149743388845,0.0,0.0,0.0,1464.8307764299732,0.9392211183281147,1.0,7.0,axial,circular
114.3,114.3,57.15,3.35,0.0,287.33,105.45,1143.0,0.0,0.0,1319.9,0.5,34.11940298507462,9093.151440256439,1760.894988532112,53.8,4.978825127602406,1.0,0.5276590876615908,26.59044282368028,41.140035084936066,0.5879021391912691,0.0,0.0,0.0,1464.8307764299732,0.9010597136802433,1.0,10.0,axial,circular
114.3,114.3,57.15,6.0,0.0,342.95,32.68,342.9,0.0,0.0,1075.4,0.5,19.05,8219.41954542168,3012.9930936973524,51.15,8.644548152213275,1.0,3.846854380334775,57.959878568945115,12.555285701252128,0.14831408914247016,0.0,0.0,0.0,1301.9166122278873,0.8260129641941786,1.0,3.0,axial,circular
114.3,114.3,57.15,6.0,0.0,342.95,32.68,571.5,0.0,0.0,1016.6,0.5,19.05,8219.41954542168,3012.9930936973524,51.15,8.644548152213275,1.0,3.846854380334775,57.959878568945115,20.925476168753548,0.2471901485707836,0.0,0.0,0.0,1301.9166122278873,0.7808487812904983,1.0,5.0,axial,circular
114.3,114.3,57.15,6.0,0.0,342.95,32.68,800.1,0.0,0.0,1057.1,0.5,19.05,8219.41954542168,3012.9930936973524,51.15,8.644548152213275,1.0,3.846854380334775,57.959878568945115,29.29566663625497,0.3460662079990971,0.0,0.0,0.0,1301.9166122278873,0.811956764412931,1.0,7.0,axial,circular
114.3,114.3,57.15,6.0,0.0,342.95,32.68,1143.0,0.0,0.0,872.2,0.5,19.05,8219.41954542168,3012.9930936973524,51.15,8.644548152213275,1.0,3.846854380334775,57.959878568945115,41.850952337507096,0.4943802971415672,0.0,0.0,0.0,1301.9166122278873,0.669935379737923,1.0,10.0,axial,circular
114.3,114.3,57.15,6.0,0.0,342.95,58.68,342.9,0.0,0.0,1329.1,0.5,19.05,8219.41954542168,3012.9930936973524,51.15,8.644548152213275,1.0,2.142385840990805,57.959878568945115,12.555285701252128,0.1567818783592125,0.0,0.0,0.0,1515.621520408851,0.8769339720390514,1.0,3.0,axial,circular
114.3,114.3,57.15,6.0,0.0,342.95,58.68,571.5,0.0,0.0,1263.2,0.5,19.05,8219.41954542168,3012.9930936973524,51.15,8.644548152213275,1.0,2.142385840990805,57.959878568945115,20.925476168753548,0.26130313059868754,0.0,0.0,0.0,1515.621520408851,0.8334534598448047,1.0,5.0,axial,circular
114.3,114.3,57.15,6.0,0.0,342.95,58.68,800.1,0.0,0.0,1190.0,0.5,19.05,8219.41954542168,3012.9930936973524,51.15,8.644548152213275,1.0,2.142385840990805,57.959878568945115,29.29566663625497,0.3658243828381626,0.0,0.0,0.0,1515.621520408851,0.7851564417474014,1.0,7.0,axial,circular
114.3,114.3,57.15,6.0,0.0,342.95,58.68,1143.0,0.0,0.0,1120.6,0.5,19.05,8219.41954542168,3012.9930936973524,51.15,8.644548152213275,1.0,2.142385840990805,57.959878568945115,41.850952337507096,0.5226062611973751,0.0,0.0,0.0,1515.621520408851,0.7393666459009562,1.0,10.0,axial,circular
114.3,114.3,57.15,6.0,0.0,342.95,88.78,342.9,0.0,0.0,1496.0,0.5,19.05,8219.41954542168,3012.9930936973524,51.15,8.644548152213275,1.0,1.4160306504769142,57.959878568945115,12.555285701252128,0.16610136195168196,0.0,0.0,0.0,1763.0260487260437,0.8485410644278366,1.0,3.0,axial,circular
114.3,114.3,57.15,6.0,0.0,342.95,88.78,571.5,0.0,0.0,1448.1,0.5,19.05,8219.41954542168,3012.9930936973524,51.15,8.644548152213275,1.0,1.4160306504769142,57.959878568945115,20.925476168753548,0.27683560325280326,0.0,0.0,0.0,1763.0260487260437,0.8213718685815175,1.0,5.0,axial,circular
114.3,114.3,57.15,6.0,0.0,342.95,88.78,800.1,0.0,0.0,1400.6,0.5,19.05,8219.41954542168,3012.9930936973524,51.15,8.644548152213275,1.0,1.4160306504769142,57.959878568945115,29.29566663625497,0.38756984455392457,0.0,0.0,0.0,1763.0260487260437,0.794429555372746,1.0,7.0,axial,circular
114.3,114.3,57.15,6.0,0.0,342.95,88.78,1143.0,0.0,0.0,1442.4,0.5,19.05,8219.41954542168,3012.9930936973524,51.15,8.644548152213275,1.0,1.4160306504769142,57.959878568945115,41.850952337507096,0.5536712065056065,0.0,0.0,0.0,1763.0260487260437,0.8181387909964649,1.0,10.0,axial,circular
114.3,114.3,57.15,6.0,0.0,342.95,105.45,342.9,0.0,0.0,1683.4,0.5,19.05,8219.41954542168,3012.9930936973524,51.15,8.644548152213275,1.0,1.1921782944460924,57.959878568945115,12.555285701252128,0.17099964830485098,0.0,0.0,0.0,1900.0437725482234,0.8859795886398586,1.0,3.0,axial,circular
114.3,114.3,57.15,6.0,0.0,342.95,105.45,571.5,0.0,0.0,1607.4,0.5,19.05,8219.41954542168,3012.9930936973524,51.15,8.644548152213275,1.0,1.1921782944460924,57.959878568945115,20.925476168753548,0.2849994138414183,0.0,0.0,0.0,1900.0437725482234,0.8459805101459599,1.0,5.0,axial,circular
114.3,114.3,57.15,6.0,0.0,342.95,105.45,800.1,0.0,0.0,1622.5,0.5,19.05,8219.41954542168,3012.9930936973524,51.15,8.644548152213275,1.0,1.1921782944460924,57.959878568945115,29.29566663625497,0.3989991793779857,0.0,0.0,0.0,1900.0437725482234,0.8539276954783002,1.0,7.0,axial,circular
114.3,114.3,57.15,6.0,0.0,342.95,105.45,1143.0,0.0,0.0,1574.3,0.5,19.05,8219.41954542168,3012.9930936973524,51.15,8.644548152213275,1.0,1.1921782944460924,57.959878568945115,41.850952337507096,0.5699988276828366,0.0,0.0,0.0,1900.0437725482234,0.8285598588545381,1.0,10.0,axial,circular
114.3,114.3,57.15,6.0,0.0,342.95,73.3,342.9,0.0,0.0,1361.6,0.5,19.05,8219.41954542168,3012.9930936973524,51.15,8.644548152213275,1.0,1.7150777782993238,57.959878568945115,12.555285701252128,0.1613846204856332,0.0,0.0,0.0,1635.7894341629162,0.8323809724915924,1.0,3.0,axial,circular
114.3,114.3,57.15,6.0,0.0,342.95,73.3,571.5,0.0,0.0,1308.5,0.5,19.05,8219.41954542168,3012.9930936973524,51.15,8.644548152213275,1.0,1.7150777782993238,57.959878568945115,20.925476168753548,0.26897436747605535,0.0,0.0,0.0,1635.7894341629162,0.799919581745923,1.0,5.0,axial,circular
114.3,114.3,57.15,6.0,0.0,342.95,22.5,800.1,0.0,0.0,925.9,0.5,19.05,8219.41954542168,3012.9930936973524,51.15,8.644548152213275,1.0,5.58734227330402,57.959878568945115,29.29566663625497,0.338319281752146,0.0,0.0,0.0,1218.2429212554946,0.7600290417003102,1.0,7.0,axial,circular
114.3,114.3,57.15,6.0,0.0,342.95,58.2,1143.0,0.0,0.0,1126.9,0.5,19.05,8219.41954542168,3012.9930936973524,51.15,8.644548152213275,1.0,2.160055002565987,57.959878568945115,41.850952337507096,0.522094792751558,0.0,0.0,0.0,1511.6761990270488,0.7454638769369393,1.0,10.0,axial,circular
114.43,114.43,57.215,3.98,0.0,343.0,24.6,299.807,0.0,0.0,948.0,0.5,28.751256281407038,8903.164331388947,2072.350543815809,53.23500000000001,5.871809174027717,1.0,3.2454718220480703,37.83282702529364,10.826534765284338,0.12729374657874548,0.0,0.0,0.0,929.8340790809905,1.019536733840691,1.0,2.6200034955868214,axial,circular
114.57,114.57,57.285,3.99,0.0,343.0,74.9,300.173,0.0,0.0,1308.0,0.5,28.71428571428571,8923.24476331216,2079.9179106205024,53.294999999999995,5.886208659516576,1.0,1.0674208737044295,37.88290778148393,10.8268873225222,0.14601729347811276,0.0,0.0,0.0,1381.762876114913,0.946616834632067,1.0,2.6199965086846473,axial,circular
114.43,114.43,57.215,3.82,0.0,343.0,27.7,299.807,0.0,0.0,929.0,0.5,29.955497382198956,8956.76241533331,1994.454227760174,53.395,5.646345879282947,1.0,2.7573212662491167,36.27112344964979,10.814543919452724,0.12858844680291306,0.0,0.0,0.0,932.2001190264724,0.9965671329994954,1.0,2.6200034955868214,axial,circular
114.26,114.26,57.13,3.93,0.0,343.0,77.8,300.504,0.0,0.0,1359.0,0.5,29.07379134860051,8891.461191895976,2044.810764340692,53.2,5.801046445505321,1.0,1.013898565211942,37.40148366181062,10.864544402362831,0.1477368493538477,0.0,0.0,0.0,1393.1257728983644,0.9755041694280291,1.0,2.6300017503938387,axial,circular
114.88,114.88,57.44,4.91,0.0,365.0,27.8,300.986,0.0,0.0,1380.0,0.5,23.397148676171078,8668.913595749063,2526.8777643940266,52.53,7.166993840432319,1.0,3.8270807698892844,49.799214767900175,10.89180583012161,0.13142408815267173,0.0,0.0,0.0,1163.3061819656436,1.1862741051269992,1.0,2.6200034818941504,axial,circular
115.04,115.04,57.52,4.92,0.0,365.0,83.9,300.254,0.0,0.0,1787.0,0.5,23.382113821138212,8692.032890246097,2535.412859574525,52.6,7.18132633824785,1.0,1.268990092374807,49.83239759430542,10.85042099305138,0.14823553949446824,0.0,0.0,0.0,1654.6872532363493,1.0799623895723283,1.0,2.60999652294854,axial,circular
115.02,115.02,57.51,5.02,0.0,365.0,46.1,300.202,0.0,0.0,1413.0,0.5,22.912350597609564,8655.716393329862,2582.010936687716,52.489999999999995,7.318692573758618,0.9999999999999999,2.3618211007871346,50.892032566620216,10.857282811370467,0.1366684142508869,0.0,0.0,0.0,1341.4625176235227,1.0533279770673056,1.0,2.6099982611719703,axial,circular
114.49,114.49,57.245,3.75,0.0,343.0,46.1,298.819,0.0,0.0,1038.0,0.5,30.530666666666665,8990.34289920753,1961.3251107804986,53.495,5.547562594978473,1.0,1.6231794168501865,35.56994055664298,10.76783229577812,0.135515939111145,0.0,0.0,0.0,1087.189320651178,0.9547555152383986,1.0,2.6100008734387283,axial,circular
114.29,114.29,57.145,3.75,0.0,343.0,46.1,299.44,0.0,0.0,1067.0,0.5,30.477333333333334,8956.76241533331,1957.6813052706912,53.395,5.547135509878231,1.0,1.6262381082955784,35.63381365087055,10.809589513045774,0.13602294374718168,0.0,0.0,0.0,1084.3914350547127,0.9839620320739298,1.0,2.6200017499343775,axial,circular
114.3,114.3,57.15,3.85,0.0,343.0,25.5,299.466,0.0,0.0,998.0,0.5,29.688311688311686,8924.919153656707,2006.6627019323782,53.3,5.688393572476215,1.0,3.024294135628778,36.60636013807396,10.817119241286976,0.12768793648386711,0.0,0.0,0.0,915.8707451810518,1.0896734121611371,1.0,2.62,axial,circular
114.09,114.09,57.045,3.85,0.0,343.0,25.5,300.057,0.0,0.0,948.0,0.5,29.633766233766234,8889.789943144082,2002.734679592806,53.195,5.687920044079988,1.0,3.0303016244687413,36.67556302508574,10.858952374353347,0.12817288261907167,0.0,0.0,0.0,913.6276386505065,1.0376218493129914,1.0,2.630002629503024,axial,circular
114.54,114.54,57.27,3.84,0.0,343.0,79.1,300.095,0.0,0.0,1359.0,0.5,29.828125000000004,8968.508437566003,2006.268262070822,53.43000000000001,5.674821479756751,1.0,0.9700327977240129,36.43016596587246,10.815766403406448,0.14796719381326842,0.0,0.0,0.0,1397.5590313017626,0.9724097297944927,1.0,2.6200017461148946,axial,circular
114.37,114.37,57.185,3.85,0.0,343.0,79.1,299.649,0.0,0.0,1182.0,0.5,29.70649350649351,8936.644284298252,2007.9720427122363,53.335,5.688551040037957,1.0,0.9743182261097479,36.58335064653641,10.816927326726452,0.14791126192226176,0.0,0.0,0.0,1395.6229735382888,0.8469336077230832,1.0,2.6199965025793475,axial,circular
149.0,149.0,74.5,2.96,0.0,308.0,25.4,447.0,0.0,0.0,941.0,0.5,50.33783783783784,16078.581979841201,2065.1381542544495,71.54,4.45556231014109,1.0,1.5574652520990588,19.18246004366027,12.240895942573063,0.14269147165323723,0.0,0.0,0.0,1044.458533798337,0.900945293230461,1.0,3.0,axial,circular
149.0,149.0,74.5,2.96,0.0,308.0,40.5,447.0,0.0,0.0,1064.0,0.5,50.33783783783784,16078.581979841201,2065.1381542544495,71.54,4.45556231014109,1.0,0.9767806766250886,19.18246004366027,12.240895942573063,0.15285762545179415,0.0,0.0,0.0,1287.245121693939,0.8265713981497468,1.0,3.0,axial,circular
149.0,149.0,74.5,2.96,0.0,308.0,40.5,447.0,0.0,0.0,1080.0,0.5,50.33783783783784,16078.581979841201,2065.1381542544495,71.54,4.45556231014109,1.0,0.9767806766250886,19.18246004366027,12.240895942573063,0.15285762545179415,0.0,0.0,0.0,1287.245121693939,0.8390010432347054,1.0,3.0,axial,circular
149.0,149.0,74.5,2.96,0.0,308.0,77.0,447.0,0.0,0.0,1781.0,0.5,50.33783783783784,16078.581979841201,2065.1381542544495,71.54,4.45556231014109,1.0,0.513761264978131,19.18246004366027,12.240895942573063,0.17385978347952047,0.0,0.0,0.0,1874.113363958143,0.9503160450435683,1.0,3.0,axial,circular
122.0,122.0,61.0,4.54,0.0,576.0,25.4,366.0,0.0,0.0,1509.0,0.5,26.87224669603524,10014.554176176038,2508.3887121684165,56.46,6.676174460249285,1.0,5.680047718359853,68.10975007268134,12.420231041360514,0.18029200430868877,0.0,0.0,0.0,1699.2015742838792,0.8880641489730029,1.0,3.0,axial,circular
122.0,122.0,61.0,4.54,0.0,576.0,40.5,366.0,0.0,0.0,1657.0,0.5,26.87224669603524,10014.554176176038,2508.3887121684165,56.46,6.676174460249285,1.0,3.562301532008402,68.10975007268134,12.420231041360514,0.18431256602829854,0.0,0.0,0.0,1850.4213423441374,0.8954717296444988,1.0,3.0,axial,circular
122.0,122.0,61.0,4.54,0.0,576.0,40.5,366.0,0.0,0.0,1663.0,0.5,26.87224669603524,10014.554176176038,2508.3887121684165,56.46,6.676174460249285,1.0,3.562301532008402,68.10975007268134,12.420231041360514,0.18431256602829854,0.0,0.0,0.0,1850.4213423441374,0.8987142343987939,1.0,3.0,axial,circular
122.0,122.0,61.0,4.54,0.0,576.0,77.0,366.0,0.0,0.0,2100.0,0.5,26.87224669603524,10014.554176176038,2508.3887121684165,56.46,6.676174460249285,1.0,1.8736780785238996,68.10975007268134,12.420231041360514,0.19467927167884158,0.0,0.0,0.0,2215.952569774563,0.9476737131669026,1.0,3.0,axial,circular
108.0,108.0,54.0,6.47,0.0,853.0,25.4,324.0,0.0,0.0,2275.0,0.5,16.69242658423493,7097.17479115809,3024.039813290253,47.53,9.229868470457816,1.0,14.309264710716468,165.64438891858862,12.613304104546183,0.21990940558035124,0.0,0.0,0.0,2759.774200432001,0.8243428029886949,1.0,3.0,axial,circular
109.0,109.0,54.5,6.47,0.0,853.0,40.5,327.0,0.0,0.0,2446.0,0.5,16.846986089644513,7247.28008814661,3055.473708821527,48.03,9.236642895253993,1.0,8.879684045702234,164.04031625341779,12.60916907785409,0.2213209222900769,0.0,0.0,0.0,2899.8339171947005,0.8434965828547383,1.0,3.0,axial,circular
108.0,108.0,54.0,6.47,0.0,853.0,40.5,324.0,0.0,0.0,2402.0,0.5,16.69242658423493,7097.17479115809,3024.039813290253,47.53,9.229868470457816,1.0,8.974205522276499,165.64438891858862,12.613304104546183,0.22142514564453802,0.0,0.0,0.0,2866.9415397784883,0.8378266409246659,1.0,3.0,axial,circular
108.0,108.0,54.0,6.47,0.0,853.0,77.0,324.0,0.0,0.0,2713.0,0.5,16.69242658423493,7097.17479115809,3024.039813290253,47.53,9.229868470457816,1.0,4.720199008470107,165.64438891858862,12.613304104546183,0.22630742656823435,0.0,0.0,0.0,3125.9884196557587,0.8678854927743981,1.0,3.0,axial,circular
219.0,219.0,109.5,4.78,0.0,350.0,41.9,650.43,0.0,0.0,3400.0,0.5,45.81589958158995,34451.57965866043,4883.477543955414,104.72,7.176101724758681,1.0,1.1840609995550222,23.984297208418052,12.139960625480668,0.1563641189311696,0.0,0.0,0.0,3152.738328082267,1.0784275909343026,1.0,2.9699999999999998,axial,circular
219.0,219.0,109.5,4.72,0.0,350.0,41.9,650.43,0.0,0.0,3350.0,0.5,46.398305084745765,34491.06947831606,4824.687363611037,104.78,7.0886465708037605,1.0,1.1684672302466261,23.67843385933686,12.136981929325557,0.15647098217754074,0.0,0.0,0.0,3133.816388405305,1.0689841346144415,1.0,2.9699999999999998,axial,circular
219.0,219.0,109.5,4.75,0.0,350.0,34.1,650.43,0.0,0.0,3150.0,0.5,46.10526315789474,34471.32174105485,4854.090426349838,104.75,7.132382309000036,1.0,1.4453186005877618,23.831349003818733,12.138472162839454,0.151926131189861,0.0,0.0,0.0,2874.403720592414,1.0958794609933171,1.0,2.9699999999999998,axial,circular
219.0,219.0,109.5,4.74,0.0,350.0,41.9,650.43,0.0,0.0,3160.0,0.5,46.20253164556962,34477.90369182339,4844.2911771183735,104.76,7.117805543502186,1.0,1.173662986842199,23.780373618038997,12.137975615130648,0.15643514231873332,0.0,0.0,0.0,3140.1260766788305,1.0063290208214153,1.0,2.9699999999999998,axial,circular
219.0,219.0,109.5,4.73,0.0,350.0,34.1,650.43,0.0,0.0,3150.0,0.5,46.300211416490484,34484.48627091046,4834.490156205441,104.77,7.103226964177679,1.0,1.4389330412551007,23.729401903810132,12.137478870634071,0.15195159900582225,0.0,0.0,0.0,2867.9925365099507,1.0983292180506241,1.0,2.9699999999999998,axial,circular
219.0,219.0,109.5,4.72,0.0,350.0,41.9,650.43,0.0,0.0,3380.0,0.5,46.398305084745765,34491.06947831606,4824.687363611037,104.78,7.0886465708037605,1.0,1.1684672302466261,23.67843385933686,12.136981929325557,0.15647098217754074,0.0,0.0,0.0,3133.816388405305,1.0785571268647203,1.0,2.9699999999999998,axial,circular
