Repository: Serali-Nerri/xgboost

# CFST柱极限承载力预测 - XGBoost ML管道

## 项目概述

本项目是一个完整的机器学习管道，用于预测混凝土填充钢管（CFST）柱的极限承载力。采用XGBoost算法，提供从数据加载、预处理、模型训练、评估到预测的全流程解决方案。

### 核心特性

- **模块化设计**：清晰的模块分离，便于维护和扩展
- **特征工程支持**：处理无量纲参数，剔除几何参数实现多截面统一预测
- **自动化超参数优化**：集成Optuna框架进行超参数搜索，支持持久化存储和断点续训
- **智能参数加载**：自动加载最优参数，无需手动配置
- **特征选择**：迭代剔除法自动寻找最优特征子集
- **多维度评估**：集成R²、RMSE、MAE、MAPE、COV等工程指标
- **可视化分析**：提供预测散点图、特征重要性图和学习曲线
- **COV稳定性指标**：特别添加变异系数评估模型预测稳定性

---

## 环境要求

### 系统要求
- Python 3.8+
- 8GB+ RAM（推荐16GB）
- 5GB+ 可用磁盘空间

### Python依赖
- pandas &gt;= 1.5.0
- numpy &gt;= 1.23.0
- xgboost &gt;= 1.7.0
- scikit-learn &gt;= 1.2.0
- matplotlib &gt;= 3.6.0
- seaborn &gt;= 0.12.0
- optuna &gt;= 3.0.0
- joblib &gt;= 1.2.0

---

File: data/processed/2026.3.11-new_feature_parameters_raw.csv (part 39 of 84)
b (mm),h (mm),r0 (mm),t (mm),R (%),fy (MPa),fc (MPa),L (mm),e1 (mm),e2 (mm),Nexp (kN),r0/h,b/t,Ac (mm^2),As (mm^2),Re (mm),te (mm),ke,xi,sigma_re (MPa),lambda,lambda_bar,e/h,e1/e2,e_bar,Npl (kN),psi,b/h,L/h,axial_flag,section_family
219.0,219.0,109.5,4.73,0.0,350.0,41.9,650.43,0.0,0.0,3600.0,0.5,46.300211416490484,34484.48627091046,4834.490156205441,104.77,7.103226964177679,1.0,1.1710648378710962,23.729401903810132,12.137478870634071,0.15645303472146738,0.0,0.0,0.0,3136.9715294230523,1.1476036572962163,1.0,2.9699999999999998,axial,circular
219.0,219.0,109.5,4.73,0.0,350.0,41.9,650.43,0.0,0.0,2900.0,0.5,46.300211416490484,34484.48627091046,4834.490156205441,104.77,7.103226964177679,1.0,1.1710648378710962,23.729401903810132,12.137478870634071,0.15645303472146738,0.0,0.0,0.0,3136.9715294230523,0.9244585017108409,1.0,2.9699999999999998,axial,circular
219.0,219.0,109.5,4.74,0.0,350.0,41.9,650.43,0.0,0.0,2680.0,0.5,46.20253164556962,34477.90369182339,4844.2911771183735,104.76,7.117805543502186,1.0,1.173662986842199,23.780373618038997,12.137975615130648,0.15643514231873332,0.0,0.0,0.0,3140.1260766788305,0.8534689163928459,1.0,2.9699999999999998,axial,circular
165.0,165.0,82.5,2.73,0.0,350.0,68.7,509.85,0.0,0.0,2080.0,0.5,60.43956043956044,19990.748563573943,2122.4487650784176,79.77,4.127850537680871,1.0,0.5409030942859832,18.111416424574465,12.569423426008916,0.18175521806506614,0.0,0.0,0.0,2116.221494094976,0.9828838832815718,1.0,3.0900000000000003,axial,circular
165.0,165.0,82.5,2.76,0.0,350.0,68.7,509.85,0.0,0.0,2060.0,0.5,59.78260869565218,19975.71510024872,2145.0389017531943,79.74,4.172184387470594,0.9999999999999999,0.5470715682936408,18.312823371140052,12.571570897322866,0.1815808987442879,0.0,0.0,0.0,2123.095243000705,0.9702814825624457,1.0,3.0900000000000003,axial,circular
165.0,165.0,82.5,2.81,0.0,350.0,68.7,509.85,0.0,0.0,2160.0,0.5,58.71886120996441,19950.671894410632,2182.6536959151035,79.69,4.246025337904626,1.0,0.5573636172977527,18.648624272388247,12.575142705169712,0.181294627044116,0.0,0.0,0.0,2134.5399527162967,1.0119276508510906,1.0,3.0900000000000003,axial,circular
165.0,165.0,82.5,2.81,0.0,350.0,68.7,509.85,0.0,0.0,2095.0,0.5,58.71886120996441,19950.671894410632,2182.6536959151035,79.69,4.246025337904626,1.0,0.5573636172977527,18.648624272388247,12.575142705169712,0.181294627044116,0.0,0.0,0.0,2134.5399527162967,0.9814761243208494,1.0,3.0900000000000003,axial,circular
165.0,165.0,82.5,2.76,0.0,350.0,68.7,509.85,0.0,0.0,2250.0,0.5,59.78260869565218,19975.71510024872,2145.0389017531943,79.74,4.172184387470594,0.9999999999999999,0.5470715682936408,18.312823371140052,12.571570897322866,0.1815808987442879,0.0,0.0,0.0,2123.095243000705,1.0597734639638363,1.0,3.0900000000000003,axial,circular
165.0,165.0,82.5,2.72,0.0,350.0,48.5,509.85,0.0,0.0,1750.0,0.5,60.66176470588235,19995.76097465275,2114.91517615722,79.78,4.113067705329357,1.0,0.7632755005653895,18.044293016611615,12.568706870762073,0.16961662823674112,0.0,0.0,0.0,1710.0147189256852,1.0233830040360328,1.0,3.0900000000000003,axial,circular
165.0,165.0,82.5,2.74,0.0,350.0,48.5,509.85,0.0,0.0,1785.0,0.5,60.21897810218977,19985.736780813677,2129.980582318145,79.76,4.142630928543426,1.0,0.7690981854506214,18.17854595022817,12.570139615476327,0.16953233378220917,0.0,0.0,0.0,1714.801437680814,1.0409368459674995,1.0,3.0900000000000003,axial,circular
165.0,165.0,82.5,2.75,0.0,350.0,38.4,509.85,0.0,0.0,1560.0,0.5,60.0,19980.725626371932,2137.510627876404,79.75,4.157408878334337,1.0,0.9750656261427652,18.245681597705556,12.570855439226818,0.1628147147154711,0.0,0.0,0.0,1515.3885838094238,1.02943892851458,1.0,3.0900000000000003,axial,circular
160.1,160.1,80.05,4.98,0.0,280.0,40.0,1999.649,0.0,0.0,1261.0,0.5,32.14859437751004,17704.46079310928,3653.906414924254,75.07,7.38349862231901,1.0,1.4446836423521403,27.539358122410057,51.46004736003819,0.5997307002498808,0.0,0.0,0.0,1731.272227903162,0.7283660996094564,1.0,12.49,axial,circular
160.2,160.2,80.1,4.96,0.0,281.0,41.0,2500.722,0.0,0.0,1244.0,0.5,32.29838709677419,17737.493697383983,3642.5206160253324,75.14,7.35527212337162,1.0,1.407447576338934,27.506407594722187,64.30717592238858,0.7533324482670511,0.0,0.0,0.0,1750.7855346958618,0.7105381986241404,1.0,15.610000000000003,axial,circular
160.3,160.3,80.15,5.0,0.0,270.0,43.0,2999.213,0.0,0.0,1236.0,0.5,32.06,17742.215196983067,3672.5533044875256,75.15,7.412294810375329,1.0,1.299737274489126,26.630999318713755,77.09247839810966,0.8987218842879473,0.0,0.0,0.0,1754.5046456819036,0.7044723438276321,1.0,18.71,axial,circular
160.2,160.2,80.1,4.97,0.0,273.0,41.0,3500.37,0.0,0.0,1193.0,0.5,32.23340040241449,17732.77282610343,3649.4241447447835,75.13,7.369482932622617,1.0,1.3703341503101087,26.778501804951077,90.0181624008891,1.0455041226493687,0.0,0.0,0.0,1723.3364773855665,0.6922617931292631,1.0,21.85,axial,circular
159.9,159.9,79.95,4.98,0.0,281.0,45.0,4000.698,0.0,0.0,1091.0,0.5,32.10843373493976,17657.32433693482,3649.0674412072294,74.97,7.383112520946341,1.0,1.2904785841751798,27.67313083081128,103.0881738723741,1.224387328675476,0.0,0.0,0.0,1819.9675461412985,0.5994612389177719,1.0,25.02,axial,circular
159.8,159.8,79.9,5.01,0.0,283.0,70.0,2000.696,0.0,0.0,1650.0,0.5,31.896207584830343,17619.660410929464,3667.284294485689,74.89,7.425520689486888,0.9999999999999999,0.8414638057185561,28.060119577043515,51.59400846219653,0.6642614741259181,0.0,0.0,0.0,2271.2176841045125,0.7264825435042155,1.0,12.519999999999998,axial,circular
159.7,159.7,79.85,5.2,0.0,281.0,71.0,2499.305,0.0,0.0,1562.0,0.5,30.71153846153846,17506.909907229183,3795.0844621059605,74.64999999999999,7.694613686572254,1.0,0.8579459337209566,28.964319436393883,64.55570215127642,0.827861243973238,0.0,0.0,0.0,2309.409337265047,0.6763634210684462,1.0,15.65,axial,circular
159.8,159.8,79.9,5.1,0.0,276.0,73.0,2999.446,0.0,0.0,1468.0,0.5,31.33333333333334,17577.336560541044,3729.0976440972604,74.80000000000001,7.553194514000737,1.0,0.8021155001435517,27.870076014227312,77.38520455708606,0.9967783848700308,0.0,0.0,0.0,2312.37651869034,0.6348447098188968,1.0,18.77,axial,circular
160.1,160.1,80.05,4.98,0.0,276.0,74.0,3499.786,0.0,0.0,1326.0,0.5,32.14859437751004,17704.46079310928,3653.906414924254,75.07,7.38349862231901,1.0,0.7697542187050014,27.14593872066134,90.06538312973859,1.1676952619633238,0.0,0.0,0.0,2318.608269209181,0.571894794652943,1.0,21.86,axial,circular
160.2,160.2,80.1,5.02,0.0,281.0,71.0,4000.194,0.0,0.0,1231.0,0.5,31.912350597609564,17709.177894478646,3683.915213119998,75.08,7.440500678310002,1.0,0.8233020499353036,27.847372011256134,102.89822231897134,1.3265633984294105,0.0,0.0,0.0,2292.531805394703,0.5369609255161718,1.0,24.970000000000002,axial,circular
160.3,160.3,80.15,5.03,0.0,281.0,99.0,2000.544,0.0,0.0,2000.0,0.5,31.868787276341948,17728.052583141416,3693.2518906458777,75.12,7.45489321191738,1.0,0.5913151728497551,27.886381689946536,51.43030154883238,0.7131955782144458,0.0,0.0,0.0,2792.880987002492,0.7161064181780745,1.0,12.48,axial,circular
159.8,159.8,79.9,5.01,0.0,275.0,100.0,2499.272,0.0,0.0,1818.0,0.5,31.896207584830343,17619.660410929464,3667.284294485689,74.89,7.425520689486888,0.9999999999999999,0.5723737901089119,27.266900649070553,64.451301305811,0.8924691722819621,0.0,0.0,0.0,2770.469222076511,0.6562065319164166,1.0,15.639999999999999,axial,circular
159.7,159.7,79.85,4.97,0.0,275.0,101.0,3000.763,0.0,0.0,1636.0,0.5,32.1327967806841,17614.95524761218,3637.3510024889547,74.88,7.368520859725834,1.0,0.5622312593423079,27.06120775139696,77.41764342914206,1.0758805516254724,0.0,0.0,0.0,2779.3820056932927,0.5886200589371355,1.0,18.79,axial,circular
159.6,159.6,79.8,4.98,0.0,270.0,106.0,3500.028,0.0,0.0,1454.0,0.5,32.04819277108433,17586.737462397636,3641.8089806316925,74.82,7.382531604129937,1.0,0.5274603043285097,26.64105230038871,90.36097834980296,1.2659420682510287,0.0,0.0,0.0,2847.4825957847065,0.510626474821107,1.0,21.93,axial,circular
159.8,159.8,79.9,4.97,0.0,270.0,102.0,3999.794,0.0,0.0,1333.0,0.5,32.15291750503018,17638.4873473839,3639.7656309401214,74.93,7.368713742805383,1.0,0.5462301579045631,26.55215148214938,103.1257474334127,1.432022325164582,0.0,0.0,0.0,2781.8624297869906,0.47917538470875026,1.0,25.029999999999998,axial,circular
200.0,200.0,100.0,5.0,0.0,265.8,27.15,600.0,0.0,0.0,2013.0,0.5,40.0,28352.873698647883,4636.9471627499515,95.0,7.4743193371646015,1.0,1.601106448353171,20.912358734930013,12.296918320459753,0.13613006607971473,0.0,0.0,0.0,2002.2810767772273,1.0053533559034704,1.0,3.0,axial,circular
280.0,280.0,140.0,4.0,0.0,272.6,31.15,840.0,0.0,0.0,3025.0,0.5,70.0,58106.89772079681,5299.681710436868,136.0,6.066678296001129,1.0,0.7981598884065921,12.160121349190499,12.177143853942955,0.14522105858482115,0.0,0.0,0.0,3254.723098267911,0.9294185430428277,1.0,3.0,axial,circular
300.0,300.0,150.0,2.0,0.0,341.7,27.23,900.0,0.0,0.0,2608.0,0.5,150.0,68813.44548423083,2879.6107784604833,148.0,3.0649151164669775,1.0,0.5251191113755528,7.076226319572745,12.08519320931736,0.15448874380161656,0.0,0.0,0.0,2857.7531235355527,0.9126050737277952,1.0,3.0,axial,circular
219.0,219.0,109.5,4.78,0.0,350.0,50.5,650.0,0.0,0.0,3400.0,0.5,45.81589958158995,34451.57965866043,4883.477543955414,104.72,7.176101724758681,1.0,0.982418928343672,23.984297208418052,12.131934883942062,0.16100005850589452,0.0,0.0,0.0,3449.0219131467466,0.985786720298909,1.0,2.9680365296803655,axial,circular
219.0,219.0,109.5,4.72,0.0,350.0,50.5,650.0,0.0,0.0,3350.0,0.5,46.398305084745765,34491.06947831606,4824.687363611037,104.78,7.0886465708037605,1.0,0.969480731630369,23.67843385933686,12.12895815700631,0.16113664429173677,0.0,0.0,0.0,3430.439585918824,0.9765512308542001,1.0,2.9680365296803655,axial,circular
219.0,219.0,109.5,4.75,0.0,350.0,42.6,650.0,0.0,0.0,3150.0,0.5,46.10526315789474,34471.32174105485,4854.090426349838,104.75,7.132382309000036,1.0,1.1569334338038186,23.831349003818733,12.130447405325164,0.15670857142923386,0.0,0.0,0.0,3167.40995539138,0.9945034095249509,1.0,2.9680365296803655,axial,circular
219.0,219.0,109.5,4.74,0.0,350.0,50.5,650.0,0.0,0.0,3160.0,0.5,46.20253164556962,34477.90369182339,4844.2911771183735,104.76,7.117805543502186,1.0,0.9737916663106562,23.780373618038997,12.129951185884602,0.16109085875138707,0.0,0.0,0.0,3436.6360484285124,0.9195038274259472,1.0,2.9680365296803655,axial,circular
219.0,219.0,109.5,4.73,0.0,350.0,42.6,650.0,0.0,0.0,3150.0,0.5,46.300211416490484,34484.48627091046,4834.490156205441,104.77,7.103226964177679,1.0,1.15182198842251,23.729401903810132,12.129454769786367,0.1567451378158062,0.0,0.0,0.0,3161.1106698126896,0.996485200623062,1.0,2.9680365296803655,axial,circular
219.0,219.0,109.5,4.72,0.0,350.0,50.5,650.0,0.0,0.0,3380.0,0.5,46.398305084745765,34491.06947831606,4824.687363611037,104.78,7.0886465708037605,1.0,0.969480731630369,23.67843385933686,12.12895815700631,0.16113664429173677,0.0,0.0,0.0,3430.439585918824,0.9852964657573721,1.0,2.9680365296803655,axial,circular
219.0,219.0,109.5,4.73,0.0,350.0,50.5,650.0,0.0,0.0,3600.0,0.5,46.300211416490484,34484.48627091046,4834.490156205441,104.77,7.103226964177679,1.0,0.9716359743920581,23.729401903810132,12.129454769786367,0.16111371920245912,0.0,0.0,0.0,3433.5381113528824,1.0484811536230563,1.0,2.9680365296803655,axial,circular
219.0,219.0,109.5,4.73,0.0,350.0,50.5,650.0,0.0,0.0,2900.0,0.5,46.300211416490484,34484.48627091046,4834.490156205441,104.77,7.103226964177679,1.0,0.9716359743920581,23.729401903810132,12.129454769786367,0.16111371920245912,0.0,0.0,0.0,3433.5381113528824,0.8446098181963508,1.0,2.9680365296803655,axial,circular
165.0,165.0,82.5,2.73,0.0,350.0,77.2,510.0,0.0,0.0,2080.0,0.5,60.43956043956044,19990.748563573943,2122.4487650784176,79.77,4.127850537680871,1.0,0.48134770178040215,18.111416424574465,12.57312140289212,0.18651544511148452,0.0,0.0,0.0,2286.1428568853544,0.90982940708867,1.0,3.090909090909091,axial,circular
165.0,165.0,82.5,2.76,0.0,350.0,77.2,510.0,0.0,0.0,2060.0,0.5,59.78260869565218,19975.71510024872,2145.0389017531943,79.74,4.172184387470594,0.9999999999999999,0.48683700442711303,18.312823371140052,12.575269506001103,0.18632490466890317,0.0,0.0,0.0,2292.888821352819,0.8984299547435479,1.0,3.090909090909091,axial,circular
165.0,165.0,82.5,2.81,0.0,350.0,77.2,500.0,0.0,0.0,2160.0,0.5,58.71886120996441,19950.671894410632,2182.6536959151035,79.69,4.246025337904626,1.0,0.49599586150719704,18.648624272388247,12.332198396753665,0.18236449345939826,0.0,0.0,0.0,2304.1206638187873,0.937450904337655,1.0,3.0303030303030303,axial,circular
165.0,165.0,82.5,2.81,0.0,350.0,77.2,500.0,0.0,0.0,2095.0,0.5,58.71886120996441,19950.671894410632,2182.6536959151035,79.69,4.246025337904626,1.0,0.49599586150719704,18.648624272388247,12.332198396753665,0.18236449345939826,0.0,0.0,0.0,2304.1206638187873,0.9092405761978644,1.0,3.0303030303030303,axial,circular
165.0,165.0,82.5,2.76,0.0,350.0,77.2,500.0,0.0,0.0,2250.0,0.5,59.78260869565218,19975.71510024872,2145.0389017531943,79.74,4.172184387470594,0.9999999999999999,0.48683700442711303,18.312823371140052,12.328695594118727,0.18267147516559137,0.0,0.0,0.0,2292.888821352819,0.9812948534820305,1.0,3.0303030303030303,axial,circular
165.0,165.0,82.5,2.72,0.0,350.0,57.0,510.0,0.0,0.0,1750.0,0.5,60.66176470588235,19995.76097465275,2114.91517615722,79.78,4.113067705329357,1.0,0.6494537153933577,18.044293016611615,12.57240463683173,0.1749861338355993,0.0,0.0,0.0,1879.9786872102338,0.930861616626562,1.0,3.090909090909091,axial,circular
165.0,165.0,82.5,2.74,0.0,350.0,57.0,510.0,0.0,0.0,1785.0,0.5,60.21897810218977,19985.736780813677,2129.980582318145,79.76,4.142630928543426,1.0,0.6544081051641251,18.17854595022817,12.573837803065462,0.1748867247722026,0.0,0.0,0.0,1884.6802003177304,0.947110284120921,1.0,3.090909090909091,axial,circular
165.0,165.0,82.5,2.75,0.0,350.0,46.3,510.0,0.0,0.0,1560.0,0.5,60.0,19980.725626371932,2137.510627876404,79.75,4.157408878334337,1.0,0.8086937374488593,18.245681597705556,12.574553837414292,0.16812233054235903,0.0,0.0,0.0,1673.2363162577617,0.9323249709813747,1.0,3.090909090909091,axial,circular
153.0,153.0,76.5,1.54,0.0,345.0,85.4,306.0,0.0,0.0,1823.0,0.5,99.35064935064935,17652.61414706929,1123.7293400984274,74.96,2.349092339440361,0.9999999999999999,0.257166216935657,10.811590943262066,8.084610963601605,0.12908177718486505,0.0,0.0,0.0,1895.2198704936748,0.9618936717485647,1.0,2.0,axial,circular
153.0,153.0,76.5,1.54,0.0,345.0,85.4,306.0,0.0,0.0,1842.0,0.5,99.35064935064935,17652.61414706929,1123.7293400984274,74.96,2.349092339440361,0.9999999999999999,0.257166216935657,10.811590943262066,8.084610963601605,0.12908177718486505,0.0,0.0,0.0,1895.2198704936748,0.971918893779954,1.0,2.0,axial,circular
153.0,153.0,76.5,1.54,0.0,345.0,85.4,306.0,0.0,0.0,1872.0,0.5,99.35064935064935,17652.61414706929,1123.7293400984274,74.96,2.349092339440361,0.9999999999999999,0.257166216935657,10.811590943262066,8.084610963601605,0.12908177718486505,0.0,0.0,0.0,1895.2198704936748,0.9877481917242529,1.0,2.0,axial,circular
250.0,250.0,125.0,2.48,0.0,326.0,85.4,500.0,0.0,0.0,4871.0,0.5,100.80645161290323,47158.91981857148,2957.7298062309683,122.52,3.783701600482729,1.0,0.2394166657774556,10.067635665665767,8.083436902430895,0.12852119445625348,0.0,0.0,0.0,4991.591669337301,0.9758410388257357,1.0,2.0,axial,circular
250.0,250.0,125.0,2.48,0.0,326.0,85.4,500.0,0.0,0.0,4528.0,0.5,100.80645161290323,47158.91981857148,2957.7298062309683,122.52,3.783701600482729,1.0,0.2394166657774556,10.067635665665767,8.083436902430895,0.12852119445625348,0.0,0.0,0.0,4991.591669337301,0.9071254822013819,1.0,2.0,axial,circular
250.0,250.0,125.0,2.48,0.0,326.0,85.4,500.0,0.0,0.0,4733.0,0.5,100.80645161290323,47158.91981857148,2957.7298062309683,122.52,3.783701600482729,1.0,0.2394166657774556,10.067635665665767,8.083436902430895,0.12852119445625348,0.0,0.0,0.0,4991.591669337301,0.9481945466561706,1.0,2.0,axial,circular
372.0,372.0,186.0,3.64,0.0,320.0,85.4,744.0,0.0,0.0,9163.0,0.5,102.19780219780219,104474.19650924264,6461.30186565013,182.36,5.554517431342191,1.0,0.2317411187358422,9.746904902552648,8.082344835756654,0.12845291628609892,0.0,0.0,0.0,10989.712978897365,0.8337797372501856,1.0,2.0,axial,circular
372.0,372.0,186.0,3.64,0.0,320.0,85.4,744.0,0.0,0.0,9996.0,0.5,102.19780219780219,104474.19650924264,6461.30186565013,182.36,5.554517431342191,1.0,0.2317411187358422,9.746904902552648,8.082344835756654,0.12845291628609892,0.0,0.0,0.0,10989.712978897365,0.9095778951820207,1.0,2.0,axial,circular
372.0,372.0,186.0,3.64,0.0,320.0,85.4,744.0,0.0,0.0,9604.0,0.5,102.19780219780219,104474.19650924264,6461.30186565013,182.36,5.554517431342191,1.0,0.2317411187358422,9.746904902552648,8.082344835756654,0.12845291628609892,0.0,0.0,0.0,10989.712978897365,0.8739081738023337,1.0,2.0,axial,circular
469.0,469.0,234.5,4.66,0.0,291.0,85.4,938.0,0.0,0.0,15827.0,0.5,100.64377682403433,165959.1105803678,10425.877961301656,229.84,7.1095423655171714,1.0,0.2140654887065773,9.00137847357073,8.083566477288432,0.12716123834914503,0.0,0.0,0.0,17206.838530302193,0.9198087128049571,1.0,2.0,axial,circular
469.0,469.0,234.5,4.66,0.0,291.0,85.4,938.0,0.0,0.0,16670.0,0.5,100.64377682403433,165959.1105803678,10425.877961301656,229.84,7.1095423655171714,1.0,0.2140654887065773,9.00137847357073,8.083566477288432,0.12716123834914503,0.0,0.0,0.0,17206.838530302193,0.9688008619737559,1.0,2.0,axial,circular
469.0,469.0,234.5,4.66,0.0,291.0,85.4,938.0,0.0,0.0,15239.0,0.5,100.64377682403433,165959.1105803678,10425.877961301656,229.84,7.1095423655171714,1.0,0.2140654887065773,9.00137847357073,8.083566477288432,0.12716123834914503,0.0,0.0,0.0,17206.838530302193,0.8856362528865067,1.0,2.0,axial,circular
157.0,157.0,78.5,2.48,0.0,326.0,85.4,314.0,0.0,0.0,2117.0,0.5,63.306451612903224,18155.390865438618,1837.1867358549175,76.02,3.753649163043491,1.0,0.3862846292646135,16.096943266932097,8.129798640819716,0.1227987074820616,0.0,0.0,0.0,2149.393255797161,0.9849291162937295,1.0,2.0,axial,circular
157.0,157.0,78.5,2.48,0.0,326.0,85.4,314.0,0.0,0.0,2058.0,0.5,63.306451612903224,18155.390865438618,1837.1867358549175,76.02,3.753649163043491,1.0,0.3862846292646135,16.096943266932097,8.129798640819716,0.1227987074820616,0.0,0.0,0.0,2149.393255797161,0.9574795093682075,1.0,2.0,axial,circular
157.0,157.0,78.5,2.48,0.0,326.0,85.4,314.0,0.0,0.0,2068.0,0.5,63.306451612903224,18155.390865438618,1837.1867358549175,76.02,3.753649163043491,1.0,0.3862846292646135,16.096943266932097,8.129798640819716,0.1227987074820616,0.0,0.0,0.0,2149.393255797161,0.962131985118296,1.0,2.0,axial,circular
282.0,282.0,141.0,4.36,0.0,322.0,85.4,564.0,0.0,0.0,6811.0,0.5,64.6788990825688,58655.07296628463,5805.114220265961,136.64,6.6021545730751825,0.9999999999999999,0.3731669654079337,15.558356063599303,8.127214443862421,0.12286667644398265,0.0,0.0,0.0,6878.390010246347,0.9902026476913988,1.0,2.0,axial,circular
282.0,282.0,141.0,4.36,0.0,322.0,85.4,564.0,0.0,0.0,6380.0,0.5,64.6788990825688,58655.07296628463,5805.114220265961,136.64,6.6021545730751825,0.9999999999999999,0.3731669654079337,15.558356063599303,8.127214443862421,0.12286667644398265,0.0,0.0,0.0,6878.390010246347,0.9275426357761157,1.0,2.0,axial,circular
282.0,282.0,141.0,4.36,0.0,322.0,85.4,564.0,0.0,0.0,6860.0,0.5,64.6788990825688,58655.07296628463,5805.114220265961,136.64,6.6021545730751825,0.9999999999999999,0.3731669654079337,15.558356063599303,8.127214443862421,0.12286667644398265,0.0,0.0,0.0,6878.390010246347,0.9973264077467325,1.0,2.0,axial,circular
358.0,358.0,179.0,5.66,0.0,290.0,85.4,716.0,0.0,0.0,9947.0,0.5,63.25088339222615,94394.66665716798,9560.709243497415,173.34,8.566635038785705,1.0,0.3439400743922501,14.332088157654635,8.129905476593775,0.12088226799014959,0.0,0.0,0.0,10833.910213136398,0.9181357242502346,1.0,2.0,axial,circular
358.0,358.0,179.0,5.66,0.0,290.0,85.4,716.0,0.0,0.0,10045.0,0.5,63.25088339222615,94394.66665716798,9560.709243497415,173.34,8.566635038785705,1.0,0.3439400743922501,14.332088157654635,8.129905476593775,0.12088226799014959,0.0,0.0,0.0,10833.910213136398,0.9271813964103354,1.0,2.0,axial,circular
358.0,358.0,179.0,5.66,0.0,290.0,85.4,716.0,0.0,0.0,9609.0,0.5,63.25088339222615,94394.66665716798,9560.709243497415,173.34,8.566635038785705,1.0,0.3439400743922501,14.332088157654635,8.129905476593775,0.12088226799014959,0.0,0.0,0.0,10833.910213136398,0.8869373855756011,1.0,2.0,axial,circular
474.0,474.0,237.0,7.42,0.0,317.0,85.4,948.0,0.0,0.0,17787.0,0.5,63.881401617250674,165583.8498511706,16599.695291685504,229.58,11.232839190484214,1.0,0.37212044516520315,15.510105511732274,8.128703432590186,0.12244430090963414,0.0,0.0,0.0,19402.964184754273,0.9167156023498716,1.0,2.0,axial,circular
474.0,474.0,237.0,7.42,0.0,317.0,85.4,948.0,0.0,0.0,18306.0,0.5,63.881401617250674,165583.8498511706,16599.695291685504,229.58,11.232839190484214,1.0,0.37212044516520315,15.510105511732274,8.128703432590186,0.12244430090963414,0.0,0.0,0.0,19402.964184754273,0.943464092686611,1.0,2.0,axial,circular
474.0,474.0,237.0,7.42,0.0,317.0,85.4,948.0,0.0,0.0,17885.0,0.5,63.881401617250674,165583.8498511706,16599.695291685504,229.58,11.232839190484214,1.0,0.37212044516520315,15.510105511732274,8.128703432590186,0.12244430090963414,0.0,0.0,0.0,19402.964184754273,0.921766377018466,1.0,2.0,axial,circular
153.0,153.0,76.5,3.64,0.0,320.0,85.4,306.0,0.0,0.0,2264.0,0.5,42.03296703296703,16677.39467235664,2588.373865385776,72.86,5.450181908178735,1.0,0.5815551516812703,23.93711516081794,8.18930006882915,0.11709818992549074,0.0,0.0,0.0,2252.5291419427053,1.0050924349184676,1.0,2.0,axial,circular
153.0,153.0,76.5,3.64,0.0,320.0,85.4,306.0,0.0,0.0,2274.0,0.5,42.03296703296703,16677.39467235664,2588.373865385776,72.86,5.450181908178735,1.0,0.5815551516812703,23.93711516081794,8.18930006882915,0.11709818992549074,0.0,0.0,0.0,2252.5291419427053,1.0095318891363052,1.0,2.0,axial,circular
153.0,153.0,76.5,3.64,0.0,320.0,85.4,306.0,0.0,0.0,2205.0,0.5,42.03296703296703,16677.39467235664,2588.373865385776,72.86,5.450181908178735,1.0,0.5815551516812703,23.93711516081794,8.18930006882915,0.11709818992549074,0.0,0.0,0.0,2252.5291419427053,0.9788996550332247,1.0,2.0,axial,circular
235.0,235.0,117.5,5.66,0.0,290.0,85.4,470.0,0.0,0.0,5390.0,0.5,41.51943462897526,39295.62399069764,6178.383217073557,111.84,8.471371277309132,1.0,0.533913349645418,21.966180887157083,8.191412512497644,0.1148878326316475,0.0,0.0,0.0,5147.577421756911,1.0470944987089381,1.0,2.0,axial,circular
235.0,235.0,117.5,5.66,0.0,290.0,85.4,470.0,0.0,0.0,5047.0,0.5,41.51943462897526,39295.62399069764,6178.383217073557,111.84,8.471371277309132,1.0,0.533913349645418,21.966180887157083,8.191412512497644,0.1148878326316475,0.0,0.0,0.0,5147.577421756911,0.9804612124274602,1.0,2.0,axial,circular
235.0,235.0,117.5,5.66,0.0,290.0,85.4,470.0,0.0,0.0,5096.0,0.5,41.51943462897526,39295.62399069764,6178.383217073557,111.84,8.471371277309132,1.0,0.533913349645418,21.966180887157083,8.191412512497644,0.1148878326316475,0.0,0.0,0.0,5147.577421756911,0.9899802533248141,1.0,2.0,axial,circular
393.0,393.0,196.5,9.38,0.0,312.0,85.4,786.0,0.0,0.0,13936.0,0.5,41.89765458422175,109999.39342060882,17130.339682036305,187.12,14.043244342694607,1.0,0.5689477808558655,23.415413824929015,8.189852186979932,0.11651569617273191,0.0,0.0,0.0,14738.614178915323,0.9455434432863083,1.0,2.0,axial,circular
393.0,393.0,196.5,9.38,0.0,312.0,85.4,786.0,0.0,0.0,14406.0,0.5,41.89765458422175,109999.39342060882,17130.339682036305,187.12,14.043244342694607,1.0,0.5689477808558655,23.415413824929015,8.189852186979932,0.11651569617273191,0.0,0.0,0.0,14738.614178915323,0.977432465842606,1.0,2.0,axial,circular
393.0,393.0,196.5,9.38,0.0,312.0,85.4,786.0,0.0,0.0,14161.0,0.5,41.89765458422175,109999.39342060882,17130.339682036305,187.12,14.043244342694607,1.0,0.5689477808558655,23.415413824929015,8.189852186979932,0.11651569617273191,0.0,0.0,0.0,14738.614178915323,0.9608094647228338,1.0,2.0,axial,circular
477.0,477.0,238.5,11.36,0.0,310.0,85.4,954.0,0.0,0.0,20237.0,0.5,41.98943661971831,162082.86905110662,25183.175131448617,227.14,17.008793177107208,1.0,0.5639975186299612,23.213550607128795,8.189477339274037,0.1164095548981156,0.0,0.0,0.0,21648.661307713577,0.9347922124306784,1.0,2.0,axial,circular
477.0,477.0,238.5,11.36,0.0,310.0,85.4,954.0,0.0,0.0,20462.0,0.5,41.98943661971831,162082.86905110662,25183.175131448617,227.14,17.008793177107208,1.0,0.5639975186299612,23.213550607128795,8.189477339274037,0.1164095548981156,0.0,0.0,0.0,21648.661307713577,0.945185464780182,1.0,2.0,axial,circular
477.0,477.0,238.5,11.36,0.0,310.0,85.4,954.0,0.0,0.0,19854.0,0.5,41.98943661971831,162082.86905110662,25183.175131448617,227.14,17.008793177107208,1.0,0.5639975186299612,23.213550607128795,8.189477339274037,0.1164095548981156,0.0,0.0,0.0,21648.661307713577,0.9171005873201903,1.0,2.0,axial,circular
219.4,219.4,109.7,4.3,0.0,352.1,49.64,657.0,0.0,0.0,4234.0,0.5,51.02325581395349,34900.45544355359,4419.726706915191,105.4,6.47494225715441,1.0,0.8982527871794439,21.630238792638213,12.21560368302887,0.16336712681594182,0.0,0.0,0.0,3288.6443817228396,1.2874605790553468,1.0,2.9945305378304465,axial,circular
220.7,220.7,110.35,4.3,0.0,352.1,49.64,657.0,0.0,0.0,4245.0,0.5,51.325581395348834,35332.243791844594,4446.885203981626,106.04999999999998,6.475952664937594,1.0,0.8927275800954523,21.50101775883571,12.14236793640928,0.16246899684214067,0.0,0.0,0.0,3319.640862149096,1.2787527857009922,1.0,2.9768917082011783,axial,circular
425.2,425.2,212.6,7.9,0.0,276.2,49.64,1278.0,0.0,0.0,14469.0,0.5,53.82278481012658,131639.29811405833,15766.925746690134,204.7,11.912230356222551,1.0,0.6664281995779313,16.073072908591442,12.249470135696306,0.15620338117732782,0.0,0.0,0.0,10889.399649617671,1.3287233883924914,1.0,3.0056444026340547,axial,circular
426.1,426.1,213.05,8.2,0.0,276.2,49.64,1278.0,0.0,0.0,15077.0,0.5,51.963414634146346,131832.29400475,16379.733126531568,204.85000000000002,12.353484058675093,1.0,0.6913164859507428,16.656247483554115,12.231073041515277,0.15533543290907523,0.0,0.0,0.0,11068.237363943808,1.3621861823378714,1.0,2.999295939920206,axial,circular
626.3,626.3,313.15,11.2,0.0,269.1,49.64,1890.0,0.0,0.0,29463.0,0.5,55.919642857142854,286430.9481338467,32968.391218301476,301.95,16.904147466142035,1.0,0.6239642958708227,15.065097145682472,12.29076848512257,0.1566310431528808,0.0,0.0,0.0,23090.22634220908,1.2759944213340797,1.0,3.0177231358773753,axial,circular
626.0,626.0,313.0,11.2,0.0,269.1,49.64,1890.0,0.0,0.0,29294.0,0.5,55.892857142857146,286146.437649156,32952.06696961754,301.8,16.903951476318582,1.0,0.6242754306864557,15.072410014172732,12.296756490119161,0.15669845913907546,0.0,0.0,0.0,23071.710386428185,1.2696934691600517,1.0,3.0191693290734825,axial,circular
215.9,215.9,107.95,2.6,0.0,590.4,49.64,657.0,0.0,0.0,4030.0,0.5,83.03846153846153,34867.35091096639,2667.3355461721726,105.35000000000001,3.9553602259104395,1.0,0.9098572835411158,22.166537042026796,12.325130652869571,0.19098326808857016,0.0,0.0,0.0,3305.6102056804225,1.2191395080626182,1.0,3.0430754979157015,axial,circular
216.9,216.9,108.45,2.6,0.0,590.4,49.64,657.0,0.0,0.0,4244.0,0.5,83.42307692307692,35199.10309518547,2679.967405272838,105.85000000000001,3.955658414075657,1.0,0.9055501161183347,22.063492939728555,12.267638587838093,0.19010655795106848,0.0,0.0,0.0,3329.5362337180904,1.2746519941789998,1.0,3.029045643153527,axial,circular
426.8,426.8,213.4,5.1,0.0,259.8,49.64,1278.0,0.0,0.0,12360.0,0.5,83.68627450980392,136310.21807141567,10344.790927704038,208.30000000000004,7.759573319009803,1.0,0.39719217059718176,9.678046799225859,12.126780965898423,0.16104788455722405,0.0,0.0,0.0,9454.015908082582,1.3073809183495224,1.0,2.994376757263355,axial,circular
425.7,425.7,212.85,5.1,0.0,259.8,49.64,1278.0,0.0,0.0,13092.0,0.5,83.47058823529412,135591.33527847633,10317.535262490675,207.75,7.7592480036545055,1.0,0.39824597774644904,9.703261763414876,12.15848468122652,0.1614215368495551,0.0,0.0,0.0,9411.249544418642,1.3911011431807407,1.0,3.002114164904863,axial,circular
625.6,625.6,312.8,7.2,0.0,276.0,49.64,1890.0,0.0,0.0,23663.0,0.5,86.88888888888889,293397.6104847597,21424.601541744516,305.6,10.961246014552046,1.0,0.4060069709993882,9.899554646650406,12.229707153102403,0.16450612267312797,0.0,0.0,0.0,20477.447409984958,1.1555639492675118,1.0,3.0210997442455243,axial,circular
632.1,632.1,316.05,7.0,0.0,276.0,49.64,1890.0,0.0,0.0,26002.0,0.5,90.3,300059.49122438463,21062.93302568714,309.05,10.66306247024579,1.0,0.3902912254063512,9.52274791065471,12.098752456667773,0.163407741264799,0.0,0.0,0.0,20708.322659468104,1.2556304258718685,1.0,2.990033222591362,axial,circular
110.0,110.0,55.0,3.0,0.0,398.0,44.78,404.0,0.0,0.0,1030.0,0.5,36.666666666666664,8494.8665353068,1523.5487581976763,52.0,4.47088304442704,1.0,1.5940384042507327,34.21945099388388,15.083792892527951,0.20050661879821888,0.0,0.0,0.0,986.7725292137137,1.043806925615097,1.0,3.672727272727273,axial,circular
110.0,110.0,55.0,3.0,0.0,398.0,47.61,390.0,0.0,0.0,1085.0,0.5,36.666666666666664,8494.8665353068,1523.5487581976763,52.0,4.47088304442704,1.0,1.499286699062126,34.21945099388388,14.561087198232428,0.1950933505103816,0.0,0.0,0.0,1010.8130015086319,1.0733933955940855,1.0,3.5454545454545454,axial,circular
110.0,110.0,55.0,3.0,0.0,398.0,51.96,395.0,0.0,0.0,1247.0,0.5,36.666666666666664,8494.8665353068,1523.5487581976763,52.0,4.47088304442704,1.0,1.3737690481591187,34.21945099388388,14.747767803337972,0.1999578770896322,0.0,0.0,0.0,1047.7656709372166,1.1901516098390303,1.0,3.590909090909091,axial,circular
110.0,110.0,55.0,3.0,0.0,398.0,47.61,303.0,0.0,0.0,1134.0,0.5,36.666666666666664,8494.8665353068,1523.5487581976763,52.0,4.47088304442704,1.0,1.499286699062126,34.21945099388388,11.312844669395963,0.151572526165758,0.0,0.0,0.0,1010.8130015086319,1.1218692263628507,1.0,2.7545454545454544,axial,circular
88.0,88.0,44.0,2.7,0.0,410.0,47.61,400.0,0.0,0.0,718.0,0.5,32.59259259259259,5358.583173301574,1089.779795951735,41.3,4.005382492754563,1.0,1.751356067301876,39.76287704671601,18.721232435022547,0.2513209624584083,0.0,0.0,0.0,701.9318612210993,1.0228913084967366,1.0,4.545454545454546,axial,circular
182.48,182.48,91.24,1.99,0.0,312.8,54.3,548.0,0.0,0.0,1803.0,0.5,91.69849246231155,25024.552631710347,1729.1785444876193,89.25,3.0320520236048196,1.0,0.3980525686083965,10.626620425586417,12.149467512089618,0.17076579209336892,0.0,0.0,0.0,1899.7202566175993,0.9490871057037592,1.0,3.003068829460763,axial,circular
182.9,182.9,91.45,2.0,0.0,312.8,54.3,548.0,0.0,0.0,1889.0,0.5,91.45,25136.833153149648,1741.7717779312131,89.45,3.0471657749113064,1.0,0.39916054016266983,10.655712178784311,12.121924093277917,0.17033475384086416,0.0,0.0,0.0,1909.7562523529093,0.9891314651661244,1.0,2.996172772006561,axial,circular
182.73,182.73,91.365,2.04,0.0,312.8,54.3,548.0,0.0,0.0,1924.0,0.5,89.5735294117647,25066.62837481895,1774.1994717826367,89.32499999999999,3.1071419038338206,0.9999999999999999,0.40773072362953133,10.88064917457844,12.135952109138037,0.17019520021424875,0.0,0.0,0.0,1916.0875155262775,1.004129500562791,1.0,2.9989602145241614,axial,circular
266.42,266.42,133.21,2.85,0.0,311.6,54.3,799.0,0.0,0.0,3963.0,0.5,93.48070175438596,53387.37606845142,3617.0217092360153,130.36,4.343613049506644,1.0,0.3887855888504079,10.382554665743097,12.130602252908856,0.1707195431706004,0.0,0.0,0.0,4025.9984851148547,0.9843520842474789,1.0,2.999024097289993,axial,circular
266.19,266.19,133.095,2.89,0.0,311.6,54.3,799.0,0.0,0.0,3923.0,0.5,92.10726643598615,53260.49475953511,3663.533510955342,130.205,4.403621417436312,1.0,0.39472314404739306,10.538523356807763,12.143004901384252,0.17065401818868745,0.0,0.0,0.0,4033.6019074564415,0.9725798653426891,1.0,3.0016153875051654,axial,circular
265.49,265.49,132.745,2.82,0.0,311.6,54.3,799.0,0.0,0.0,3920.0,0.5,94.14539007092199,53031.67246038118,3566.955558662025,129.925,4.298331961698608,1.0,0.3859757272277208,10.308718408814979,12.172182265913248,0.17141963254900214,0.0,0.0,0.0,3991.083166677785,0.9821895050267883,1.0,3.0095295491355607,axial,circular
346.49,346.49,173.245,3.68,0.0,318.4,54.3,1039.0,0.0,0.0,6327.0,0.5,94.15489130434783,90327.98060314897,6074.909490516211,169.565,5.6091789576964,1.0,0.39435807694780944,10.532613334889474,12.128140379647968,0.17131921048005702,0.0,0.0,0.0,6839.06052853135,0.9251270658601244,1.0,2.998643539496089,axial,circular
346.31,346.31,173.155,3.67,0.0,318.4,54.3,1039.0,0.0,0.0,6586.0,0.5,94.3623978201635,90242.768044013,6055.517223948552,169.485,5.594114183671394,1.0,0.39347039848303855,10.509283748302042,12.134162605162143,0.17143910033342089,0.0,0.0,0.0,6828.258988895126,0.9645211188841674,1.0,3.0002021310386646,axial,circular
345.89,345.89,172.945,3.69,0.0,318.4,54.3,1039.0,0.0,0.0,6538.0,0.5,93.73712737127371,89998.00593205329,6080.334007644404,169.255,5.624059498079191,1.0,0.3961574059999616,10.579897457613745,12.14974969496846,0.17155397710154408,0.0,0.0,0.0,6822.87007014447,0.9582477656446947,1.0,3.00384515308335,axial,circular
187.22,187.22,93.61,2.93,0.0,353.5,54.3,562.0,0.0,0.0,2272.0,0.5,63.8976109215017,25832.88410731973,2589.053157318917,90.67999999999999,4.435632867736146,0.9999999999999999,0.6524656615143118,17.291533069527212,12.200390253207683,0.16931797638450152,0.0,0.0,0.0,2317.9558981396985,0.9801739549158027,1.0,3.0018160452943063,axial,circular
186.91,186.91,93.455,2.95,0.0,353.5,54.3,562.0,0.0,0.0,2287.0,0.5,63.3593220338983,25733.272450955115,2601.7602155645836,90.505,4.465105944417459,1.0,0.6582060030443655,17.440085645561812,12.222165215124933,0.16949324750623052,0.0,0.0,0.0,2317.038930288943,0.9870356385055657,1.0,3.006794714033492,axial,circular
187.28,187.28,93.64,2.93,0.0,353.5,54.3,562.0,0.0,0.0,2237.0,0.5,63.91808873720136,25849.979712062774,2589.9072653304147,90.71,4.435662995503364,0.9999999999999999,0.652249261274965,17.28593174854414,12.196423550971401,0.16926772244126556,0.0,0.0,0.0,2319.1861166593103,0.9645625178294461,1.0,3.000854335753951,axial,circular
246.94,246.94,123.47,3.86,0.0,362.5,54.3,741.0,0.0,0.0,4071.0,0.5,63.97409326424871,44945.358975559626,4498.990798974417,119.61,5.843678101375204,1.0,0.6682491774235536,17.710336190523464,12.195755414294815,0.17011960560951356,0.0,0.0,0.0,4071.4171570011135,0.9998975400984406,1.0,3.0007289220053455,axial,circular
246.9,246.9,123.45,3.83,0.0,362.5,54.3,741.0,0.0,0.0,4125.0,0.5,64.46475195822454,44952.87460766481,4464.298072240088,119.62,5.799195545439773,1.0,0.6629852957221387,17.57405438239356,12.196354130109542,0.1702388165390497,0.0,0.0,0.0,4059.2491423832307,1.0161977881402386,1.0,3.0012150668286757,axial,circular
246.86,246.86,123.43,3.81,0.0,362.5,54.3,741.0,0.0,0.0,4166.0,0.5,64.79265091863518,44952.87460766481,4440.920400126453,119.62,5.769526145988465,1.0,0.659513517492112,17.484143353292243,12.197420799332127,0.17032730481116387,0.0,0.0,0.0,4050.774736242038,1.028445241036745,1.0,3.0017013691971157,axial,circular
308.84,308.84,154.42,4.67,0.0,350.0,54.3,925.0,0.0,0.0,6179.0,0.5,66.13276231263383,70450.41160629196,6814.005231143955,149.75,7.074831355181715,1.0,0.6234292040302577,16.535498993746913,12.166886629863619,0.16904169127151958,0.0,0.0,0.0,6210.359181122038,0.9949505044382357,1.0,2.9950783577256836,axial,circular
307.4,307.4,153.7,4.69,0.0,350.0,54.3,925.0,0.0,0.0,6277.0,0.5,65.54371002132196,69755.86076261394,6809.544607931299,149.01,7.103822159071029,1.0,0.6292244384408793,16.685710728641435,12.225463972575048,0.16971991737183303,0.0,0.0,0.0,6171.083852185892,1.0171632974613674,1.0,3.0091086532205598,axial,circular
308.48,308.48,154.24,4.66,0.0,350.0,54.3,925.0,0.0,0.0,6355.0,0.5,66.19742489270386,70290.54820836213,6791.676551136386,149.58,7.059823129334973,1.0,0.6227995341528488,16.51917432321995,12.180914066487802,0.16925133844550358,0.0,0.0,0.0,6193.863560611799,1.026015497082129,1.0,2.998573651452282,axial,circular
164.0,164.0,82.0,3.8,0.0,342.0,30.5,520.0,0.0,0.0,1650.0,0.5,43.15789473684211,19211.593058938448,2899.844056200677,78.2,5.694511331075645,1.0,1.6925345061918027,24.904384593706787,12.975950592551856,0.15843474579708758,0.0,0.0,0.0,1577.7002555182544,1.045826033322151,1.0,3.1707317073170733,axial,circular
164.0,164.0,82.0,3.8,0.0,342.0,30.5,520.0,0.0,0.0,1710.0,0.5,43.15789473684211,19211.593058938448,2899.844056200677,78.2,5.694511331075645,1.0,1.6925345061918027,24.904384593706787,12.975950592551856,0.15843474579708758,0.0,0.0,0.0,1577.7002555182544,1.083856070897502,1.0,3.1707317073170733,axial,circular
164.0,164.0,82.0,3.8,0.0,342.0,30.5,520.0,0.0,0.0,1600.0,0.5,43.15789473684211,19211.593058938448,2899.844056200677,78.2,5.694511331075645,1.0,1.6925345061918027,24.904384593706787,12.975950592551856,0.15843474579708758,0.0,0.0,0.0,1577.7002555182544,1.014134335342692,1.0,3.1707317073170733,axial,circular
159.0,159.0,79.5,4.8,0.0,366.0,30.5,520.0,0.0,0.0,1600.0,0.5,33.125,17530.36975036987,3503.8387815189785,74.7,7.125402680045866,1.0,2.3984699682298842,34.911611524722716,13.464407070487356,0.16603025735207677,0.0,0.0,0.0,1817.0812714222275,0.8805329872492064,1.0,3.270440251572327,axial,circular
159.0,159.0,79.5,4.8,0.0,366.0,30.5,520.0,0.0,0.0,1700.0,0.5,33.125,17530.36975036987,3503.8387815189785,74.7,7.125402680045866,1.0,2.3984699682298842,34.911611524722716,13.464407070487356,0.16603025735207677,0.0,0.0,0.0,1817.0812714222275,0.9355662989522818,1.0,3.270440251572327,axial,circular
159.0,159.0,79.5,4.8,0.0,366.0,30.5,520.0,0.0,0.0,1600.0,0.5,33.125,17530.36975036987,3503.8387815189785,74.7,7.125402680045866,1.0,2.3984699682298842,34.911611524722716,13.464407070487356,0.16603025735207677,0.0,0.0,0.0,1817.0812714222275,0.8805329872492064,1.0,3.270440251572327,axial,circular
159.0,159.0,79.5,5.2,0.0,379.0,30.5,520.0,0.0,0.0,1800.0,0.5,30.576923076923077,17343.130828215915,3777.3998593650276,74.3,7.693132147181387,1.0,2.7064800503225195,39.242221854397656,13.492007030270738,0.16792353393516904,0.0,0.0,0.0,1960.600036959931,0.9180862828050568,1.0,3.270440251572327,axial,circular
159.0,159.0,79.5,5.2,0.0,379.0,30.5,520.0,0.0,0.0,1850.0,0.5,30.576923076923077,17343.130828215915,3777.3998593650276,74.3,7.693132147181387,1.0,2.7064800503225195,39.242221854397656,13.492007030270738,0.16792353393516904,0.0,0.0,0.0,1960.600036959931,0.9435886795496417,1.0,3.270440251572327,axial,circular
159.0,159.0,79.5,5.2,0.0,379.0,30.5,520.0,0.0,0.0,1700.0,0.5,30.576923076923077,17343.130828215915,3777.3998593650276,74.3,7.693132147181387,1.0,2.7064800503225195,39.242221854397656,13.492007030270738,0.16792353393516904,0.0,0.0,0.0,1960.600036959931,0.8670814893158869,1.0,3.270440251572327,axial,circular
159.0,159.0,79.5,6.3,0.0,360.0,30.5,520.0,0.0,0.0,2000.0,0.5,25.238095238095237,16833.407420170974,4515.076451320083,73.2,9.234419215099763,1.0,3.1658893725263546,45.41517646770375,13.564621017159727,0.16437082704493294,0.0,0.0,0.0,2138.8464487904444,0.9350834891074278,1.0,3.270440251572327,axial,circular
159.0,159.0,79.5,6.3,0.0,360.0,30.5,520.0,0.0,0.0,1950.0,0.5,25.238095238095237,16833.407420170974,4515.076451320083,73.2,9.234419215099763,1.0,3.1658893725263546,45.41517646770375,13.564621017159727,0.16437082704493294,0.0,0.0,0.0,2138.8464487904444,0.9117064018797421,1.0,3.270440251572327,axial,circular
159.0,159.0,79.5,6.3,0.0,360.0,30.5,520.0,0.0,0.0,2100.0,0.5,25.238095238095237,16833.407420170974,4515.076451320083,73.2,9.234419215099763,1.0,3.1658893725263546,45.41517646770375,13.564621017159727,0.16437082704493294,0.0,0.0,0.0,2138.8464487904444,0.9818376635627991,1.0,3.270440251572327,axial,circular
165.0,165.0,82.5,1.0,0.0,338.0,84.4,500.0,0.0,0.0,1773.8,0.5,165.0,20867.243803306803,792.7788048112739,81.5,1.5337240591339452,1.0,0.15214622950168483,6.360720637880656,12.199628879211598,0.20240996677783493,0.0,0.0,0.0,2029.1546130253048,0.8741571433807147,1.0,3.0303030303030303,axial,circular
165.0,165.0,82.5,1.0,0.0,338.0,84.4,500.0,0.0,0.0,1430.8,0.5,165.0,20867.243803306803,792.7788048112739,81.5,1.5337240591339452,1.0,0.15214622950168483,6.360720637880656,12.199628879211598,0.20240996677783493,0.0,0.0,0.0,2029.1546130253048,0.7051212316772616,1.0,3.0303030303030303,axial,circular
