Repository: Serali-Nerri/xgboost

# CFST柱极限承载力预测 - XGBoost ML管道

## 项目概述

本项目是一个完整的机器学习管道，用于预测混凝土填充钢管（CFST）柱的极限承载力。采用XGBoost算法，提供从数据加载、预处理、模型训练、评估到预测的全流程解决方案。

### 核心特性

- **模块化设计**：清晰的模块分离，便于维护和扩展
- **特征工程支持**：处理无量纲参数，剔除几何参数实现多截面统一预测
- **自动化超参数优化**：集成Optuna框架进行超参数搜索，支持持久化存储和断点续训
- **智能参数加载**：自动加载最优参数，无需手动配置
- **特征选择**：迭代剔除法自动寻找最优特征子集
- **多维度评估**：集成R²、RMSE、MAE、MAPE、COV等工程指标
- **可视化分析**：提供预测散点图、特征重要性图和学习曲线
- **COV稳定性指标**：特别添加变异系数评估模型预测稳定性

---

## 环境要求

### 系统要求
- Python 3.8+
- 8GB+ RAM（推荐16GB）
- 5GB+ 可用磁盘空间

### Python依赖
- pandas &gt;= 1.5.0
- numpy &gt;= 1.23.0
- xgboost &gt;= 1.7.0
- scikit-learn &gt;= 1.2.0
- matplotlib &gt;= 3.6.0
- seaborn &gt;= 0.12.0
- optuna &gt;= 3.0.0
- joblib &gt;= 1.2.0

---

File: data/processed/2026.3.11-new_feature_parameters_raw.csv (part 40 of 84)
b (mm),h (mm),r0 (mm),t (mm),R (%),fy (MPa),fc (MPa),L (mm),e1 (mm),e2 (mm),Nexp (kN),r0/h,b/t,Ac (mm^2),As (mm^2),Re (mm),te (mm),ke,xi,sigma_re (MPa),lambda,lambda_bar,e/h,e1/e2,e_bar,Npl (kN),psi,b/h,L/h,axial_flag,section_family
165.0,165.0,82.5,1.0,0.0,338.0,84.4,500.0,0.0,0.0,1372.0,0.5,165.0,20867.243803306803,792.7788048112739,81.5,1.5337240591339452,1.0,0.15214622950168483,6.360720637880656,12.199628879211598,0.20240996677783493,0.0,0.0,0.0,2029.1546130253048,0.6761436468138124,1.0,3.0303030303030303,axial,circular
165.0,165.0,82.5,1.0,0.0,338.0,84.4,500.0,0.0,0.0,2038.4,0.5,165.0,20867.243803306803,792.7788048112739,81.5,1.5337240591339452,1.0,0.15214622950168483,6.360720637880656,12.199628879211598,0.20240996677783493,0.0,0.0,0.0,2029.1546130253048,1.0045562752662358,1.0,3.0303030303030303,axial,circular
151.0,151.0,75.5,2.0,0.0,405.0,80.1,500.0,0.0,0.0,2132.4,0.5,75.5,16971.66891285546,1431.8053892302416,73.5,3.0376234964426914,1.0,0.4265617888456742,16.73792538856177,13.427064338659303,0.21001038618486761,0.0,0.0,0.0,1939.31186255797,1.0995652845578663,1.0,3.3112582781456954,axial,circular
151.0,151.0,75.5,2.0,0.0,405.0,80.1,500.0,0.0,0.0,1933.2,0.5,75.5,16971.66891285546,1431.8053892302416,73.5,3.0376234964426914,1.0,0.4265617888456742,16.73792538856177,13.427064338659303,0.21001038618486761,0.0,0.0,0.0,1939.31186255797,0.9968484374916841,1.0,3.3112582781456954,axial,circular
151.0,151.0,75.5,2.0,0.0,405.0,80.1,500.0,0.0,0.0,2244.2,0.5,75.5,16971.66891285546,1431.8053892302416,73.5,3.0376234964426914,1.0,0.4265617888456742,16.73792538856177,13.427064338659303,0.21001038618486761,0.0,0.0,0.0,1939.31186255797,1.1572145993269383,1.0,3.3112582781456954,axial,circular
151.0,151.0,75.5,2.0,0.0,405.0,80.1,500.0,0.0,0.0,2381.4,0.5,75.5,16971.66891285546,1431.8053892302416,73.5,3.0376234964426914,1.0,0.4265617888456742,16.73792538856177,13.427064338659303,0.21001038618486761,0.0,0.0,0.0,1939.31186255797,1.227961343390594,1.0,3.3112582781456954,axial,circular
165.0,165.0,82.5,2.0,0.0,338.0,84.4,500.0,0.0,0.0,2077.6,0.5,82.5,20358.305793425257,1567.8407949297275,80.5,3.042260114198399,1.0,0.30841435277198304,12.77371327452247,12.274344920359729,0.19135277024486122,0.0,0.0,0.0,2248.1711976513398,0.9241289107210628,1.0,3.0303030303030303,axial,circular
165.0,165.0,82.5,2.0,0.0,338.0,84.4,500.0,0.0,0.0,1930.6,0.5,82.5,20358.305793425257,1567.8407949297275,80.5,3.042260114198399,1.0,0.30841435277198304,12.77371327452247,12.274344920359729,0.19135277024486122,0.0,0.0,0.0,2248.1711976513398,0.8587424311889121,1.0,3.0303030303030303,axial,circular
165.0,165.0,82.5,2.0,0.0,338.0,84.4,500.0,0.0,0.0,1920.8,0.5,82.5,20358.305793425257,1567.8407949297275,80.5,3.042260114198399,1.0,0.30841435277198304,12.77371327452247,12.274344920359729,0.19135277024486122,0.0,0.0,0.0,2248.1711976513398,0.8543833325534355,1.0,3.0303030303030303,axial,circular
165.0,165.0,82.5,2.0,0.0,338.0,84.4,500.0,0.0,0.0,2337.1,0.5,82.5,20358.305793425257,1567.8407949297275,80.5,3.042260114198399,1.0,0.30841435277198304,12.77371327452247,12.274344920359729,0.19135277024486122,0.0,0.0,0.0,2248.1711976513398,1.0395560633645533,1.0,3.0303030303030303,axial,circular
149.0,149.0,74.5,3.0,0.0,438.0,80.1,500.0,0.0,0.0,2394.2,0.5,49.666666666666664,16060.60704331442,2091.9824177276705,71.5,4.514134772984065,1.0,0.7122585451128998,27.653021406531753,13.695623579655704,0.2093032238128932,0.0,0.0,0.0,2202.7429231342044,1.086917576651831,1.0,3.3557046979865772,axial,circular
149.0,149.0,74.5,3.0,0.0,438.0,80.1,500.0,0.0,0.0,2361.0,0.5,49.666666666666664,16060.60704331442,2091.9824177276705,71.5,4.514134772984065,1.0,0.7122585451128998,27.653021406531753,13.695623579655704,0.2093032238128932,0.0,0.0,0.0,2202.7429231342044,1.0718454592243642,1.0,3.3557046979865772,axial,circular
149.0,149.0,74.5,3.0,0.0,438.0,80.1,500.0,0.0,0.0,2567.6,0.5,49.666666666666664,16060.60704331442,2091.9824177276705,71.5,4.514134772984065,1.0,0.7122585451128998,27.653021406531753,13.695623579655704,0.2093032238128932,0.0,0.0,0.0,2202.7429231342044,1.1656376116495035,1.0,3.3557046979865772,axial,circular
165.0,165.0,82.5,3.0,0.0,338.0,84.4,500.0,0.0,0.0,2714.6,0.5,55.0,19855.65096885089,2325.1859703553605,79.5,4.526065489108561,1.0,0.46897297574134417,19.242894783882935,12.345427436416317,0.1838439140332212,0.0,0.0,0.0,2461.7297997511273,1.102720534265961,1.0,3.0303030303030303,axial,circular
165.0,165.0,82.5,3.0,0.0,338.0,84.4,500.0,0.0,0.0,2734.2,0.5,55.0,19855.65096885089,2325.1859703553605,79.5,4.526065489108561,1.0,0.46897297574134417,19.242894783882935,12.345427436416317,0.1838439140332212,0.0,0.0,0.0,2461.7297997511273,1.1106824153797945,1.0,3.0303030303030303,axial,circular
165.0,165.0,82.5,3.0,0.0,338.0,84.4,500.0,0.0,0.0,2743.1,0.5,55.0,19855.65096885089,2325.1859703553605,79.5,4.526065489108561,1.0,0.46897297574134417,19.242894783882935,12.345427436416317,0.1838439140332212,0.0,0.0,0.0,2461.7297997511273,1.1142977593549537,1.0,3.0303030303030303,axial,circular
151.0,151.0,75.5,4.5,0.0,438.0,80.1,500.0,0.0,0.0,2572.3,0.5,33.55555555555556,15836.768566746148,3121.905043120929,71.0,6.683545483921023,1.0,1.0779403118180289,41.230886224752226,13.628094466720057,0.20119803649257972,0.0,0.0,0.0,2635.9195710833333,0.9758643731845027,1.0,3.3112582781456954,axial,circular
151.0,151.0,75.5,4.5,0.0,438.0,80.1,500.0,0.0,0.0,2727.6,0.5,33.55555555555556,15836.768566746148,3121.905043120929,71.0,6.683545483921023,1.0,1.0779403118180289,41.230886224752226,13.628094466720057,0.20119803649257972,0.0,0.0,0.0,2635.9195710833333,1.034781193600299,1.0,3.3112582781456954,axial,circular
151.0,151.0,75.5,4.5,0.0,438.0,80.1,500.0,0.0,0.0,2704.8,0.5,33.55555555555556,15836.768566746148,3121.905043120929,71.0,6.683545483921023,1.0,1.0779403118180289,41.230886224752226,13.628094466720057,0.20119803649257972,0.0,0.0,0.0,2635.9195710833333,1.0261314607897378,1.0,3.3112582781456954,axial,circular
165.0,165.0,82.5,4.0,0.0,338.0,84.4,500.0,0.0,0.0,2773.4,0.5,41.25,19359.279329583704,3064.8143310881733,78.5,5.98556504458692,1.0,0.633999969823251,25.772241848030305,12.412938849526086,0.178441059109674,0.0,0.0,0.0,2669.830419324667,1.0387925689683057,1.0,3.0303030303030303,axial,circular
165.0,165.0,82.5,4.0,0.0,338.0,84.4,500.0,0.0,0.0,2832.2,0.5,41.25,19359.279329583704,3064.8143310881733,78.5,5.98556504458692,1.0,0.633999969823251,25.772241848030305,12.412938849526086,0.178441059109674,0.0,0.0,0.0,2669.830419324667,1.0608164396884818,1.0,3.0303030303030303,axial,circular
159.0,159.0,79.5,6.0,0.0,405.0,80.1,500.0,0.0,0.0,2957.6,0.5,26.5,16971.66891285546,4316.01794400457,73.5,8.816955607719692,1.0,1.2858230236683155,48.58322477723095,13.024319545543245,0.18421061269459432,0.0,0.0,0.0,3107.4179472415735,0.9517869981491979,1.0,3.1446540880503147,axial,circular
159.0,159.0,79.5,6.0,0.0,405.0,80.1,500.0,0.0,0.0,3099.3,0.5,26.5,16971.66891285546,4316.01794400457,73.5,8.816955607719692,1.0,1.2858230236683155,48.58322477723095,13.024319545543245,0.18421061269459432,0.0,0.0,0.0,3107.4179472415735,0.9973875586163813,1.0,3.1446540880503147,axial,circular
159.0,159.0,79.5,6.0,0.0,405.0,80.1,500.0,0.0,0.0,3173.7,0.5,26.5,16971.66891285546,4316.01794400457,73.5,8.816955607719692,1.0,1.2858230236683155,48.58322477723095,13.024319545543245,0.18421061269459432,0.0,0.0,0.0,3107.4179472415735,1.0213302664410702,1.0,3.1446540880503147,axial,circular
159.0,159.0,79.5,8.0,0.0,438.0,80.1,500.0,0.0,0.0,3267.4,0.5,19.875,16060.60704331442,5612.95607446353,71.5,11.559673784677855,1.0,1.9110466194656335,70.81310654110351,13.141833595930203,0.18564349924300194,0.0,0.0,0.0,3744.9293847845115,0.8724864114328316,1.0,3.1446540880503147,axial,circular
159.0,159.0,79.5,8.0,0.0,438.0,80.1,500.0,0.0,0.0,3330.4,0.5,19.875,16060.60704331442,5612.95607446353,71.5,11.559673784677855,1.0,1.9110466194656335,70.81310654110351,13.141833595930203,0.18564349924300194,0.0,0.0,0.0,3744.9293847845115,0.8893091585468269,1.0,3.1446540880503147,axial,circular
273.0,273.0,136.5,3.0,0.0,380.0,42.8,704.0,0.0,0.0,3675.0,0.5,91.0,55990.249670440695,3899.3099505922673,133.5,4.5704128572386935,1.0,0.6183226869174897,13.009414874537105,10.433691116370385,0.14409066157204273,0.0,0.0,0.0,3878.120467119923,0.9476239923844424,1.0,2.578754578754579,axial,circular
273.0,273.0,136.5,3.0,0.0,380.0,42.8,704.0,0.0,0.0,3689.0,0.5,91.0,55990.249670440695,3899.3099505922673,133.5,4.5704128572386935,1.0,0.6183226869174897,13.009414874537105,10.433691116370385,0.14409066157204273,0.0,0.0,0.0,3878.120467119923,0.9512339885459069,1.0,2.578754578754579,axial,circular
253.0,253.0,126.5,3.0,0.0,380.0,42.8,704.0,0.0,0.0,3408.0,0.5,84.33333333333333,47916.35655071492,3607.805509807655,123.49999999999999,4.565023176510337,1.0,0.6684965298609207,14.046225158493346,11.26813745770292,0.15487889616581169,0.0,0.0,0.0,3421.7861540975077,0.9959710649711411,1.0,2.782608695652174,axial,circular
253.0,253.0,126.5,3.0,0.0,380.0,42.8,704.0,0.0,0.0,3361.0,0.5,84.33333333333333,47916.35655071492,3607.805509807655,123.49999999999999,4.565023176510337,1.0,0.6684965298609207,14.046225158493346,11.26813745770292,0.15487889616581169,0.0,0.0,0.0,3421.7861540975077,0.9822355485234757,1.0,2.782608695652174,axial,circular
233.0,233.0,116.5,3.0,0.0,318.3,42.8,598.0,0.0,0.0,2640.0,0.5,77.66666666666667,40470.781961707115,3316.3010690230426,113.5,4.558720202414136,1.0,0.6094038937139586,12.784499034611628,10.403450375736323,0.13730279702785503,0.0,0.0,0.0,2787.7280982310986,0.9470077091360393,1.0,2.5665236051502145,axial,circular
233.0,233.0,116.5,3.0,0.0,318.3,42.8,598.0,0.0,0.0,2603.0,0.5,77.66666666666667,40470.781961707115,3316.3010690230426,113.5,4.558720202414136,1.0,0.6094038937139586,12.784499034611628,10.403450375736323,0.13730279702785503,0.0,0.0,0.0,2787.7280982310986,0.9337352526064812,1.0,2.5665236051502145,axial,circular
203.0,203.0,101.5,3.0,0.0,318.3,42.8,603.0,0.0,0.0,2190.0,0.5,67.66666666666667,30480.51732329157,2879.044407846124,98.5,4.546971317839208,1.0,0.7024556332636976,14.693410867697667,12.06286465668316,0.15732313977209755,0.0,0.0,0.0,2220.9659764543003,0.9860574287122865,1.0,2.9704433497536944,axial,circular
203.0,203.0,101.5,3.0,0.0,318.3,42.8,603.0,0.0,0.0,2240.0,0.5,67.66666666666667,30480.51732329157,2879.044407846124,98.5,4.546971317839208,1.0,0.7024556332636976,14.693410867697667,12.06286465668316,0.15732313977209755,0.0,0.0,0.0,2220.9659764543003,1.0085701553952153,1.0,2.9704433497536944,axial,circular
183.0,183.0,91.5,3.0,0.0,380.0,42.8,603.0,0.0,0.0,2010.0,0.5,61.0,24605.739061078657,2587.5399670615116,88.5,4.537033230920258,1.0,0.9336637128369509,19.481046641239526,13.401733354413668,0.18042602934676774,0.0,0.0,0.0,2036.390819297541,0.9870403956610625,1.0,3.2950819672131146,axial,circular
183.0,183.0,91.5,3.0,0.0,380.0,42.8,603.0,0.0,0.0,2070.0,0.5,61.0,24605.739061078657,2587.5399670615116,88.5,4.537033230920258,1.0,0.9336637128369509,19.481046641239526,13.401733354413668,0.18042602934676774,0.0,0.0,0.0,2036.390819297541,1.0165042880688553,1.0,3.2950819672131146,axial,circular
153.0,153.0,76.5,3.0,0.0,380.0,42.8,503.0,0.0,0.0,1580.0,0.5,51.0,16971.66891285546,2150.283305884593,73.5,4.517347009232694,1.0,1.124892341311713,23.35499134025066,13.411158288058113,0.17846876317818128,0.0,0.0,0.0,1543.4950857063593,1.0236508134244786,1.0,3.287581699346405,axial,circular
153.0,153.0,76.5,3.0,0.0,380.0,42.8,465.0,0.0,0.0,1490.0,0.5,51.0,16971.66891285546,2150.283305884593,73.5,4.517347009232694,1.0,1.124892341311713,23.35499134025066,12.397989272260482,0.16498603355438227,0.0,0.0,0.0,1543.4950857063593,0.965341589874983,1.0,3.0392156862745097,axial,circular
153.0,153.0,76.5,4.5,0.0,340.3,42.8,499.0,0.0,0.0,1920.0,0.5,34.0,16286.016316209487,3165.6307092386205,72.0,6.687048176670459,1.0,1.545480624796422,31.60559020167996,13.418714866985711,0.16818152716893936,0.0,0.0,0.0,1774.3056286876686,1.0821134583336083,1.0,3.261437908496732,axial,circular
203.0,203.0,101.5,3.0,0.0,318.3,53.6,603.0,0.0,0.0,2405.0,0.5,67.66666666666667,30480.51732329157,2879.044407846124,98.5,4.546971317839208,1.0,0.5609160653672809,14.693410867697667,12.06286465668316,0.16458502834422262,0.0,0.0,0.0,2550.1555635458494,0.9430797220291853,1.0,2.9704433497536944,axial,circular
153.0,153.0,76.5,3.0,0.0,380.0,53.6,503.0,0.0,0.0,1710.0,0.5,51.0,16971.66891285546,2150.283305884593,73.5,4.517347009232694,1.0,0.8982349292563677,23.35499134025066,13.411158288058113,0.18505506271450892,0.0,0.0,0.0,1726.7891099651981,0.9902772667094614,1.0,3.287581699346405,axial,circular
153.0,153.0,76.5,3.0,0.0,380.0,53.6,503.0,0.0,0.0,1680.0,0.5,51.0,16971.66891285546,2150.283305884593,73.5,4.517347009232694,1.0,0.8982349292563677,23.35499134025066,13.411158288058113,0.18505506271450892,0.0,0.0,0.0,1726.7891099651981,0.9729039813285937,1.0,3.287581699346405,axial,circular
153.0,153.0,76.5,3.0,0.0,318.3,53.6,465.0,0.0,0.0,1580.0,0.5,51.0,16971.66891285546,2150.283305884593,73.5,4.517347009232694,1.0,0.7523899420586891,19.56287827263628,12.397989272260482,0.16437143038150379,0.0,0.0,0.0,1594.1166299921185,0.9911445438015484,1.0,3.0392156862745097,axial,circular
150.0,150.0,75.0,4.5,0.0,340.3,53.6,499.0,0.0,0.0,2010.0,0.5,33.333333333333336,15614.50088650467,3100.042210062083,70.5,6.681760041150966,1.0,1.2604820340047531,32.25252400005211,13.693759381523318,0.17703268923518686,0.0,0.0,0.0,1891.8816116007772,1.062434344556729,1.0,3.3266666666666667,axial,circular
203.0,203.0,101.5,3.0,0.0,318.3,25.7,603.0,0.0,0.0,2090.0,0.5,67.66666666666667,30480.51732329157,2879.044407846124,98.5,4.546971317839208,1.0,1.1698482919722277,14.693410867697667,12.06286465668316,0.1445041119145264,0.0,0.0,0.0,1699.7491302260146,1.2295932163366332,1.0,2.9704433497536944,axial,circular
153.0,153.0,76.5,3.0,0.0,318.3,25.7,503.0,0.0,0.0,1470.0,0.5,51.0,16971.66891285546,2150.283305884593,73.5,4.517347009232694,1.0,1.5691868052274605,19.56287827263628,13.411158288058113,0.1582512963493317,0.0,0.0,0.0,1120.6070673234515,1.311788978371399,1.0,3.287581699346405,axial,circular
150.0,150.0,75.0,4.5,0.0,340.3,25.7,499.0,0.0,0.0,1820.0,0.5,33.333333333333336,15614.50088650467,3100.042210062083,70.5,6.681760041150966,1.0,2.6288652537997965,32.25252400005211,13.693759381523318,0.1620091924554281,0.0,0.0,0.0,1456.2370368672969,1.2497965330666507,1.0,3.3266666666666667,axial,circular
211.0,211.0,105.5,3.0,0.0,312.0,30.6,2170.0,0.0,0.0,1699.0,0.5,70.33333333333333,33006.35781677776,2995.6461841599694,102.49999999999999,4.550426416371025,1.0,0.9253927263313774,13.85105406739278,41.741995970175886,0.512184900176114,0.0,0.0,0.0,1944.63615865131,0.8736852868036407,1.0,10.28436018957346,axial,circular
211.0,211.0,105.5,3.0,0.0,256.0,35.4,2170.0,0.0,0.0,2199.0,0.5,70.33333333333333,33006.35781677776,2995.6461841599694,102.49999999999999,4.550426416371025,1.0,0.6563411253249927,11.364967439912023,41.741995970175886,0.5037287034586916,0.0,0.0,0.0,1935.310489858885,1.1362517857071825,1.0,10.28436018957346,axial,circular
211.0,211.0,105.5,3.0,0.0,312.0,50.8,2170.0,0.0,0.0,2500.0,0.5,70.33333333333333,33006.35781677776,2995.6461841599694,102.49999999999999,4.550426416371025,1.0,0.5574216028689006,13.85105406739278,41.741995970175886,0.5632758054494875,0.0,0.0,0.0,2611.3645865502203,0.9573538727132161,1.0,10.28436018957346,axial,circular
211.0,211.0,105.5,3.0,0.0,312.0,54.4,2170.0,0.0,0.0,3044.0,0.5,70.33333333333333,33006.35781677776,2995.6461841599694,102.49999999999999,4.550426416371025,1.0,0.5205334085613998,13.85105406739278,41.741995970175886,0.5715490571065973,0.0,0.0,0.0,2730.1874746906205,1.1149417496851348,1.0,10.28436018957346,axial,circular
211.0,211.0,105.5,3.0,0.0,312.0,27.9,2170.0,0.0,0.0,1662.0,0.5,70.33333333333333,33006.35781677776,2995.6461841599694,102.49999999999999,4.550426416371025,1.0,1.0149468611376398,13.85105406739278,41.741995970175886,0.504685426771518,0.0,0.0,0.0,1855.51899254601,0.8957062723025664,1.0,10.28436018957346,axial,circular
211.0,211.0,105.5,3.0,0.0,256.0,30.6,2170.0,0.0,0.0,1304.0,0.5,70.33333333333333,33006.35781677776,2995.6461841599694,102.49999999999999,4.550426416371025,1.0,0.7592965959642071,11.364967439912023,41.741995970175886,0.48959462196441517,0.0,0.0,0.0,1776.8799723383518,0.7338706160799102,1.0,10.28436018957346,axial,circular
211.0,211.0,105.5,3.0,0.0,297.0,37.9,2170.0,0.0,0.0,1852.0,0.5,70.33333333333333,33006.35781677776,2995.6461841599694,102.49999999999999,4.550426416371025,1.0,0.7112301413507902,13.185138006460436,41.741995970175886,0.5261408866904997,0.0,0.0,0.0,2140.6478779513877,0.8651586368199774,1.0,10.28436018957346,axial,circular
211.0,211.0,105.5,3.0,0.0,256.0,27.5,2170.0,0.0,0.0,1449.0,0.5,70.33333333333333,33006.35781677776,2995.6461841599694,102.49999999999999,4.550426416371025,1.0,0.8448900304183542,11.364967439912023,41.741995970175886,0.4800866663749985,0.0,0.0,0.0,1674.5602631063405,0.8653017941032938,1.0,10.28436018957346,axial,circular
211.0,211.0,105.5,3.0,0.0,297.0,32.1,2170.0,0.0,0.0,1405.0,0.5,70.33333333333333,33006.35781677776,2995.6461841599694,102.49999999999999,4.550426416371025,1.0,0.8397390142428333,13.185138006460436,41.741995970175886,0.5104292144727512,0.0,0.0,0.0,1949.2110026140772,0.7208044681236467,1.0,10.28436018957346,axial,circular
211.0,211.0,105.5,3.0,0.0,297.0,32.0,2170.0,0.0,0.0,1484.0,0.5,70.33333333333333,33006.35781677776,2995.6461841599694,102.49999999999999,4.550426416371025,1.0,0.8423631986623422,13.185138006460436,41.741995970175886,0.5101511900346998,0.0,0.0,0.0,1945.9103668323992,0.7626250547273109,1.0,10.28436018957346,axial,circular
211.0,211.0,105.5,3.0,0.0,297.0,34.7,2170.0,0.0,0.0,1542.0,0.5,70.33333333333333,33006.35781677776,2995.6461841599694,102.49999999999999,4.550426416371025,1.0,0.7768190881036009,13.185138006460436,41.741995970175886,0.5175719121038215,0.0,0.0,0.0,2035.027532937699,0.7577293058900384,1.0,10.28436018957346,axial,circular
211.0,211.0,105.5,3.0,0.0,297.0,27.4,2170.0,0.0,0.0,1283.0,0.5,70.33333333333333,33006.35781677776,2995.6461841599694,102.49999999999999,4.550426416371025,1.0,0.9837818378538303,13.185138006460436,41.741995970175886,0.49709167918747593,0.0,0.0,0.0,1794.0811208752214,0.7151293133133821,1.0,10.28436018957346,axial,circular
211.0,211.0,105.5,3.0,0.0,297.0,25.8,2170.0,0.0,0.0,1300.0,0.5,70.33333333333333,33006.35781677776,2995.6461841599694,102.49999999999999,4.550426416371025,1.0,1.0447915642323624,13.185138006460436,41.741995970175886,0.49242389660730557,0.0,0.0,0.0,1741.270948368377,0.7465811114681141,1.0,10.28436018957346,axial,circular
209.0,209.0,104.5,2.0,0.0,298.0,26.4,2170.0,0.0,0.0,1702.0,0.5,104.5,33006.35781677776,1995.3806414138257,102.49999999999999,3.0528274602901178,1.0,0.6824023099122409,8.875537396745905,41.94952232573971,0.509791571632846,0.0,0.0,0.0,1465.9912775042528,1.1609891723895762,1.0,10.382775119617225,axial,circular
209.0,209.0,104.5,2.0,0.0,298.0,35.9,2170.0,0.0,0.0,1563.0,0.5,104.5,33006.35781677776,1995.3806414138257,102.49999999999999,3.0528274602901178,1.0,0.5018223114674976,8.875537396745905,41.94952232573971,0.5410859374578036,0.0,0.0,0.0,1779.5516767636416,0.8783111052119204,1.0,10.382775119617225,axial,circular
209.0,209.0,104.5,2.0,0.0,298.0,27.9,2170.0,0.0,0.0,1500.0,0.5,104.5,33006.35781677776,1995.3806414138257,102.49999999999999,3.0528274602901178,1.0,0.6457140136804,8.875537396745905,41.94952232573971,0.5149724041190972,0.0,0.0,0.0,1515.5008142294193,0.9897718205863842,1.0,10.382775119617225,axial,circular
209.0,209.0,104.5,2.0,0.0,298.0,35.9,2170.0,0.0,0.0,1475.0,0.5,104.5,33006.35781677776,1995.3806414138257,102.49999999999999,3.0528274602901178,1.0,0.5018223114674976,8.875537396745905,41.94952232573971,0.5410859374578036,0.0,0.0,0.0,1779.5516767636416,0.8288604479767002,1.0,10.382775119617225,axial,circular
209.0,209.0,104.5,2.0,0.0,243.0,32.3,2170.0,0.0,0.0,1399.0,0.5,104.5,33006.35781677776,1995.3806414138257,102.49999999999999,3.0528274602901178,1.0,0.45481198688355895,7.2374348570780365,41.94952232573971,0.5118394590894848,0.0,0.0,0.0,1550.9828533454813,0.9020086824186011,1.0,10.382775119617225,axial,circular
209.0,209.0,104.5,2.0,0.0,243.0,52.1,2170.0,0.0,0.0,2000.0,0.5,104.5,33006.35781677776,1995.3806414138257,102.49999999999999,3.0528274602901178,1.0,0.2819659726744521,7.2374348570780365,41.94952232573971,0.5733281373072169,0.0,0.0,0.0,2204.508738117681,0.9072316046738375,1.0,10.382775119617225,axial,circular
209.0,209.0,104.5,2.0,0.0,297.0,35.6,2170.0,0.0,0.0,1492.0,0.5,104.5,33006.35781677776,1995.3806414138257,102.49999999999999,3.0528274602901178,1.0,0.5043529929454698,8.84575371420649,41.94952232573971,0.5398453376022602,0.0,0.0,0.0,1767.6543887771945,0.8440564000930729,1.0,10.382775119617225,axial,circular
209.0,209.0,104.5,2.0,0.0,298.0,37.0,2170.0,0.0,0.0,1956.0,0.5,104.5,33006.35781677776,1995.3806414138257,102.49999999999999,3.0528274602901178,1.0,0.4869032697752206,8.875537396745905,41.94952232573971,0.5444909190855044,0.0,0.0,0.0,1815.8586703620972,1.0771763419286136,1.0,10.382775119617225,axial,circular
211.0,211.0,105.5,3.0,0.0,256.0,37.8,1370.0,0.0,0.0,2107.0,0.5,70.33333333333333,33006.35781677776,2995.6461841599694,102.49999999999999,4.550426416371025,1.0,0.6146686729234059,11.364967439912023,26.353241695456667,0.32232474793796734,0.0,0.0,0.0,2014.5257486191513,1.0459037326498482,1.0,6.492890995260663,axial,circular
211.0,211.0,105.5,3.0,0.0,256.0,28.6,1370.0,0.0,0.0,1606.0,0.5,70.33333333333333,33006.35781677776,2995.6461841599694,102.49999999999999,4.550426416371025,1.0,0.8123942600176481,11.364967439912023,26.353241695456667,0.30524852463559354,0.0,0.0,0.0,1710.867256704796,0.9387052056237403,1.0,6.492890995260663,axial,circular
209.0,209.0,104.5,2.0,0.0,298.0,37.8,1370.0,0.0,0.0,1860.0,0.5,104.5,33006.35781677776,1995.3806414138257,102.49999999999999,3.0528274602901178,1.0,0.47659843866886675,8.875537396745905,26.48426063883106,0.3453038102739466,0.0,0.0,0.0,1842.263756615519,1.0096274180723528,1.0,6.555023923444976,axial,circular
209.0,209.0,104.5,2.0,0.0,298.0,40.0,1370.0,0.0,0.0,1832.0,0.5,104.5,33006.35781677776,1995.3806414138257,102.49999999999999,3.0528274602901178,1.0,0.450385524542079,8.875537396745905,26.48426063883106,0.349488037911275,0.0,0.0,0.0,1914.8777438124307,0.9567190416828256,1.0,6.555023923444976,axial,circular
209.0,209.0,104.5,2.0,0.0,297.0,35.6,1370.0,0.0,0.0,1501.0,0.5,104.5,33006.35781677776,1995.3806414138257,102.49999999999999,3.0528274602901178,1.0,0.5043529929454698,8.84575371420649,26.48426063883106,0.3408240149839154,0.0,0.0,0.0,1767.6543887771945,0.849147893123125,1.0,6.555023923444976,axial,circular
209.0,209.0,104.5,2.0,0.0,298.0,44.3,1370.0,0.0,0.0,2355.0,0.5,104.5,33006.35781677776,1995.3806414138257,102.49999999999999,3.0528274602901178,1.0,0.4066686451847215,8.875537396745905,26.48426063883106,0.3573867200250179,0.0,0.0,0.0,2056.8050824245747,1.1449796677981325,1.0,6.555023923444976,axial,circular
211.0,211.0,105.5,3.0,0.0,256.0,34.7,770.0,0.0,0.0,1929.0,0.5,70.33333333333333,33006.35781677776,2995.6461841599694,102.49999999999999,4.550426416371025,1.0,0.6695814362105112,11.364967439912023,14.811675989417251,0.17802618658882766,0.0,0.0,0.0,1912.2060393871404,1.0087825057901407,1.0,3.6492890995260665,axial,circular
209.0,209.0,104.5,2.0,0.0,298.0,44.0,770.0,0.0,0.0,2317.0,0.5,104.5,33006.35781677776,1995.3806414138257,102.49999999999999,3.0528274602901178,1.0,0.4094413859473446,8.875537396745905,14.885314373649573,0.20056370616973368,0.0,0.0,0.0,2046.9031750795414,1.1319538843892618,1.0,3.6842105263157894,axial,circular
209.0,209.0,104.5,2.0,0.0,298.0,40.0,770.0,0.0,0.0,2100.0,0.5,104.5,33006.35781677776,1995.3806414138257,102.49999999999999,3.0528274602901178,1.0,0.450385524542079,8.875537396745905,14.885314373649573,0.19642758335159252,0.0,0.0,0.0,1914.8777438124307,1.0966757573875185,1.0,3.6842105263157894,axial,circular
141.42,141.42,70.71,2.35,0.0,734.0,42.4,525.0,0.0,0.0,1588.0,0.5,60.17872340425531,14680.943956926865,1565.7079677133775,68.36,3.5529329467231463,1.0,1.8462350184583136,38.14881192063765,15.102005575278797,0.24468467325545204,0.0,0.0,0.0,1771.7016720753181,0.8963134285129756,1.0,3.71234620280017,axial,circular
141.44,141.44,70.72,2.22,0.0,734.0,42.4,525.0,0.0,0.0,1550.0,0.5,63.71171171171171,14741.138128806706,1481.8665851032488,68.5,3.3605787900694395,1.0,1.740236577818165,36.00970557534261,15.086743473395517,0.24417196674328728,0.0,0.0,0.0,1712.714330127189,0.90499622309162,1.0,3.7118212669683257,axial,circular
140.84,140.84,70.42,2.37,0.0,734.0,42.4,525.0,0.0,0.0,1555.0,0.5,59.426160337552744,14548.095114225247,1571.9348866600892,68.05,3.582150008645584,1.0,1.8705039261046699,38.63773852087963,15.167194082447711,0.24579868433490443,0.0,0.0,0.0,1770.639439651656,0.8782138052374574,1.0,3.7276341948310137,axial,circular
151.05,151.05,75.525,2.98,0.0,691.0,42.4,562.5,0.0,0.0,2163.0,0.5,50.687919463087255,16533.501639221147,2108.2438398332197,72.545,4.486499282468785,1.0,2.078108353037998,42.73445453423296,15.19285543054996,0.24188226058199216,0.0,0.0,0.0,2157.8169628277315,1.0024019818462622,1.0,3.723932472691162,axial,circular
150.62,150.62,75.31,3.04,0.0,691.0,45.4,562.5,0.0,0.0,1965.0,0.5,49.546052631578945,16408.390460685503,2142.725018796985,72.27,4.574020306439124,0.9999999999999999,1.9875710066301913,43.7338872526558,15.242538664688059,0.2440520621467478,0.0,0.0,0.0,2225.5639149038384,0.8829222952623687,1.0,3.7345638029478154,axial,circular
151.5,151.5,75.75,2.98,0.0,691.0,45.4,562.5,0.0,0.0,2056.0,0.5,50.83892617449664,16636.21875992384,2114.758964084755,72.77000000000001,4.486854616040176,1.0,1.9347659985113346,42.60569657391455,15.146917873941808,0.24248205061700392,0.0,0.0,0.0,2216.582775883108,0.9275539007023412,1.0,3.712871287128713,axial,circular
182.5,182.5,91.25,2.27,0.0,734.0,45.4,675.0,0.0,0.0,2284.0,0.5,80.39647577092511,24873.372595875036,1967.0702162187708,88.98,3.4514789270415207,1.0,1.2785726030603077,28.47140405089319,14.986075772746084,0.24305521884664472,0.0,0.0,0.0,2573.0806545573046,0.8876519264775863,1.0,3.6986301369863015,axial,circular
181.8,181.8,90.9,2.17,0.0,734.0,45.4,675.0,0.0,0.0,2405.0,0.5,83.77880184331798,24733.799488257675,1874.9574942493948,88.73,3.3016815373595705,1.0,1.2255775526466821,27.312456310401494,15.036382305224906,0.24369840032534382,0.0,0.0,0.0,2499.133297545954,0.9623336227649846,1.0,3.7128712871287126,axial,circular
181.15,181.15,90.575,2.27,0.0,734.0,42.4,675.0,0.0,0.0,2301.0,0.5,79.80176211453745,24497.426449700662,1952.1816269056967,88.305,3.4510446862790616,1.0,1.3795262283660288,28.68542890808936,15.099124541771818,0.2432586683106897,0.0,0.0,0.0,2471.592195616089,0.930978825746953,1.0,3.726193762075628,axial,circular
220.0,220.0,110.0,2.13,0.0,734.0,45.4,825.0,0.0,0.0,3227.0,0.5,103.28638497652582,36555.373882674394,2236.459974237894,107.87,3.250764125586656,1.0,0.989122558942837,22.119781850195658,15.152831471670908,0.24467704368196128,0.0,0.0,0.0,3301.1755953640313,0.9775305513986596,1.0,3.75,axial,circular
221.5,221.5,110.75,2.17,0.0,734.0,45.4,825.0,0.0,0.0,3072.0,0.5,102.07373271889401,37038.17227088174,2293.5044287352875,108.58,3.311293377423908,1.0,1.0011294631564416,22.38431883430787,15.05195004898874,0.24309978528267184,0.0,0.0,0.0,3364.965271789732,0.9129366135675119,1.0,3.724604966139955,axial,circular
220.97,220.97,110.485,2.13,0.0,734.0,42.4,825.0,0.0,0.0,2990.0,0.5,103.74178403755869,36884.82995536279,2246.4979296563106,108.355,3.2509520155669094,1.0,1.0543588321310322,22.02204586245315,15.08567199148756,0.24165600699861564,0.0,0.0,0.0,3212.846270475114,0.9306389874539003,1.0,3.7335384893876995,axial,circular
261.7,261.7,130.85,2.13,0.0,734.0,45.4,975.0,0.0,0.0,4120.0,0.5,122.86384976525822,52052.540995956464,2667.9885731533946,128.72,3.2575948373818164,1.0,0.8286711845940753,18.575781623976486,15.030982422060314,0.24194669304463579,0.0,0.0,0.0,4321.488973911015,0.9533751040145165,1.0,3.7256400458540315,axial,circular
261.9,261.9,130.95,2.11,0.0,734.0,45.4,975.0,0.0,0.0,4302.0,0.5,124.12322274881517,52149.638828419476,2645.361109945446,128.83999999999997,3.2273699057483327,0.9999999999999999,0.8201133219802752,18.386289279876408,15.018243270056455,0.2416968143406626,0.0,0.0,0.0,4309.288657510201,0.9983086170155953,1.0,3.7227949599083625,axial,circular
262.0,262.0,131.0,2.16,0.0,734.0,45.4,975.0,0.0,0.0,4198.0,0.5,121.29629629629629,52149.6388284195,2708.1401001650515,128.84,3.303003473711385,1.0,0.8395760282346317,18.81717284775036,15.015375372865055,0.24175191792504572,0.0,0.0,0.0,4355.368436331393,0.9638679393874775,1.0,3.7213740458015265,axial,circular
159.8,159.8,79.9,6.3,0.0,482.5,53.4,476.0,0.0,0.0,2350.0,0.5,25.365079365079367,17017.88174078977,4539.562824345991,73.60000000000001,9.236874192244485,1.0,2.4102638665295903,60.55423638258103,12.352847854407614,0.17506838230165236,0.0,0.0,0.0,3099.0939477051143,0.7582861441616444,1.0,2.978723404255319,axial,circular
159.8,159.8,79.9,6.3,0.0,482.5,53.4,476.0,0.0,0.0,2350.0,0.5,25.365079365079367,17017.88174078977,4539.562824345991,73.60000000000001,9.236874192244485,1.0,2.4102638665295903,60.55423638258103,12.352847854407614,0.17506838230165236,0.0,0.0,0.0,3099.0939477051143,0.7582861441616444,1.0,2.978723404255319,axial,circular
159.8,159.8,79.9,6.3,0.0,482.5,53.4,476.0,0.0,0.0,2350.0,0.5,25.365079365079367,17017.88174078977,4539.562824345991,73.60000000000001,9.236874192244485,1.0,2.4102638665295903,60.55423638258103,12.352847854407614,0.17506838230165236,0.0,0.0,0.0,3099.0939477051143,0.7582861441616444,1.0,2.978723404255319,axial,circular
159.9,159.9,79.95,4.9,0.0,309.5,53.4,350.0,0.0,0.0,1174.0,0.5,32.63265306122449,17695.028475326144,3593.920379598553,75.05,7.269395569838949,0.9999999999999999,1.1771629425274928,29.978386793672943,9.014949055305792,0.11324492776410264,0.0,0.0,0.0,2057.2328780681682,0.5706694718501861,1.0,2.188868042526579,axial,circular
159.9,159.9,79.95,4.9,0.0,309.5,53.4,350.0,0.0,0.0,1174.0,0.5,32.63265306122449,17695.028475326144,3593.920379598553,75.05,7.269395569838949,0.9999999999999999,1.1771629425274928,29.978386793672943,9.014949055305792,0.11324492776410264,0.0,0.0,0.0,2057.2328780681682,0.5706694718501861,1.0,2.188868042526579,axial,circular
159.9,159.9,79.95,4.9,0.0,309.5,53.4,350.0,0.0,0.0,1174.0,0.5,32.63265306122449,17695.028475326144,3593.920379598553,75.05,7.269395569838949,0.9999999999999999,1.1771629425274928,29.978386793672943,9.014949055305792,0.11324492776410264,0.0,0.0,0.0,2057.2328780681682,0.5706694718501861,1.0,2.188868042526579,axial,circular
159.9,159.9,79.95,4.9,0.0,309.5,53.4,350.0,0.0,0.0,1174.0,0.5,32.63265306122449,17695.028475326144,3593.920379598553,75.05,7.269395569838949,0.9999999999999999,1.1771629425274928,29.978386793672943,9.014949055305792,0.11324492776410264,0.0,0.0,0.0,2057.2328780681682,0.5706694718501861,1.0,2.188868042526579,axial,circular
141.8,141.8,70.9,4.3,0.0,433.0,53.4,420.0,0.0,0.0,1618.0,0.5,32.97674418604652,13934.722710556747,2798.5733435650345,66.60000000000001,6.382008484743537,1.0,1.628489645245878,41.492637746155424,12.195584700274045,0.16902630977470734,0.0,0.0,0.0,1955.8964505073902,0.8272421577227493,1.0,2.9619181946403383,axial,circular
141.8,141.8,70.9,4.3,0.0,433.0,53.4,420.0,0.0,0.0,1618.0,0.5,32.97674418604652,13934.722710556747,2798.5733435650345,66.60000000000001,6.382008484743537,1.0,1.628489645245878,41.492637746155424,12.195584700274045,0.16902630977470734,0.0,0.0,0.0,1955.8964505073902,0.8272421577227493,1.0,2.9619181946403383,axial,circular
141.8,141.8,70.9,4.3,0.0,433.0,53.4,420.0,0.0,0.0,1618.0,0.5,32.97674418604652,13934.722710556747,2798.5733435650345,66.60000000000001,6.382008484743537,1.0,1.628489645245878,41.492637746155424,12.195584700274045,0.16902630977470734,0.0,0.0,0.0,1955.8964505073902,0.8272421577227493,1.0,2.9619181946403383,axial,circular
114.8,114.8,57.4,3.9,0.0,357.7,53.4,337.0,0.0,0.0,1150.0,0.5,29.435897435897434,8992.023572737386,2040.4697613958783,53.5,5.760034572310104,1.0,1.520023875299275,38.511483486267736,12.122662440280024,0.15720174454993757,0.0,0.0,0.0,1210.050092435482,0.9503738788907339,1.0,2.9355400696864113,axial,circular
114.8,114.8,57.4,3.9,0.0,357.7,53.4,337.0,0.0,0.0,1150.0,0.5,29.435897435897434,8992.023572737386,2040.4697613958783,53.5,5.760034572310104,1.0,1.520023875299275,38.511483486267736,12.122662440280024,0.15720174454993757,0.0,0.0,0.0,1210.050092435482,0.9503738788907339,1.0,2.9355400696864113,axial,circular
114.8,114.8,57.4,3.9,0.0,357.7,53.4,337.0,0.0,0.0,1150.0,0.5,29.435897435897434,8992.023572737386,2040.4697613958783,53.5,5.760034572310104,1.0,1.520023875299275,38.511483486267736,12.122662440280024,0.15720174454993757,0.0,0.0,0.0,1210.050092435482,0.9503738788907339,1.0,2.9355400696864113,axial,circular
165.7,165.7,82.85,5.1,0.0,373.3,53.4,494.0,0.0,0.0,2309.0,0.5,32.490196078431374,18991.123940491147,3875.2871211507436,77.75,7.56473906930151,1.0,1.4264940017772703,36.32047710058204,12.279932679008848,0.1625726705980991,0.0,0.0,0.0,2460.7707007478,0.9383239158765672,1.0,2.9812914906457455,axial,circular
165.7,165.7,82.85,5.1,0.0,373.3,53.4,494.0,0.0,0.0,2309.0,0.5,32.490196078431374,18991.123940491147,3875.2871211507436,77.75,7.56473906930151,1.0,1.4264940017772703,36.32047710058204,12.279932679008848,0.1625726705980991,0.0,0.0,0.0,2460.7707007478,0.9383239158765672,1.0,2.9812914906457455,axial,circular
165.7,165.7,82.85,5.1,0.0,373.3,53.4,494.0,0.0,0.0,2309.0,0.5,32.490196078431374,18991.123940491147,3875.2871211507436,77.75,7.56473906930151,1.0,1.4264940017772703,36.32047710058204,12.279932679008848,0.1625726705980991,0.0,0.0,0.0,2460.7707007478,0.9383239158765672,1.0,2.9812914906457455,axial,circular
133.1,133.1,66.55,4.5,0.0,324.3,53.4,397.0,0.0,0.0,1535.0,0.5,29.577777777777776,12095.767888833056,2730.560331367586,62.05,6.647648055050553,1.0,1.3709576015479135,34.7434692063319,12.315902767267994,0.15521637063459776,0.0,0.0,0.0,1531.4347207261933,1.0023280648045618,1.0,2.982719759579264,axial,circular
113.6,113.6,56.8,3.2,0.0,354.6,53.4,337.0,0.0,0.0,1145.0,0.5,35.49999999999999,9025.67003005733,1675.418147339798,53.599999999999994,4.763191823185863,1.0,1.2326541362808658,31.511713069061706,12.192766591706528,0.16024515251659505,0.0,0.0,0.0,1076.074054651754,1.0640531616298028,1.0,2.966549295774648,axial,circular
113.6,113.6,56.8,3.2,0.0,354.6,53.4,337.0,0.0,0.0,1145.0,0.5,35.49999999999999,9025.67003005733,1675.418147339798,53.599999999999994,4.763191823185863,1.0,1.2326541362808658,31.511713069061706,12.192766591706528,0.16024515251659505,0.0,0.0,0.0,1076.074054651754,1.0640531616298028,1.0,2.966549295774648,axial,circular
113.6,113.6,56.8,3.2,0.0,354.6,53.4,337.0,0.0,0.0,1145.0,0.5,35.49999999999999,9025.67003005733,1675.418147339798,53.599999999999994,4.763191823185863,1.0,1.2326541362808658,31.511713069061706,12.192766591706528,0.16024515251659505,0.0,0.0,0.0,1076.074054651754,1.0640531616298028,1.0,2.966549295774648,axial,circular
111.3,111.3,55.65,2.0,0.0,354.6,53.4,339.0,0.0,0.0,894.0,0.5,55.65,9042.516820662207,1046.047845925271,53.65,3.018243935905346,1.0,0.7681741674989162,19.949101578229932,12.406209515589694,0.16965039167852944,0.0,0.0,0.0,853.798964388463,1.0470848961972343,1.0,3.045822102425876,axial,circular
130.6,130.6,65.3,2.3,0.0,324.3,53.4,396.0,0.0,0.0,1250.0,0.5,56.78260869565218,12468.981242097889,1412.507423852187,63.0,3.4726641358697776,1.0,0.6879635979162684,17.875952051786808,12.346444375144257,0.16600228789659782,0.0,0.0,0.0,1123.9197558832916,1.1121790443283217,1.0,3.0321592649310873,axial,circular
165.0,165.0,82.5,3.54,0.0,368.0,32.67,480.0,0.0,0.0,1630.0,0.5,46.610169491525426,19586.829912031455,2726.7857135359286,78.96,5.317188195402011,0.9999999999999999,1.5681425607683352,24.781221579381203,11.887030401114552,0.1503080781689521,0.0,0.0,0.0,1643.3588758072895,0.9918709929985762,1.0,2.909090909090909,axial,circular
165.0,165.0,82.5,3.54,0.0,368.0,32.67,480.0,0.0,0.0,1660.0,0.5,46.610169491525426,19586.829912031455,2726.7857135359286,78.96,5.317188195402011,0.9999999999999999,1.5681425607683352,24.781221579381203,11.887030401114552,0.1503080781689521,0.0,0.0,0.0,1643.3588758072895,1.0101262873482433,1.0,2.909090909090909,axial,circular
165.0,165.0,82.5,3.54,0.0,368.0,32.67,480.0,0.0,0.0,1629.0,0.5,46.610169491525426,19586.829912031455,2726.7857135359286,78.96,5.317188195402011,0.9999999999999999,1.5681425607683352,24.781221579381203,11.887030401114552,0.1503080781689521,0.0,0.0,0.0,1643.3588758072895,0.9912624831869206,1.0,2.909090909090909,axial,circular
165.0,165.0,82.5,3.54,0.0,368.0,32.67,480.0,0.0,0.0,1876.0,0.5,46.610169491525426,19586.829912031455,2726.7857135359286,78.96,5.317188195402011,0.9999999999999999,1.5681425607683352,24.781221579381203,11.887030401114552,0.1503080781689521,0.0,0.0,0.0,1643.3588758072895,1.141564406665846,1.0,2.909090909090909,axial,circular
90.0,90.0,45.0,1.0,0.0,328.95,36.4,300.0,0.0,0.0,348.8,0.5,90.0,6082.12337734984,428.3982538305084,44.0,1.5232182453978496,1.0,0.6365330725892264,11.38778731417324,13.488360961599364,0.17562070070761202,0.0,0.0,0.0,362.3108965330799,0.9627091079446838,1.0,3.3333333333333335,axial,circular
90.0,90.0,45.0,1.0,0.0,328.95,36.4,300.0,0.0,0.0,341.9,0.5,90.0,6082.12337734984,428.3982538305084,44.0,1.5232182453978496,1.0,0.6365330725892264,11.38778731417324,13.488360961599364,0.17562070070761202,0.0,0.0,0.0,362.3108965330799,0.9436646903849982,1.0,3.3333333333333335,axial,circular
90.0,90.0,45.0,1.0,0.0,328.95,36.4,300.0,0.0,0.0,346.5,0.5,90.0,6082.12337734984,428.3982538305084,44.0,1.5232182453978496,1.0,0.6365330725892264,11.38778731417324,13.488360961599364,0.17562070070761202,0.0,0.0,0.0,362.3108965330799,0.9563609687581219,1.0,3.3333333333333335,axial,circular
90.0,90.0,45.0,1.2,0.0,328.95,36.4,300.0,0.0,0.0,358.1,0.5,75.0,6026.957010352802,511.95188683347175,43.8,1.8223557790425744,0.9999999999999999,0.7676434725062923,13.686391176165634,13.517735045642244,0.17372651638264575,0.0,0.0,0.0,387.7878083507125,0.9234431621845547,1.0,3.3333333333333335,axial,circular
90.0,90.0,45.0,1.2,0.0,328.95,36.4,300.0,0.0,0.0,351.2,0.5,75.0,6026.957010352802,511.95188683347175,43.8,1.8223557790425744,0.9999999999999999,0.7676434725062923,13.686391176165634,13.517735045642244,0.17372651638264575,0.0,0.0,0.0,387.7878083507125,0.9056499261636849,1.0,3.3333333333333335,axial,circular
90.0,90.0,45.0,1.2,0.0,328.95,36.4,300.0,0.0,0.0,360.5,0.5,75.0,6026.957010352802,511.95188683347175,43.8,1.8223557790425744,0.9999999999999999,0.7676434725062923,13.686391176165634,13.517735045642244,0.17372651638264575,0.0,0.0,0.0,387.7878083507125,0.9296321138439876,1.0,3.3333333333333335,axial,circular
90.0,90.0,45.0,1.5,0.0,328.95,36.4,300.0,0.0,0.0,390.7,0.5,60.0,5944.678698755286,635.953575235955,43.5,2.2676775700005507,1.0,0.9667752722476487,17.148334175900715,13.560793354074239,0.171478209152851,0.0,0.0,0.0,425.5832332085598,0.9180342868642453,1.0,3.3333333333333335,axial,circular
90.0,90.0,45.0,1.5,0.0,328.95,36.4,300.0,0.0,0.0,390.7,0.5,60.0,5944.678698755286,635.953575235955,43.5,2.2676775700005507,1.0,0.9667752722476487,17.148334175900715,13.560793354074239,0.171478209152851,0.0,0.0,0.0,425.5832332085598,0.9180342868642453,1.0,3.3333333333333335,axial,circular
90.0,90.0,45.0,1.5,0.0,328.95,36.4,300.0,0.0,0.0,381.4,0.5,60.0,5944.678698755286,635.953575235955,43.5,2.2676775700005507,1.0,0.9667752722476487,17.148334175900715,13.560793354074239,0.171478209152851,0.0,0.0,0.0,425.5832332085598,0.8961819222165937,1.0,3.3333333333333335,axial,circular
114.0,114.0,57.0,1.42,0.0,376.6,9.27,500.0,0.0,0.0,376.0,0.5,80.28169014084507,9704.80822017682,768.6168886635828,55.57999999999999,2.1590228039013937,1.0,3.217536978454508,14.629146958425062,17.77132126928328,0.2051846339528541,0.0,0.0,0.0,379.42469247174444,0.9909739863016441,1.0,4.385964912280702,axial,circular
114.0,114.0,57.0,1.94,0.0,387.2,9.27,500.0,0.0,0.0,453.0,0.5,58.76288659793815,9524.06359835637,1041.1458668431317,55.06,2.9314702553363503,1.0,4.56609462258627,20.61506143963376,17.849021315893,0.20976955897696037,0.0,0.0,0.0,491.41974919842414,0.9218188742697211,1.0,4.385964912280702,axial,circular
