Repository: Serali-Nerri/xgboost

# CFST柱极限承载力预测 - XGBoost ML管道

## 项目概述

本项目是一个完整的机器学习管道，用于预测混凝土填充钢管（CFST）柱的极限承载力。采用XGBoost算法，提供从数据加载、预处理、模型训练、评估到预测的全流程解决方案。

### 核心特性

- **模块化设计**：清晰的模块分离，便于维护和扩展
- **特征工程支持**：处理无量纲参数，剔除几何参数实现多截面统一预测
- **自动化超参数优化**：集成Optuna框架进行超参数搜索，支持持久化存储和断点续训
- **智能参数加载**：自动加载最优参数，无需手动配置
- **特征选择**：迭代剔除法自动寻找最优特征子集
- **多维度评估**：集成R²、RMSE、MAE、MAPE、COV等工程指标
- **可视化分析**：提供预测散点图、特征重要性图和学习曲线
- **COV稳定性指标**：特别添加变异系数评估模型预测稳定性

---

## 环境要求

### 系统要求
- Python 3.8+
- 8GB+ RAM（推荐16GB）
- 5GB+ 可用磁盘空间

### Python依赖
- pandas &gt;= 1.5.0
- numpy &gt;= 1.23.0
- xgboost &gt;= 1.7.0
- scikit-learn &gt;= 1.2.0
- matplotlib &gt;= 3.6.0
- seaborn &gt;= 0.12.0
- optuna &gt;= 3.0.0
- joblib &gt;= 1.2.0

---

File: data/processed/2026.3.11-new_feature_parameters_raw.csv (part 41 of 84)
b (mm),h (mm),r0 (mm),t (mm),R (%),fy (MPa),fc (MPa),L (mm),e1 (mm),e2 (mm),Nexp (kN),r0/h,b/t,Ac (mm^2),As (mm^2),Re (mm),te (mm),ke,xi,sigma_re (MPa),lambda,lambda_bar,e/h,e1/e2,e_bar,Npl (kN),psi,b/h,L/h,axial_flag,section_family
114.0,114.0,57.0,2.78,0.0,331.8,9.27,500.0,0.0,0.0,514.0,0.5,41.00719424460432,9235.680472401564,1471.2651408883262,54.22,4.159162717037503,1.0,5.701888147199573,25.452050710310658,17.9683480200177,0.19876686857945264,0.0,0.0,0.0,573.7805317259091,0.8958128963593595,1.0,4.385964912280702,axial,circular
114.0,114.0,57.0,1.42,0.0,376.6,9.27,800.0,0.0,0.0,359.0,0.5,80.28169014084507,9704.80822017682,768.6168886635828,55.57999999999999,2.1590228039013937,1.0,3.217536978454508,14.629146958425062,28.43411403085325,0.32829541432456655,0.0,0.0,0.0,379.42469247174444,0.9461693113890698,1.0,7.017543859649122,axial,circular
114.0,114.0,57.0,1.42,0.0,376.6,9.27,1000.0,0.0,0.0,353.0,0.5,80.28169014084507,9704.80822017682,768.6168886635828,55.57999999999999,2.1590228039013937,1.0,3.217536978454508,14.629146958425062,35.54264253856656,0.4103692679057082,0.0,0.0,0.0,379.42469247174444,0.9303558967140435,1.0,8.771929824561404,axial,circular
114.0,114.0,57.0,1.42,0.0,376.6,9.27,1000.0,0.0,0.0,373.0,0.5,80.28169014084507,9704.80822017682,768.6168886635828,55.57999999999999,2.1590228039013937,1.0,3.217536978454508,14.629146958425062,35.54264253856656,0.4103692679057082,0.0,0.0,0.0,379.42469247174444,0.983067278964131,1.0,8.771929824561404,axial,circular
114.0,114.0,57.0,1.42,0.0,376.6,9.27,1000.0,0.0,0.0,362.0,0.5,80.28169014084507,9704.80822017682,768.6168886635828,55.57999999999999,2.1590228039013937,1.0,3.217536978454508,14.629146958425062,35.54264253856656,0.4103692679057082,0.0,0.0,0.0,379.42469247174444,0.9540760187265829,1.0,8.771929824561404,axial,circular
100.0,100.0,50.0,2.0,0.0,216.0,24.03,420.0,0.0,0.0,420.0,0.5,50.0,7238.229473870883,936.2478398964006,48.0,3.00996905857955,1.0,1.1626753408132144,13.544860763607977,17.139349603682728,0.17893870568037037,0.0,0.0,0.0,376.1641876747399,1.1165337205442956,1.0,4.2,axial,circular
120.0,120.0,60.0,2.0,0.0,216.0,24.03,500.0,0.0,0.0,514.0,0.5,60.0,10568.317686676064,1130.5841337528088,58.0,3.0235700933340723,1.0,0.961605651207247,11.26019207172689,16.950991692592797,0.18016026560682838,0.0,0.0,0.0,498.16284690143254,1.0317911164934808,1.0,4.166666666666667,axial,circular
150.0,150.0,75.0,2.0,0.0,216.0,24.03,620.0,0.0,0.0,760.0,0.5,75.0,16741.54725098001,1422.0885745374212,73.0,3.0372596317376264,1.0,0.7635386655662371,8.98696000623736,16.761991456596384,0.18214129840012175,0.0,0.0,0.0,709.4705125411326,1.0712214060565877,1.0,4.133333333333334,axial,circular
100.0,100.0,50.0,1.2,0.0,253.3,24.03,420.0,0.0,0.0,343.0,0.5,83.33333333333334,7481.514408964876,570.2527749903944,48.8,1.825656498490794,1.0,0.8034508408980818,9.476204734994225,17.010220583492906,0.19322516392891342,0.0,0.0,0.0,324.22581915249293,1.0579046446596438,1.0,4.2,axial,circular
120.0,120.0,60.0,1.2,0.0,253.3,24.03,500.0,0.0,0.0,408.0,0.5,100.0,10861.868104227493,686.8545513042393,58.8,1.8306242261323789,1.0,0.6665637238166839,7.886005382301558,16.84184006281455,0.19406563839707502,0.0,0.0,0.0,434.99094838995046,0.937950551638251,1.0,4.166666666666667,axial,circular
150.0,150.0,75.0,1.2,0.0,253.3,24.03,620.0,0.0,0.0,647.0,0.5,125.0,17110.495892217594,861.7572157750068,73.8,1.8356122555466783,1.0,0.5308890297808104,6.3002789204603475,16.6734505238894,0.19542669538652171,0.0,0.0,0.0,629.448319045798,1.0278842288129535,1.0,4.133333333333334,axial,circular
180.0,180.0,90.0,1.49,0.0,222.7,33.49,555.0,0.0,0.0,1287.0,0.5,120.80536912751678,24611.299994234778,1283.3583001574518,88.51,2.2783568220955317,1.0,0.3467515723504756,5.732573316920968,12.44136741636124,0.15339493419173714,0.0,0.0,0.0,1110.0363302519872,1.1594215116435338,1.0,3.0833333333333335,axial,circular
150.0,150.0,75.0,1.5,0.0,222.7,33.49,459.0,0.0,0.0,1024.0,0.5,100.0,16971.66891285546,1073.2102364128737,73.5,2.2882802826654824,1.0,0.42049934631679153,6.933333591151061,12.368647342131005,0.14946575389115468,0.0,0.0,0.0,807.3851115406763,1.2682919035328415,1.0,3.06,axial,circular
135.0,135.0,67.5,1.46,0.0,222.7,33.49,417.0,0.0,0.0,800.0,0.5,92.46575342465754,13701.370234796343,938.7095068778428,66.04,2.2247941203511488,1.0,0.4555880078140637,7.502447768052707,12.495547499889792,0.14970180849824088,0.0,0.0,0.0,667.9094963450251,1.1977670693077558,1.0,3.088888888888889,axial,circular
120.0,120.0,60.0,1.51,0.0,222.7,36.35,369.0,0.0,0.0,680.0,0.5,79.47019867549669,10747.640109502236,860.1453565789795,58.49,2.295465948318359,1.0,0.49031427288622254,8.739960107548274,12.461020519405265,0.1494708804917004,0.0,0.0,0.0,582.231088890545,1.167921145014355,1.0,3.075,axial,circular
180.0,180.0,90.0,1.49,0.0,222.7,18.28,555.0,0.0,0.0,1040.0,0.5,120.80536912751678,24611.299994234778,1283.3583001574518,88.51,2.2783568220955317,1.0,0.6352686082066427,5.732573316920968,12.44136741636124,0.13462611998807678,0.0,0.0,0.0,735.6984573396763,1.4136226461051635,1.0,3.0833333333333335,axial,circular
150.0,150.0,75.0,1.5,0.0,222.7,15.6,459.0,0.0,0.0,666.0,0.5,100.0,16971.66891285546,1073.2102364128737,73.5,2.2882802826654824,1.0,0.902725840265984,6.933333591151061,12.368647342131005,0.12835547786474136,0.0,0.0,0.0,503.7619546896921,1.3220529930852827,1.0,3.06,axial,circular
135.0,135.0,67.5,1.46,0.0,222.7,18.28,417.0,0.0,0.0,594.0,0.5,92.46575342465754,13701.370234796343,938.7095068778428,66.04,2.2247941203511488,1.0,0.8346631499832053,7.502447768052707,12.495547499889792,0.13246119521530722,0.0,0.0,0.0,459.5116550737728,1.2926766784721395,1.0,3.088888888888889,axial,circular
120.0,120.0,60.0,1.51,0.0,222.7,18.28,369.0,0.0,0.0,500.0,0.5,79.47019867549669,10747.640109502236,860.1453565789795,58.49,2.295465948318359,1.0,0.9749958325718923,8.739960107548274,12.461020519405265,0.1305534283950056,0.0,0.0,0.0,388.0212321118396,1.288589279712108,1.0,3.075,axial,circular
400.0,400.0,200.0,2.71,0.0,311.3,30.0,1200.0,0.0,0.0,4411.0,0.5,147.60147601476015,122281.29187770761,5201.456534115898,197.29,4.1523469317322395,1.0,0.44139033704071956,6.551906330012906,12.086540815903934,0.15496309924433277,0.0,0.0,0.0,5287.652175401507,0.8342076698085876,1.0,3.0,axial,circular
400.0,400.0,200.0,2.71,0.0,311.3,30.0,1200.0,0.0,0.0,4273.0,0.5,147.60147601476015,122281.29187770761,5201.456534115898,197.29,4.1523469317322395,1.0,0.44139033704071956,6.551906330012906,12.086540815903934,0.15496309924433277,0.0,0.0,0.0,5287.652175401507,0.8081091301501009,1.0,3.0,axial,circular
400.0,400.0,200.0,2.71,0.0,311.3,30.0,1200.0,0.0,0.0,4477.0,0.5,147.60147601476015,122281.29187770761,5201.456534115898,197.29,4.1523469317322395,1.0,0.44139033704071956,6.551906330012906,12.086540815903934,0.15496309924433277,0.0,0.0,0.0,5287.652175401507,0.8466895800800378,1.0,3.0,axial,circular
320.0,320.0,160.0,1.95,0.0,359.1,33.6,960.0,0.0,0.0,3041.0,0.5,164.10256410256412,78476.36402212396,2997.96209022524,158.05,2.990626773876272,1.0,0.40828496883787035,6.794900819354441,12.07804700804072,0.1627784142807703,0.0,0.0,0.0,3713.374017743249,0.8189317815737088,1.0,3.0,axial,circular
320.0,320.0,160.0,1.95,0.0,359.1,33.6,960.0,0.0,0.0,3025.0,0.5,164.10256410256412,78476.36402212396,2997.96209022524,158.05,2.990626773876272,1.0,0.40828496883787035,6.794900819354441,12.07804700804072,0.1627784142807703,0.0,0.0,0.0,3713.374017743249,0.8146230316542155,1.0,3.0,axial,circular
320.0,320.0,160.0,1.95,0.0,359.1,33.6,960.0,0.0,0.0,3092.0,0.5,164.10256410256412,78476.36402212396,2997.96209022524,158.05,2.990626773876272,1.0,0.40828496883787035,6.794900819354441,12.07804700804072,0.1627784142807703,0.0,0.0,0.0,3713.374017743249,0.8326659219420939,1.0,3.0,axial,circular
334.0,334.0,167.0,1.76,0.0,335.1,33.6,1002.0,0.0,0.0,3240.0,0.5,189.77272727272728,85778.85508788329,2828.526371917532,165.24,2.702268376704154,1.0,0.328863093253296,5.4800903717838425,12.067707907308083,0.16228965841870474,0.0,0.0,0.0,3830.0087181824438,0.8459510769828126,1.0,3.0,axial,circular
334.0,334.0,167.0,1.76,0.0,335.1,33.6,1002.0,0.0,0.0,3176.0,0.5,189.77272727272728,85778.85508788329,2828.526371917532,165.24,2.702268376704154,1.0,0.328863093253296,5.4800903717838425,12.067707907308083,0.16228965841870474,0.0,0.0,0.0,3830.0087181824438,0.8292409322522879,1.0,3.0,axial,circular
334.0,334.0,167.0,1.76,0.0,335.1,33.6,1002.0,0.0,0.0,3025.0,0.5,189.77272727272728,85778.85508788329,2828.526371917532,165.24,2.702268376704154,1.0,0.328863093253296,5.4800903717838425,12.067707907308083,0.16228965841870474,0.0,0.0,0.0,3830.0087181824438,0.7898154345287063,1.0,3.0,axial,circular
320.0,320.0,160.0,1.51,0.0,294.0,33.6,960.0,0.0,0.0,2830.0,0.5,211.9205298013245,78913.91750709357,2327.38437519486,158.49,2.320166207159332,1.0,0.25806111173132984,4.30392368543658,12.06076246553695,0.16079760087674677,0.0,0.0,0.0,3335.7586345456325,0.8483827249046385,1.0,3.0,axial,circular
320.0,320.0,160.0,1.51,0.0,294.0,33.6,960.0,0.0,0.0,2873.0,0.5,211.9205298013245,78913.91750709357,2327.38437519486,158.49,2.320166207159332,1.0,0.25806111173132984,4.30392368543658,12.06076246553695,0.16079760087674677,0.0,0.0,0.0,3335.7586345456325,0.8612733458130836,1.0,3.0,axial,circular
320.0,320.0,160.0,1.51,0.0,294.0,33.6,960.0,0.0,0.0,2620.0,0.5,211.9205298013245,78913.91750709357,2327.38437519486,158.49,2.320166207159332,1.0,0.25806111173132984,4.30392368543658,12.06076246553695,0.16079760087674677,0.0,0.0,0.0,3335.7586345456325,0.785428529770372,1.0,3.0,axial,circular
400.0,400.0,200.0,1.76,0.0,335.1,30.7,1200.0,0.0,0.0,3890.0,0.5,227.27272727272728,123461.75631286827,3392.8789692765445,198.24,2.705476481919817,1.0,0.29996595682221805,4.573270626974025,12.056728588915188,0.16039026681173935,0.0,0.0,0.0,4927.229661409626,0.7894902952193859,1.0,3.0,axial,circular
400.0,400.0,200.0,1.76,0.0,335.1,30.7,1200.0,0.0,0.0,4102.0,0.5,227.27272727272728,123461.75631286827,3392.8789692765445,198.24,2.705476481919817,1.0,0.29996595682221805,4.573270626974025,12.056728588915188,0.16039026681173935,0.0,0.0,0.0,4927.229661409626,0.8325165015398254,1.0,3.0,axial,circular
400.0,400.0,200.0,1.76,0.0,335.1,30.7,1200.0,0.0,0.0,4068.0,0.5,227.27272727272728,123461.75631286827,3392.8789692765445,198.24,2.705476481919817,1.0,0.29996595682221805,4.573270626974025,12.056728588915188,0.16039026681173935,0.0,0.0,0.0,4927.229661409626,0.8256160722242832,1.0,3.0,axial,circular
400.0,400.0,200.0,1.51,0.0,294.0,31.0,1200.0,0.0,0.0,3600.0,0.5,264.9006622516556,123773.34732623295,2914.279982641212,198.49,2.323157511110878,1.0,0.2233005401913747,3.4410212517839596,12.048789450666654,0.15964283166323054,0.0,0.0,0.0,4693.7720820097375,0.7669737552443288,1.0,3.0,axial,circular
400.0,400.0,200.0,1.51,0.0,294.0,31.0,1200.0,0.0,0.0,3840.0,0.5,264.9006622516556,123773.34732623295,2914.279982641212,198.49,2.323157511110878,1.0,0.2233005401913747,3.4410212517839596,12.048789450666654,0.15964283166323054,0.0,0.0,0.0,4693.7720820097375,0.8181053389272841,1.0,3.0,axial,circular
400.0,400.0,200.0,1.51,0.0,294.0,31.0,1200.0,0.0,0.0,3930.0,0.5,264.9006622516556,123773.34732623295,2914.279982641212,198.49,2.323157511110878,1.0,0.2233005401913747,3.4410212517839596,12.048789450666654,0.15964283166323054,0.0,0.0,0.0,4693.7720820097375,0.8372796828083923,1.0,3.0,axial,circular
160.3,160.3,80.15,5.1,0.0,271.0,101.0,2000.0,8.0,8.0,1697.0,0.5,31.431372549019613,17695.028475326148,3741.486582830607,75.05000000000001,7.554204907129218,1.0,0.5673366545241962,27.2776752809063,51.43456761375242,0.7103021022348766,0.04990642545227698,1.0,0.42407601372187115,2801.1407399550353,0.6058246113071922,1.0,12.476606363069244,eccentric,circular
160.1,160.1,80.05,4.97,0.0,281.0,102.0,2000.0,16.0,16.0,1394.0,0.5,32.21327967806841,17709.177894478646,3647.0095162936186,75.08,7.369290985687826,1.0,0.5673416195434366,27.580857311911014,51.46645369485285,0.7200161842503802,0.0999375390381012,1.0,0.8481444330670034,2831.145819315329,0.49238014887453535,1.0,12.492192379762649,eccentric,circular
159.8,159.8,79.9,5.02,0.0,280.0,101.0,2000.0,24.0,24.0,1212.0,0.5,31.83266932270917,17614.955247612186,3674.159531168406,74.88000000000001,7.439716363622793,1.0,0.5782466464488745,27.81945221440147,51.57868885770717,0.7180401567115096,0.1501877346683354,1.0,1.2753771325679113,2807.875148735984,0.4316431236430166,1.0,12.515644555694617,eccentric,circular
159.7,159.7,79.85,5.02,0.0,276.0,100.0,2000.0,32.0,32.0,1091.0,0.5,31.812749003984063,17591.43885580373,3671.7206106805083,74.82999999999998,7.439519687940276,1.0,0.5760727686089663,27.439628943893045,51.611812654638705,0.7148446682878326,0.20037570444583597,1.0,1.701622156471818,2772.5387741281934,0.39350216133336413,1.0,12.523481527864748,eccentric,circular
159.7,159.7,79.85,4.96,0.0,275.0,101.0,4000.0,8.0,8.0,963.0,0.5,32.19758064516129,17619.660410929464,3630.471765806236,74.89,7.354313812975846,1.0,0.5610180699659552,27.005425271309356,103.19199947989625,1.434544742416437,0.05009392611145899,1.0,0.4251449061096069,2777.965437100591,0.3466565807978876,1.0,25.046963055729496,eccentric,circular
159.8,159.8,79.9,4.96,0.0,275.0,100.0,4000.0,16.0,16.0,848.0,0.5,32.21774193548387,17643.195652293838,3632.881535850056,74.94000000000001,7.354505941743312,1.0,0.56624799840548,26.98811227621311,103.12578575753273,1.4303532545943365,0.10012515644555695,1.0,0.8497307222798725,2763.361987588149,0.30687257181970967,1.0,25.031289111389235,eccentric,circular
159.8,159.8,79.9,5.1,0.0,281.0,102.0,4000.0,24.0,24.0,727.0,0.5,31.33333333333334,17577.336560541044,3729.0976440972604,74.80000000000001,7.553194514000737,1.0,0.5844627470319933,28.374968695644473,103.1993302190952,1.437270225541861,0.1501877346683354,1.0,1.276414695656732,2840.764767166517,0.2559170010845835,1.0,25.031289111389235,eccentric,circular
160.1,160.1,80.05,5.12,0.0,280.0,101.0,4000.0,32.0,32.0,666.0,0.5,31.26953125,17638.487347383892,3750.2769691988683,74.92999999999999,7.582151439793293,1.0,0.5894387219607714,28.333142975338614,103.01138482988206,1.4298925701770593,0.1998750780762024,1.0,1.6988763992716662,2831.5647734614563,0.2352056383247931,1.0,24.984384759525298,eccentric,circular
160.2,160.2,80.1,5.13,0.0,276.0,100.0,2000.0,8.0,-8.0,1950.0,0.5,31.228070175438596,17657.32433693482,3759.639655576171,74.97,7.596526939544432,1.0,0.5876657896397645,27.96640569980343,51.475310630466254,0.7107914355132039,0.04993757802746567,-1.0,0.4244831582413793,2803.392978632505,0.6955856759515784,1.0,12.484394506866417,eccentric,circular
160.3,160.3,80.15,5.09,0.0,270.0,102.0,2000.0,16.0,-16.0,1730.0,0.5,31.493123772102166,17699.744320058446,3734.6012275629114,75.05999999999999,7.540024768079803,1.0,0.558522708182913,27.122391252085627,51.43196479656151,0.7117161688052372,0.09981285090455395,-1.0,0.8480661891088186,2813.7162520879474,0.61484522425324,1.0,12.476606363069244,eccentric,circular
159.9,159.9,79.95,5.09,0.0,269.0,102.0,2000.0,24.0,-24.0,1480.0,0.5,31.414538310412574,17605.54680593321,3724.70951020562,74.86,7.539220022165452,1.0,0.557949634989996,27.091239459825093,51.563947305818765,0.7127692666170059,0.15009380863039398,-1.0,1.275445865444955,2797.7126324504993,0.5290035805799244,1.0,12.507817385866167,eccentric,circular
159.8,159.8,79.9,5.06,0.0,268.0,100.0,2000.0,32.0,-32.0,1280.0,0.5,31.581027667984195,17596.140877528367,3701.6427610845885,74.84,7.49647482115013,1.0,0.5637828583411615,26.84467199449806,51.589189127930645,0.7098671209737897,0.2002503128911139,-1.0,1.701195282773632,2751.6543477235064,0.4651747051947012,1.0,12.515644555694617,eccentric,circular
219.0,219.0,109.5,4.8,0.0,260.0,44.4,740.0,0.0,0.0,2960.0,0.5,45.625,34438.42141199014,4903.060097285118,104.7,7.205238936875119,1.0,0.8337087475299887,17.892665936843656,13.812869091684927,0.16679966003524285,0.0,0.0,0.0,2803.861535986493,1.05568693817777,1.0,3.3789954337899544,axial,circular
219.0,219.0,109.5,4.8,0.0,260.0,44.4,740.0,0.0,0.0,2780.0,0.5,45.625,34438.42141199014,4903.060097285118,104.7,7.205238936875119,1.0,0.8337087475299887,17.892665936843656,13.812869091684927,0.16679966003524285,0.0,0.0,0.0,2803.861535986493,0.9914897595047975,1.0,3.3789954337899544,axial,circular
219.0,219.0,109.5,4.8,0.0,260.0,44.4,740.0,0.0,0.0,2870.0,0.5,45.625,34438.42141199014,4903.060097285118,104.7,7.205238936875119,1.0,0.8337087475299887,17.892665936843656,13.812869091684927,0.16679966003524285,0.0,0.0,0.0,2803.861535986493,1.0235883488412838,1.0,3.3789954337899544,axial,circular
219.0,219.0,109.5,4.8,0.0,260.0,44.4,740.0,0.0,0.0,2800.0,0.5,45.625,34438.42141199014,4903.060097285118,104.7,7.205238936875119,1.0,0.8337087475299887,17.892665936843656,13.812869091684927,0.16679966003524285,0.0,0.0,0.0,2803.861535986493,0.99862277935735,1.0,3.3789954337899544,axial,circular
219.0,219.0,109.5,4.8,0.0,260.0,44.4,740.0,0.0,0.0,2700.0,0.5,45.625,34438.42141199014,4903.060097285118,104.7,7.205238936875119,1.0,0.8337087475299887,17.892665936843656,13.812869091684927,0.16679966003524285,0.0,0.0,0.0,2803.861535986493,0.9629576800945875,1.0,3.3789954337899544,axial,circular
219.0,219.0,109.5,4.8,0.0,260.0,44.4,740.0,0.0,0.0,2900.0,0.5,45.625,34438.42141199014,4903.060097285118,104.7,7.205238936875119,1.0,0.8337087475299887,17.892665936843656,13.812869091684927,0.16679966003524285,0.0,0.0,0.0,2803.861535986493,1.0342878786201124,1.0,3.3789954337899544,axial,circular
219.0,219.0,109.5,4.8,0.0,260.0,44.9,740.0,0.0,0.0,3160.0,0.5,45.625,34438.42141199014,4903.060097285118,104.7,7.205238936875119,1.0,0.8244246857534855,17.892665936843656,13.812869091684927,0.16716227611219564,0.0,0.0,0.0,2821.080746692488,1.1201380902354072,1.0,3.3789954337899544,axial,circular
219.0,219.0,109.5,4.8,0.0,260.0,44.9,740.0,0.0,0.0,3050.0,0.5,45.625,34438.42141199014,4903.060097285118,104.7,7.205238936875119,1.0,0.8244246857534855,17.892665936843656,13.812869091684927,0.16716227611219564,0.0,0.0,0.0,2821.080746692488,1.081145941524681,1.0,3.3789954337899544,axial,circular
219.0,219.0,109.5,4.8,0.0,260.0,44.9,740.0,0.0,0.0,3190.0,0.5,45.625,34438.42141199014,4903.060097285118,104.7,7.205238936875119,1.0,0.8244246857534855,17.892665936843656,13.812869091684927,0.16716227611219564,0.0,0.0,0.0,2821.080746692488,1.1307723126110598,1.0,3.3789954337899544,axial,circular
219.0,219.0,109.5,4.8,0.0,260.0,44.9,740.0,0.0,0.0,2980.0,0.5,45.625,34438.42141199014,4903.060097285118,104.7,7.205238936875119,1.0,0.8244246857534855,17.892665936843656,13.812869091684927,0.16716227611219564,0.0,0.0,0.0,2821.080746692488,1.0563327559814917,1.0,3.3789954337899544,axial,circular
219.0,219.0,109.5,4.8,0.0,260.0,44.9,740.0,0.0,0.0,2630.0,0.5,45.625,34438.42141199014,4903.060097285118,104.7,7.205238936875119,1.0,0.8244246857534855,17.892665936843656,13.812869091684927,0.16716227611219564,0.0,0.0,0.0,2821.080746692488,0.9322668282655446,1.0,3.3789954337899544,axial,circular
219.0,219.0,109.5,4.8,0.0,260.0,44.9,740.0,0.0,0.0,3310.0,0.5,45.625,34438.42141199014,4903.060097285118,104.7,7.205238936875119,1.0,0.8244246857534855,17.892665936843656,13.812869091684927,0.16716227611219564,0.0,0.0,0.0,2821.080746692488,1.1733092021136702,1.0,3.3789954337899544,axial,circular
219.0,219.0,109.5,4.8,0.0,260.0,47.9,740.0,0.0,0.0,2950.0,0.5,45.625,34438.42141199014,4903.060097285118,104.7,7.205238936875119,1.0,0.7727905718232045,17.892665936843656,13.812869091684927,0.16931214502430625,0.0,0.0,0.0,2924.3960109284585,1.008755308438344,1.0,3.3789954337899544,axial,circular
219.0,219.0,109.5,4.8,0.0,260.0,47.9,740.0,0.0,0.0,2880.0,0.5,45.625,34438.42141199014,4903.060097285118,104.7,7.205238936875119,1.0,0.7727905718232045,17.892665936843656,13.812869091684927,0.16931214502430625,0.0,0.0,0.0,2924.3960109284585,0.9848187417974341,1.0,3.3789954337899544,axial,circular
219.0,219.0,109.5,4.8,0.0,260.0,47.9,740.0,0.0,0.0,2750.0,0.5,45.625,34438.42141199014,4903.060097285118,104.7,7.205238936875119,1.0,0.7727905718232045,17.892665936843656,13.812869091684927,0.16931214502430625,0.0,0.0,0.0,2924.3960109284585,0.9403651180357444,1.0,3.3789954337899544,axial,circular
219.0,219.0,109.5,4.8,0.0,260.0,47.9,740.0,0.0,0.0,2960.0,0.5,45.625,34438.42141199014,4903.060097285118,104.7,7.205238936875119,1.0,0.7727905718232045,17.892665936843656,13.812869091684927,0.16931214502430625,0.0,0.0,0.0,2924.3960109284585,1.012174817958474,1.0,3.3789954337899544,axial,circular
219.0,219.0,109.5,4.8,0.0,260.0,47.9,740.0,0.0,0.0,3130.0,0.5,45.625,34438.42141199014,4903.060097285118,104.7,7.205238936875119,1.0,0.7727905718232045,17.892665936843656,13.812869091684927,0.16931214502430625,0.0,0.0,0.0,2924.3960109284585,1.0703064798006836,1.0,3.3789954337899544,axial,circular
219.0,219.0,109.5,4.8,0.0,260.0,47.9,740.0,0.0,0.0,3190.0,0.5,45.625,34438.42141199014,4903.060097285118,104.7,7.205238936875119,1.0,0.7727905718232045,17.892665936843656,13.812869091684927,0.16931214502430625,0.0,0.0,0.0,2924.3960109284585,1.0908235369214636,1.0,3.3789954337899544,axial,circular
139.0,139.0,69.5,0.92,0.0,317.0,31.2,500.0,0.0,0.0,648.8,0.5,151.08695652173913,14775.590090483032,613.7953754809363,68.58,1.4099531083531502,1.0,0.4220689908237736,6.517281063691289,14.489923525356485,0.1880472151110608,0.0,0.0,0.0,655.5715448505274,0.9896707767386832,1.0,3.597122302158273,axial,circular
139.0,139.0,69.5,0.92,0.0,317.0,31.2,600.0,0.0,0.0,629.9,0.5,151.08695652173913,14775.590090483032,613.7953754809363,68.58,1.4099531083531502,1.0,0.4220689908237736,6.517281063691289,17.38790823042778,0.22565665813327293,0.0,0.0,0.0,655.5715448505274,0.9608409714360305,1.0,4.316546762589928,axial,circular
139.0,139.0,69.5,0.92,0.0,317.0,31.2,900.0,0.0,0.0,550.2,0.5,151.08695652173913,14775.590090483032,613.7953754809363,68.58,1.4099531083531502,1.0,0.4220689908237736,6.517281063691289,26.08186234564167,0.33848498719990944,0.0,0.0,0.0,655.5715448505274,0.839267665477225,1.0,6.474820143884892,axial,circular
139.0,139.0,69.5,0.92,0.0,317.0,31.2,1200.0,0.0,0.0,490.1,0.5,151.08695652173913,14775.590090483032,613.7953754809363,68.58,1.4099531083531502,1.0,0.4220689908237736,6.517281063691289,34.77581646085556,0.45131331626654586,0.0,0.0,0.0,655.5715448505274,0.7475919353878371,1.0,8.633093525179856,axial,circular
139.0,139.0,69.5,1.42,0.0,293.0,31.2,500.0,0.0,0.0,749.7,0.5,97.88732394366198,14560.925064463241,941.0903494611455,68.08,2.1656031508424007,1.0,0.606953443080382,9.320236827215384,14.542850401292355,0.18092249105274116,0.0,0.0,0.0,730.0403344033688,1.0269295608340576,1.0,3.597122302158273,axial,circular
139.0,139.0,69.5,1.92,0.0,329.8,31.2,500.0,0.0,0.0,931.9,0.5,72.39583333333334,14347.830834770246,1263.9561197681498,67.58,2.9138729864142476,1.0,0.9311975114870257,14.220114100612887,14.594249363162207,0.18239961491486237,0.0,0.0,0.0,864.5050503443675,1.0779578437729036,1.0,3.597122302158273,axial,circular
139.0,139.0,69.5,0.92,0.0,427.66,31.2,600.0,0.0,0.0,1029.2,0.5,151.08695652173913,14775.590090483032,613.7953754809363,68.58,1.4099531083531502,1.0,0.5694070177151263,8.792367254568507,17.38790823042778,0.237058544768073,0.0,0.0,0.0,723.4941411012479,1.4225408908404287,1.0,4.316546762589928,axial,circular
139.0,139.0,69.5,0.92,0.0,427.66,31.2,900.0,0.0,0.0,940.6,0.5,151.08695652173913,14775.590090483032,613.7953754809363,68.58,1.4099531083531502,1.0,0.5694070177151263,8.792367254568507,26.08186234564167,0.3555878171521095,0.0,0.0,0.0,723.4941411012479,1.300079636537609,1.0,6.474820143884892,axial,circular
139.0,139.0,69.5,0.92,0.0,427.66,31.2,1200.0,0.0,0.0,880.7,0.5,151.08695652173913,14775.590090483032,613.7953754809363,68.58,1.4099531083531502,1.0,0.5694070177151263,8.792367254568507,34.77581646085556,0.474117089536146,0.0,0.0,0.0,723.4941411012479,1.2172869826692243,1.0,8.633093525179856,axial,circular
114.3,114.3,57.15,2.56,0.0,329.0,66.0,456.0,0.0,0.0,926.0,0.5,44.6484375,9362.160050157292,1363.5543984329643,54.589999999999996,3.840308448360979,1.0,0.7260196408330845,23.144559067791942,16.31550601819289,0.2237351189315886,0.0,0.0,0.0,1066.5119603948265,0.8682509286226772,1.0,3.989501312335958,axial,circular
114.3,114.3,57.15,2.56,0.0,329.0,66.0,456.0,0.0,0.0,951.0,0.5,44.6484375,9362.160050157292,1363.5543984329643,54.589999999999996,3.840308448360979,1.0,0.7260196408330845,23.144559067791942,16.31550601819289,0.2237351189315886,0.0,0.0,0.0,1066.5119603948265,0.8916918284235054,1.0,3.989501312335958,axial,circular
114.3,114.3,57.15,2.56,0.0,329.0,80.0,456.0,0.0,0.0,1043.0,0.5,44.6484375,9362.160050157292,1363.5543984329643,54.589999999999996,3.840308448360979,1.0,0.5989662036872947,23.144559067791942,16.31550601819289,0.23293580636291997,0.0,0.0,0.0,1197.5822010970285,0.8709214273931045,1.0,3.989501312335958,axial,circular
114.3,114.3,57.15,3.9,0.0,364.0,66.0,456.0,0.0,0.0,1231.0,0.5,29.307692307692307,8908.182318794708,2030.9958670703786,53.25,5.758885460470459,1.0,1.257411392434906,39.365902490352056,16.477062186108775,0.22154120789621018,0.0,0.0,0.0,1327.2225286540688,0.9275008323196203,1.0,3.989501312335958,axial,circular
114.3,114.3,57.15,3.9,0.0,364.0,80.0,456.0,0.0,0.0,1413.0,0.5,29.307692307692307,8908.182318794708,2030.9958670703786,53.25,5.758885460470459,1.0,1.0373643987587975,39.365902490352056,16.477062186108775,0.22880178945740526,0.0,0.0,0.0,1451.9370811171946,0.9731826663678605,1.0,3.989501312335958,axial,circular
164.5,164.5,82.25,2.34,0.0,315.0,66.0,660.0,0.0,0.0,1731.0,0.5,70.29914529914531,20060.979495663476,1821.6416445876775,79.91,3.549299329411795,1.0,0.4333885471613572,13.99110610392586,16.28459088365016,0.2331394148976434,0.0,0.0,0.0,1897.8417647589076,0.9120886852334065,1.0,4.0121580547112465,axial,circular
164.5,164.5,82.25,2.34,0.0,315.0,66.0,660.0,0.0,0.0,1698.0,0.5,70.29914529914531,20060.979495663476,1821.6416445876775,79.91,3.549299329411795,1.0,0.4333885471613572,13.99110610392586,16.28459088365016,0.2331394148976434,0.0,0.0,0.0,1897.8417647589076,0.894700512724624,1.0,4.0121580547112465,axial,circular
164.5,164.5,82.25,2.34,0.0,315.0,80.0,660.0,0.0,0.0,1984.0,0.5,70.29914529914531,20060.979495663476,1821.6416445876775,79.91,3.549299329411795,1.0,0.35754555140811967,13.99110610392586,16.28459088365016,0.24399956309715712,0.0,0.0,0.0,2178.6954776981966,0.9106366724073374,1.0,4.0121580547112465,axial,circular
164.5,164.5,82.25,2.34,0.0,315.0,66.0,990.0,0.0,0.0,1681.0,0.5,70.29914529914531,20060.979495663476,1821.6416445876775,79.91,3.549299329411795,1.0,0.4333885471613572,13.99110610392586,24.42688632547524,0.34970912234646506,0.0,0.0,0.0,1897.8417647589076,0.8857429693110088,1.0,6.018237082066869,axial,circular
164.5,164.5,82.25,2.34,0.0,315.0,80.0,990.0,0.0,0.0,1971.0,0.5,70.29914529914531,20060.979495663476,1821.6416445876775,79.91,3.549299329411795,1.0,0.35754555140811967,13.99110610392586,24.42688632547524,0.3659993446457357,0.0,0.0,0.0,2178.6954776981966,0.9046697990498296,1.0,6.018237082066869,axial,circular
164.5,164.5,82.25,2.34,0.0,315.0,66.0,1320.0,0.0,0.0,1584.0,0.5,70.29914529914531,20060.979495663476,1821.6416445876775,79.91,3.549299329411795,1.0,0.4333885471613572,13.99110610392586,32.56918176730032,0.4662788297952868,0.0,0.0,0.0,1897.8417647589076,0.8346322804215575,1.0,8.024316109422493,axial,circular
164.5,164.5,82.25,2.34,0.0,315.0,80.0,1320.0,0.0,0.0,1886.0,0.5,70.29914529914531,20060.979495663476,1821.6416445876775,79.91,3.549299329411795,1.0,0.35754555140811967,13.99110610392586,32.56918176730032,0.48799912619431424,0.0,0.0,0.0,2178.6954776981966,0.8656556270968943,1.0,8.024316109422493,axial,circular
164.5,164.5,82.25,2.34,0.0,315.0,66.0,1650.0,0.0,0.0,1653.0,0.5,70.29914529914531,20060.979495663476,1821.6416445876775,79.91,3.549299329411795,1.0,0.4333885471613572,13.99110610392586,40.711477209125405,0.5828485372441085,0.0,0.0,0.0,1897.8417647589076,0.8709893683944662,1.0,10.030395136778116,axial,circular
164.5,164.5,82.25,2.34,0.0,315.0,80.0,1650.0,0.0,0.0,1793.0,0.5,70.29914529914531,20060.979495663476,1821.6416445876775,79.91,3.549299329411795,1.0,0.35754555140811967,13.99110610392586,40.711477209125405,0.6099989077428928,0.0,0.0,0.0,2178.6954776981966,0.8229695330778003,1.0,10.030395136778116,axial,circular
164.5,164.5,82.25,2.34,0.0,315.0,66.0,1980.0,0.0,0.0,1634.0,0.5,70.29914529914531,20060.979495663476,1821.6416445876775,79.91,3.549299329411795,1.0,0.4333885471613572,13.99110610392586,48.85377265095048,0.6994182446929301,0.0,0.0,0.0,1897.8417647589076,0.8609779963439551,1.0,12.036474164133738,axial,circular
164.5,164.5,82.25,2.34,0.0,315.0,80.0,1980.0,0.0,0.0,1850.0,0.5,70.29914529914531,20060.979495663476,1821.6416445876775,79.91,3.549299329411795,1.0,0.35754555140811967,13.99110610392586,48.85377265095048,0.7319986892914714,0.0,0.0,0.0,2178.6954776981966,0.8491319777991805,1.0,12.036474164133738,axial,circular
165.1,165.1,82.55,3.54,0.0,342.0,66.0,660.0,0.0,0.0,1814.0,0.5,46.63841807909604,19611.64378160583,2728.505589736558,79.00999999999999,5.317281491347032,0.9999999999999999,0.7209298736779188,23.016203898755663,16.33457637862457,0.2269113236320238,0.0,0.0,0.0,2227.5174012758876,0.8143595192392072,1.0,3.9975772259236826,axial,circular
165.1,165.1,82.55,3.54,0.0,342.0,80.0,660.0,0.0,0.0,2352.0,0.5,46.63841807909604,19611.64378160583,2728.505589736558,79.00999999999999,5.317281491347032,0.9999999999999999,0.5947671457842831,23.016203898755663,16.33457637862457,0.23615148910325467,0.0,0.0,0.0,2502.0804142183692,0.9400177494833821,1.0,3.9975772259236826,axial,circular
217.34,217.34,108.67,2.96,0.0,373.0,66.0,876.0,0.0,0.0,2915.0,0.5,73.42567567567568,35106.05414733439,3047.9278860933223,105.71000000000001,4.493401392691908,1.0,0.49066780780003694,15.85506309217748,16.349699193479758,0.24144603560795966,0.0,0.0,0.0,3453.876675236879,0.8439791787875806,1.0,4.03055121008558,axial,circular
217.34,217.34,108.67,2.96,0.0,373.0,80.0,876.0,0.0,0.0,3453.0,0.5,73.42567567567568,35106.05414733439,3047.9278860933223,105.71000000000001,4.493401392691908,1.0,0.4048009414350304,15.85506309217748,16.349699193479758,0.2519251504843393,0.0,0.0,0.0,3945.3614332995608,0.8752049865079682,1.0,4.03055121008558,axial,circular
219.0,219.0,109.5,3.8,0.0,325.0,66.0,876.0,0.0,0.0,3073.0,0.5,57.631578947368425,35099.41250630542,3915.2511916004105,105.69999999999999,5.7394596235071305,1.0,0.549286858171229,17.647345105390894,16.283391360512457,0.22922937126360718,0.0,0.0,0.0,3589.017862686291,0.8562230999039764,1.0,4.0,axial,circular
219.0,219.0,109.5,3.8,0.0,325.0,80.0,876.0,0.0,0.0,3602.0,0.5,57.631578947368425,35099.41250630542,3915.2511916004105,105.69999999999999,5.7394596235071305,1.0,0.45316165799126384,17.647345105390894,16.283391360512457,0.23936163697218543,0.0,0.0,0.0,4080.4096377745677,0.8827545074529601,1.0,4.0,axial,circular
131.0,131.0,65.5,4.0,0.0,306.0,71.6,393.0,0.0,0.0,1482.0,0.5,32.75,11882.288814039995,2404.070931976385,61.5,5.935076516121512,1.0,0.8646803253249606,29.53062461679972,12.354517835014628,0.1632454600204625,0.0,0.0,0.0,1586.4175842700372,0.9341802654576077,1.0,3.0,axial,circular
160.0,160.0,80.0,3.46,0.0,363.0,78.0,480.0,0.0,0.0,2044.0,0.5,46.24277456647399,18404.617180559086,2583.5649975844053,76.54,5.195829844258128,1.0,0.6532879173341485,24.641837385232563,12.26037447663872,0.1781599034016131,0.0,0.0,0.0,2373.3942342067476,0.8612138558949352,1.0,3.0,axial,circular
160.0,160.0,80.0,3.46,0.0,363.0,78.0,480.0,0.0,0.0,2069.0,0.5,46.24277456647399,18404.617180559086,2583.5649975844053,76.54,5.195829844258128,1.0,0.6532879173341485,24.641837385232563,12.26037447663872,0.1781599034016131,0.0,0.0,0.0,2373.3942342067476,0.8717472934670357,1.0,3.0,axial,circular
200.0,200.0,100.0,3.0,0.0,300.0,36.0,3315.0,5.0,5.0,1418.0,0.5,66.66666666666667,29559.245277626364,2835.318741728432,97.0,4.54560544885409,1.0,0.7993321872447886,14.05857355315698,67.32473641259027,0.8384920773632947,0.025,1.0,0.20623019971948692,1914.7284525130788,0.7405749876118866,1.0,16.575,eccentric,circular
200.0,200.0,100.0,3.0,0.0,332.0,45.0,3315.0,5.0,5.0,1627.0,0.5,66.66666666666667,29559.245277626364,2835.318741728432,97.0,4.54560544885409,1.0,0.7076754297740528,15.558154732160391,67.32473641259027,0.8930543850430582,0.025,1.0,0.20623019971948692,2271.4918597470255,0.7162693509195309,1.0,16.575,eccentric,circular
200.0,200.0,100.0,3.0,0.0,272.0,43.0,3315.0,5.0,5.0,1774.0,0.5,66.66666666666667,29559.245277626364,2835.318741728432,97.0,4.54560544885409,1.0,0.6067488974806953,12.746440021528995,67.32473641259027,0.8507675950367811,0.025,1.0,0.20623019971948692,2042.254244688067,0.8686479681039713,1.0,16.575,eccentric,circular
200.0,200.0,100.0,6.0,0.0,407.0,35.0,3315.0,5.0,5.0,1644.0,0.5,33.333333333333336,27759.112687119414,5511.186151221481,94.0,8.909013388201302,1.0,2.308691294926367,38.57413243614819,68.22867587637747,0.8849626269958637,0.025,1.0,0.2118053007306599,3214.6217075963227,0.5114132080036479,1.0,16.575,eccentric,circular
200.0,200.0,100.0,6.0,0.0,377.0,44.0,3315.0,5.0,5.0,1964.0,0.5,33.333333333333336,27759.112687119414,5511.186151221481,94.0,8.909013388201302,1.0,1.7010934574800873,35.730830290977565,68.22867587637747,0.8845965194819553,0.025,1.0,0.2118053007306599,3299.1181372437522,0.5953106006809515,1.0,16.575,eccentric,circular
200.0,200.0,100.0,6.0,0.0,386.0,43.0,3315.0,5.0,5.0,2076.0,0.5,33.333333333333336,27759.112687119414,5511.186151221481,94.0,8.909013388201302,1.0,1.782207839235199,36.58382093452875,68.22867587637747,0.8887617353608488,0.025,1.0,0.2118053007306599,3320.9596999176265,0.6251205035856031,1.0,16.575,eccentric,circular
200.0,200.0,100.0,3.0,0.0,300.0,138.0,3315.0,5.0,5.0,2571.0,0.5,66.66666666666667,29559.245277626364,2835.318741728432,97.0,4.54560544885409,1.0,0.20852144015081442,14.05857355315698,67.32473641259027,1.1487870521044339,0.025,1.0,0.20623019971948692,4929.771470830968,0.5215251893951647,1.0,16.575,eccentric,circular
200.0,200.0,100.0,3.0,0.0,332.0,139.0,3315.0,5.0,5.0,2862.0,0.5,66.66666666666667,29559.245277626364,2835.318741728432,97.0,4.54560544885409,1.0,0.22910355640167177,15.558154732160391,67.32473641259027,1.1615554855533707,0.025,1.0,0.20623019971948692,5050.060915843904,0.5667258371123506,1.0,16.575,eccentric,circular
200.0,200.0,100.0,3.0,0.0,272.0,142.0,3315.0,5.0,5.0,3077.0,0.5,66.66666666666667,29559.245277626364,2835.318741728432,97.0,4.54560544885409,1.0,0.1837338210680979,12.746440021528995,67.32473641259027,1.148736668665879,0.025,1.0,0.20623019971948692,4968.619527173077,0.6192867019042362,1.0,16.575,eccentric,circular
200.0,200.0,100.0,6.0,0.0,407.0,137.0,3315.0,5.0,5.0,2612.0,0.5,33.333333333333336,27759.112687119414,5511.186151221481,94.0,8.909013388201302,1.0,0.5898116446892178,38.57413243614819,68.22867587637747,1.0992361350703894,0.025,1.0,0.2118053007306599,6046.051201682502,0.43201751240100805,1.0,16.575,eccentric,circular
200.0,200.0,100.0,6.0,0.0,377.0,137.0,3315.0,5.0,5.0,2793.0,0.5,33.333333333333336,27759.112687119414,5511.186151221481,94.0,8.909013388201302,1.0,0.5463365848841156,35.730830290977565,68.22867587637747,1.084102073646024,0.025,1.0,0.2118053007306599,5880.715617145859,0.474942197826521,1.0,16.575,eccentric,circular
200.0,200.0,100.0,6.0,0.0,386.0,146.0,3315.0,5.0,5.0,3093.0,0.5,33.333333333333336,27759.112687119414,5511.186151221481,94.0,8.909013388201302,1.0,0.5248968293637915,36.58382093452875,68.22867587637747,1.1048909355964969,0.025,1.0,0.2118053007306599,6180.148306690926,0.5004734266087708,1.0,16.575,eccentric,circular
165.0,165.0,82.5,2.82,0.0,363.3,48.3,562.5,0.0,0.0,1759.0,0.5,58.51063829787234,19945.66513819861,2190.171339703076,79.68,4.260786211852263,1.0,0.8259387367659996,19.427003398166757,13.874510117661531,0.18809913754991875,0.0,0.0,0.0,1759.0648738891202,0.9999631202407124,1.0,3.409090909090909,axial,circular
165.0,165.0,82.5,2.82,0.0,363.3,38.2,571.0,0.0,0.0,1649.0,0.5,58.51063829787234,19945.66513819861,2190.171339703076,79.68,4.260786211852263,1.0,1.0443152090522978,19.427003398166757,14.08416938166175,0.18367608949084502,0.0,0.0,0.0,1557.6136559933145,1.0586707388286263,1.0,3.4606060606060605,axial,circular
190.0,190.0,95.0,1.94,0.0,256.4,38.2,659.5,0.0,0.0,1652.0,0.5,97.93814432989691,27206.706344645736,1757.4694459978527,93.06,2.9586622450399744,1.0,0.4335772358253416,8.15174080838437,14.033087590161522,0.17807411499562698,0.0,0.0,0.0,1489.9113483193164,1.108790802797446,1.0,3.471052631578947,axial,circular
190.0,190.0,95.0,1.52,0.0,306.1,48.3,658.0,0.0,0.0,1841.0,0.5,125.0,27452.840075958007,1382.641577310121,93.48,2.3251088570257963,1.0,0.31918210244582856,7.613562485404326,13.97003027765606,0.19593578150170854,0.0,0.0,0.0,1749.1987624833996,1.0524818788382098,1.0,3.463157894736842,axial,circular
190.0,190.0,95.0,1.13,0.0,185.7,38.2,657.0,0.0,0.0,1308.0,0.5,168.141592920354,27682.385255581525,1031.7887569336401,93.87,1.733375786555058,1.0,0.18119066694863506,3.429081533645193,13.919427787649125,0.18039066741402449,0.0,0.0,0.0,1249.0702889257914,1.0471788590255307,1.0,3.457894736842105,axial,circular
190.0,190.0,95.0,0.86,0.0,210.7,38.2,657.5,0.0,0.0,1240.0,0.5,220.93023255813955,27841.860980977905,787.3120823300233,94.14,1.3217662696306576,1.0,0.15597314468825443,2.958319024975351,13.909387550644245,0.18664282067827961,0.0,0.0,0.0,1229.4457452202919,1.00858456326417,1.0,3.460526315789474,axial,circular
165.0,165.0,82.5,2.82,0.0,363.3,56.4,581.0,0.0,0.0,2040.0,0.5,58.51063829787234,19945.66513819861,2190.171339703076,79.68,4.260786211852263,1.0,0.7073198756347124,19.427003398166757,14.330827339309065,0.19989968926331328,0.0,0.0,0.0,1920.6247615085288,1.0621543785563348,1.0,3.521212121212121,axial,circular
190.0,190.0,95.0,1.94,0.0,256.4,56.4,655.5,0.0,0.0,2338.0,0.5,97.93814432989691,27206.706344645736,1757.4694459978527,93.06,2.9586622450399744,1.0,0.29366401433560374,8.15174080838437,13.94797409454265,0.1942057509920397,0.0,0.0,0.0,1985.0734037918687,1.1777901993618847,1.0,3.45,axial,circular
190.0,190.0,95.0,1.52,0.0,306.1,80.2,658.5,0.0,0.0,2870.0,0.5,125.0,27452.840075958007,1382.641577310121,93.48,2.3251088570257963,1.0,0.192225630275979,7.613562485404326,13.980645802183153,0.22209846493757032,0.0,0.0,0.0,2624.94436090646,1.0933565079485783,1.0,3.4657894736842105,axial,circular
190.0,190.0,95.0,1.13,0.0,185.7,56.4,661.5,0.0,0.0,1862.0,0.5,168.141592920354,27682.385255581525,1031.7887569336401,93.87,1.733375786555058,1.0,0.12272133825244433,3.429081533645193,14.014766334139873,0.2018549105724066,0.0,0.0,0.0,1752.889700577375,1.0622459584232173,1.0,3.481578947368421,axial,circular
190.0,190.0,95.0,0.86,0.0,210.7,74.7,657.5,0.0,0.0,2433.0,0.5,220.93023255813955,27841.860980977905,787.3120823300233,94.14,1.3217662696306576,1.0,0.07976136716320374,2.958319024975351,13.909387550644245,0.223214093375715,0.0,0.0,0.0,2245.673671025985,1.0834165406091396,1.0,3.460526315789474,axial,circular
190.0,190.0,95.0,0.86,0.0,210.7,56.4,664.5,0.0,0.0,1940.0,0.5,220.93023255813955,27841.860980977905,787.3120823300233,94.14,1.3217662696306576,1.0,0.1056413852321156,2.958319024975351,14.057472285023728,0.2090643371924197,0.0,0.0,0.0,1736.1676150740898,1.1174036326655084,1.0,3.4973684210526317,axial,circular
165.0,165.0,82.5,2.82,0.0,363.3,77.1,571.0,0.0,0.0,2608.0,0.5,58.51063829787234,19945.66513819861,2190.171339703076,79.68,4.260786211852263,1.0,0.5174168740051593,19.427003398166757,14.08416938166175,0.20944226670431795,0.0,0.0,0.0,2333.50002986924,1.117634440375877,1.0,3.4606060606060605,axial,circular
190.0,190.0,95.0,1.94,0.0,256.4,77.1,656.0,0.0,0.0,3083.0,0.5,97.93814432989691,27206.706344645736,1757.4694459978527,93.06,2.9586622450399744,1.0,0.21482036846339886,8.15174080838437,13.958613281495008,0.2107134179606254,0.0,0.0,0.0,2548.2522251260357,1.2098488405509058,1.0,3.4526315789473685,axial,circular
190.0,190.0,95.0,1.52,0.0,306.1,77.1,658.0,0.0,0.0,2830.0,0.5,125.0,27452.840075958007,1382.641577310121,93.48,2.3251088570257963,1.0,0.19995454666839843,7.613562485404326,13.97003027765606,0.21969587891794964,0.0,0.0,0.0,2539.8405566709903,1.1142431726932207,1.0,3.463157894736842,axial,circular
190.0,190.0,95.0,1.13,0.0,185.7,77.1,662.5,0.0,0.0,2630.0,0.5,168.141592920354,27682.385255581525,1031.7887569336401,93.87,1.733375786555058,1.0,0.08977280774886978,3.429081533645193,14.035952677804483,0.22057830089311303,0.0,0.0,0.0,2325.915075367913,1.1307377590232899,1.0,3.486842105263158,axial,circular
