Repository: Serali-Nerri/xgboost

# CFST柱极限承载力预测 - XGBoost ML管道

## 项目概述

本项目是一个完整的机器学习管道，用于预测混凝土填充钢管（CFST）柱的极限承载力。采用XGBoost算法，提供从数据加载、预处理、模型训练、评估到预测的全流程解决方案。

### 核心特性

- **模块化设计**：清晰的模块分离，便于维护和扩展
- **特征工程支持**：处理无量纲参数，剔除几何参数实现多截面统一预测
- **自动化超参数优化**：集成Optuna框架进行超参数搜索，支持持久化存储和断点续训
- **智能参数加载**：自动加载最优参数，无需手动配置
- **特征选择**：迭代剔除法自动寻找最优特征子集
- **多维度评估**：集成R²、RMSE、MAE、MAPE、COV等工程指标
- **可视化分析**：提供预测散点图、特征重要性图和学习曲线
- **COV稳定性指标**：特别添加变异系数评估模型预测稳定性

---

## 环境要求

### 系统要求
- Python 3.8+
- 8GB+ RAM（推荐16GB）
- 5GB+ 可用磁盘空间

### Python依赖
- pandas &gt;= 1.5.0
- numpy &gt;= 1.23.0
- xgboost &gt;= 1.7.0
- scikit-learn &gt;= 1.2.0
- matplotlib &gt;= 3.6.0
- seaborn &gt;= 0.12.0
- optuna &gt;= 3.0.0
- joblib &gt;= 1.2.0

---

File: data/processed/2026.3.11-new_feature_parameters_raw.csv (part 42 of 84)
b (mm),h (mm),r0 (mm),t (mm),R (%),fy (MPa),fc (MPa),L (mm),e1 (mm),e2 (mm),Nexp (kN),r0/h,b/t,Ac (mm^2),As (mm^2),Re (mm),te (mm),ke,xi,sigma_re (MPa),lambda,lambda_bar,e/h,e1/e2,e_bar,Npl (kN),psi,b/h,L/h,axial_flag,section_family
190.0,190.0,95.0,1.13,0.0,185.7,108.0,661.5,0.0,0.0,3220.0,0.5,168.141592920354,27682.385255581525,1031.7887569336401,93.87,1.733375786555058,1.0,0.06408780997627647,3.429081533645193,14.014766334139873,0.24227133121487884,0.0,0.0,0.0,3181.300779765382,1.012164590182973,1.0,3.481578947368421,axial,circular
190.0,190.0,95.0,0.86,0.0,210.7,77.1,664.0,0.0,0.0,2553.0,0.5,220.93023255813955,27841.860980977905,787.3120823300233,94.14,1.3217662696306576,1.0,0.07727852304917406,2.958319024975351,14.04689480399662,0.22737424029628941,0.0,0.0,0.0,2312.494137380332,1.104002798853415,1.0,3.4947368421052634,axial,circular
165.2,165.2,82.6,3.7,0.0,366.0,29.5,495.6,0.0,0.0,1428.32,0.5,44.648648648648646,19557.074003053713,2848.38130984742,78.89999999999999,5.550446597667971,1.0,1.8069798834078041,25.747318818079567,12.268830014189053,0.15273427532329872,0.0,0.0,0.0,1619.4412424942404,0.8819832189775046,1.0,3.0000000000000004,axial,circular
165.2,165.2,82.6,3.7,0.0,366.0,43.5,495.6,0.0,0.0,1676.42,0.5,44.648648648648646,19557.074003053713,2848.38130984742,78.89999999999999,5.550446597667971,1.0,1.2254231393225337,25.747318818079567,12.268830014189053,0.1605640907917029,0.0,0.0,0.0,1893.240278536992,0.8854766185808488,1.0,3.0000000000000004,axial,circular
165.2,165.2,82.6,3.7,0.0,366.0,58.0,495.6,0.0,0.0,2094.15,0.5,44.648648648648646,19557.074003053713,2848.38130984742,78.89999999999999,5.550446597667971,1.0,0.9190673544919002,25.747318818079567,12.268830014189053,0.16818708893555645,0.0,0.0,0.0,2176.8178515812715,0.9620235328733544,1.0,3.0000000000000004,axial,circular
165.2,165.2,82.6,3.7,0.0,366.0,81.6,495.6,0.0,0.0,2511.3,0.5,44.648648648648646,19557.074003053713,2848.38130984742,78.89999999999999,5.550446597667971,1.0,0.6532586588300271,25.747318818079567,12.268830014189053,0.1795454571085943,0.0,0.0,0.0,2638.3647980533387,0.9518395643592992,1.0,3.0000000000000004,axial,circular
165.2,165.2,82.6,3.7,0.0,366.0,29.5,495.6,0.0,0.0,1630.56,0.5,44.648648648648646,19557.074003053713,2848.38130984742,78.89999999999999,5.550446597667971,1.0,1.8069798834078041,25.747318818079567,12.268830014189053,0.15273427532329872,0.0,0.0,0.0,1619.4412424942404,1.0068657986557354,1.0,3.0000000000000004,axial,circular
165.2,165.2,82.6,3.7,0.0,366.0,43.5,495.6,0.0,0.0,1737.94,0.5,44.648648648648646,19557.074003053713,2848.38130984742,78.89999999999999,5.550446597667971,1.0,1.2254231393225337,25.747318818079567,12.268830014189053,0.1605640907917029,0.0,0.0,0.0,1893.240278536992,0.9179711733911552,1.0,3.0000000000000004,axial,circular
165.2,165.2,82.6,3.7,0.0,366.0,58.0,495.6,0.0,0.0,2221.62,0.5,44.648648648648646,19557.074003053713,2848.38130984742,78.89999999999999,5.550446597667971,1.0,0.9190673544919002,25.747318818079567,12.268830014189053,0.16818708893555645,0.0,0.0,0.0,2176.8178515812715,1.0205814870482541,1.0,3.0000000000000004,axial,circular
165.2,165.2,82.6,3.7,0.0,366.0,81.6,495.6,0.0,0.0,2922.24,0.5,44.648648648648646,19557.074003053713,2848.38130984742,78.89999999999999,5.550446597667971,1.0,0.6532586588300271,25.747318818079567,12.268830014189053,0.1795454571085943,0.0,0.0,0.0,2638.3647980533387,1.1075951294362751,1.0,3.0000000000000004,axial,circular
165.2,165.2,82.6,3.7,0.0,372.6,52.3,495.6,0.0,0.0,1876.98,0.5,44.648648648648646,19557.074003053713,2848.38130984742,78.89999999999999,5.550446597667971,1.0,1.0376130136378794,26.211614731192476,12.268830014189053,0.166002207347674,0.0,0.0,0.0,2084.141846408858,0.900600889154539,1.0,3.0000000000000004,axial,circular
165.2,165.2,82.6,3.7,0.0,372.6,52.3,495.6,0.0,0.0,1945.86,0.5,44.648648648648646,19557.074003053713,2848.38130984742,78.89999999999999,5.550446597667971,1.0,1.0376130136378794,26.211614731192476,12.268830014189053,0.166002207347674,0.0,0.0,0.0,2084.141846408858,0.933650463068467,1.0,3.0000000000000004,axial,circular
165.2,165.2,82.6,3.7,0.0,372.6,52.3,495.6,0.0,0.0,1980.3,0.5,44.648648648648646,19557.074003053713,2848.38130984742,78.89999999999999,5.550446597667971,1.0,1.0376130136378794,26.211614731192476,12.268830014189053,0.166002207347674,0.0,0.0,0.0,2084.141846408858,0.950175250025431,1.0,3.0000000000000004,axial,circular
88.8,88.8,44.4,3.0,0.0,980.0,35.5,267.0,0.0,0.0,1400.0,0.5,29.599999999999998,5384.564144546761,1214.5540509659872,41.4,4.431916409059802,1.0,6.226787064771253,104.91009857194702,12.414903093518147,0.22782366115909958,0.0,0.0,0.0,1381.4149970780777,1.0134535986370734,1.0,3.006756756756757,axial,circular
88.9,88.9,44.45,2.98,0.0,980.0,85.7,267.0,0.0,0.0,1554.0,0.5,29.832214765100673,5402.788209370972,1208.4327904266236,41.470000000000006,4.403925098921491,1.0,2.5577012253747378,104.07153597644225,12.398342447093814,0.2359453042514521,0.0,0.0,0.0,1647.2830841611835,0.94337155218911,1.0,3.0033745781777275,axial,circular
88.9,88.9,44.45,3.0,0.0,980.0,114.9,266.5,0.0,0.0,1880.0,0.5,29.633333333333336,5397.578192114258,1216.0115731699104,41.45,4.432142555180292,1.0,1.9215195737773112,104.78889515263415,12.377341349609132,0.24121074587349722,0.0,0.0,0.0,1811.8730759804405,1.0376002739500363,1.0,2.9977502812148478,axial,circular
88.9,88.9,44.45,3.91,0.0,1084.0,35.5,266.5,0.0,0.0,1914.0,0.5,22.736572890025577,5163.1811367965365,1553.3493178521876,40.540000000000006,5.697842127084591,1.0,9.186555407668003,152.35473275184253,12.473296219503766,0.2415721586287081,0.0,0.0,0.0,1867.1235909080483,1.025106216492693,1.0,2.9977502812148478,axial,circular
89.0,89.0,44.5,3.91,0.0,1084.0,85.7,267.0,0.0,0.0,2083.0,0.5,22.762148337595907,5175.925007395823,1555.248955124634,40.59,5.698218996772617,1.0,3.8006721033756414,152.17712225921449,12.482216358680258,0.247580774249598,0.0,0.0,0.0,2129.4666404889253,0.9781792118244892,1.0,3.0,axial,circular
88.9,88.9,44.45,3.89,0.0,1084.0,114.9,267.0,0.0,0.0,2324.0,0.5,22.853470437017997,5168.276800080658,1546.0929811363103,40.56,5.670404290413217,1.0,2.8222734923562656,151.54630795877532,12.494688052616926,0.2520928825631083,0.0,0.0,0.0,2269.7997958810283,1.023878847913075,1.0,3.0033745781777275,axial,circular
108.3,108.3,54.15,3.9,0.0,1233.0,35.5,323.0,0.0,0.0,2433.0,0.5,27.76923076923077,7932.717799855077,1917.3091351643798,50.25,5.744293928875614,1.0,8.394693809183314,140.94954058315685,12.33614225320679,0.2510754779437709,0.0,0.0,0.0,2645.6536455525356,0.9196215098261195,1.0,2.982456140350877,axial,circular
108.2,108.2,54.1,3.94,0.0,1233.0,85.7,323.5,0.0,0.0,2783.0,0.5,27.461928934010153,7904.327541203853,1933.6635467507087,50.160000000000004,5.8000734763989,1.0,3.5196399321925966,142.57357648325046,12.370522015173547,0.25699334569588445,0.0,0.0,0.0,3061.608023424794,0.9089994469268683,1.0,2.9898336414048057,axial,circular
108.6,108.6,54.3,3.98,0.0,1233.0,114.9,329.0,0.0,0.0,2729.0,0.5,27.28643216080402,7954.834297977084,1959.6189747941141,50.32,5.857117163755483,1.0,2.643525757579418,143.51799409599585,12.536770717808476,0.2646566708933508,0.0,0.0,0.0,3330.22065675871,0.8194652190573235,1.0,3.0294659300184166,axial,circular
133.4,133.4,66.7,3.95,0.0,1164.0,35.5,398.5,0.0,0.0,3110.0,0.5,33.77215189873418,12370.21742305066,2421.8272824215655,62.75000000000001,5.868175920264797,1.0,6.419341225217738,108.8534943615653,12.292658665071746,0.24156205828007907,0.0,0.0,0.0,3258.149675257001,0.9545295060008823,1.0,2.9872563718140928,axial,circular
133.3,133.3,66.65,3.93,0.0,1164.0,85.7,398.5,0.0,0.0,3764.0,0.5,33.91857506361323,12358.392154143285,2408.351782531998,62.720000000000006,5.839467484719357,1.0,2.646854753457626,108.37277028401357,12.300576025924256,0.24851198666771715,0.0,0.0,0.0,3862.435682477326,0.9745146092855609,1.0,2.9894973743435855,axial,circular
133.2,133.2,66.6,3.94,0.0,1164.0,114.9,398.0,0.0,0.0,4111.0,0.5,33.80710659898477,12334.758580928856,2412.216670372114,62.66,5.853560802200249,1.0,1.9811557182789798,108.73834621386995,12.295357158634175,0.2535293486489836,0.0,0.0,0.0,4225.083965261866,0.9729984146587735,1.0,2.9879879879879883,axial,circular
133.1,133.1,66.55,3.94,0.0,1164.0,114.9,399.0,0.0,0.0,4203.0,0.5,33.78172588832487,12315.081215343096,2410.302457877628,62.60999999999999,5.853385842620575,1.0,1.9827466053280343,108.82193133381809,12.335738233662,0.2543646831934734,0.0,0.0,0.0,4220.59489261248,0.995831181845176,1.0,2.9977460555972955,axial,circular
166.04,166.04,83.02,2.89,0.0,287.5,30.2,615.0,0.0,0.0,1118.0,0.5,57.45328719723183,20171.591203085187,2257.3476682581254,80.13,4.364692018851031,1.0,1.065342371804781,15.660164175959956,15.078879847661579,0.1782568092758628,0.0,0.0,0.0,1258.1695089573836,0.8885925084343056,1.0,3.703926764635028,axial,circular
166.04,166.04,83.02,2.89,0.0,287.5,30.2,615.0,0.0,0.0,1128.0,0.5,57.45328719723183,20171.591203085187,2257.3476682581254,80.13,4.364692018851031,1.0,1.065342371804781,15.660164175959956,15.078879847661579,0.1782568092758628,0.0,0.0,0.0,1258.1695089573836,0.8965405630714639,1.0,3.703926764635028,axial,circular
166.6,166.6,83.3,3.17,0.0,287.5,30.2,615.0,0.0,0.0,1215.0,0.5,52.55520504731861,20171.591203085187,2476.81455501751,80.13,4.777075436067051,1.0,1.1689185186963542,17.139762733923337,15.050779416644804,0.1767047124534072,0.0,0.0,0.0,1321.2662389007066,0.9195724254718564,1.0,3.6914765906362548,axial,circular
166.6,166.6,83.3,3.17,0.0,287.5,30.2,615.0,0.0,0.0,1238.0,0.5,52.55520504731861,20171.591203085187,2476.81455501751,80.13,4.777075436067051,1.0,1.1689185186963542,17.139762733923337,15.050779416644804,0.1767047124534072,0.0,0.0,0.0,1321.2662389007066,0.9369799693285252,1.0,3.6914765906362548,axial,circular
167.72,167.72,83.86,3.73,0.0,287.5,30.2,615.0,0.0,0.0,1345.0,0.5,44.96514745308311,20171.591203085187,2916.1521233520316,80.13,5.596640844481982,1.0,1.3762613811423547,20.0802975513362,14.993782330071205,0.17395644619745848,0.0,0.0,0.0,1447.5757897968817,0.9291396066997814,1.0,3.6668256618173145,axial,circular
167.72,167.72,83.86,3.73,0.0,287.5,30.2,615.0,0.0,0.0,1315.0,0.5,44.96514745308311,20171.591203085187,2916.1521233520316,80.13,5.596640844481982,1.0,1.3762613811423547,20.0802975513362,14.993782330071205,0.17395644619745848,0.0,0.0,0.0,1447.5757897968817,0.9084153032046189,1.0,3.6668256618173145,axial,circular
166.6,166.6,83.3,3.17,0.0,287.5,21.1,615.0,0.0,0.0,1151.0,0.5,52.55520504731861,20171.591203085187,2476.81455501751,80.13,4.777075436067051,1.0,1.6730492542478623,17.139762733923337,15.050779416644804,0.1683008914892066,0.0,0.0,0.0,1137.7047589526317,1.0116860204220364,1.0,3.6914765906362548,axial,circular
166.6,166.6,83.3,3.17,0.0,287.5,21.1,615.0,0.0,0.0,1177.0,0.5,52.55520504731861,20171.591203085187,2476.81455501751,80.13,4.777075436067051,1.0,1.6730492542478623,17.139762733923337,15.050779416644804,0.1683008914892066,0.0,0.0,0.0,1137.7047589526317,1.0345390495540718,1.0,3.6914765906362548,axial,circular
166.6,166.6,83.3,3.17,0.0,287.5,42.8,615.0,0.0,0.0,1372.0,0.5,52.55520504731861,20171.591203085187,2476.81455501751,80.13,4.777075436067051,1.0,0.8247976463698575,17.139762733923337,15.050779416644804,0.18750668433499215,0.0,0.0,0.0,1575.4282880595802,0.8708742951987118,1.0,3.6914765906362548,axial,circular
166.6,166.6,83.3,3.17,0.0,287.5,42.8,615.0,0.0,0.0,1390.0,0.5,52.55520504731861,20171.591203085187,2476.81455501751,80.13,4.777075436067051,1.0,0.8247976463698575,17.139762733923337,15.050779416644804,0.18750668433499215,0.0,0.0,0.0,1575.4282880595802,0.8822997597129806,1.0,3.6914765906362548,axial,circular
108.0,108.0,54.0,4.5,0.0,400.0,69.0,700.0,0.0,0.0,1200.0,0.5,24.0,7697.687399458391,2181.8032215905537,49.5,6.577977273970184,1.0,1.6431083728869238,53.15537191087018,26.923583053346455,0.3679424283346283,0.0,0.0,0.0,1403.8617191988506,0.8547850429918487,1.0,6.481481481481482,axial,circular
108.0,108.0,54.0,4.5,0.0,400.0,69.0,700.0,0.0,0.0,1350.0,0.5,24.0,7697.687399458391,2181.8032215905537,49.5,6.577977273970184,1.0,1.6431083728869238,53.15537191087018,26.923583053346455,0.3679424283346283,0.0,0.0,0.0,1403.8617191988506,0.9616331733658298,1.0,6.481481481481482,axial,circular
108.0,108.0,54.0,4.5,0.0,400.0,69.0,1130.0,0.0,0.0,1200.0,0.5,24.0,7697.687399458391,2181.8032215905537,49.5,6.577977273970184,1.0,1.6431083728869238,53.15537191087018,43.46235550040213,0.5939642057401856,0.0,0.0,0.0,1403.8617191988506,0.8547850429918487,1.0,10.462962962962964,axial,circular
108.0,108.0,54.0,4.5,0.0,400.0,69.0,1130.0,0.0,0.0,1100.0,0.5,24.0,7697.687399458391,2181.8032215905537,49.5,6.577977273970184,1.0,1.6431083728869238,53.15537191087018,43.46235550040213,0.5939642057401856,0.0,0.0,0.0,1403.8617191988506,0.7835529560758613,1.0,10.462962962962964,axial,circular
108.0,108.0,54.0,4.5,0.0,400.0,69.0,1670.0,0.0,0.0,1000.0,0.5,24.0,7697.687399458391,2181.8032215905537,49.5,6.577977273970184,1.0,1.6431083728869238,53.15537191087018,64.23197671298368,0.8778055075983274,0.0,0.0,0.0,1403.8617191988506,0.7123208691598739,1.0,15.462962962962964,axial,circular
108.0,108.0,54.0,4.5,0.0,400.0,69.0,1670.0,0.0,0.0,1000.0,0.5,24.0,7697.687399458391,2181.8032215905537,49.5,6.577977273970184,1.0,1.6431083728869238,53.15537191087018,64.23197671298368,0.8778055075983274,0.0,0.0,0.0,1403.8617191988506,0.7123208691598739,1.0,15.462962962962964,axial,circular
108.0,108.0,54.0,4.5,0.0,400.0,69.0,2230.0,0.0,0.0,850.0,0.5,24.0,7697.687399458391,2181.8032215905537,49.5,6.577977273970184,1.0,1.6431083728869238,53.15537191087018,85.77084315566084,1.17215945026603,0.0,0.0,0.0,1403.8617191988506,0.6054727387858928,1.0,20.64814814814815,axial,circular
108.0,108.0,54.0,4.5,0.0,400.0,69.0,2230.0,0.0,0.0,900.0,0.5,24.0,7697.687399458391,2181.8032215905537,49.5,6.577977273970184,1.0,1.6431083728869238,53.15537191087018,85.77084315566084,1.17215945026603,0.0,0.0,0.0,1403.8617191988506,0.6410887822438864,1.0,20.64814814814815,axial,circular
108.0,108.0,54.0,4.5,0.0,400.0,69.0,3470.0,0.0,0.0,490.0,0.5,24.0,7697.687399458391,2181.8032215905537,49.5,6.577977273970184,1.0,1.6431083728869238,53.15537191087018,133.46404742158884,1.8239431804588002,0.0,0.0,0.0,1403.8617191988506,0.3490372258883382,1.0,32.129629629629626,axial,circular
108.0,108.0,54.0,4.5,0.0,400.0,69.0,3470.0,0.0,0.0,540.0,0.5,24.0,7697.687399458391,2181.8032215905537,49.5,6.577977273970184,1.0,1.6431083728869238,53.15537191087018,133.46404742158884,1.8239431804588002,0.0,0.0,0.0,1403.8617191988506,0.38465326934633187,1.0,32.129629629629626,axial,circular
152.0,152.0,76.0,10.0,0.0,335.0,59.68,480.0,0.0,0.0,3650.0,0.5,15.2,13684.77759903714,6498.938431902494,66.0,14.154078826809226,1.0,2.6657576946669574,71.84267283304682,13.32200756124253,0.16232458002988878,0.0,0.0,0.0,2993.851901797872,1.2191651824220486,1.0,3.1578947368421053,axial,circular
152.0,152.0,76.0,10.0,0.0,335.0,59.68,480.0,0.0,0.0,3650.0,0.5,15.2,13684.77759903714,6498.938431902494,66.0,14.154078826809226,1.0,2.6657576946669574,71.84267283304682,13.32200756124253,0.16232458002988878,0.0,0.0,0.0,2993.851901797872,1.2191651824220486,1.0,3.1578947368421053,axial,circular
152.0,152.0,76.0,10.0,0.0,335.0,59.68,480.0,0.0,0.0,4000.0,0.5,15.2,13684.77759903714,6498.938431902494,66.0,14.154078826809226,1.0,2.6657576946669574,71.84267283304682,13.32200756124253,0.16232458002988878,0.0,0.0,0.0,2993.851901797872,1.3360714327912862,1.0,3.1578947368421053,axial,circular
152.0,152.0,76.0,10.0,0.0,335.0,59.68,480.0,0.0,0.0,3740.0,0.5,15.2,13684.77759903714,6498.938431902494,66.0,14.154078826809226,1.0,2.6657576946669574,71.84267283304682,13.32200756124253,0.16232458002988878,0.0,0.0,0.0,2993.851901797872,1.2492267896598526,1.0,3.1578947368421053,axial,circular
177.0,177.0,88.5,10.0,0.0,372.0,65.84,564.0,0.0,0.0,6030.0,0.5,17.7,19359.279329583704,7713.540268505046,78.5,14.330739116641354,1.0,2.251218673920352,67.9112732661221,13.36947540279887,0.1729803770223778,0.0,0.0,0.0,4144.051930943668,1.4550975954171674,1.0,3.1864406779661016,axial,circular
177.0,177.0,88.5,10.0,0.0,372.0,65.84,564.0,0.0,0.0,6080.0,0.5,17.7,19359.279329583704,7713.540268505046,78.5,14.330739116641354,1.0,2.251218673920352,67.9112732661221,13.36947540279887,0.1729803770223778,0.0,0.0,0.0,4144.051930943668,1.4671630812829812,1.0,3.1864406779661016,axial,circular
219.0,219.0,109.5,7.7,0.0,377.0,62.99,657.0,0.0,0.0,5660.0,0.5,28.441558441558442,32557.078651387885,7667.517336682871,101.8,11.354260064532113,1.0,1.4095454362558004,42.0486841289647,12.40046685638708,0.16675236109671016,0.0,0.0,0.0,4941.424420180366,1.1454187130506401,1.0,3.0,axial,circular
219.0,219.0,109.5,7.7,0.0,377.0,62.99,657.0,0.0,0.0,5660.0,0.5,28.441558441558442,32557.078651387885,7667.517336682871,101.8,11.354260064532113,1.0,1.4095454362558004,42.0486841289647,12.40046685638708,0.16675236109671016,0.0,0.0,0.0,4941.424420180366,1.1454187130506401,1.0,3.0,axial,circular
166.0,166.0,83.0,4.5,0.0,280.0,57.75,513.0,0.0,0.0,2300.0,0.5,36.888888888888886,19359.279329583704,3449.847539003618,78.5,6.707808195561938,1.0,0.8640060013433086,23.925940060603093,12.690261461554153,0.1598853302028537,0.0,0.0,0.0,2083.9556922044717,1.1036702980796056,1.0,3.0903614457831323,axial,circular
166.0,166.0,83.0,4.5,0.0,280.0,57.75,513.0,0.0,0.0,2200.0,0.5,36.888888888888886,19359.279329583704,3449.847539003618,78.5,6.707808195561938,1.0,0.8640060013433086,23.925940060603093,12.690261461554153,0.1598853302028537,0.0,0.0,0.0,2083.9556922044717,1.0556846329457097,1.0,3.0903614457831323,axial,circular
219.0,219.0,109.5,7.0,0.0,273.0,40.9,990.0,0.0,0.0,3300.0,0.5,31.285714285714285,33006.35781677776,7013.876502072747,102.49999999999999,10.366453080983902,1.0,1.418403682952416,27.61016284008396,18.63810822129214,0.2157511307383192,0.0,0.0,0.0,3264.7483197720703,1.0107976716044043,1.0,4.52054794520548,axial,circular
219.0,219.0,109.5,7.0,0.0,273.0,40.9,990.0,0.0,0.0,3350.0,0.5,31.285714285714285,33006.35781677776,7013.876502072747,102.49999999999999,10.366453080983902,1.0,1.418403682952416,27.61016284008396,18.63810822129214,0.2157511307383192,0.0,0.0,0.0,3264.7483197720703,1.0261127878408347,1.0,4.52054794520548,axial,circular
219.0,219.0,109.5,7.0,0.0,273.0,40.9,990.0,0.0,0.0,3450.0,0.5,31.285714285714285,33006.35781677776,7013.876502072747,102.49999999999999,10.366453080983902,1.0,1.418403682952416,27.61016284008396,18.63810822129214,0.2157511307383192,0.0,0.0,0.0,3264.7483197720703,1.0567430203136954,1.0,4.52054794520548,axial,circular
219.0,219.0,109.5,7.0,0.0,273.0,40.9,1200.0,0.0,0.0,3390.0,0.5,31.285714285714285,33006.35781677776,7013.876502072747,102.49999999999999,10.366453080983902,1.0,1.418403682952416,27.61016284008396,22.59164632883896,0.26151652210705356,0.0,0.0,0.0,3264.7483197720703,1.038364880829979,1.0,5.47945205479452,axial,circular
219.0,219.0,109.5,7.0,0.0,273.0,40.9,1200.0,0.0,0.0,3270.0,0.5,31.285714285714285,33006.35781677776,7013.876502072747,102.49999999999999,10.366453080983902,1.0,1.418403682952416,27.61016284008396,22.59164632883896,0.26151652210705356,0.0,0.0,0.0,3264.7483197720703,1.001608601862546,1.0,5.47945205479452,axial,circular
219.0,219.0,109.5,7.0,0.0,273.0,40.9,1200.0,0.0,0.0,3380.0,0.5,31.285714285714285,33006.35781677776,7013.876502072747,102.49999999999999,10.366453080983902,1.0,1.418403682952416,27.61016284008396,22.59164632883896,0.26151652210705356,0.0,0.0,0.0,3264.7483197720703,1.0353018575826929,1.0,5.47945205479452,axial,circular
219.0,219.0,109.5,7.0,0.0,273.0,40.9,1420.0,0.0,0.0,3180.0,0.5,31.285714285714285,33006.35781677776,7013.876502072747,102.49999999999999,10.366453080983902,1.0,1.418403682952416,27.61016284008396,26.733448155792768,0.30946121782668007,0.0,0.0,0.0,3264.7483197720703,0.9740413926369714,1.0,6.4840182648401825,axial,circular
219.0,219.0,109.5,7.0,0.0,273.0,40.9,1420.0,0.0,0.0,3420.0,0.5,31.285714285714285,33006.35781677776,7013.876502072747,102.49999999999999,10.366453080983902,1.0,1.418403682952416,27.61016284008396,26.733448155792768,0.30946121782668007,0.0,0.0,0.0,3264.7483197720703,1.0475539505718372,1.0,6.4840182648401825,axial,circular
219.0,219.0,109.5,7.0,0.0,273.0,40.9,1420.0,0.0,0.0,3250.0,0.5,31.285714285714285,33006.35781677776,7013.876502072747,102.49999999999999,10.366453080983902,1.0,1.418403682952416,27.61016284008396,26.733448155792768,0.30946121782668007,0.0,0.0,0.0,3264.7483197720703,0.995482555367974,1.0,6.4840182648401825,axial,circular
219.0,219.0,109.5,7.0,0.0,273.0,40.9,1640.0,0.0,0.0,3200.0,0.5,31.285714285714285,33006.35781677776,7013.876502072747,102.49999999999999,10.366453080983902,1.0,1.418403682952416,27.61016284008396,30.875249982746578,0.3574059135463066,0.0,0.0,0.0,3264.7483197720703,0.9801674391315436,1.0,7.488584474885845,axial,circular
219.0,219.0,109.5,7.0,0.0,273.0,40.9,1640.0,0.0,0.0,3250.0,0.5,31.285714285714285,33006.35781677776,7013.876502072747,102.49999999999999,10.366453080983902,1.0,1.418403682952416,27.61016284008396,30.875249982746578,0.3574059135463066,0.0,0.0,0.0,3264.7483197720703,0.995482555367974,1.0,7.488584474885845,axial,circular
219.0,219.0,109.5,7.0,0.0,273.0,40.9,1640.0,0.0,0.0,3450.0,0.5,31.285714285714285,33006.35781677776,7013.876502072747,102.49999999999999,10.366453080983902,1.0,1.418403682952416,27.61016284008396,30.875249982746578,0.3574059135463066,0.0,0.0,0.0,3264.7483197720703,1.0567430203136954,1.0,7.488584474885845,axial,circular
114.0,114.0,57.0,3.0,3.0,383.0,64.0,350.0,0.0,0.0,1239.0,0.5,38.0,9160.884177867836,1581.849646354599,54.0,4.476648167375345,1.0,1.033348014624345,31.751041631569574,12.598846942801705,0.17506268506276926,0.0,0.0,0.0,1192.145001937353,1.0393031032185707,1.0,3.0701754385964914,axial,circular
114.0,114.0,57.0,3.5,3.0,372.0,64.0,350.0,0.0,0.0,1283.0,0.5,32.57142857142857,8992.023572737386,1829.9890412241475,53.5,5.192023337329601,1.0,1.1829163053313994,36.101545448347885,12.645249718722907,0.17191747768538027,0.0,0.0,0.0,1256.2454319905755,1.0212972460063243,1.0,3.0701754385964914,axial,circular
114.0,114.0,57.0,4.0,3.0,360.0,64.0,350.0,0.0,0.0,1314.0,0.5,28.5,8824.73376393373,2073.699232420491,53.0,5.898887652070144,1.0,1.3218028435076152,40.0679161272689,12.689818823160696,0.16882148579647047,0.0,0.0,0.0,1311.3146845631354,1.0020478039851732,1.0,3.0701754385964914,axial,circular
114.0,114.0,57.0,3.0,5.0,383.0,68.0,350.0,0.0,0.0,1227.0,0.5,38.0,9160.884177867836,1581.849646354599,54.0,4.476648167375345,1.0,0.9725628372935011,31.751041631569574,12.598846942801705,0.17688545746450782,0.0,0.0,0.0,1228.7885386488242,0.9985444699453407,1.0,3.0701754385964914,axial,circular
114.0,114.0,57.0,3.5,5.0,372.0,68.0,350.0,0.0,0.0,1313.0,0.5,32.57142857142857,8992.023572737386,1829.9890412241475,53.5,5.192023337329601,1.0,1.1133329932530818,36.101545448347885,12.645249718722907,0.17362762298297654,0.0,0.0,0.0,1292.213526281525,1.0160859434572629,1.0,3.0701754385964914,axial,circular
114.0,114.0,57.0,4.0,5.0,360.0,68.0,350.0,0.0,0.0,1366.0,0.5,28.5,8824.73376393373,2073.699232420491,53.0,5.898887652070144,1.0,1.2440497350659907,40.0679161272689,12.689818823160696,0.17043773881186478,0.0,0.0,0.0,1346.6136196188704,1.0143963941094079,1.0,3.0701754385964914,axial,circular
114.0,114.0,57.0,3.0,7.0,383.0,70.0,350.0,0.0,0.0,1267.0,0.5,38.0,9160.884177867836,1581.849646354599,54.0,4.476648167375345,1.0,0.944775327656544,31.751041631569574,12.598846942801705,0.17778631093607394,0.0,0.0,0.0,1247.1103070045597,1.0159486236973003,1.0,3.0701754385964914,axial,circular
114.0,114.0,57.0,3.5,7.0,372.0,70.0,350.0,0.0,0.0,1273.0,0.5,32.57142857142857,8992.023572737386,1829.9890412241475,53.5,5.192023337329601,1.0,1.0815234791601365,36.101545448347885,12.645249718722907,0.17447383815385462,0.0,0.0,0.0,1310.197573427,0.9716091876664794,1.0,3.0701754385964914,axial,circular
114.0,114.0,57.0,4.0,7.0,360.0,70.0,350.0,0.0,0.0,1375.0,0.5,28.5,8824.73376393373,2073.699232420491,53.0,5.898887652070144,1.0,1.2085054569212481,40.0679161272689,12.689818823160696,0.17123823665758772,0.0,0.0,0.0,1364.263087146738,1.0078701190074104,1.0,3.0701754385964914,axial,circular
114.0,114.0,57.0,3.0,3.0,383.0,95.0,350.0,0.0,0.0,1608.0,0.5,38.0,9160.884177867836,1581.849646354599,54.0,4.476648167375345,1.0,0.6961502414311377,31.751041631569574,12.598846942801705,0.18848569558231343,0.0,0.0,0.0,1476.1324114512558,1.0893331706056768,1.0,3.0701754385964914,axial,circular
114.0,114.0,57.0,3.5,3.0,372.0,95.0,350.0,0.0,0.0,1657.0,0.5,32.57142857142857,8992.023572737386,1829.9890412241475,53.5,5.192023337329601,1.0,0.79691203727589,36.101545448347885,12.645249718722907,0.18457272692414697,0.0,0.0,0.0,1534.9981627454342,1.0794801194005068,1.0,3.0701754385964914,axial,circular
114.0,114.0,57.0,4.0,3.0,360.0,95.0,350.0,0.0,0.0,1669.0,0.5,28.5,8824.73376393373,2073.699232420491,53.0,5.898887652070144,1.0,0.890477705099867,40.0679161272689,12.689818823160696,0.18082748625562498,0.0,0.0,0.0,1584.881431245081,1.0530756226280191,1.0,3.0701754385964914,axial,circular
114.0,114.0,57.0,3.0,5.0,383.0,90.0,350.0,0.0,0.0,1546.0,0.5,38.0,9160.884177867836,1581.849646354599,54.0,4.476648167375345,1.0,0.7348252548439786,31.751041631569574,12.598846942801705,0.18642530068762722,0.0,0.0,0.0,1430.3279905619167,1.0808709681984483,1.0,3.0701754385964914,axial,circular
114.0,114.0,57.0,3.5,5.0,372.0,90.0,350.0,0.0,0.0,1648.0,0.5,32.57142857142857,8992.023572737386,1829.9890412241475,53.5,5.192023337329601,1.0,0.8411849282356616,36.101545448347885,12.645249718722907,0.1826213503595914,0.0,0.0,0.0,1490.0380448817475,1.1060120281229389,1.0,3.0701754385964914,axial,circular
114.0,114.0,57.0,4.0,5.0,360.0,90.0,350.0,0.0,0.0,1688.0,0.5,28.5,8824.73376393373,2073.699232420491,53.0,5.898887652070144,1.0,0.9399486887165264,40.0679161272689,12.689818823160696,0.1789696140047958,0.0,0.0,0.0,1540.7577624254125,1.095564819574755,1.0,3.0701754385964914,axial,circular
114.0,114.0,57.0,3.0,7.0,383.0,89.0,350.0,0.0,0.0,1544.0,0.5,38.0,9160.884177867836,1581.849646354599,54.0,4.476648167375345,1.0,0.7430817183815515,31.751041631569574,12.598846942801705,0.18600865067008154,0.0,0.0,0.0,1421.1671063840488,1.0864309996088226,1.0,3.0701754385964914,axial,circular
114.0,114.0,57.0,3.5,7.0,372.0,89.0,350.0,0.0,0.0,1671.0,0.5,32.57142857142857,8992.023572737386,1829.9890412241475,53.5,5.192023337329601,1.0,0.8506364442832535,36.101545448347885,12.645249718722907,0.18222711409009862,0.0,0.0,0.0,1481.0460213090103,1.1282566348094305,1.0,3.0701754385964914,axial,circular
114.0,114.0,57.0,4.0,7.0,360.0,89.0,350.0,0.0,0.0,1710.0,0.5,28.5,8824.73376393373,2073.699232420491,53.0,5.898887652070144,1.0,0.9505099099380603,40.0679161272689,12.689818823160696,0.1785945476728664,0.0,0.0,0.0,1531.9330286614788,1.1162367858170057,1.0,3.0701754385964914,axial,circular
114.0,114.0,57.0,3.0,3.0,383.0,109.0,350.0,0.0,0.0,1699.0,0.5,38.0,9160.884177867836,1581.849646354599,54.0,4.476648167375345,1.0,0.6067364489537439,31.751041631569574,12.598846942801705,0.19406135655878737,0.0,0.0,0.0,1604.3847899414054,1.0589728914483476,1.0,3.0701754385964914,axial,circular
114.0,114.0,57.0,3.5,3.0,372.0,109.0,350.0,0.0,0.0,1718.0,0.5,32.57142857142857,8992.023572737386,1829.9890412241475,53.5,5.192023337329601,1.0,0.6945563627633904,36.101545448347885,12.645249718722907,0.18986798217717632,0.0,0.0,0.0,1660.8864927637578,1.034387363305727,1.0,3.0701754385964914,axial,circular
114.0,114.0,57.0,4.0,3.0,360.0,109.0,350.0,0.0,0.0,1806.0,0.5,28.5,8824.73376393373,2073.699232420491,53.0,5.898887652070144,1.0,0.7761044218760309,40.0679161272689,12.689818823160696,0.18588021201815505,0.0,0.0,0.0,1708.4277039401534,1.0571123354150809,1.0,3.0701754385964914,axial,circular
114.0,114.0,57.0,3.0,5.0,383.0,107.0,350.0,0.0,0.0,1739.0,0.5,38.0,9160.884177867836,1581.849646354599,54.0,4.476648167375345,1.0,0.6180773171584868,31.751041631569574,12.598846942801705,0.19328159509817572,0.0,0.0,0.0,1586.0630215856697,1.0964255369004388,1.0,3.0701754385964914,axial,circular
114.0,114.0,57.0,3.5,5.0,372.0,107.0,350.0,0.0,0.0,1738.0,0.5,32.57142857142857,8992.023572737386,1829.9890412241475,53.5,5.192023337329601,1.0,0.7075387246842014,36.101545448347885,12.645249718722907,0.18912619422558882,0.0,0.0,0.0,1642.902445618283,1.0578838717023933,1.0,3.0701754385964914,axial,circular
114.0,114.0,57.0,4.0,5.0,360.0,107.0,350.0,0.0,0.0,1854.0,0.5,28.5,8824.73376393373,2073.699232420491,53.0,5.898887652070144,1.0,0.7906110465839942,40.0679161272689,12.689818823160696,0.18517144082649634,0.0,0.0,0.0,1690.7782364122859,1.0965364706456473,1.0,3.0701754385964914,axial,circular
114.0,114.0,57.0,3.0,7.0,383.0,103.0,350.0,0.0,0.0,1788.0,0.5,38.0,9160.884177867836,1581.849646354599,54.0,4.476648167375345,1.0,0.6420803197665833,31.751041631569574,12.598846942801705,0.19170563069895147,0.0,0.0,0.0,1549.4194848741986,1.1539805826987986,1.0,3.0701754385964914,axial,circular
114.0,114.0,57.0,3.5,7.0,372.0,103.0,350.0,0.0,0.0,1797.0,0.5,32.57142857142857,8992.023572737386,1829.9890412241475,53.5,5.192023337329601,1.0,0.7350159567107724,36.101545448347885,12.645249718722907,0.18762819107137552,0.0,0.0,0.0,1606.9343513273336,1.1182784153662977,1.0,3.0701754385964914,axial,circular
114.0,114.0,57.0,4.0,7.0,360.0,103.0,350.0,0.0,0.0,1857.0,0.5,28.5,8824.73376393373,2073.699232420491,53.0,5.898887652070144,1.0,0.8213143881989066,40.0679161272689,12.689818823160696,0.18374105218443756,0.0,0.0,0.0,1655.4793013565509,1.1217295187431924,1.0,3.0701754385964914,axial,circular
114.0,114.0,57.0,3.0,3.0,383.0,64.0,350.0,0.0,0.0,1211.0,0.5,38.0,9160.884177867836,1581.849646354599,54.0,4.476648167375345,1.0,1.033348014624345,31.751041631569574,12.598846942801705,0.17506268506276926,0.0,0.0,0.0,1192.145001937353,1.01581602743962,1.0,3.0701754385964914,axial,circular
114.0,114.0,57.0,3.5,3.0,372.0,64.0,350.0,0.0,0.0,1257.0,0.5,32.57142857142857,8992.023572737386,1829.9890412241475,53.5,5.192023337329601,1.0,1.1829163053313994,36.101545448347885,12.645249718722907,0.17191747768538027,0.0,0.0,0.0,1256.2454319905755,1.0006006533358922,1.0,3.0701754385964914,axial,circular
114.0,114.0,57.0,4.0,3.0,360.0,64.0,350.0,0.0,0.0,1280.0,0.5,28.5,8824.73376393373,2073.699232420491,53.0,5.898887652070144,1.0,1.3218028435076152,40.0679161272689,12.689818823160696,0.16882148579647047,0.0,0.0,0.0,1311.3146845631354,0.9761196264086923,1.0,3.0701754385964914,axial,circular
114.0,114.0,57.0,3.0,5.0,383.0,66.0,350.0,0.0,0.0,1158.0,0.5,38.0,9160.884177867836,1581.849646354599,54.0,4.476648167375345,1.0,1.0020344384236073,31.751041631569574,12.598846942801705,0.1759776006027708,0.0,0.0,0.0,1210.4667702930885,0.9566557533170573,1.0,3.0701754385964914,axial,circular
114.0,114.0,57.0,3.5,5.0,372.0,66.0,350.0,0.0,0.0,1282.0,0.5,32.57142857142857,8992.023572737386,1829.9890412241475,53.5,5.192023337329601,1.0,1.1470703566849931,36.101545448347885,12.645249718722907,0.172775511579902,0.0,0.0,0.0,1274.2294791360503,1.0060982115005048,1.0,3.0701754385964914,axial,circular
114.0,114.0,57.0,4.0,5.0,360.0,66.0,350.0,0.0,0.0,1344.0,0.5,28.5,8824.73376393373,2073.699232420491,53.0,5.898887652070144,1.0,1.2817482118861723,40.0679161272689,12.689818823160696,0.16963215827046868,0.0,0.0,0.0,1328.964152091003,1.0113139604897088,1.0,3.0701754385964914,axial,circular
114.0,114.0,57.0,3.0,7.0,383.0,69.0,350.0,0.0,0.0,1138.0,0.5,38.0,9160.884177867836,1581.849646354599,54.0,4.476648167375345,1.0,0.9584677237095374,31.751041631569574,12.598846942801705,0.17733675589150708,0.0,0.0,0.0,1237.949422826692,0.9192621112109162,1.0,3.0701754385964914,axial,circular
114.0,114.0,57.0,3.5,7.0,372.0,69.0,350.0,0.0,0.0,1273.0,0.5,32.57142857142857,8992.023572737386,1829.9890412241475,53.5,5.192023337329601,1.0,1.097197732481298,36.101545448347885,12.645249718722907,0.17405146566230695,0.0,0.0,0.0,1301.2055498542622,0.9783235247825208,1.0,3.0701754385964914,axial,circular
114.0,114.0,57.0,4.0,7.0,360.0,69.0,350.0,0.0,0.0,1309.0,0.5,28.5,8824.73376393373,2073.699232420491,53.0,5.898887652070144,1.0,1.2260200287606864,40.0679161272689,12.689818823160696,0.1708386222049251,0.0,0.0,0.0,1355.4383533828043,0.9657392361172997,1.0,3.0701754385964914,axial,circular
114.0,114.0,57.0,3.0,3.0,383.0,92.0,350.0,0.0,0.0,1609.0,0.5,38.0,9160.884177867836,1581.849646354599,54.0,4.476648167375345,1.0,0.7188507927821531,31.751041631569574,12.598846942801705,0.18725399811414184,0.0,0.0,0.0,1448.6497589176522,1.1106894472561486,1.0,3.0701754385964914,axial,circular
114.0,114.0,57.0,3.5,3.0,372.0,92.0,350.0,0.0,0.0,1617.0,0.5,32.57142857142857,8992.023572737386,1829.9890412241475,53.5,5.192023337329601,1.0,0.8228982993609735,36.101545448347885,12.645249718722907,0.183405838321926,0.0,0.0,0.0,1508.0220920272222,1.0722654585426394,1.0,3.0701754385964914,axial,circular
114.0,114.0,57.0,4.0,3.0,360.0,92.0,350.0,0.0,0.0,1657.0,0.5,28.5,8824.73376393373,2073.699232420491,53.0,5.898887652070144,1.0,0.9195150215705149,40.0679161272689,12.689818823160696,0.17971623656285207,0.0,0.0,0.0,1558.40722995328,1.0632650876816554,1.0,3.0701754385964914,axial,circular
114.0,114.0,57.0,3.0,5.0,383.0,83.0,350.0,0.0,0.0,1503.0,0.5,38.0,9160.884177867836,1581.849646354599,54.0,4.476648167375345,1.0,0.7967984691079286,31.751041631569574,12.598846942801705,0.18347586840850638,0.0,0.0,0.0,1366.201801316842,1.1001303017982427,1.0,3.0701754385964914,axial,circular
114.0,114.0,57.0,3.5,5.0,372.0,83.0,350.0,0.0,0.0,1543.0,0.5,32.57142857142857,8992.023572737386,1829.9890412241475,53.5,5.192023337329601,1.0,0.9121282354362596,36.101545448347885,12.645249718722907,0.17983331536872063,0.0,0.0,0.0,1427.0938798725858,1.0812182868710518,1.0,3.0701754385964914,axial,circular
114.0,114.0,57.0,4.0,5.0,360.0,83.0,350.0,0.0,0.0,1614.0,0.5,28.5,8824.73376393373,2073.699232420491,53.0,5.898887652070144,1.0,1.019221469692619,40.0679161272689,12.689818823160696,0.1763192072622022,0.0,0.0,0.0,1478.9846260778763,1.091289234209399,1.0,3.0701754385964914,axial,circular
114.0,114.0,57.0,3.0,7.0,383.0,81.0,350.0,0.0,0.0,1639.0,0.5,38.0,9160.884177867836,1581.849646354599,54.0,4.476648167375345,1.0,0.8164725053821985,31.751041631569574,12.598846942801705,0.18261882935481447,0.0,0.0,0.0,1347.880032961106,1.215983588984061,1.0,3.0701754385964914,axial,circular
114.0,114.0,57.0,3.5,7.0,372.0,81.0,350.0,0.0,0.0,1631.0,0.5,32.57142857142857,8992.023572737386,1829.9890412241475,53.5,5.192023337329601,1.0,0.9346499202618463,36.101545448347885,12.645249718722907,0.17902438826210984,0.0,0.0,0.0,1409.1098327271109,1.1574683265416263,1.0,3.0701754385964914,axial,circular
114.0,114.0,57.0,4.0,7.0,360.0,81.0,350.0,0.0,0.0,1677.0,0.5,28.5,8824.73376393373,2073.699232420491,53.0,5.898887652070144,1.0,1.0443874319072515,40.0679161272689,12.689818823160696,0.1755511223377114,0.0,0.0,0.0,1461.3351585500088,1.1475806834511406,1.0,3.0701754385964914,axial,circular
114.0,114.0,57.0,3.0,3.0,383.0,106.0,350.0,0.0,0.0,1720.0,0.5,38.0,9160.884177867836,1581.849646354599,54.0,4.476648167375345,1.0,0.6239082352448876,31.751041631569574,12.598846942801705,0.1928896739288125,0.0,0.0,0.0,1576.902137407802,1.0907461910270666,1.0,3.0701754385964914,axial,circular
114.0,114.0,57.0,3.5,3.0,372.0,106.0,350.0,0.0,0.0,1787.0,0.5,32.57142857142857,8992.023572737386,1829.9890412241475,53.5,5.192023337329601,1.0,0.7142136183132977,36.101545448347885,12.645249718722907,0.18875350844006744,0.0,0.0,0.0,1633.9104220455456,1.0936952086778395,1.0,3.0701754385964914,axial,circular
114.0,114.0,57.0,4.0,3.0,360.0,106.0,350.0,0.0,0.0,1841.0,0.5,28.5,8824.73376393373,2073.699232420491,53.0,5.898887652070144,1.0,0.7980696413630883,40.0679161272689,12.689818823160696,0.18481545881829275,0.0,0.0,0.0,1681.9535026483522,1.0945605791725026,1.0,3.0701754385964914,axial,circular
114.0,114.0,57.0,3.0,5.0,383.0,104.0,350.0,0.0,0.0,1693.0,0.5,38.0,9160.884177867836,1581.849646354599,54.0,4.476648167375345,1.0,0.6359064705380585,31.751041631569574,12.598846942801705,0.19210170164194357,0.0,0.0,0.0,1558.5803690520665,1.086244914678149,1.0,3.0701754385964914,axial,circular
114.0,114.0,57.0,3.5,5.0,372.0,104.0,350.0,0.0,0.0,1752.0,0.5,32.57142857142857,8992.023572737386,1829.9890412241475,53.5,5.192023337329601,1.0,0.7279484955885533,36.101545448347885,12.645249718722907,0.18800451463431875,0.0,0.0,0.0,1615.9263749000709,1.0842078124434005,1.0,3.0701754385964914,axial,circular
114.0,114.0,57.0,4.0,5.0,360.0,104.0,350.0,0.0,0.0,1718.0,0.5,28.5,8824.73376393373,2073.699232420491,53.0,5.898887652070144,1.0,0.8134171344662248,40.0679161272689,12.689818823160696,0.18410027075880442,0.0,0.0,0.0,1664.3040351204847,1.0322633147227982,1.0,3.0701754385964914,axial,circular
114.0,114.0,57.0,3.0,7.0,383.0,104.0,350.0,0.0,0.0,1728.0,0.5,38.0,9160.884177867836,1581.849646354599,54.0,4.476648167375345,1.0,0.6359064705380585,31.751041631569574,12.598846942801705,0.19210170164194357,0.0,0.0,0.0,1558.5803690520665,1.108701247822706,1.0,3.0701754385964914,axial,circular
114.0,114.0,57.0,3.5,7.0,372.0,104.0,350.0,0.0,0.0,1730.0,0.5,32.57142857142857,8992.023572737386,1829.9890412241475,53.5,5.192023337329601,1.0,0.7279484955885533,36.101545448347885,12.645249718722907,0.18800451463431875,0.0,0.0,0.0,1615.9263749000709,1.0705933307802984,1.0,3.0701754385964914,axial,circular
114.0,114.0,57.0,4.0,7.0,360.0,104.0,350.0,0.0,0.0,1788.0,0.5,28.5,8824.73376393373,2073.699232420491,53.0,5.898887652070144,1.0,0.8134171344662248,40.0679161272689,12.689818823160696,0.18410027075880442,0.0,0.0,0.0,1664.3040351204847,1.0743229375578365,1.0,3.0701754385964914,axial,circular
114.0,114.0,57.0,3.0,0.0,380.0,51.0,350.0,0.0,0.0,985.0,0.5,38.0,9160.884177867836,1581.849646354599,54.0,4.476648167375345,1.0,1.28659313549706,31.502338955604277,12.598846942801705,0.1685675793672602,0.0,0.0,0.0,1068.3079586860072,0.9220187793148392,1.0,3.0701754385964914,axial,circular
114.0,114.0,57.0,3.5,0.0,380.0,51.0,350.0,0.0,0.0,1045.0,0.5,32.57142857142857,8992.023572737386,1829.9890412241475,53.5,5.192023337329601,1.0,1.5163675176923694,36.87792276981773,12.645249718722907,0.16726016175884,0.0,0.0,0.0,1153.9890378747828,0.9055545292912834,1.0,3.0701754385964914,axial,circular
114.0,114.0,57.0,4.0,0.0,380.0,51.0,350.0,0.0,0.0,1424.0,0.5,28.5,8824.73376393373,2073.699232420491,53.0,5.898887652070144,1.0,1.7508848123150982,42.29391146767273,12.689818823160696,0.16623713142123395,0.0,0.0,0.0,1238.067130280407,1.1501799580750371,1.0,3.0701754385964914,axial,circular
114.0,114.0,57.0,3.0,0.0,380.0,67.0,350.0,0.0,0.0,986.0,0.5,38.0,9160.884177867836,1581.849646354599,54.0,4.476648167375345,1.0,0.9793470135873142,31.502338955604277,12.598846942801705,0.17608882590251268,0.0,0.0,0.0,1214.8821055318926,0.811601385443335,1.0,3.0701754385964914,axial,circular
114.0,114.0,57.0,3.5,0.0,380.0,67.0,350.0,0.0,0.0,1128.0,0.5,32.57142857142857,8992.023572737386,1829.9890412241475,53.5,5.192023337329601,1.0,1.1542499015270273,36.87792276981773,12.645249718722907,0.17418751225748275,0.0,0.0,0.0,1297.861415038581,0.8691220702993688,1.0,3.0701754385964914,axial,circular
114.0,114.0,57.0,4.0,0.0,380.0,67.0,350.0,0.0,0.0,1459.0,0.5,28.5,8824.73376393373,2073.699232420491,53.0,5.898887652070144,1.0,1.3327630660905971,42.29391146767273,12.689818823160696,0.17265117956101367,0.0,0.0,0.0,1379.2628705033464,1.0578114086893056,1.0,3.0701754385964914,axial,circular
114.0,114.0,57.0,3.0,0.0,380.0,83.0,350.0,0.0,0.0,1279.0,0.5,38.0,9160.884177867836,1581.849646354599,54.0,4.476648167375345,1.0,0.7905572278355428,31.502338955604277,12.598846942801705,0.18315693634298397,0.0,0.0,0.0,1361.4562523777781,0.9394352538072607,1.0,3.0701754385964914,axial,circular
114.0,114.0,57.0,3.5,0.0,380.0,83.0,350.0,0.0,0.0,1386.0,0.5,32.57142857142857,8992.023572737386,1829.9890412241475,53.5,5.192023337329601,1.0,0.9317438964133835,36.87792276981773,12.645249718722907,0.18075337619561857,0.0,0.0,0.0,1441.7337922023792,0.9613425221051102,1.0,3.0701754385964914,axial,circular
114.0,114.0,57.0,4.0,0.0,380.0,83.0,350.0,0.0,0.0,1629.0,0.5,28.5,8824.73376393373,2073.699232420491,53.0,5.898887652070144,1.0,1.0758448846755424,42.29391146767273,12.689818823160696,0.17877430403678954,0.0,0.0,0.0,1520.4586107262862,1.0713872699381577,1.0,3.0701754385964914,axial,circular
