Repository: Serali-Nerri/xgboost

# CFST柱极限承载力预测 - XGBoost ML管道

## 项目概述

本项目是一个完整的机器学习管道，用于预测混凝土填充钢管（CFST）柱的极限承载力。采用XGBoost算法，提供从数据加载、预处理、模型训练、评估到预测的全流程解决方案。

### 核心特性

- **模块化设计**：清晰的模块分离，便于维护和扩展
- **特征工程支持**：处理无量纲参数，剔除几何参数实现多截面统一预测
- **自动化超参数优化**：集成Optuna框架进行超参数搜索，支持持久化存储和断点续训
- **智能参数加载**：自动加载最优参数，无需手动配置
- **特征选择**：迭代剔除法自动寻找最优特征子集
- **多维度评估**：集成R²、RMSE、MAE、MAPE、COV等工程指标
- **可视化分析**：提供预测散点图、特征重要性图和学习曲线
- **COV稳定性指标**：特别添加变异系数评估模型预测稳定性

---

## 环境要求

### 系统要求
- Python 3.8+
- 8GB+ RAM（推荐16GB）
- 5GB+ 可用磁盘空间

### Python依赖
- pandas &gt;= 1.5.0
- numpy &gt;= 1.23.0
- xgboost &gt;= 1.7.0
- scikit-learn &gt;= 1.2.0
- matplotlib &gt;= 3.6.0
- seaborn &gt;= 0.12.0
- optuna &gt;= 3.0.0
- joblib &gt;= 1.2.0

---

File: data/processed/2026.3.11-new_feature_parameters_raw.csv (part 43 of 84)
b (mm),h (mm),r0 (mm),t (mm),R (%),fy (MPa),fc (MPa),L (mm),e1 (mm),e2 (mm),Nexp (kN),r0/h,b/t,Ac (mm^2),As (mm^2),Re (mm),te (mm),ke,xi,sigma_re (MPa),lambda,lambda_bar,e/h,e1/e2,e_bar,Npl (kN),psi,b/h,L/h,axial_flag,section_family
108.0,108.0,54.0,4.0,0.0,336.0,54.9,324.0,0.0,0.0,1165.0,0.5,27.0,7853.981633974483,1957.097456106646,50.0,5.883481177391708,1.0,1.525069037648874,39.53699351207228,12.418551372753713,0.1574567363104633,0.0,0.0,0.0,1088.768336957032,1.0700164217266142,1.0,3.0,axial,circular
108.0,108.0,54.0,4.0,0.0,336.0,54.9,324.0,0.0,0.0,1235.0,0.5,27.0,7853.981633974483,1957.097456106646,50.0,5.883481177391708,1.0,1.525069037648874,39.53699351207228,12.418551372753713,0.1574567363104633,0.0,0.0,0.0,1088.768336957032,1.1343092539333635,1.0,3.0,axial,circular
108.0,108.0,54.0,4.0,0.0,336.0,54.9,324.0,0.0,0.0,1040.0,0.5,27.0,7853.981633974483,1957.097456106646,50.0,5.883481177391708,1.0,1.525069037648874,39.53699351207228,12.418551372753713,0.1574567363104633,0.0,0.0,0.0,1088.768336957032,0.9552077927859903,1.0,3.0,axial,circular
108.0,108.0,54.0,4.0,0.0,336.0,54.9,324.0,0.0,0.0,1130.0,0.5,27.0,7853.981633974483,1957.097456106646,50.0,5.883481177391708,1.0,1.525069037648874,39.53699351207228,12.418551372753713,0.1574567363104633,0.0,0.0,0.0,1088.768336957032,1.0378700056232395,1.0,3.0,axial,circular
108.0,108.0,54.0,4.0,0.0,336.0,54.9,324.0,0.0,0.0,1080.0,0.5,27.0,7853.981633974483,1957.097456106646,50.0,5.883481177391708,1.0,1.525069037648874,39.53699351207228,12.418551372753713,0.1574567363104633,0.0,0.0,0.0,1088.768336957032,0.9919465540469901,1.0,3.0,axial,circular
219.0,219.0,109.5,7.0,0.0,326.0,32.8,657.0,0.0,0.0,3000.0,0.5,31.285714285714285,33006.35781677776,7013.876502072747,102.49999999999999,10.366453080983902,1.0,2.112050351366674,32.97037760390978,12.36892636503933,0.14718754461530104,0.0,0.0,0.0,3369.1322760660255,0.8904369891653398,1.0,3.0,axial,circular
219.0,219.0,109.5,7.0,0.0,326.0,32.8,657.0,0.0,0.0,3000.0,0.5,31.285714285714285,33006.35781677776,7013.876502072747,102.49999999999999,10.366453080983902,1.0,2.112050351366674,32.97037760390978,12.36892636503933,0.14718754461530104,0.0,0.0,0.0,3369.1322760660255,0.8904369891653398,1.0,3.0,axial,circular
219.0,219.0,109.5,4.0,0.0,338.0,32.8,657.0,0.0,0.0,2200.0,0.5,54.75,34966.71163261779,4114.2303179127775,105.5,6.034076336466413,1.0,1.2124858103939615,19.331922291238367,12.222912475229196,0.15223847987989256,0.0,0.0,0.0,2537.5179890043823,0.8669889275792639,1.0,3.0,axial,circular
219.0,219.0,109.5,4.0,0.0,338.0,32.8,657.0,0.0,0.0,2200.0,0.5,54.75,34966.71163261779,4114.2303179127775,105.5,6.034076336466413,1.0,1.2124858103939615,19.331922291238367,12.222912475229196,0.15223847987989256,0.0,0.0,0.0,2537.5179890043823,0.8669889275792639,1.0,3.0,axial,circular
219.0,219.0,109.5,7.0,0.0,326.0,32.8,876.0,0.0,0.0,2850.0,0.5,31.285714285714285,33006.35781677776,7013.876502072747,102.49999999999999,10.366453080983902,1.0,2.112050351366674,32.97037760390978,16.49190182005244,0.19625005948706806,0.0,0.0,0.0,3369.1322760660255,0.8459151397070728,1.0,4.0,axial,circular
219.0,219.0,109.5,7.0,0.0,326.0,32.8,876.0,0.0,0.0,2850.0,0.5,31.285714285714285,33006.35781677776,7013.876502072747,102.49999999999999,10.366453080983902,1.0,2.112050351366674,32.97037760390978,16.49190182005244,0.19625005948706806,0.0,0.0,0.0,3369.1322760660255,0.8459151397070728,1.0,4.0,axial,circular
219.0,219.0,109.5,4.0,0.0,338.0,32.8,876.0,0.0,0.0,2150.0,0.5,54.75,34966.71163261779,4114.2303179127775,105.5,6.034076336466413,1.0,1.2124858103939615,19.331922291238367,16.297216633638925,0.20298463983985673,0.0,0.0,0.0,2537.5179890043823,0.8472846337706443,1.0,4.0,axial,circular
219.0,219.0,109.5,4.0,0.0,338.0,32.8,876.0,0.0,0.0,2150.0,0.5,54.75,34966.71163261779,4114.2303179127775,105.5,6.034076336466413,1.0,1.2124858103939615,19.331922291238367,16.297216633638925,0.20298463983985673,0.0,0.0,0.0,2537.5179890043823,0.8472846337706443,1.0,4.0,axial,circular
219.0,219.0,109.5,7.0,0.0,326.0,32.8,985.5,0.0,0.0,2750.0,0.5,31.285714285714285,33006.35781677776,7013.876502072747,102.49999999999999,10.366453080983902,1.0,2.112050351366674,32.97037760390978,18.553389547558993,0.22078131692295158,0.0,0.0,0.0,3369.1322760660255,0.8162339067348948,1.0,4.5,axial,circular
219.0,219.0,109.5,7.0,0.0,326.0,32.8,985.5,0.0,0.0,2750.0,0.5,31.285714285714285,33006.35781677776,7013.876502072747,102.49999999999999,10.366453080983902,1.0,2.112050351366674,32.97037760390978,18.553389547558993,0.22078131692295158,0.0,0.0,0.0,3369.1322760660255,0.8162339067348948,1.0,4.5,axial,circular
219.0,219.0,109.5,4.0,0.0,338.0,32.8,985.5,0.0,0.0,2100.0,0.5,54.75,34966.71163261779,4114.2303179127775,105.5,6.034076336466413,1.0,1.2124858103939615,19.331922291238367,18.33436871284379,0.22835771981983882,0.0,0.0,0.0,2537.5179890043823,0.8275803399620247,1.0,4.5,axial,circular
219.0,219.0,109.5,4.0,0.0,338.0,32.8,985.5,0.0,0.0,2100.0,0.5,54.75,34966.71163261779,4114.2303179127775,105.5,6.034076336466413,1.0,1.2124858103939615,19.331922291238367,18.33436871284379,0.22835771981983882,0.0,0.0,0.0,2537.5179890043823,0.8275803399620247,1.0,4.5,axial,circular
219.0,219.0,109.5,7.0,0.0,326.0,32.8,1095.0,0.0,0.0,2700.0,0.5,31.285714285714285,33006.35781677776,7013.876502072747,102.49999999999999,10.366453080983902,1.0,2.112050351366674,32.97037760390978,20.61487727506555,0.24531257435883508,0.0,0.0,0.0,3369.1322760660255,0.8013932902488058,1.0,5.0,axial,circular
219.0,219.0,109.5,7.0,0.0,326.0,32.8,1095.0,0.0,0.0,2700.0,0.5,31.285714285714285,33006.35781677776,7013.876502072747,102.49999999999999,10.366453080983902,1.0,2.112050351366674,32.97037760390978,20.61487727506555,0.24531257435883508,0.0,0.0,0.0,3369.1322760660255,0.8013932902488058,1.0,5.0,axial,circular
219.0,219.0,109.5,4.0,0.0,338.0,32.8,1095.0,0.0,0.0,2000.0,0.5,54.75,34966.71163261779,4114.2303179127775,105.5,6.034076336466413,1.0,1.2124858103939615,19.331922291238367,20.371520792048656,0.2537307997998209,0.0,0.0,0.0,2537.5179890043823,0.7881717523447854,1.0,5.0,axial,circular
219.0,219.0,109.5,4.0,0.0,338.0,32.8,1095.0,0.0,0.0,2000.0,0.5,54.75,34966.71163261779,4114.2303179127775,105.5,6.034076336466413,1.0,1.2124858103939615,19.331922291238367,20.371520792048656,0.2537307997998209,0.0,0.0,0.0,2537.5179890043823,0.7881717523447854,1.0,5.0,axial,circular
219.0,219.0,109.5,7.0,0.0,326.0,32.8,1314.0,0.0,0.0,2600.0,0.5,31.285714285714285,33006.35781677776,7013.876502072747,102.49999999999999,10.366453080983902,1.0,2.112050351366674,32.97037760390978,24.73785273007866,0.29437508923060207,0.0,0.0,0.0,3369.1322760660255,0.7717120572766278,1.0,6.0,axial,circular
219.0,219.0,109.5,7.0,0.0,326.0,32.8,1314.0,0.0,0.0,2600.0,0.5,31.285714285714285,33006.35781677776,7013.876502072747,102.49999999999999,10.366453080983902,1.0,2.112050351366674,32.97037760390978,24.73785273007866,0.29437508923060207,0.0,0.0,0.0,3369.1322760660255,0.7717120572766278,1.0,6.0,axial,circular
219.0,219.0,109.5,4.0,0.0,338.0,32.8,1314.0,0.0,0.0,1950.0,0.5,54.75,34966.71163261779,4114.2303179127775,105.5,6.034076336466413,1.0,1.2124858103939615,19.331922291238367,24.44582495045839,0.3044769597597851,0.0,0.0,0.0,2537.5179890043823,0.7684674585361658,1.0,6.0,axial,circular
219.0,219.0,109.5,4.0,0.0,338.0,32.8,1314.0,0.0,0.0,1950.0,0.5,54.75,34966.71163261779,4114.2303179127775,105.5,6.034076336466413,1.0,1.2124858103939615,19.331922291238367,24.44582495045839,0.3044769597597851,0.0,0.0,0.0,2537.5179890043823,0.7684674585361658,1.0,6.0,axial,circular
165.0,165.0,82.5,0.0,0.0,0.0,32.1,1200.0,0.0,0.0,406.0,0.5,0.0,21382.46499849553,0.0,82.5,0.0,1.0,0.0,0.0,29.09090909090909,0.4150583205056671,0.0,0.0,0.0,686.3771264517065,0.5915115529837898,1.0,7.2727272727272725,axial,circular
165.0,165.0,82.5,1.2,0.0,375.0,34.6,1200.0,0.0,0.0,830.0,0.5,137.5,20764.953546505916,949.2085480103905,81.3,1.8374311900594336,1.0,0.49543404351548054,8.475236116510303,29.315678215778536,0.3967606244583718,0.0,0.0,0.0,1074.420598213001,0.7725093891353846,1.0,7.2727272727272725,axial,circular
165.0,165.0,82.5,1.6,0.0,375.0,34.9,1200.0,0.0,0.0,885.0,0.5,103.125,20561.127015141017,1259.9420166454836,80.9,2.4418382321664325,1.0,0.6584298082561914,11.318780433404353,29.387755630075223,0.39282747884797137,0.0,0.0,0.0,1190.0615890704778,0.7436589905327905,1.0,7.2727272727272725,axial,circular
165.0,165.0,82.5,0.0,0.0,375.0,31.2,1200.0,0.0,0.0,560.0,0.5,0.0,21382.46499849553,0.0,82.5,0.0,1.0,0.0,0.0,29.09090909090909,0.41211793478491826,0.0,0.0,0.0,667.1329079530605,0.839412946541983,1.0,7.2727272727272725,axial,circular
165.0,165.0,82.5,1.2,0.0,375.0,33.7,1200.0,0.0,0.0,895.0,0.5,137.5,20764.953546505916,949.2085480103905,81.3,1.8374311900594336,1.0,0.5086652197517989,8.475236116510303,29.315678215778536,0.39477459023580697,0.0,0.0,0.0,1055.7321400211458,0.8477529157936534,1.0,7.2727272727272725,axial,circular
165.0,165.0,82.5,1.6,0.0,375.0,33.5,1200.0,0.0,0.0,1190.0,0.5,103.125,20561.127015141017,1259.9420166454836,80.9,2.4418382321664325,1.0,0.6859462778549577,11.318780433404353,29.387755630075223,0.390020675410584,0.0,0.0,0.0,1161.2760112492804,1.0247348506922302,1.0,7.2727272727272725,axial,circular
150.0,150.0,75.0,0.0,0.0,0.0,34.8,1200.0,0.0,0.0,480.0,0.5,0.0,17671.458676442588,0.0,75.0,0.0,1.0,0.0,0.0,32.0,0.4658760262594966,0.0,0.0,0.0,614.966761940202,0.7805299891096783,1.0,8.0,axial,circular
150.0,150.0,75.0,1.2,0.0,375.0,32.9,1200.0,0.0,0.0,800.0,0.5,125.0,17110.495892217594,861.7572157750068,73.8,1.8356122555466783,1.0,0.5740605490338868,9.327298046477024,32.27119456236658,0.4307748231365503,0.0,0.0,0.0,886.0942707695863,0.9028384748557148,1.0,8.0,axial,circular
150.0,150.0,75.0,1.2,0.0,375.0,33.4,1200.0,0.0,0.0,895.0,0.5,125.0,17110.495892217594,861.7572157750068,73.8,1.8356122555466783,1.0,0.5654668282399664,9.327298046477024,32.27119456236658,0.43196590976761906,0.0,0.0,0.0,894.6495187156951,1.0003917526103496,1.0,8.0,axial,circular
150.0,150.0,75.0,1.6,0.0,375.0,34.1,1200.0,0.0,0.0,1125.0,0.5,93.75,16925.51891677423,1143.3402403316393,73.4,2.4386214390089833,1.0,0.7428658348109161,12.458896997661698,32.357811813977165,0.4287303441116127,0.0,0.0,0.0,1005.9127851863659,1.118387216632872,1.0,8.0,axial,circular
219.0,219.0,109.5,6.0,0.0,325.0,58.0,1000.0,0.0,0.0,2989.0,0.5,36.5,33653.52590341726,6065.044588712244,103.5,8.940267043139897,1.0,1.009854472342087,28.07330230937649,18.75528317476948,0.24485651507726997,0.0,0.0,0.0,3923.0439937296806,0.7619083560565236,1.0,4.566210045662101,axial,circular
219.0,219.0,109.5,6.0,0.0,325.0,56.1,1000.0,25.0,25.0,2450.0,0.5,36.5,33653.52590341726,6065.044588712244,103.5,8.940267043139897,1.0,1.044056317216418,28.07330230937649,18.75528317476948,0.2434404812749474,0.1141552511415525,1.0,0.9629447710688536,3859.1022945131876,0.6348626734988011,1.0,4.566210045662101,eccentric,circular
219.0,219.0,109.5,6.0,0.0,325.0,59.4,1000.0,50.0,50.0,1862.0,0.5,36.5,33653.52590341726,6065.044588712244,103.5,8.940267043139897,1.0,0.9860531884821725,28.07330230937649,18.75528317476948,0.24589221339789988,0.228310502283105,1.0,1.9258895421377071,3970.158929994465,0.4689988569305451,1.0,4.566210045662101,eccentric,circular
219.0,219.0,109.5,6.0,0.0,325.0,58.0,1000.0,75.0,75.0,1332.8,0.5,36.5,33653.52590341726,6065.044588712244,103.5,8.940267043139897,1.0,1.009854472342087,28.07330230937649,18.75528317476948,0.24485651507726997,0.3424657534246575,1.0,2.888834313206561,3923.0439937296806,0.3397361849956958,1.0,4.566210045662101,eccentric,circular
219.0,219.0,109.5,6.0,0.0,325.0,54.1,1000.0,100.0,100.0,960.4,0.5,36.5,33653.52590341726,6065.044588712244,103.5,8.940267043139897,1.0,1.0826535932687809,28.07330230937649,18.75528317476948,0.24193681150268806,0.45662100456621,1.0,3.8517790842754143,3791.7952427063533,0.2532837187997854,1.0,4.566210045662101,eccentric,circular
219.0,219.0,109.5,6.0,0.0,325.0,54.1,1000.0,125.0,125.0,770.3,0.5,36.5,33653.52590341726,6065.044588712244,103.5,8.940267043139897,1.0,1.0826535932687809,28.07330230937649,18.75528317476948,0.24193681150268806,0.5707762557077626,1.0,4.814723855344268,3791.7952427063533,0.2031491551348133,1.0,4.566210045662101,eccentric,circular
219.0,219.0,109.5,4.0,0.0,325.0,47.6,1000.0,0.0,0.0,1930.6,0.5,54.75,34966.71163261779,4114.2303179127775,105.5,6.034076336466413,1.0,0.8033600230470657,18.588386818498428,18.604128577213388,0.24395566973519936,0.0,0.0,0.0,3001.5403270342595,0.6432030856328935,1.0,4.566210045662101,axial,circular
219.0,219.0,109.5,4.0,0.0,325.0,48.3,1000.0,25.0,25.0,1646.4,0.5,54.75,34966.71163261779,4114.2303179127775,105.5,6.034076336466413,1.0,0.7917171241623256,18.588386818498428,18.604128577213388,0.24461662975153836,0.1141552511415525,1.0,0.9474859803216229,3026.017025177092,0.5440815389674312,1.0,4.566210045662101,eccentric,circular
219.0,219.0,109.5,4.0,0.0,325.0,49.3,1000.0,50.0,50.0,1235.8,0.5,54.75,34966.71163261779,4114.2303179127775,105.5,6.034076336466413,1.0,0.7756579532868221,18.588386818498428,18.604128577213388,0.24555575505838476,0.228310502283105,1.0,1.8949719606432458,3060.98373680971,0.40372641812465304,1.0,4.566210045662101,eccentric,circular
219.0,219.0,109.5,4.0,0.0,325.0,49.3,1000.0,75.0,75.0,986.9,0.5,54.75,34966.71163261779,4114.2303179127775,105.5,6.034076336466413,1.0,0.7756579532868221,18.588386818498428,18.604128577213388,0.24555575505838476,0.3424657534246575,1.0,2.8424579409648687,3060.98373680971,0.32241268979383403,1.0,4.566210045662101,eccentric,circular
219.0,219.0,109.5,4.0,0.0,325.0,48.3,1000.0,100.0,100.0,669.3,0.5,54.75,34966.71163261779,4114.2303179127775,105.5,6.034076336466413,1.0,0.7917171241623256,18.588386818498428,18.604128577213388,0.24461662975153836,0.45662100456621,1.0,3.7899439212864916,3026.017025177092,0.22118183553869147,1.0,4.566210045662101,eccentric,circular
219.0,219.0,109.5,4.0,0.0,325.0,48.3,1000.0,125.0,125.0,579.2,0.5,54.75,34966.71163261779,4114.2303179127775,105.5,6.034076336466413,1.0,0.7917171241623256,18.588386818498428,18.604128577213388,0.24461662975153836,0.5707762557077626,1.0,4.737429901608115,3026.017025177092,0.19140672216346946,1.0,4.566210045662101,eccentric,circular
219.0,219.0,109.5,4.0,0.0,325.0,52.3,1000.0,0.0,0.0,1979.6,0.5,54.75,34966.71163261779,4114.2303179127775,105.5,6.034076336466413,1.0,0.7311651452588973,18.588386818498428,18.604128577213388,0.2483376669317815,0.0,0.0,0.0,3165.8838717075632,0.6252914131472155,1.0,4.566210045662101,axial,circular
219.0,219.0,109.5,4.0,0.0,325.0,54.2,1000.0,25.0,25.0,1695.4,0.5,54.75,34966.71163261779,4114.2303179127775,105.5,6.034076336466413,1.0,0.7055338947793417,18.588386818498428,18.604128577213388,0.2500725884705421,0.1141552511415525,1.0,0.9474859803216229,3232.3206238095368,0.5245147982881233,1.0,4.566210045662101,eccentric,circular
219.0,219.0,109.5,4.0,0.0,325.0,54.2,1000.0,50.0,50.0,1521.0,0.5,54.75,34966.71163261779,4114.2303179127775,105.5,6.034076336466413,1.0,0.7055338947793417,18.588386818498428,18.604128577213388,0.2500725884705421,0.228310502283105,1.0,1.8949719606432458,3232.3206238095368,0.4705597547459216,1.0,4.566210045662101,eccentric,circular
219.0,219.0,109.5,4.0,0.0,325.0,52.0,1000.0,75.0,75.0,1017.2,0.5,54.75,34966.71163261779,4114.2303179127775,105.5,6.034076336466413,1.0,0.735383405712314,18.588386818498428,18.604128577213388,0.24806183930362427,0.3424657534246575,1.0,2.8424579409648687,3155.3938582177775,0.32236863152625034,1.0,4.566210045662101,eccentric,circular
219.0,219.0,109.5,4.0,0.0,325.0,54.1,1000.0,100.0,100.0,825.2,0.5,54.75,34966.71163261779,4114.2303179127775,105.5,6.034076336466413,1.0,0.7068380239748674,18.588386818498428,18.604128577213388,0.24998178906956395,0.45662100456621,1.0,3.7899439212864916,3228.823952646275,0.255572930609513,1.0,4.566210045662101,eccentric,circular
159.0,159.0,79.5,4.8,0.0,433.0,64.5,650.0,0.0,0.0,2220.0,0.5,33.125,17530.36975036987,3503.8387815189785,74.7,7.125402680045866,1.0,1.341779710908966,41.30253494591513,16.830508838109196,0.2393284832695239,0.0,0.0,0.0,2647.8710412965743,0.8384094109481026,1.0,4.088050314465409,axial,circular
76.0,76.0,38.0,2.0,0.0,275.0,52.0,645.0,15.0,15.0,290.0,0.5,38.0,4071.5040790523717,703.0442872687106,36.0,2.9844321115835584,1.0,0.9131816156551752,22.79774529681885,34.826812620458995,0.42978125970083525,0.19736842105263158,1.0,1.6618158044860776,405.05539110961877,0.7159514633432401,1.0,8.486842105263158,eccentric,circular
76.0,76.0,38.0,2.0,0.0,275.0,52.0,875.0,15.0,15.0,267.0,0.5,38.0,4071.5040790523717,703.0442872687106,36.0,2.9844321115835584,1.0,0.9131816156551752,22.79774529681885,47.24567603550639,0.5830365926174121,0.19736842105263158,1.0,1.6618158044860776,405.05539110961877,0.6591691059056728,1.0,11.513157894736842,eccentric,circular
76.0,76.0,38.0,2.0,0.0,275.0,52.0,1105.0,15.0,15.0,245.0,0.5,38.0,4071.5040790523717,703.0442872687106,36.0,2.9844321115835584,1.0,0.9131816156551752,22.79774529681885,59.66453945055378,0.736291925533989,0.19736842105263158,1.0,1.6618158044860776,405.05539110961877,0.6048555466175649,1.0,14.539473684210526,eccentric,circular
76.0,76.0,38.0,2.0,0.0,275.0,52.0,1330.0,15.0,15.0,226.0,0.5,38.0,4071.5040790523717,703.0442872687106,36.0,2.9844321115835584,1.0,0.9131816156551752,22.79774529681885,71.81342757396972,0.8862156207784665,0.19736842105263158,1.0,1.6618158044860776,405.05539110961877,0.5579483817778353,1.0,17.5,eccentric,circular
76.0,76.0,38.0,2.0,0.0,275.0,52.0,1555.0,15.0,15.0,206.0,0.5,38.0,4071.5040790523717,703.0442872687106,36.0,2.9844321115835584,1.0,0.9131816156551752,22.79774529681885,83.96231569738565,1.036139316022944,0.19736842105263158,1.0,1.6618158044860776,405.05539110961877,0.5085724187886465,1.0,20.460526315789473,eccentric,circular
76.0,76.0,38.0,2.0,0.0,275.0,52.0,1785.0,15.0,15.0,185.0,0.5,38.0,4071.5040790523717,703.0442872687106,36.0,2.9844321115835584,1.0,0.9131816156551752,22.79774529681885,96.38117911243303,1.1893946489395208,0.19736842105263158,1.0,1.6618158044860776,405.05539110961877,0.456727657649998,1.0,23.486842105263158,eccentric,circular
76.0,76.0,38.0,2.0,0.0,275.0,52.0,1555.0,0.0,0.0,355.0,0.5,38.0,4071.5040790523717,703.0442872687106,36.0,2.9844321115835584,1.0,0.9131816156551752,22.79774529681885,83.96231569738565,1.036139316022944,0.0,0.0,0.0,405.05539110961877,0.8764233430581042,1.0,20.460526315789473,axial,circular
76.0,76.0,38.0,2.0,0.0,275.0,52.0,1555.0,25.0,25.0,130.0,0.5,38.0,4071.5040790523717,703.0442872687106,36.0,2.9844321115835584,1.0,0.9131816156551752,22.79774529681885,83.96231569738565,1.036139316022944,0.32894736842105265,1.0,2.769693007476796,405.05539110961877,0.3209437594297283,1.0,20.460526315789473,eccentric,circular
76.0,76.0,38.0,2.0,0.0,275.0,52.0,645.0,15.0,15.0,275.0,0.5,38.0,4071.5040790523717,703.0442872687106,36.0,2.9844321115835584,1.0,0.9131816156551752,22.79774529681885,34.826812620458995,0.42978125970083525,0.19736842105263158,1.0,1.6618158044860776,405.05539110961877,0.6789194911013484,1.0,8.486842105263158,eccentric,circular
76.0,76.0,38.0,2.0,0.0,275.0,52.0,875.0,15.0,15.0,255.0,0.5,38.0,4071.5040790523717,703.0442872687106,36.0,2.9844321115835584,1.0,0.9131816156551752,22.79774529681885,47.24567603550639,0.5830365926174121,0.19736842105263158,1.0,1.6618158044860776,405.05539110961877,0.6295435281121594,1.0,11.513157894736842,eccentric,circular
76.0,76.0,38.0,2.0,0.0,275.0,52.0,1105.0,15.0,15.0,235.0,0.5,38.0,4071.5040790523717,703.0442872687106,36.0,2.9844321115835584,1.0,0.9131816156551752,22.79774529681885,59.66453945055378,0.736291925533989,0.19736842105263158,1.0,1.6618158044860776,405.05539110961877,0.5801675651229704,1.0,14.539473684210526,eccentric,circular
76.0,76.0,38.0,2.0,0.0,275.0,52.0,1330.0,15.0,15.0,218.0,0.5,38.0,4071.5040790523717,703.0442872687106,36.0,2.9844321115835584,1.0,0.9131816156551752,22.79774529681885,71.81342757396972,0.8862156207784665,0.19736842105263158,1.0,1.6618158044860776,405.05539110961877,0.5381979965821598,1.0,17.5,eccentric,circular
76.0,76.0,38.0,2.0,0.0,275.0,52.0,1555.0,15.0,15.0,206.0,0.5,38.0,4071.5040790523717,703.0442872687106,36.0,2.9844321115835584,1.0,0.9131816156551752,22.79774529681885,83.96231569738565,1.036139316022944,0.19736842105263158,1.0,1.6618158044860776,405.05539110961877,0.5085724187886465,1.0,20.460526315789473,eccentric,circular
76.0,76.0,38.0,2.0,0.0,275.0,52.0,1785.0,15.0,15.0,195.0,0.5,38.0,4071.5040790523717,703.0442872687106,36.0,2.9844321115835584,1.0,0.9131816156551752,22.79774529681885,96.38117911243303,1.1893946489395208,0.19736842105263158,1.0,1.6618158044860776,405.05539110961877,0.48141563914459246,1.0,23.486842105263158,eccentric,circular
76.0,76.0,38.0,2.0,0.0,275.0,52.0,1555.0,0.0,0.0,330.0,0.5,38.0,4071.5040790523717,703.0442872687106,36.0,2.9844321115835584,1.0,0.9131816156551752,22.79774529681885,83.96231569738565,1.036139316022944,0.0,0.0,0.0,405.05539110961877,0.814703389321618,1.0,20.460526315789473,axial,circular
76.0,76.0,38.0,2.0,0.0,275.0,52.0,1555.0,25.0,25.0,140.0,0.5,38.0,4071.5040790523717,703.0442872687106,36.0,2.9844321115835584,1.0,0.9131816156551752,22.79774529681885,83.96231569738565,1.036139316022944,0.32894736842105265,1.0,2.769693007476796,405.05539110961877,0.3456317409243228,1.0,20.460526315789473,eccentric,circular
250.0,250.0,125.0,5.0,0.0,333.0,38.0,750.0,0.0,0.0,4426.0,0.5,50.0,45238.93421169302,5851.548999352503,120.0,7.524922646448871,1.0,1.1334937195947776,20.88166034389562,12.242392574059092,0.15428028507349612,0.0,0.0,0.0,3667.6453168287185,1.2067688169550168,1.0,3.0,axial,circular
250.0,250.0,125.0,5.0,0.0,333.0,38.0,750.0,0.0,0.0,4484.0,0.5,50.0,45238.93421169302,5851.548999352503,120.0,7.524922646448871,1.0,1.1334937195947776,20.88166034389562,12.242392574059092,0.15428028507349612,0.0,0.0,0.0,3667.6453168287185,1.2225827779544272,1.0,3.0,axial,circular
500.0,500.0,250.0,10.0,0.0,342.0,38.0,1500.0,0.0,0.0,18042.0,0.5,50.0,180955.73684677208,23406.195997410014,240.0,15.049845292897743,1.0,1.164128684989231,21.446029542379282,12.242392574059092,0.15538399710183906,0.0,0.0,0.0,14881.237031291563,1.2123992086183517,1.0,3.0,axial,circular
500.0,500.0,250.0,10.0,0.0,342.0,38.0,1500.0,0.0,0.0,18228.0,0.5,50.0,180955.73684677208,23406.195997410014,240.0,15.049845292897743,1.0,1.164128684989231,21.446029542379282,12.242392574059092,0.15538399710183906,0.0,0.0,0.0,14881.237031291563,1.224898169531943,1.0,3.0,axial,circular
500.0,500.0,250.0,10.0,0.0,342.0,38.0,1500.0,0.0,0.0,15402.0,0.5,50.0,180955.73684677208,23406.195997410014,240.0,15.049845292897743,1.0,1.164128684989231,21.446029542379282,12.242392574059092,0.15538399710183906,0.0,0.0,0.0,14881.237031291563,1.0349946021028629,1.0,3.0,axial,circular
500.0,500.0,250.0,10.0,0.0,342.0,38.0,1500.0,0.0,0.0,15646.0,0.5,50.0,180955.73684677208,23406.195997410014,240.0,15.049845292897743,1.0,1.164128684989231,21.446029542379282,12.242392574059092,0.15538399710183906,0.0,0.0,0.0,14881.237031291563,1.0513910884626279,1.0,3.0,axial,circular
500.0,500.0,250.0,10.0,0.0,342.0,38.0,1500.0,50.0,50.0,15353.0,0.5,50.0,180955.73684677208,23406.195997410014,240.0,15.049845292897743,1.0,1.164128684989231,21.446029542379282,12.242392574059092,0.15538399710183906,0.1,1.0,0.8326454218743178,14881.237031291563,1.031701865087992,1.0,3.0,eccentric,circular
500.0,500.0,250.0,10.0,0.0,342.0,38.0,1500.0,100.0,100.0,14080.0,0.5,50.0,180955.73684677208,23406.195997410014,240.0,15.049845292897743,1.0,1.164128684989231,21.446029542379282,12.242392574059092,0.15538399710183906,0.2,1.0,1.6652908437486356,14881.237031291563,0.9461579014159401,1.0,3.0,eccentric,circular
500.0,500.0,250.0,10.0,0.0,342.0,38.0,1500.0,50.0,50.0,15382.0,0.5,50.0,180955.73684677208,23406.195997410014,240.0,15.049845292897743,1.0,1.164128684989231,21.446029542379282,12.242392574059092,0.15538399710183906,0.1,1.0,0.8326454218743178,14881.237031291563,1.0336506278110789,1.0,3.0,eccentric,circular
500.0,500.0,250.0,10.0,0.0,342.0,38.0,1500.0,100.0,100.0,13928.0,0.5,50.0,180955.73684677208,23406.195997410014,240.0,15.049845292897743,1.0,1.164128684989231,21.446029542379282,12.242392574059092,0.15538399710183906,0.2,1.0,1.6652908437486356,14881.237031291563,0.9359436967983817,1.0,3.0,eccentric,circular
108.0,108.0,54.0,4.0,0.0,348.1,31.8,4158.0,0.0,0.0,342.0,0.5,27.0,7853.981633974483,1957.097456106646,50.0,5.883481177391708,1.0,2.727718030015158,40.960795957001075,159.37140928367265,1.919619758816414,0.0,0.0,0.0,931.022240431112,0.367338163524038,1.0,38.5,axial,circular
108.0,108.0,54.0,4.0,0.0,348.1,31.8,4158.0,0.0,0.0,292.0,0.5,27.0,7853.981633974483,1957.097456106646,50.0,5.883481177391708,1.0,2.727718030015158,40.960795957001075,159.37140928367265,1.919619758816414,0.0,0.0,0.0,931.022240431112,0.3136337536521026,1.0,38.5,axial,circular
108.0,108.0,54.0,4.0,0.0,348.1,46.8,4158.0,0.0,0.0,298.0,0.5,27.0,7853.981633974483,1957.097456106646,50.0,5.883481177391708,1.0,1.8534494306513256,40.960795957001075,159.37140928367265,2.0002069665012545,0.0,0.0,0.0,1048.831964940729,0.28412558918991415,1.0,38.5,axial,circular
108.0,108.0,54.0,4.0,0.0,348.1,46.8,4158.0,0.0,0.0,280.0,0.5,27.0,7853.981633974483,1957.097456106646,50.0,5.883481177391708,1.0,1.8534494306513256,40.960795957001075,159.37140928367265,2.0002069665012545,0.0,0.0,0.0,1048.831964940729,0.26696364084958374,1.0,38.5,axial,circular
108.0,108.0,54.0,4.0,0.0,348.1,46.8,4023.0,0.0,0.0,318.0,0.5,27.0,7853.981633974483,1957.097456106646,50.0,5.883481177391708,1.0,1.8534494306513256,40.960795957001075,154.1970128783586,1.9352651818745905,0.0,0.0,0.0,1048.831964940729,0.30319442067917013,1.0,37.25,axial,circular
108.0,108.0,54.0,4.0,0.0,348.1,46.8,4023.0,0.0,0.0,320.0,0.5,27.0,7853.981633974483,1957.097456106646,50.0,5.883481177391708,1.0,1.8534494306513256,40.960795957001075,154.1970128783586,1.9352651818745905,0.0,0.0,0.0,1048.831964940729,0.30510130382809575,1.0,37.25,axial,circular
108.0,108.0,54.0,4.0,0.0,348.1,31.8,3807.0,0.0,0.0,350.0,0.5,27.0,7853.981633974483,1957.097456106646,50.0,5.883481177391708,1.0,2.727718030015158,40.960795957001075,145.91797862985612,1.757573935020223,0.0,0.0,0.0,931.022240431112,0.3759308691035476,1.0,35.25,axial,circular
108.0,108.0,54.0,4.0,0.0,348.1,31.8,3807.0,0.0,0.0,370.0,0.5,27.0,7853.981633974483,1957.097456106646,50.0,5.883481177391708,1.0,2.727718030015158,40.960795957001075,145.91797862985612,1.757573935020223,0.0,0.0,0.0,931.022240431112,0.3974126330523218,1.0,35.25,axial,circular
108.0,108.0,54.0,4.0,0.0,348.1,31.8,3510.0,0.0,0.0,400.0,0.5,27.0,7853.981633974483,1957.097456106646,50.0,5.883481177391708,1.0,2.727718030015158,40.960795957001075,134.53430653816523,1.6204582379619077,0.0,0.0,0.0,931.022240431112,0.429635278975483,1.0,32.5,axial,circular
108.0,108.0,54.0,4.0,0.0,348.1,31.8,3510.0,0.0,0.0,390.0,0.5,27.0,7853.981633974483,1957.097456106646,50.0,5.883481177391708,1.0,2.727718030015158,40.960795957001075,134.53430653816523,1.6204582379619077,0.0,0.0,0.0,931.022240431112,0.41889439700109593,1.0,32.5,axial,circular
108.0,108.0,54.0,4.0,0.0,348.1,46.8,3510.0,0.0,0.0,440.0,0.5,27.0,7853.981633974483,1957.097456106646,50.0,5.883481177391708,1.0,1.8534494306513256,40.960795957001075,134.53430653816523,1.688486400293267,0.0,0.0,0.0,1048.831964940729,0.4195142927636316,1.0,32.5,axial,circular
101.6,101.6,50.8,3.06,0.0,371.0,33.2,305.0,0.0,0.0,864.0,0.5,33.20261437908496,7160.027692900663,1427.5128273407013,47.739999999999995,4.5428752613771195,1.0,2.2279279572627875,35.303869333282606,12.35838935668673,0.154400686754911,0.0,0.0,0.0,767.3201783477023,1.125996714774896,1.0,3.001968503937008,axial,circular
101.7,101.7,50.85,3.03,0.0,371.0,33.7,305.0,0.0,0.0,803.0,0.5,33.56435643564357,7184.044540418828,1415.7949301969945,47.82,4.500301251909789,1.0,2.169578384456584,34.9145078305841,12.34292688548944,0.15452030967061497,0.0,0.0,0.0,767.3622201151994,1.0464419265773215,1.0,2.999016715830875,axial,circular
216.4,216.4,108.2,6.66,0.0,452.0,32.5,650.0,0.0,0.0,4200.0,0.5,32.492492492492495,32390.987674340842,6609.133296528272,101.54,9.878688142480911,1.0,2.8377582441381937,43.97446366359436,12.37219827945999,0.1654463319686345,0.0,0.0,0.0,4040.0353494468563,1.0395948640833168,1.0,3.0036968576709797,axial,circular
318.4,318.4,159.2,10.39,0.0,339.0,30.6,950.0,0.0,0.0,7742.0,0.5,30.64485081809432,69568.73493779554,15116.18290591752,148.81,15.372966717975856,1.0,2.4071674594606676,35.02073595453138,12.308229146839496,0.14723225060521272,0.0,0.0,0.0,7253.1892942025825,1.0673925201687648,1.0,2.983668341708543,axial,circular
101.9,101.9,50.95,3.04,0.0,371.0,51.3,305.0,0.0,0.0,877.0,0.5,33.51973684210527,7211.111560244362,1423.1521368089836,47.910000000000004,4.5149129201936375,1.0,1.4272684288138395,34.96206832377039,12.319105544726012,0.16226939661609094,0.0,0.0,0.0,897.9194657966686,0.9767022916937121,1.0,2.9931305201177625,axial,circular
101.5,101.5,50.75,3.05,0.0,371.0,51.3,305.0,0.0,0.0,862.0,0.5,33.278688524590166,7148.034348786322,1421.6361199249586,47.7,4.528448488616618,1.0,1.438329417305453,35.2212660225737,12.369862341937397,0.1628471632345629,0.0,0.0,0.0,894.121162584898,0.9640751567807254,1.0,3.0049261083743843,axial,circular
216.4,216.4,108.2,6.65,0.0,452.0,46.8,650.0,0.0,0.0,4214.0,0.5,32.54135338345865,32397.367934861017,6599.7987570484465,101.55,9.864468051469942,1.0,1.9674945891667461,43.90683957916705,12.371729670435638,0.17108205417163638,0.0,0.0,0.0,4499.305857537393,0.9365889169193867,1.0,3.0036968576709797,axial,circular
318.5,318.5,159.25,10.38,0.0,339.0,52.2,950.0,0.0,0.0,8289.0,0.5,30.68400770712909,69624.84629586278,15107.596654957975,148.87,15.359029930004425,1.0,1.409160065821573,34.97488510963593,12.303952519468305,0.15707680509208924,0.0,0.0,0.0,8755.89224267479,0.9466767943534945,1.0,2.9827315541601256,axial,circular
273.0,273.0,136.5,8.0,0.0,307.0,34.7,1100.0,0.0,0.0,5580.0,0.5,34.125,51874.76329423806,10043.823574389638,128.5,11.889808529016932,1.0,1.7129782478162947,28.406001699674693,16.576504649939608,0.19583139993171989,0.0,0.0,0.0,4883.508123647681,1.142621217927264,1.0,4.029304029304029,axial,circular
166.0,166.0,83.0,5.0,0.0,274.0,36.5,660.0,0.0,0.0,2030.0,0.5,33.2,19113.449704440303,3811.0179138602166,78.0,7.422975120310781,1.0,1.4967856487847477,26.075579268784026,16.36788026691976,0.18757792097001258,0.0,0.0,0.0,1741.8598226097706,1.1654209906274309,1.0,3.9759036144578315,axial,circular
96.0,96.0,48.0,5.0,0.0,410.0,35.0,450.0,0.0,0.0,1167.0,0.5,19.2,5808.804816487527,2110.5753426166443,43.0,7.207738418401391,1.0,4.256277042527294,68.72494771033884,19.61239781968804,0.2501047275667503,0.0,0.0,0.0,1068.6440590498876,1.0920380739659554,1.0,4.6875,axial,circular
180.0,180.0,90.0,1.49,0.0,222.7,33.49,555.0,0.0,0.0,1287.0,0.5,120.80536912751678,24611.299994234778,1283.3583001574518,88.51,2.2783568220955317,1.0,0.3467515723504756,5.732573316920968,12.44136741636124,0.15339493419173714,0.0,0.0,0.0,1110.0363302519872,1.1594215116435338,1.0,3.0833333333333335,axial,circular
150.0,150.0,75.0,1.5,0.0,222.7,33.49,459.0,0.0,0.0,1024.0,0.5,100.0,16971.66891285546,1073.2102364128737,73.5,2.2882802826654824,1.0,0.42049934631679153,6.933333591151061,12.368647342131005,0.14946575389115468,0.0,0.0,0.0,807.3851115406763,1.2682919035328415,1.0,3.06,axial,circular
135.0,135.0,67.5,1.46,0.0,222.7,33.49,417.0,0.0,0.0,800.0,0.5,92.46575342465754,13701.370234796343,938.7095068778428,66.04,2.2247941203511488,1.0,0.4555880078140637,7.502447768052707,12.495547499889792,0.14970180849824088,0.0,0.0,0.0,667.9094963450251,1.1977670693077558,1.0,3.088888888888889,axial,circular
120.0,120.0,60.0,1.51,0.0,222.7,36.35,369.0,0.0,0.0,690.0,0.5,79.47019867549669,10747.640109502236,860.1453565789795,58.49,2.295465948318359,1.0,0.49031427288622254,8.739960107548274,12.461020519405265,0.1494708804917004,0.0,0.0,0.0,582.231088890545,1.1850964559704484,1.0,3.075,axial,circular
180.0,180.0,90.0,1.49,0.0,222.7,18.28,555.0,0.0,0.0,1040.0,0.5,120.80536912751678,24611.299994234778,1283.3583001574518,88.51,2.2783568220955317,1.0,0.6352686082066427,5.732573316920968,12.44136741636124,0.13462611998807678,0.0,0.0,0.0,735.6984573396763,1.4136226461051635,1.0,3.0833333333333335,axial,circular
150.0,150.0,75.0,1.5,0.0,222.7,15.6,459.0,0.0,0.0,666.0,0.5,100.0,16971.66891285546,1073.2102364128737,73.5,2.2882802826654824,1.0,0.902725840265984,6.933333591151061,12.368647342131005,0.12835547786474136,0.0,0.0,0.0,503.7619546896921,1.3220529930852827,1.0,3.06,axial,circular
135.0,135.0,67.5,1.46,0.0,222.7,18.28,417.0,0.0,0.0,594.0,0.5,92.46575342465754,13701.370234796343,938.7095068778428,66.04,2.2247941203511488,1.0,0.8346631499832053,7.502447768052707,12.495547499889792,0.13246119521530722,0.0,0.0,0.0,459.5116550737728,1.2926766784721395,1.0,3.088888888888889,axial,circular
120.0,120.0,60.0,1.51,0.0,222.7,18.28,369.0,0.0,0.0,500.0,0.5,79.47019867549669,10747.640109502236,860.1453565789795,58.49,2.295465948318359,1.0,0.9749958325718923,8.739960107548274,12.461020519405265,0.1305534283950056,0.0,0.0,0.0,388.0212321118396,1.288589279712108,1.0,3.075,axial,circular
90.0,90.0,45.0,1.78,0.0,210.0,37.2,270.0,0.0,0.0,400.0,0.5,50.561797752808985,5868.39580257788,750.2498790585491,43.22,2.6796770534666194,1.0,0.7217102795741959,13.020180037667517,12.23991388092443,0.13787512449050665,0.0,0.0,0.0,375.8567984581925,1.0642351066705342,1.0,3.0,axial,circular
90.0,90.0,45.0,1.78,0.0,210.0,37.2,270.0,0.0,0.0,404.4,0.5,50.561797752808985,5868.39580257788,750.2498790585491,43.22,2.6796770534666194,1.0,0.7217102795741959,13.020180037667517,12.23991388092443,0.13787512449050665,0.0,0.0,0.0,375.8567984581925,1.07594169284391,1.0,3.0,axial,circular
90.0,90.0,45.0,1.78,0.0,210.0,37.2,270.0,0.0,0.0,383.5,0.5,50.561797752808985,5868.39580257788,750.2498790585491,43.22,2.6796770534666194,1.0,0.7217102795741959,13.020180037667517,12.23991388092443,0.13787512449050665,0.0,0.0,0.0,375.8567984581925,1.0203354085203749,1.0,3.0,axial,circular
90.0,90.0,45.0,1.78,0.0,210.0,37.2,270.0,0.0,0.0,397.9,0.5,50.561797752808985,5868.39580257788,750.2498790585491,43.22,2.6796770534666194,1.0,0.7217102795741959,13.020180037667517,12.23991388092443,0.13787512449050665,0.0,0.0,0.0,375.8567984581925,1.058647872360514,1.0,3.0,axial,circular
90.0,90.0,45.0,1.78,0.0,210.0,37.2,270.0,0.0,0.0,379.5,0.5,50.561797752808985,5868.39580257788,750.2498790585491,43.22,2.6796770534666194,1.0,0.7217102795741959,13.020180037667517,12.23991388092443,0.13787512449050665,0.0,0.0,0.0,375.8567984581925,1.0096930574536693,1.0,3.0,axial,circular
90.0,90.0,45.0,1.78,0.0,210.0,37.2,270.0,0.0,0.0,376.5,0.5,50.561797752808985,5868.39580257788,750.2498790585491,43.22,2.6796770534666194,1.0,0.7217102795741959,13.020180037667517,12.23991388092443,0.13787512449050665,0.0,0.0,0.0,375.8567984581925,1.0017112941536404,1.0,3.0,axial,circular
90.0,90.0,45.0,1.78,0.0,210.0,37.2,270.0,0.0,0.0,366.5,0.5,50.561797752808985,5868.39580257788,750.2498790585491,43.22,2.6796770534666194,1.0,0.7217102795741959,13.020180037667517,12.23991388092443,0.13787512449050665,0.0,0.0,0.0,375.8567984581925,0.9751054164868771,1.0,3.0,axial,circular
90.0,90.0,45.0,1.78,0.0,210.0,37.2,270.0,0.0,0.0,354.6,0.5,50.561797752808985,5868.39580257788,750.2498790585491,43.22,2.6796770534666194,1.0,0.7217102795741959,13.020180037667517,12.23991388092443,0.13787512449050665,0.0,0.0,0.0,375.8567984581925,0.9434444220634287,1.0,3.0,axial,circular
90.0,90.0,45.0,1.9,0.0,264.0,37.2,270.0,0.0,0.0,538.7,0.5,47.36842105263158,5835.853929234936,798.8088057156044,43.1,2.855181862657709,1.0,0.9714029492038526,17.488816977764156,12.254715163375389,0.1443244854870866,0.0,0.0,0.0,427.97929087645923,1.258705763301761,1.0,3.0,axial,circular
90.0,90.0,45.0,1.9,0.0,264.0,37.2,270.0,0.0,0.0,511.2,0.5,47.36842105263158,5835.853929234936,798.8088057156044,43.1,2.855181862657709,1.0,0.9714029492038526,17.488816977764156,12.254715163375389,0.1443244854870866,0.0,0.0,0.0,427.97929087645923,1.1944503178018566,1.0,3.0,axial,circular
90.0,90.0,45.0,1.9,0.0,264.0,37.2,270.0,0.0,0.0,507.6,0.5,47.36842105263158,5835.853929234936,798.8088057156044,43.1,2.855181862657709,1.0,0.9714029492038526,17.488816977764156,12.254715163375389,0.1443244854870866,0.0,0.0,0.0,427.97929087645923,1.1860386958455056,1.0,3.0,axial,circular
90.0,90.0,45.0,1.9,0.0,264.0,37.2,270.0,0.0,0.0,497.8,0.5,47.36842105263158,5835.853929234936,798.8088057156044,43.1,2.855181862657709,1.0,0.9714029492038526,17.488816977764156,12.254715163375389,0.1443244854870866,0.0,0.0,0.0,427.97929087645923,1.1631403916309944,1.0,3.0,axial,circular
90.0,90.0,45.0,1.9,0.0,264.0,37.2,270.0,0.0,0.0,483.2,0.5,47.36842105263158,5835.853929234936,798.8088057156044,43.1,2.855181862657709,1.0,0.9714029492038526,17.488816977764156,12.254715163375389,0.1443244854870866,0.0,0.0,0.0,427.97929087645923,1.1290265914746813,1.0,3.0,axial,circular
90.0,90.0,45.0,1.9,0.0,264.0,37.2,270.0,0.0,0.0,475.0,0.5,47.36842105263158,5835.853929234936,798.8088057156044,43.1,2.855181862657709,1.0,0.9714029492038526,17.488816977764156,12.254715163375389,0.1443244854870866,0.0,0.0,0.0,427.97929087645923,1.1098667859074374,1.0,3.0,axial,circular
90.0,90.0,45.0,1.9,0.0,264.0,37.2,270.0,0.0,0.0,463.2,0.5,47.36842105263158,5835.853929234936,798.8088057156044,43.1,2.855181862657709,1.0,0.9714029492038526,17.488816977764156,12.254715163375389,0.1443244854870866,0.0,0.0,0.0,427.97929087645923,1.082295358383842,1.0,3.0,axial,circular
90.0,90.0,45.0,1.9,0.0,264.0,37.2,270.0,0.0,0.0,452.5,0.5,47.36842105263158,5835.853929234936,798.8088057156044,43.1,2.855181862657709,1.0,0.9714029492038526,17.488816977764156,12.254715163375389,0.1443244854870866,0.0,0.0,0.0,427.97929087645923,1.057294148680243,1.0,3.0,axial,circular
89.0,89.0,44.5,2.0,0.0,257.0,26.5,300.0,0.0,0.0,474.0,0.5,44.5,5674.5017305465635,829.362878275376,42.5,2.9999384987375137,1.0,1.4174381233076192,18.14080456883626,13.78611947948113,0.1518324067676014,0.0,0.0,0.0,363.52055557625556,1.3039152607164444,1.0,3.3707865168539324,axial,circular
89.0,89.0,44.5,4.0,0.0,263.0,34.5,300.0,0.0,0.0,786.5,0.5,22.25,5152.9973500506585,1587.8584977794703,40.5,5.821496712694291,1.0,2.3490298302210193,37.80379346761972,14.035045084012914,0.1522695118277311,0.0,0.0,0.0,595.3851934927484,1.3209935493795233,1.0,3.3707865168539324,axial,circular
89.0,89.0,44.5,2.0,0.0,257.0,26.5,300.0,0.0,0.0,465.5,0.5,44.5,5674.5017305465635,829.362878275376,42.5,2.9999384987375137,1.0,1.4174381233076192,18.14080456883626,13.78611947948113,0.1518324067676014,0.0,0.0,0.0,363.52055557625556,1.2805328140580272,1.0,3.3707865168539324,axial,circular
89.0,89.0,44.5,4.0,0.0,263.0,34.5,300.0,0.0,0.0,789.5,0.5,22.25,5152.9973500506585,1587.8584977794703,40.5,5.821496712694291,1.0,2.3490298302210193,37.80379346761972,14.035045084012914,0.1522695118277311,0.0,0.0,0.0,595.3851934927484,1.3260323041769024,1.0,3.3707865168539324,axial,circular
89.0,89.0,44.5,2.0,0.0,257.0,26.5,300.0,0.0,0.0,455.0,0.5,44.5,5674.5017305465635,829.362878275376,42.5,2.9999384987375137,1.0,1.4174381233076192,18.14080456883626,13.78611947948113,0.1518324067676014,0.0,0.0,0.0,363.52055557625556,1.2516486152446882,1.0,3.3707865168539324,axial,circular
89.0,89.0,44.5,4.0,0.0,263.0,34.5,300.0,0.0,0.0,803.0,0.5,22.25,5152.9973500506585,1587.8584977794703,40.5,5.821496712694291,1.0,2.3490298302210193,37.80379346761972,14.035045084012914,0.1522695118277311,0.0,0.0,0.0,595.3851934927484,1.348706700765108,1.0,3.3707865168539324,axial,circular
89.0,89.0,44.5,2.0,0.0,257.0,26.5,300.0,0.0,0.0,465.5,0.5,44.5,5674.5017305465635,829.362878275376,42.5,2.9999384987375137,1.0,1.4174381233076192,18.14080456883626,13.78611947948113,0.1518324067676014,0.0,0.0,0.0,363.52055557625556,1.2805328140580272,1.0,3.3707865168539324,axial,circular
89.0,89.0,44.5,4.0,0.0,263.0,34.5,300.0,0.0,0.0,809.0,0.5,22.25,5152.9973500506585,1587.8584977794703,40.5,5.821496712694291,1.0,2.3490298302210193,37.80379346761972,14.035045084012914,0.1522695118277311,0.0,0.0,0.0,595.3851934927484,1.3587842103598657,1.0,3.3707865168539324,axial,circular
89.0,89.0,44.5,2.0,0.0,257.0,26.5,300.0,0.0,0.0,448.5,0.5,44.5,5674.5017305465635,829.362878275376,42.5,2.9999384987375137,1.0,1.4174381233076192,18.14080456883626,13.78611947948113,0.1518324067676014,0.0,0.0,0.0,363.52055557625556,1.2337679207411927,1.0,3.3707865168539324,axial,circular
