Repository: Serali-Nerri/xgboost

# CFST柱极限承载力预测 - XGBoost ML管道

## 项目概述

本项目是一个完整的机器学习管道，用于预测混凝土填充钢管（CFST）柱的极限承载力。采用XGBoost算法，提供从数据加载、预处理、模型训练、评估到预测的全流程解决方案。

### 核心特性

- **模块化设计**：清晰的模块分离，便于维护和扩展
- **特征工程支持**：处理无量纲参数，剔除几何参数实现多截面统一预测
- **自动化超参数优化**：集成Optuna框架进行超参数搜索，支持持久化存储和断点续训
- **智能参数加载**：自动加载最优参数，无需手动配置
- **特征选择**：迭代剔除法自动寻找最优特征子集
- **多维度评估**：集成R²、RMSE、MAE、MAPE、COV等工程指标
- **可视化分析**：提供预测散点图、特征重要性图和学习曲线
- **COV稳定性指标**：特别添加变异系数评估模型预测稳定性

---

## 环境要求

### 系统要求
- Python 3.8+
- 8GB+ RAM（推荐16GB）
- 5GB+ 可用磁盘空间

### Python依赖
- pandas &gt;= 1.5.0
- numpy &gt;= 1.23.0
- xgboost &gt;= 1.7.0
- scikit-learn &gt;= 1.2.0
- matplotlib &gt;= 3.6.0
- seaborn &gt;= 0.12.0
- optuna &gt;= 3.0.0
- joblib &gt;= 1.2.0

---

File: data/processed/2026.3.11-new_feature_parameters_raw.csv (part 44 of 84)
b (mm),h (mm),r0 (mm),t (mm),R (%),fy (MPa),fc (MPa),L (mm),e1 (mm),e2 (mm),Nexp (kN),r0/h,b/t,Ac (mm^2),As (mm^2),Re (mm),te (mm),ke,xi,sigma_re (MPa),lambda,lambda_bar,e/h,e1/e2,e_bar,Npl (kN),psi,b/h,L/h,axial_flag,section_family
89.0,89.0,44.5,4.0,0.0,263.0,34.5,300.0,0.0,0.0,823.0,0.5,22.25,5152.9973500506585,1587.8584977794703,40.5,5.821496712694291,1.0,2.3490298302210193,37.80379346761972,14.035045084012914,0.1522695118277311,0.0,0.0,0.0,595.3851934927484,1.382298399414301,1.0,3.3707865168539324,axial,circular
89.0,89.0,44.5,2.0,0.0,257.0,26.5,300.0,0.0,0.0,456.0,0.5,44.5,5674.5017305465635,829.362878275376,42.5,2.9999384987375137,1.0,1.4174381233076192,18.14080456883626,13.78611947948113,0.1518324067676014,0.0,0.0,0.0,363.52055557625556,1.254399491322149,1.0,3.3707865168539324,axial,circular
89.0,89.0,44.5,4.0,0.0,263.0,34.5,300.0,0.0,0.0,805.0,0.5,22.25,5152.9973500506585,1587.8584977794703,40.5,5.821496712694291,1.0,2.3490298302210193,37.80379346761972,14.035045084012914,0.1522695118277311,0.0,0.0,0.0,595.3851934927484,1.352065870630027,1.0,3.3707865168539324,axial,circular
89.0,89.0,44.5,3.0,0.0,269.0,26.5,300.0,0.0,0.0,572.5,0.5,29.666666666666668,5410.607947645021,1217.4690953738334,41.5,4.432368207841492,1.0,2.284116682150997,28.730290311068945,13.917142241992119,0.15098066318740594,0.0,0.0,0.0,470.88029726815427,1.215807931063159,1.0,3.3707865168539324,axial,circular
89.0,89.0,44.5,2.0,0.0,257.0,45.3,300.0,0.0,0.0,595.0,0.5,44.5,5674.5017305465635,829.362878275376,42.5,2.9999384987375137,1.0,0.8291856571225589,18.14080456883626,13.78611947948113,0.16619717884349358,0.0,0.0,0.0,470.20118811053095,1.26541577317353,1.0,3.3707865168539324,axial,circular
89.0,89.0,44.5,3.0,0.0,269.0,26.5,300.0,0.0,0.0,576.5,0.5,29.666666666666668,5410.607947645021,1217.4690953738334,41.5,4.432368207841492,1.0,2.284116682150997,28.730290311068945,13.917142241992119,0.15098066318740594,0.0,0.0,0.0,470.88029726815427,1.224302658965784,1.0,3.3707865168539324,axial,circular
89.0,89.0,44.5,2.0,0.0,257.0,45.3,300.0,0.0,0.0,599.0,0.5,44.5,5674.5017305465635,829.362878275376,42.5,2.9999384987375137,1.0,0.8291856571225589,18.14080456883626,13.78611947948113,0.16619717884349358,0.0,0.0,0.0,470.20118811053095,1.273922769967974,1.0,3.3707865168539324,axial,circular
89.0,89.0,44.5,3.0,0.0,269.0,26.5,300.0,0.0,0.0,530.0,0.5,29.666666666666668,5410.607947645021,1217.4690953738334,41.5,4.432368207841492,1.0,2.284116682150997,28.730290311068945,13.917142241992119,0.15098066318740594,0.0,0.0,0.0,470.88029726815427,1.1255514470977719,1.0,3.3707865168539324,axial,circular
89.0,89.0,44.5,2.0,0.0,257.0,45.3,300.0,0.0,0.0,546.5,0.5,44.5,5674.5017305465635,829.362878275376,42.5,2.9999384987375137,1.0,0.8291856571225589,18.14080456883626,13.78611947948113,0.16619717884349358,0.0,0.0,0.0,470.20118811053095,1.1622684370408978,1.0,3.3707865168539324,axial,circular
89.0,89.0,44.5,3.0,0.0,269.0,26.5,300.0,0.0,0.0,569.5,0.5,29.666666666666668,5410.607947645021,1217.4690953738334,41.5,4.432368207841492,1.0,2.284116682150997,28.730290311068945,13.917142241992119,0.15098066318740594,0.0,0.0,0.0,470.88029726815427,1.2094368851361907,1.0,3.3707865168539324,axial,circular
89.0,89.0,44.5,2.0,0.0,257.0,45.3,300.0,0.0,0.0,557.5,0.5,44.5,5674.5017305465635,829.362878275376,42.5,2.9999384987375137,1.0,0.8291856571225589,18.14080456883626,13.78611947948113,0.16619717884349358,0.0,0.0,0.0,470.20118811053095,1.1856626782256185,1.0,3.3707865168539324,axial,circular
89.0,89.0,44.5,3.0,0.0,269.0,26.5,300.0,0.0,0.0,550.0,0.5,29.666666666666668,5410.607947645021,1217.4690953738334,41.5,4.432368207841492,1.0,2.284116682150997,28.730290311068945,13.917142241992119,0.15098066318740594,0.0,0.0,0.0,470.88029726815427,1.1680250866108952,1.0,3.3707865168539324,axial,circular
89.0,89.0,44.5,2.0,0.0,257.0,45.3,300.0,0.0,0.0,580.5,0.5,44.5,5674.5017305465635,829.362878275376,42.5,2.9999384987375137,1.0,0.8291856571225589,18.14080456883626,13.78611947948113,0.16619717884349358,0.0,0.0,0.0,470.20118811053095,1.2345779097936709,1.0,3.3707865168539324,axial,circular
89.0,89.0,44.5,3.0,0.0,269.0,26.5,300.0,0.0,0.0,550.0,0.5,29.666666666666668,5410.607947645021,1217.4690953738334,41.5,4.432368207841492,1.0,2.284116682150997,28.730290311068945,13.917142241992119,0.15098066318740594,0.0,0.0,0.0,470.88029726815427,1.1680250866108952,1.0,3.3707865168539324,axial,circular
89.0,89.0,44.5,2.0,0.0,257.0,45.3,300.0,0.0,0.0,556.0,0.5,44.5,5674.5017305465635,829.362878275376,42.5,2.9999384987375137,1.0,0.8291856571225589,18.14080456883626,13.78611947948113,0.16619717884349358,0.0,0.0,0.0,470.20118811053095,1.1824725544277022,1.0,3.3707865168539324,axial,circular
89.0,89.0,44.5,4.0,0.0,263.0,26.5,300.0,0.0,0.0,805.0,0.5,22.25,5152.9973500506585,1587.8584977794703,40.5,5.821496712694291,1.0,3.0581709110424593,37.80379346761972,14.035045084012914,0.1482792805760806,0.0,0.0,0.0,554.1612146923432,1.45264587029411,1.0,3.3707865168539324,axial,circular
89.0,89.0,44.5,3.0,0.0,269.0,45.3,300.0,0.0,0.0,660.0,0.5,29.666666666666668,5410.607947645021,1217.4690953738334,41.5,4.432368207841492,1.0,1.3361830480574266,28.730290311068945,13.917142241992119,0.16207822545298695,0.0,0.0,0.0,572.5997266838807,1.1526376441397972,1.0,3.3707865168539324,axial,circular
89.0,89.0,44.5,4.0,0.0,263.0,26.5,300.0,0.0,0.0,788.0,0.5,22.25,5152.9973500506585,1587.8584977794703,40.5,5.821496712694291,1.0,3.0581709110424593,37.80379346761972,14.035045084012914,0.1482792805760806,0.0,0.0,0.0,554.1612146923432,1.4219688767599488,1.0,3.3707865168539324,axial,circular
89.0,89.0,44.5,3.0,0.0,269.0,45.3,300.0,0.0,0.0,661.0,0.5,29.666666666666668,5410.607947645021,1217.4690953738334,41.5,4.432368207841492,1.0,1.3361830480574266,28.730290311068945,13.917142241992119,0.16207822545298695,0.0,0.0,0.0,572.5997266838807,1.1543840648127361,1.0,3.3707865168539324,axial,circular
89.0,89.0,44.5,4.0,0.0,263.0,26.5,300.0,0.0,0.0,774.0,0.5,22.25,5152.9973500506585,1587.8584977794703,40.5,5.821496712694291,1.0,3.0581709110424593,37.80379346761972,14.035045084012914,0.1482792805760806,0.0,0.0,0.0,554.1612146923432,1.3967054703200512,1.0,3.3707865168539324,axial,circular
89.0,89.0,44.5,3.0,0.0,269.0,45.3,300.0,0.0,0.0,643.0,0.5,29.666666666666668,5410.607947645021,1217.4690953738334,41.5,4.432368207841492,1.0,1.3361830480574266,28.730290311068945,13.917142241992119,0.16207822545298695,0.0,0.0,0.0,572.5997266838807,1.1229484926998328,1.0,3.3707865168539324,axial,circular
89.0,89.0,44.5,4.0,0.0,263.0,26.5,300.0,0.0,0.0,785.0,0.5,22.25,5152.9973500506585,1587.8584977794703,40.5,5.821496712694291,1.0,3.0581709110424593,37.80379346761972,14.035045084012914,0.1482792805760806,0.0,0.0,0.0,554.1612146923432,1.416555289665685,1.0,3.3707865168539324,axial,circular
89.0,89.0,44.5,3.0,0.0,269.0,45.3,300.0,0.0,0.0,598.0,0.5,29.666666666666668,5410.607947645021,1217.4690953738334,41.5,4.432368207841492,1.0,1.3361830480574266,28.730290311068945,13.917142241992119,0.16207822545298695,0.0,0.0,0.0,572.5997266838807,1.0443595624175739,1.0,3.3707865168539324,axial,circular
89.0,89.0,44.5,4.0,0.0,263.0,26.5,300.0,0.0,0.0,780.5,0.5,22.25,5152.9973500506585,1587.8584977794703,40.5,5.821496712694291,1.0,3.0581709110424593,37.80379346761972,14.035045084012914,0.1482792805760806,0.0,0.0,0.0,554.1612146923432,1.4084349090242894,1.0,3.3707865168539324,axial,circular
89.0,89.0,44.5,3.0,0.0,269.0,45.3,300.0,0.0,0.0,616.0,0.5,29.666666666666668,5410.607947645021,1217.4690953738334,41.5,4.432368207841492,1.0,1.3361830480574266,28.730290311068945,13.917142241992119,0.16207822545298695,0.0,0.0,0.0,572.5997266838807,1.0757951345304773,1.0,3.3707865168539324,axial,circular
89.0,89.0,44.5,4.0,0.0,263.0,26.5,300.0,0.0,0.0,780.5,0.5,22.25,5152.9973500506585,1587.8584977794703,40.5,5.821496712694291,1.0,3.0581709110424593,37.80379346761972,14.035045084012914,0.1482792805760806,0.0,0.0,0.0,554.1612146923432,1.4084349090242894,1.0,3.3707865168539324,axial,circular
89.0,89.0,44.5,3.0,0.0,269.0,45.3,300.0,0.0,0.0,627.0,0.5,29.666666666666668,5410.607947645021,1217.4690953738334,41.5,4.432368207841492,1.0,1.3361830480574266,28.730290311068945,13.917142241992119,0.16207822545298695,0.0,0.0,0.0,572.5997266838807,1.0950057619328073,1.0,3.3707865168539324,axial,circular
89.0,89.0,44.5,2.0,0.0,257.0,34.5,300.0,0.0,0.0,536.5,0.5,44.5,5674.5017305465635,829.362878275376,42.5,2.9999384987375137,1.0,1.0887568193522295,18.14080456883626,13.78611947948113,0.15817498939815972,0.0,0.0,0.0,408.9165694206281,1.312003572660648,1.0,3.3707865168539324,axial,circular
89.0,89.0,44.5,4.0,0.0,263.0,45.3,300.0,0.0,0.0,819.0,0.5,22.25,5152.9973500506585,1587.8584977794703,40.5,5.821496712694291,1.0,1.7889962283140213,37.80379346761972,14.035045084012914,0.15751901531580037,0.0,0.0,0.0,651.0375648732955,1.2579919257952392,1.0,3.3707865168539324,axial,circular
89.0,89.0,44.5,2.0,0.0,257.0,34.5,300.0,0.0,0.0,524.0,0.5,44.5,5674.5017305465635,829.362878275376,42.5,2.9999384987375137,1.0,1.0887568193522295,18.14080456883626,13.78611947948113,0.15817498939815972,0.0,0.0,0.0,408.9165694206281,1.2814349898866348,1.0,3.3707865168539324,axial,circular
89.0,89.0,44.5,4.0,0.0,263.0,45.3,300.0,0.0,0.0,858.5,0.5,22.25,5152.9973500506585,1587.8584977794703,40.5,5.821496712694291,1.0,1.7889962283140213,37.80379346761972,14.035045084012914,0.15751901531580037,0.0,0.0,0.0,651.0375648732955,1.318664308052763,1.0,3.3707865168539324,axial,circular
89.0,89.0,44.5,2.0,0.0,257.0,34.5,300.0,0.0,0.0,533.0,0.5,44.5,5674.5017305465635,829.362878275376,42.5,2.9999384987375137,1.0,1.0887568193522295,18.14080456883626,13.78611947948113,0.15817498939815972,0.0,0.0,0.0,408.9165694206281,1.3034443694839244,1.0,3.3707865168539324,axial,circular
89.0,89.0,44.5,4.0,0.0,263.0,45.3,300.0,0.0,0.0,860.5,0.5,22.25,5152.9973500506585,1587.8584977794703,40.5,5.821496712694291,1.0,1.7889962283140213,37.80379346761972,14.035045084012914,0.15751901531580037,0.0,0.0,0.0,651.0375648732955,1.3217363274075742,1.0,3.3707865168539324,axial,circular
89.0,89.0,44.5,2.0,0.0,257.0,34.5,300.0,0.0,0.0,538.0,0.5,44.5,5674.5017305465635,829.362878275376,42.5,2.9999384987375137,1.0,1.0887568193522295,18.14080456883626,13.78611947948113,0.15817498939815972,0.0,0.0,0.0,408.9165694206281,1.3156718025935297,1.0,3.3707865168539324,axial,circular
89.0,89.0,44.5,4.0,0.0,263.0,45.3,300.0,0.0,0.0,849.0,0.5,22.25,5152.9973500506585,1587.8584977794703,40.5,5.821496712694291,1.0,1.7889962283140213,37.80379346761972,14.035045084012914,0.15751901531580037,0.0,0.0,0.0,651.0375648732955,1.3040722161174092,1.0,3.3707865168539324,axial,circular
89.0,89.0,44.5,2.0,0.0,257.0,34.5,300.0,0.0,0.0,525.0,0.5,44.5,5674.5017305465635,829.362878275376,42.5,2.9999384987375137,1.0,1.0887568193522295,18.14080456883626,13.78611947948113,0.15817498939815972,0.0,0.0,0.0,408.9165694206281,1.2838804765085559,1.0,3.3707865168539324,axial,circular
89.0,89.0,44.5,4.0,0.0,263.0,45.3,300.0,0.0,0.0,829.0,0.5,22.25,5152.9973500506585,1587.8584977794703,40.5,5.821496712694291,1.0,1.7889962283140213,37.80379346761972,14.035045084012914,0.15751901531580037,0.0,0.0,0.0,651.0375648732955,1.2733520225692958,1.0,3.3707865168539324,axial,circular
89.0,89.0,44.5,2.0,0.0,257.0,34.5,300.0,0.0,0.0,546.0,0.5,44.5,5674.5017305465635,829.362878275376,42.5,2.9999384987375137,1.0,1.0887568193522295,18.14080456883626,13.78611947948113,0.15817498939815972,0.0,0.0,0.0,408.9165694206281,1.3352356955688982,1.0,3.3707865168539324,axial,circular
89.0,89.0,44.5,4.0,0.0,263.0,45.3,300.0,0.0,0.0,829.5,0.5,22.25,5152.9973500506585,1587.8584977794703,40.5,5.821496712694291,1.0,1.7889962283140213,37.80379346761972,14.035045084012914,0.15751901531580037,0.0,0.0,0.0,651.0375648732955,1.2741200274079987,1.0,3.3707865168539324,axial,circular
89.0,89.0,44.5,3.0,0.0,269.0,34.5,300.0,0.0,0.0,630.0,0.5,29.666666666666668,5410.607947645021,1217.4690953738334,41.5,4.432368207841492,1.0,1.754466437014534,28.730290311068945,13.917142241992119,0.15580766785354408,0.0,0.0,0.0,514.1651608493144,1.2252872189149222,1.0,3.3707865168539324,axial,circular
89.0,89.0,44.5,3.0,0.0,269.0,34.5,300.0,0.0,0.0,613.0,0.5,29.666666666666668,5410.607947645021,1217.4690953738334,41.5,4.432368207841492,1.0,1.754466437014534,28.730290311068945,13.917142241992119,0.15580766785354408,0.0,0.0,0.0,514.1651608493144,1.1922239130076941,1.0,3.3707865168539324,axial,circular
89.0,89.0,44.5,3.0,0.0,269.0,34.5,300.0,0.0,0.0,627.0,0.5,29.666666666666668,5410.607947645021,1217.4690953738334,41.5,4.432368207841492,1.0,1.754466437014534,28.730290311068945,13.917142241992119,0.15580766785354408,0.0,0.0,0.0,514.1651608493144,1.2194525178724702,1.0,3.3707865168539324,axial,circular
89.0,89.0,44.5,3.0,0.0,269.0,34.5,300.0,0.0,0.0,611.0,0.5,29.666666666666668,5410.607947645021,1217.4690953738334,41.5,4.432368207841492,1.0,1.754466437014534,28.730290311068945,13.917142241992119,0.15580766785354408,0.0,0.0,0.0,514.1651608493144,1.188334112312726,1.0,3.3707865168539324,axial,circular
89.0,89.0,44.5,3.0,0.0,269.0,34.5,300.0,0.0,0.0,604.0,0.5,29.666666666666668,5410.607947645021,1217.4690953738334,41.5,4.432368207841492,1.0,1.754466437014534,28.730290311068945,13.917142241992119,0.15580766785354408,0.0,0.0,0.0,514.1651608493144,1.174719809880338,1.0,3.3707865168539324,axial,circular
89.0,89.0,44.5,3.0,0.0,269.0,34.5,300.0,0.0,0.0,608.0,0.5,29.666666666666668,5410.607947645021,1217.4690953738334,41.5,4.432368207841492,1.0,1.754466437014534,28.730290311068945,13.917142241992119,0.15580766785354408,0.0,0.0,0.0,514.1651608493144,1.182499411270274,1.0,3.3707865168539324,axial,circular
133.0,133.0,66.5,3.0,0.0,290.0,109.0,400.0,0.0,0.0,2000.0,0.5,44.333333333333336,12667.686977437443,1858.7788650999807,63.5,4.499394769297837,1.0,0.39039289264100635,20.548417056635788,12.301320779114315,0.18499292991823402,0.0,0.0,0.0,1919.8237514196758,1.0417622964196767,1.0,3.007518796992481,axial,circular
133.0,133.0,66.5,3.0,0.0,290.0,109.0,400.0,0.0,0.0,2005.0,0.5,44.333333333333336,12667.686977437443,1858.7788650999807,63.5,4.499394769297837,1.0,0.39039289264100635,20.548417056635788,12.301320779114315,0.18499292991823402,0.0,0.0,0.0,1919.8237514196758,1.044366702160726,1.0,3.007518796992481,axial,circular
133.0,133.0,66.5,3.0,0.0,290.0,154.0,400.0,0.0,0.0,2300.0,0.5,44.333333333333336,12667.686977437443,1858.7788650999807,63.5,4.499394769297837,1.0,0.2763170473887642,20.548417056635788,12.301320779114315,0.2029117463543636,0.0,0.0,0.0,2489.8696654043606,0.9237431307981635,1.0,3.007518796992481,axial,circular
133.0,133.0,66.5,3.0,0.0,290.0,154.0,400.0,0.0,0.0,2350.0,0.5,44.333333333333336,12667.686977437443,1858.7788650999807,63.5,4.499394769297837,1.0,0.2763170473887642,20.548417056635788,12.301320779114315,0.2029117463543636,0.0,0.0,0.0,2489.8696654043606,0.9438245032068193,1.0,3.007518796992481,axial,circular
133.0,133.0,66.5,4.5,0.0,318.0,109.0,400.0,0.0,0.0,2250.0,0.5,29.555555555555557,12076.282160399165,2728.374048061702,62.0,6.647421165731558,1.0,0.6591303057792783,34.094837591977985,12.418550948631408,0.17819078949386613,0.0,0.0,0.0,2183.9377027671303,1.0302491674323706,1.0,3.007518796992481,axial,circular
133.0,133.0,66.5,4.5,0.0,318.0,109.0,400.0,0.0,0.0,2200.0,0.5,29.555555555555557,12076.282160399165,2728.374048061702,62.0,6.647421165731558,1.0,0.6591303057792783,34.094837591977985,12.418550948631408,0.17819078949386613,0.0,0.0,0.0,2183.9377027671303,1.007354741489429,1.0,3.007518796992481,axial,circular
133.0,133.0,66.5,4.5,0.0,318.0,154.0,400.0,0.0,0.0,2700.0,0.5,29.555555555555557,12076.282160399165,2728.374048061702,62.0,6.647421165731558,1.0,0.4665272943502684,34.094837591977985,12.418550948631408,0.19361322088895022,0.0,0.0,0.0,2727.3703999850927,0.9899645460751344,1.0,3.007518796992481,axial,circular
133.0,133.0,66.5,4.5,0.0,318.0,154.0,400.0,0.0,0.0,2750.0,0.5,29.555555555555557,12076.282160399165,2728.374048061702,62.0,6.647421165731558,1.0,0.4665272943502684,34.094837591977985,12.418550948631408,0.19361322088895022,0.0,0.0,0.0,2727.3703999850927,1.0082972228543035,1.0,3.007518796992481,axial,circular
133.0,133.0,66.5,6.5,0.0,318.0,109.0,400.0,0.0,0.0,2300.0,0.5,20.46153846153846,11309.733552923255,3825.8254405857924,60.0,9.410359893548417,1.0,0.9869005689487992,49.874907435806605,12.556569148021648,0.17043863581507931,0.0,0.0,0.0,2449.373447374917,0.9390156500900237,1.0,3.007518796992481,axial,circular
133.0,133.0,66.5,6.5,0.0,318.0,109.0,400.0,0.0,0.0,2350.0,0.5,20.46153846153846,11309.733552923255,3825.8254405857924,60.0,9.410359893548417,1.0,0.9869005689487992,49.874907435806605,12.556569148021648,0.17043863581507931,0.0,0.0,0.0,2449.373447374917,0.9594290337876329,1.0,3.007518796992481,axial,circular
133.0,133.0,66.5,6.5,0.0,318.0,154.0,400.0,0.0,0.0,2950.0,0.5,20.46153846153846,11309.733552923255,3825.8254405857924,60.0,9.410359893548417,1.0,0.6985205325676566,49.874907435806605,12.556569148021648,0.18355364852969433,0.0,0.0,0.0,2958.311457256463,0.9971904725460614,1.0,3.007518796992481,axial,circular
133.0,133.0,66.5,6.5,0.0,318.0,154.0,400.0,0.0,0.0,2950.0,0.5,20.46153846153846,11309.733552923255,3825.8254405857924,60.0,9.410359893548417,1.0,0.6985205325676566,49.874907435806605,12.556569148021648,0.18355364852969433,0.0,0.0,0.0,2958.311457256463,0.9971904725460614,1.0,3.007518796992481,axial,circular
133.0,133.0,66.5,8.5,0.0,290.0,109.0,400.0,0.0,0.0,2500.0,0.5,15.647058823529411,10568.317686676064,4852.4095743386015,58.0,12.061187110445516,1.0,1.2215833117089976,60.30593555222758,12.674305995444945,0.16128839959554334,0.0,0.0,0.0,2559.1454044058855,0.9768886112121417,1.0,3.007518796992481,axial,circular
133.0,133.0,66.5,8.5,0.0,290.0,109.0,400.0,0.0,0.0,2550.0,0.5,15.647058823529411,10568.317686676064,4852.4095743386015,58.0,12.061187110445516,1.0,1.2215833117089976,60.30593555222758,12.674305995444945,0.16128839959554334,0.0,0.0,0.0,2559.1454044058855,0.9964263834363845,1.0,3.007518796992481,axial,circular
133.0,133.0,66.5,8.5,0.0,290.0,154.0,400.0,0.0,0.0,2950.0,0.5,15.647058823529411,10568.317686676064,4852.4095743386015,58.0,12.061187110445516,1.0,0.8646271491966281,60.30593555222758,12.674305995444945,0.17298005107064354,0.0,0.0,0.0,3034.7197003063084,0.972083187683608,1.0,3.007518796992481,axial,circular
133.0,133.0,66.5,8.5,0.0,290.0,154.0,400.0,0.0,0.0,2960.0,0.5,15.647058823529411,10568.317686676064,4852.4095743386015,58.0,12.061187110445516,1.0,0.8646271491966281,60.30593555222758,12.674305995444945,0.17298005107064354,0.0,0.0,0.0,3034.7197003063084,0.9753783849299932,1.0,3.007518796992481,axial,circular
133.0,133.0,66.5,10.0,0.0,376.0,109.0,400.0,0.0,0.0,3200.0,0.5,13.3,10028.749148422017,5575.841036084555,56.5,13.977622871199216,1.0,1.9178955984029384,93.01922477116648,12.749640634735572,0.17184782489748657,0.0,0.0,0.0,3189.649886745792,1.0032449057488149,1.0,3.007518796992481,axial,circular
133.0,133.0,66.5,10.0,0.0,376.0,109.0,400.0,0.0,0.0,3100.0,0.5,13.3,10028.749148422017,5575.841036084555,56.5,13.977622871199216,1.0,1.9178955984029384,93.01922477116648,12.749640634735572,0.17184782489748657,0.0,0.0,0.0,3189.649886745792,0.9718935024441643,1.0,3.007518796992481,axial,circular
133.0,133.0,66.5,10.0,0.0,376.0,154.0,400.0,0.0,0.0,3450.0,0.5,13.3,10028.749148422017,5575.841036084555,56.5,13.977622871199216,1.0,1.3574715599085732,93.01922477116648,12.749640634735572,0.18131592063987859,0.0,0.0,0.0,3640.943598424783,0.9475565623956952,1.0,3.007518796992481,axial,circular
133.0,133.0,66.5,10.0,0.0,376.0,154.0,400.0,0.0,0.0,3450.0,0.5,13.3,10028.749148422017,5575.841036084555,56.5,13.977622871199216,1.0,1.3574715599085732,93.01922477116648,12.749640634735572,0.18131592063987859,0.0,0.0,0.0,3640.943598424783,0.9475565623956952,1.0,3.007518796992481,axial,circular
133.0,133.0,66.5,12.0,0.0,336.0,154.0,400.0,0.0,0.0,3500.0,0.5,11.083333333333334,9331.315579325083,6478.407466987621,54.5,16.439348343983596,1.0,1.514760387272488,101.35084483630254,12.83316833629643,0.17204865315381399,0.0,0.0,0.0,3613.7675081239036,0.9685183100827186,1.0,3.007518796992481,axial,circular
133.0,133.0,66.5,12.0,0.0,336.0,154.0,400.0,0.0,0.0,3650.0,0.5,11.083333333333334,9331.315579325083,6478.407466987621,54.5,16.439348343983596,1.0,1.514760387272488,101.35084483630254,12.83316833629643,0.17204865315381399,0.0,0.0,0.0,3613.7675081239036,1.0100262376576923,1.0,3.007518796992481,axial,circular
121.0,121.0,60.5,6.0,0.0,316.0,75.0,450.0,0.0,0.0,1905.0,0.5,20.166666666666668,9331.315579325083,3208.3010690230426,54.5,8.67819202956079,1.0,1.4486319450425724,50.31759048332495,15.534559887058181,0.19662669064547167,0.0,0.0,0.0,1713.6718062606626,1.1116480956507229,1.0,3.71900826446281,axial,circular
121.0,121.0,60.5,6.0,0.0,316.0,75.0,450.0,0.0,0.0,1905.0,0.5,20.166666666666668,9331.315579325083,3208.3010690230426,54.5,8.67819202956079,1.0,1.4486319450425724,50.31759048332495,15.534559887058181,0.19662669064547167,0.0,0.0,0.0,1713.6718062606626,1.1116480956507229,1.0,3.71900826446281,axial,circular
102.0,102.0,51.0,4.0,0.0,291.4,75.0,450.0,0.0,0.0,1162.0,0.5,25.5,6939.778171779853,1840.4956797928012,47.0,5.866321702541448,1.0,1.030427635804525,36.37119455575698,18.29284487977213,0.2332164019564889,0.0,0.0,0.0,1056.8038039751114,1.0995418408120776,1.0,4.411764705882353,axial,circular
102.0,102.0,51.0,4.0,0.0,291.4,75.0,450.0,0.0,0.0,1162.0,0.5,25.5,6939.778171779853,1840.4956797928012,47.0,5.866321702541448,1.0,1.030427635804525,36.37119455575698,18.29284487977213,0.2332164019564889,0.0,0.0,0.0,1056.8038039751114,1.0995418408120776,1.0,4.411764705882353,axial,circular
152.0,152.0,76.0,5.0,0.0,321.6,75.0,450.0,0.0,0.0,2945.0,0.5,30.4,15836.768566746148,3470.929399611502,71.0,7.395351534018332,1.0,0.9397968533041513,33.49781765268022,12.215342171159365,0.16325215883241567,0.0,0.0,0.0,2304.0085374210203,1.2782070691875431,1.0,2.960526315789474,axial,circular
152.0,152.0,76.0,5.0,0.0,321.6,75.0,450.0,0.0,0.0,2945.0,0.5,30.4,15836.768566746148,3470.929399611502,71.0,7.395351534018332,1.0,0.9397968533041513,33.49781765268022,12.215342171159365,0.16325215883241567,0.0,0.0,0.0,2304.0085374210203,1.2782070691875431,1.0,2.960526315789474,axial,circular
121.0,121.0,60.5,6.0,0.0,316.0,100.0,450.0,0.0,0.0,2169.0,0.5,20.166666666666668,9331.315579325083,3208.3010690230426,54.5,8.67819202956079,1.0,1.0864739587819292,50.31759048332495,15.534559887058181,0.20663033040789472,0.0,0.0,0.0,1946.95469574379,1.1140474941412968,1.0,3.71900826446281,axial,circular
121.0,121.0,60.5,6.0,0.0,316.0,100.0,450.0,0.0,0.0,2169.0,0.5,20.166666666666668,9331.315579325083,3208.3010690230426,54.5,8.67819202956079,1.0,1.0864739587819292,50.31759048332495,15.534559887058181,0.20663033040789472,0.0,0.0,0.0,1946.95469574379,1.1140474941412968,1.0,3.71900826446281,axial,circular
102.0,102.0,51.0,4.0,0.0,291.4,100.0,450.0,0.0,0.0,1300.0,0.5,25.5,6939.778171779853,1840.4956797928012,47.0,5.866321702541448,1.0,0.7728207268533938,36.37119455575698,18.29284487977213,0.2471838395957257,0.0,0.0,0.0,1230.2982582696075,1.0566543447996315,1.0,4.411764705882353,axial,circular
102.0,102.0,51.0,4.0,0.0,291.4,100.0,450.0,0.0,0.0,1300.0,0.5,25.5,6939.778171779853,1840.4956797928012,47.0,5.866321702541448,1.0,0.7728207268533938,36.37119455575698,18.29284487977213,0.2471838395957257,0.0,0.0,0.0,1230.2982582696075,1.0566543447996315,1.0,4.411764705882353,axial,circular
152.0,152.0,76.0,5.0,0.0,321.6,100.0,450.0,0.0,0.0,2916.0,0.5,30.4,15836.768566746148,3470.929399611502,71.0,7.395351534018332,1.0,0.7048476399781134,33.49781765268022,12.215342171159365,0.17308227631151737,0.0,0.0,0.0,2699.9277515896742,1.0800289001374597,1.0,2.960526315789474,axial,circular
152.0,152.0,76.0,5.0,0.0,321.6,100.0,450.0,0.0,0.0,2916.0,0.5,30.4,15836.768566746148,3470.929399611502,71.0,7.395351534018332,1.0,0.7048476399781134,33.49781765268022,12.215342171159365,0.17308227631151737,0.0,0.0,0.0,2699.9277515896742,1.0800289001374597,1.0,2.960526315789474,axial,circular
133.0,133.0,66.5,4.5,0.0,351.0,85.0,400.0,0.0,0.0,1817.0,0.5,29.555555555555557,12076.282160399165,2728.374048061702,62.0,6.647421165731558,1.0,0.9329510310325345,37.63298111567382,12.418550948631408,0.1729716133388258,0.0,0.0,0.0,1984.1432745035863,0.9157604812861088,1.0,3.007518796992481,axial,circular
133.0,133.0,66.5,4.5,0.0,351.0,85.0,400.0,0.0,0.0,1814.0,0.5,29.555555555555557,12076.282160399165,2728.374048061702,62.0,6.647421165731558,1.0,0.9329510310325345,37.63298111567382,12.418550948631408,0.1729716133388258,0.0,0.0,0.0,1984.1432745035863,0.9142484937000558,1.0,3.007518796992481,axial,circular
133.0,133.0,66.5,4.5,0.0,351.0,85.0,400.0,0.0,0.0,1837.0,0.5,29.555555555555557,12076.282160399165,2728.374048061702,62.0,6.647421165731558,1.0,0.9329510310325345,37.63298111567382,12.418550948631408,0.1729716133388258,0.0,0.0,0.0,1984.1432745035863,0.9258403985264622,1.0,3.007518796992481,axial,circular
133.0,133.0,66.5,4.5,0.0,351.0,85.0,400.0,0.0,0.0,1843.0,0.5,29.555555555555557,12076.282160399165,2728.374048061702,62.0,6.647421165731558,1.0,0.9329510310325345,37.63298111567382,12.418550948631408,0.1729716133388258,0.0,0.0,0.0,1984.1432745035863,0.9288643736985682,1.0,3.007518796992481,axial,circular
133.0,133.0,66.5,6.0,0.0,330.0,85.0,400.0,0.0,0.0,2039.0,0.5,22.166666666666668,11499.01451030204,3558.106397964578,60.5,8.730271143235612,1.0,1.2013051054749693,47.61966078128516,12.523990483258181,0.16572334129911662,0.0,0.0,0.0,2151.591344703984,0.9476706647937022,1.0,3.007518796992481,axial,circular
133.0,133.0,66.5,6.0,0.0,330.0,85.0,400.0,0.0,0.0,2128.0,0.5,22.166666666666668,11499.01451030204,3558.106397964578,60.5,8.730271143235612,1.0,1.2013051054749693,47.61966078128516,12.523990483258181,0.16572334129911662,0.0,0.0,0.0,2151.591344703984,0.9890353970971055,1.0,3.007518796992481,axial,circular
133.0,133.0,66.5,6.0,0.0,330.0,85.0,400.0,0.0,0.0,1966.0,0.5,22.166666666666668,11499.01451030204,3558.106397964578,60.5,8.730271143235612,1.0,1.2013051054749693,47.61966078128516,12.523990483258181,0.16572334129911662,0.0,0.0,0.0,2151.591344703984,0.91374228885945,1.0,3.007518796992481,axial,circular
133.0,133.0,66.5,6.0,0.0,330.0,85.0,400.0,0.0,0.0,1978.0,0.5,22.166666666666668,11499.01451030204,3558.106397964578,60.5,8.730271143235612,1.0,1.2013051054749693,47.61966078128516,12.523990483258181,0.16572334129911662,0.0,0.0,0.0,2151.591344703984,0.9193195561363133,1.0,3.007518796992481,axial,circular
133.0,133.0,66.5,8.0,0.0,338.0,85.0,400.0,0.0,0.0,2550.0,0.5,16.625,10751.31545874767,4602.407346410207,58.5,11.40881030748038,1.0,1.702241694823268,65.9175706654422,12.64674051579723,0.1629162973761609,0.0,0.0,0.0,2469.475497080202,1.032607937602542,1.0,3.007518796992481,axial,circular
133.0,133.0,66.5,8.0,0.0,338.0,85.0,400.0,0.0,0.0,2552.0,0.5,16.625,10751.31545874767,4602.407346410207,58.5,11.40881030748038,1.0,1.702241694823268,65.9175706654422,12.64674051579723,0.1629162973761609,0.0,0.0,0.0,2469.475497080202,1.033417826181054,1.0,3.007518796992481,axial,circular
133.0,133.0,66.5,8.0,0.0,338.0,85.0,400.0,0.0,0.0,2430.0,0.5,16.625,10751.31545874767,4602.407346410207,58.5,11.40881030748038,1.0,1.702241694823268,65.9175706654422,12.64674051579723,0.1629162973761609,0.0,0.0,0.0,2469.475497080202,0.9840146228918344,1.0,3.007518796992481,axial,circular
133.0,133.0,66.5,8.0,0.0,338.0,85.0,400.0,0.0,0.0,2512.0,0.5,16.625,10751.31545874767,4602.407346410207,58.5,11.40881030748038,1.0,1.702241694823268,65.9175706654422,12.64674051579723,0.1629162973761609,0.0,0.0,0.0,2469.475497080202,1.017220054610818,1.0,3.007518796992481,axial,circular
133.0,133.0,66.5,10.0,0.0,304.0,85.0,400.0,0.0,0.0,2890.0,0.5,13.3,10028.749148422017,5575.841036084555,56.5,13.977622871199216,1.0,1.9884664752402932,75.20703279370905,12.749640634735572,0.15480098758363137,0.0,0.0,0.0,2547.499352585576,1.1344458231429202,1.0,3.007518796992481,axial,circular
133.0,133.0,66.5,10.0,0.0,304.0,85.0,400.0,0.0,0.0,2894.0,0.5,13.3,10028.749148422017,5575.841036084555,56.5,13.977622871199216,1.0,1.9884664752402932,75.20703279370905,12.749640634735572,0.15480098758363137,0.0,0.0,0.0,2547.499352585576,1.1360159903721836,1.0,3.007518796992481,axial,circular
133.0,133.0,66.5,10.0,0.0,304.0,85.0,400.0,0.0,0.0,2583.0,0.5,13.3,10028.749148422017,5575.841036084555,56.5,13.977622871199216,1.0,1.9884664752402932,75.20703279370905,12.749640634735572,0.15480098758363137,0.0,0.0,0.0,2547.499352585576,1.013935488296942,1.0,3.007518796992481,axial,circular
133.0,133.0,66.5,10.0,0.0,304.0,85.0,400.0,0.0,0.0,2510.0,0.5,13.3,10028.749148422017,5575.841036084555,56.5,13.977622871199216,1.0,1.9884664752402932,75.20703279370905,12.749640634735572,0.15480098758363137,0.0,0.0,0.0,2547.499352585576,0.9852799363628821,1.0,3.007518796992481,axial,circular
133.0,133.0,66.5,12.0,0.0,402.0,85.0,400.0,0.0,0.0,3374.0,0.5,11.083333333333334,9331.315579325083,6478.407466987621,54.5,16.439348343983596,1.0,3.283465898293599,121.25904650057626,12.83316833629643,0.1695114431886473,0.0,0.0,0.0,3397.4816259716554,0.9930885200990779,1.0,3.007518796992481,axial,circular
133.0,133.0,66.5,12.0,0.0,402.0,85.0,400.0,0.0,0.0,3396.0,0.5,11.083333333333334,9331.315579325083,6478.407466987621,54.5,16.439348343983596,1.0,3.283465898293599,121.25904650057626,12.83316833629643,0.1695114431886473,0.0,0.0,0.0,3397.4816259716554,0.9995639046403285,1.0,3.007518796992481,axial,circular
133.0,133.0,66.5,12.0,0.0,402.0,85.0,400.0,0.0,0.0,3260.0,0.5,11.083333333333334,9331.315579325083,6478.407466987621,54.5,16.439348343983596,1.0,3.283465898293599,121.25904650057626,12.83316833629643,0.1695114431886473,0.0,0.0,0.0,3397.4816259716554,0.9595342547489608,1.0,3.007518796992481,axial,circular
133.0,133.0,66.5,12.0,0.0,402.0,85.0,400.0,0.0,0.0,3262.0,0.5,11.083333333333334,9331.315579325083,6478.407466987621,54.5,16.439348343983596,1.0,3.283465898293599,121.25904650057626,12.83316833629643,0.1695114431886473,0.0,0.0,0.0,3397.4816259716554,0.9601229260708927,1.0,3.007518796992481,axial,circular
83.0,83.0,41.5,4.0,0.0,363.0,85.0,498.0,0.0,0.0,880.1,0.5,20.75,4417.864669110647,1471.2567214656253,37.5,5.796253412470463,1.0,1.4222100757679705,56.10773303271408,25.038797154199784,0.3377760676304315,0.0,0.0,0.0,909.584686766427,0.9675844512386801,1.0,6.0,axial,circular
83.0,83.0,41.5,4.0,0.0,363.0,85.0,498.0,0.0,0.0,879.7,0.5,20.75,4417.864669110647,1471.2567214656253,37.5,5.796253412470463,1.0,1.4222100757679705,56.10773303271408,25.038797154199784,0.3377760676304315,0.0,0.0,0.0,909.584686766427,0.9671446900973377,1.0,6.0,axial,circular
83.0,83.0,41.5,4.0,0.0,363.0,85.0,664.0,0.0,0.0,854.1,0.5,20.75,4417.864669110647,1471.2567214656253,37.5,5.796253412470463,1.0,1.4222100757679705,56.10773303271408,33.38506287226638,0.45036809017390866,0.0,0.0,0.0,909.584686766427,0.9389999770514222,1.0,8.0,axial,circular
83.0,83.0,41.5,4.0,0.0,363.0,85.0,664.0,0.0,0.0,787.3,0.5,20.75,4417.864669110647,1471.2567214656253,37.5,5.796253412470463,1.0,1.4222100757679705,56.10773303271408,33.38506287226638,0.45036809017390866,0.0,0.0,0.0,909.584686766427,0.8655598664472365,1.0,8.0,axial,circular
83.0,83.0,41.5,4.0,0.0,363.0,85.0,830.0,0.0,0.0,823.7,0.5,20.75,4417.864669110647,1471.2567214656253,37.5,5.796253412470463,1.0,1.4222100757679705,56.10773303271408,41.73132859033298,0.5629601127173859,0.0,0.0,0.0,909.584686766427,0.9055781303093976,1.0,10.0,axial,circular
83.0,83.0,41.5,4.0,0.0,363.0,85.0,830.0,0.0,0.0,811.3,0.5,20.75,4417.864669110647,1471.2567214656253,37.5,5.796253412470463,1.0,1.4222100757679705,56.10773303271408,41.73132859033298,0.5629601127173859,0.0,0.0,0.0,909.584686766427,0.8919455349277822,1.0,10.0,axial,circular
83.0,83.0,41.5,4.0,0.0,363.0,85.0,996.0,0.0,0.0,786.0,0.5,20.75,4417.864669110647,1471.2567214656253,37.5,5.796253412470463,1.0,1.4222100757679705,56.10773303271408,50.07759430839957,0.675552135260863,0.0,0.0,0.0,909.584686766427,0.8641306427378735,1.0,12.0,axial,circular
83.0,83.0,41.5,4.0,0.0,363.0,85.0,996.0,0.0,0.0,857.7,0.5,20.75,4417.864669110647,1471.2567214656253,37.5,5.796253412470463,1.0,1.4222100757679705,56.10773303271408,50.07759430839957,0.675552135260863,0.0,0.0,0.0,909.584686766427,0.9429578273235041,1.0,12.0,axial,circular
83.0,83.0,41.5,6.0,0.0,453.0,85.0,996.0,0.0,0.0,1066.0,0.5,13.833333333333334,3959.192141686537,2100.5841940415157,35.5,8.41909283813618,1.0,2.8275662599469804,107.43236776551238,50.79798689712136,0.7120350745912618,0.0,0.0,0.0,1288.095971944162,0.8275780867407372,1.0,12.0,axial,circular
83.0,83.0,41.5,6.0,0.0,453.0,85.0,996.0,0.0,0.0,1087.0,0.5,13.833333333333334,3959.192141686537,2100.5841940415157,35.5,8.41909283813618,1.0,2.8275662599469804,107.43236776551238,50.79798689712136,0.7120350745912618,0.0,0.0,0.0,1288.095971944162,0.843881219781596,1.0,12.0,axial,circular
83.0,83.0,41.5,8.0,0.0,294.0,85.0,996.0,0.0,0.0,880.1,0.5,10.375,3525.6523554911455,2659.044407846124,33.5,10.869472870647726,1.0,2.608642156474819,95.39179176031138,51.31890838050822,0.600090174595214,0.0,0.0,0.0,1081.439506123508,0.8138226826526591,1.0,12.0,axial,circular
83.0,83.0,41.5,8.0,0.0,294.0,85.0,996.0,0.0,0.0,877.2,0.5,10.375,3525.6523554911455,2659.044407846124,33.5,10.869472870647726,1.0,2.608642156474819,95.39179176031138,51.31890838050822,0.600090174595214,0.0,0.0,0.0,1081.439506123508,0.8111410717224322,1.0,12.0,axial,circular
83.0,83.0,41.5,10.0,0.0,362.0,85.0,996.0,0.0,0.0,1207.0,0.5,8.3,3117.245310524472,3146.637362879451,31.5,13.152612251018653,1.0,4.298979356649507,151.15065507519847,51.64639489274447,0.6435891520810584,0.0,0.0,0.0,1404.0485767569414,0.8596568665650569,1.0,12.0,axial,circular
83.0,83.0,41.5,10.0,0.0,362.0,85.0,996.0,0.0,0.0,1208.0,0.5,8.3,3117.245310524472,3146.637362879451,31.5,13.152612251018653,1.0,4.298979356649507,151.15065507519847,51.64639489274447,0.6435891520810584,0.0,0.0,0.0,1404.0485767569414,0.8603690926351191,1.0,12.0,axial,circular
110.0,110.0,55.0,5.0,0.0,310.0,115.8,300.0,0.0,0.0,1580.0,0.5,22.0,7853.981633974483,2450.663856865359,50.0,7.271900032682183,1.0,0.8353086885651053,45.08578020262953,11.359715708961756,0.1569061115872464,0.0,0.0,0.0,1669.1968688425063,0.9465630025388442,1.0,2.727272727272727,axial,circular
113.0,113.0,56.5,6.5,0.0,321.0,115.8,300.0,0.0,0.0,2076.0,0.5,17.384615384615383,7853.981633974483,3194.2324855524657,50.0,9.302240926635918,1.0,1.1273872367308042,59.72038674900259,11.146164791598888,0.14977714606026965,0.0,0.0,0.0,1934.8397010765868,1.0729571027743894,1.0,2.6548672566371683,axial,circular
113.0,113.0,56.5,6.5,0.0,321.0,115.8,300.0,0.0,0.0,2048.0,0.5,17.384615384615383,7853.981633974483,3194.2324855524657,50.0,9.302240926635918,1.0,1.1273872367308042,59.72038674900259,11.146164791598888,0.14977714606026965,0.0,0.0,0.0,1934.8397010765868,1.0584856196926538,1.0,2.6548672566371683,axial,circular
110.0,110.0,55.0,5.0,0.0,310.0,117.9,300.0,0.0,0.0,1620.0,0.5,22.0,7853.981633974483,2450.663856865359,50.0,7.271900032682183,1.0,0.8204304167586022,45.08578020262953,11.359715708961756,0.15750821725598135,0.0,0.0,0.0,1685.6902302738529,0.9610306632297554,1.0,2.727272727272727,axial,circular
110.0,110.0,55.0,5.0,0.0,310.0,117.9,300.0,0.0,0.0,1621.0,0.5,22.0,7853.981633974483,2450.663856865359,50.0,7.271900032682183,1.0,0.8204304167586022,45.08578020262953,11.359715708961756,0.15750821725598135,0.0,0.0,0.0,1685.6902302738529,0.9616238920342183,1.0,2.727272727272727,axial,circular
110.0,110.0,55.0,5.0,0.0,320.0,117.9,300.0,0.0,0.0,1645.0,0.5,22.0,7853.981633974483,2450.663856865359,50.0,7.271900032682183,1.0,0.8468959140733957,46.54016020916597,11.359715708961756,0.15864901665756254,0.0,0.0,0.0,1710.1968688425063,0.9618775650743456,1.0,2.727272727272727,axial,circular
110.0,110.0,55.0,5.0,0.0,320.0,117.9,300.0,0.0,0.0,1709.0,0.5,22.0,7853.981633974483,2450.663856865359,50.0,7.271900032682183,1.0,0.8468959140733957,46.54016020916597,11.359715708961756,0.15864901665756254,0.0,0.0,0.0,1710.1968688425063,0.999300157271767,1.0,2.727272727272727,axial,circular
110.0,110.0,55.0,5.0,0.0,320.0,117.9,300.0,0.0,0.0,1655.0,0.5,22.0,7853.981633974483,2450.663856865359,50.0,7.271900032682183,1.0,0.8468959140733957,46.54016020916597,11.359715708961756,0.15864901665756254,0.0,0.0,0.0,1710.1968688425063,0.9677248451051927,1.0,2.727272727272727,axial,circular
113.0,113.0,56.5,6.5,0.0,321.0,117.9,300.0,0.0,0.0,2096.0,0.5,17.384615384615383,7853.981633974483,3194.2324855524657,50.0,9.302240926635918,1.0,1.1073065480358537,59.72038674900259,11.146164791598888,0.1502857605346955,0.0,0.0,0.0,1951.333062507933,1.0741374910678423,1.0,2.6548672566371683,axial,circular
113.0,113.0,56.5,6.5,0.0,321.0,117.9,300.0,0.0,0.0,2172.0,0.5,17.384615384615383,7853.981633974483,3194.2324855524657,50.0,9.302240926635918,1.0,1.1073065480358537,59.72038674900259,11.146164791598888,0.1502857605346955,0.0,0.0,0.0,1951.333062507933,1.1130852245225922,1.0,2.6548672566371683,axial,circular
113.0,113.0,56.5,6.5,0.0,321.0,136.7,300.0,0.0,0.0,2379.0,0.5,17.384615384615383,7853.981633974483,3194.2324855524657,50.0,9.302240926635918,1.0,0.9550215216783258,59.72038674900259,11.146164791598888,0.15473883029382662,0.0,0.0,0.0,2098.9879172266537,1.1334033800172227,1.0,2.6548672566371683,axial,circular
113.0,113.0,56.5,6.5,0.0,321.0,136.7,300.0,0.0,0.0,2415.0,0.5,17.384615384615383,7853.981633974483,3194.2324855524657,50.0,9.302240926635918,1.0,0.9550215216783258,59.72038674900259,11.146164791598888,0.15473883029382662,0.0,0.0,0.0,2098.9879172266537,1.1505545030439652,1.0,2.6548672566371683,axial,circular
108.0,108.0,54.0,6.0,0.0,391.0,144.2,300.0,0.0,0.0,2141.0,0.5,18.0,7238.229473870883,2829.3452960030468,48.0,8.609262308789837,1.0,1.0599005120620022,70.12961589035055,11.6479963598333,0.17260895696490536,0.0,0.0,0.0,2150.0267008693727,0.9958015866194951,1.0,2.7777777777777777,axial,circular
108.0,108.0,54.0,6.0,0.0,391.0,144.2,300.0,0.0,0.0,2146.0,0.5,18.0,7238.229473870883,2829.3452960030468,48.0,8.609262308789837,1.0,1.0599005120620022,70.12961589035055,11.6479963598333,0.17260895696490536,0.0,0.0,0.0,2150.0267008693727,0.9981271391337864,1.0,2.7777777777777777,axial,circular
110.0,110.0,55.0,5.0,0.0,320.0,144.9,300.0,0.0,0.0,1693.0,0.5,22.0,7853.981633974483,2450.663856865359,50.0,7.271900032682183,1.0,0.6890892220100301,46.54016020916597,11.359715708961756,0.16602475278239734,0.0,0.0,0.0,1922.2543729598174,0.8807367140453842,1.0,2.727272727272727,axial,circular
110.0,110.0,55.0,5.0,0.0,320.0,144.9,300.0,0.0,0.0,1641.0,0.5,22.0,7853.981633974483,2450.663856865359,50.0,7.271900032682183,1.0,0.6890892220100301,46.54016020916597,11.359715708961756,0.16602475278239734,0.0,0.0,0.0,1922.2543729598174,0.853685143383624,1.0,2.727272727272727,axial,circular
110.0,110.0,55.0,5.0,0.0,320.0,144.9,300.0,0.0,0.0,1734.0,0.5,22.0,7853.981633974483,2450.663856865359,50.0,7.271900032682183,1.0,0.6890892220100301,46.54016020916597,11.359715708961756,0.16602475278239734,0.0,0.0,0.0,1922.2543729598174,0.9020658370671567,1.0,2.727272727272727,axial,circular
110.0,110.0,55.0,5.0,0.0,310.0,117.9,300.0,0.0,0.0,1789.0,0.5,22.0,7853.981633974483,2450.663856865359,50.0,7.271900032682183,1.0,0.8204304167586022,45.08578020262953,11.359715708961756,0.15750821725598135,0.0,0.0,0.0,1685.6902302738529,1.0612863311839706,1.0,2.727272727272727,axial,circular
110.0,110.0,55.0,5.0,0.0,310.0,117.9,300.0,0.0,0.0,1730.0,0.5,22.0,7853.981633974483,2450.663856865359,50.0,7.271900032682183,1.0,0.8204304167586022,45.08578020262953,11.359715708961756,0.15750821725598135,0.0,0.0,0.0,1685.6902302738529,1.0262858317206647,1.0,2.727272727272727,axial,circular
110.0,110.0,55.0,5.0,0.0,320.0,117.9,300.0,0.0,0.0,1865.0,0.5,22.0,7853.981633974483,2450.663856865359,50.0,7.271900032682183,1.0,0.8468959140733957,46.54016020916597,11.359715708961756,0.15864901665756254,0.0,0.0,0.0,1710.1968688425063,1.0905177257529814,1.0,2.727272727272727,axial,circular
110.0,110.0,55.0,5.0,0.0,320.0,117.9,300.0,0.0,0.0,1745.0,0.5,22.0,7853.981633974483,2450.663856865359,50.0,7.271900032682183,1.0,0.8468959140733957,46.54016020916597,11.359715708961756,0.15864901665756254,0.0,0.0,0.0,1710.1968688425063,1.0203503653828165,1.0,2.727272727272727,axial,circular
