Repository: Serali-Nerri/xgboost

# CFST柱极限承载力预测 - XGBoost ML管道

## 项目概述

本项目是一个完整的机器学习管道，用于预测混凝土填充钢管（CFST）柱的极限承载力。采用XGBoost算法，提供从数据加载、预处理、模型训练、评估到预测的全流程解决方案。

### 核心特性

- **模块化设计**：清晰的模块分离，便于维护和扩展
- **特征工程支持**：处理无量纲参数，剔除几何参数实现多截面统一预测
- **自动化超参数优化**：集成Optuna框架进行超参数搜索，支持持久化存储和断点续训
- **智能参数加载**：自动加载最优参数，无需手动配置
- **特征选择**：迭代剔除法自动寻找最优特征子集
- **多维度评估**：集成R²、RMSE、MAE、MAPE、COV等工程指标
- **可视化分析**：提供预测散点图、特征重要性图和学习曲线
- **COV稳定性指标**：特别添加变异系数评估模型预测稳定性

---

## 环境要求

### 系统要求
- Python 3.8+
- 8GB+ RAM（推荐16GB）
- 5GB+ 可用磁盘空间

### Python依赖
- pandas &gt;= 1.5.0
- numpy &gt;= 1.23.0
- xgboost &gt;= 1.7.0
- scikit-learn &gt;= 1.2.0
- matplotlib &gt;= 3.6.0
- seaborn &gt;= 0.12.0
- optuna &gt;= 3.0.0
- joblib &gt;= 1.2.0

---

File: data/processed/2026.3.11-new_feature_parameters_raw.csv (part 45 of 84)
b (mm),h (mm),r0 (mm),t (mm),R (%),fy (MPa),fc (MPa),L (mm),e1 (mm),e2 (mm),Nexp (kN),r0/h,b/t,Ac (mm^2),As (mm^2),Re (mm),te (mm),ke,xi,sigma_re (MPa),lambda,lambda_bar,e/h,e1/e2,e_bar,Npl (kN),psi,b/h,L/h,axial_flag,section_family
110.0,110.0,55.0,5.0,0.0,320.0,144.9,300.0,0.0,0.0,1886.0,0.5,22.0,7853.981633974483,2450.663856865359,50.0,7.271900032682183,1.0,0.6890892220100301,46.54016020916597,11.359715708961756,0.16602475278239734,0.0,0.0,0.0,1922.2543729598174,0.9811396590015325,1.0,2.727272727272727,axial,circular
110.0,110.0,55.0,5.0,0.0,320.0,144.9,300.0,0.0,0.0,1745.0,0.5,22.0,7853.981633974483,2450.663856865359,50.0,7.271900032682183,1.0,0.6890892220100301,46.54016020916597,11.359715708961756,0.16602475278239734,0.0,0.0,0.0,1922.2543729598174,0.9077882847071443,1.0,2.727272727272727,axial,circular
110.0,110.0,55.0,5.0,0.0,310.0,115.8,300.0,0.0,0.0,1789.0,0.5,22.0,7853.981633974483,2450.663856865359,50.0,7.271900032682183,1.0,0.8353086885651053,45.08578020262953,11.359715708961756,0.1569061115872464,0.0,0.0,0.0,1669.1968688425063,1.0717729186974634,1.0,2.727272727272727,axial,circular
110.0,110.0,55.0,5.0,0.0,310.0,117.9,300.0,0.0,0.0,1760.0,0.5,22.0,7853.981633974483,2450.663856865359,50.0,7.271900032682183,1.0,0.8204304167586022,45.08578020262953,11.359715708961756,0.15750821725598135,0.0,0.0,0.0,1685.6902302738529,1.044082695854549,1.0,2.727272727272727,axial,circular
110.0,110.0,55.0,5.0,0.0,310.0,117.9,300.0,0.0,0.0,1780.0,0.5,22.0,7853.981633974483,2450.663856865359,50.0,7.271900032682183,1.0,0.8204304167586022,45.08578020262953,11.359715708961756,0.15750821725598135,0.0,0.0,0.0,1685.6902302738529,1.0559472719438054,1.0,2.727272727272727,axial,circular
108.0,108.0,54.0,6.0,0.0,391.0,144.2,300.0,0.0,0.0,2127.0,0.5,18.0,7238.229473870883,2829.3452960030468,48.0,8.609262308789837,1.0,1.0599005120620022,70.12961589035055,11.6479963598333,0.17260895696490536,0.0,0.0,0.0,2150.0267008693727,0.9892900395794798,1.0,2.7777777777777777,axial,circular
108.0,108.0,54.0,6.0,0.0,391.0,144.2,300.0,0.0,0.0,2170.0,0.5,18.0,7238.229473870883,2829.3452960030468,48.0,8.609262308789837,1.0,1.0599005120620022,70.12961589035055,11.6479963598333,0.17260895696490536,0.0,0.0,0.0,2150.0267008693727,1.0092897912023842,1.0,2.7777777777777777,axial,circular
108.0,108.0,54.0,6.0,0.0,391.0,144.2,300.0,0.0,0.0,2034.0,0.5,18.0,7238.229473870883,2829.3452960030468,48.0,8.609262308789837,1.0,1.0599005120620022,70.12961589035055,11.6479963598333,0.17260895696490536,0.0,0.0,0.0,2150.0267008693727,0.9460347628136633,1.0,2.7777777777777777,axial,circular
108.0,108.0,54.0,6.0,0.0,391.0,144.2,300.0,0.0,0.0,2090.0,0.5,18.0,7238.229473870883,2829.3452960030468,48.0,8.609262308789837,1.0,1.0599005120620022,70.12961589035055,11.6479963598333,0.17260895696490536,0.0,0.0,0.0,2150.0267008693727,0.9720809509737248,1.0,2.7777777777777777,axial,circular
110.0,110.0,55.0,5.0,0.0,310.0,70.8,300.0,0.0,0.0,1213.0,0.5,22.0,7853.981633974483,2450.663856865359,50.0,7.271900032682183,1.0,1.3662252279073335,45.08578020262953,11.359715708961756,0.1431185848058298,0.0,0.0,0.0,1315.7676953136547,0.9218952588061855,1.0,2.727272727272727,axial,circular
110.0,110.0,55.0,5.0,0.0,310.0,70.8,300.0,0.0,0.0,1244.0,0.5,22.0,7853.981633974483,2450.663856865359,50.0,7.271900032682183,1.0,1.3662252279073335,45.08578020262953,11.359715708961756,0.1431185848058298,0.0,0.0,0.0,1315.7676953136547,0.9454556487674318,1.0,2.727272727272727,axial,circular
110.0,110.0,55.0,5.0,0.0,310.0,70.8,300.0,0.0,0.0,1322.0,0.5,22.0,7853.981633974483,2450.663856865359,50.0,7.271900032682183,1.0,1.3662252279073335,45.08578020262953,11.359715708961756,0.1431185848058298,0.0,0.0,0.0,1315.7676953136547,1.0047366299602452,1.0,2.727272727272727,axial,circular
113.0,113.0,56.5,6.5,0.0,321.0,70.8,300.0,0.0,0.0,1300.0,0.5,17.384615384615383,7853.981633974483,3194.2324855524657,50.0,9.302240926635918,1.0,1.843946921093604,59.72038674900259,11.146164791598888,0.13829450263588713,0.0,0.0,0.0,1581.4105275477348,0.8220509332360946,1.0,2.6548672566371683,axial,circular
113.0,113.0,56.5,6.5,0.0,321.0,70.8,300.0,0.0,0.0,1222.0,0.5,17.384615384615383,7853.981633974483,3194.2324855524657,50.0,9.302240926635918,1.0,1.843946921093604,59.72038674900259,11.146164791598888,0.13829450263588713,0.0,0.0,0.0,1581.4105275477348,0.7727278772419289,1.0,2.6548672566371683,axial,circular
114.0,114.0,57.0,1.74,0.0,300.3,42.6,397.0,0.0,0.0,650.0,0.5,65.51724137931035,9593.379698665174,936.8939671519373,55.26,2.635511156309974,1.0,0.6884375362372234,14.322186034018914,14.14867216316101,0.18163981030505957,0.0,0.0,0.0,690.0272334988632,0.9419918061843726,1.0,3.482456140350877,axial,circular
114.0,114.0,57.0,1.8,25.0,300.3,43.4,395.0,0.0,0.0,655.5,0.5,63.33333333333333,9572.558479194246,968.2439476810051,55.20000000000001,2.7244475224795295,1.0,0.6998780377262164,14.821586793489177,14.08443014550903,0.18088950785054014,0.0,0.0,0.0,706.2126954856361,0.928190620460649,1.0,3.4649122807017543,axial,circular
114.0,114.0,57.0,1.8,25.0,300.3,43.4,401.0,0.0,0.0,650.5,0.5,63.33333333333333,9572.558479194246,968.2439476810051,55.20000000000001,2.7244475224795295,1.0,0.6998780377262164,14.821586793489177,14.298370856580053,0.18363719657738378,0.0,0.0,0.0,706.2126954856361,0.9211106004723909,1.0,3.517543859649123,axial,circular
114.0,114.0,57.0,1.84,50.0,300.3,43.9,396.0,0.0,0.0,636.5,0.5,61.95652173913043,9558.690232584237,989.1085010709987,55.16,2.7836675953406456,1.0,0.7078420500488289,15.154738558390063,14.124772156204921,0.18142933772707867,0.0,0.0,0.0,716.6557840820689,0.8881530214889193,1.0,3.473684210526316,axial,circular
114.0,114.0,57.0,2.09,50.0,300.3,43.9,402.0,0.0,0.0,688.0,0.5,54.54545454545455,9472.241456739077,1118.8697252258419,54.91,3.152512819297847,1.0,0.808011560755243,17.240932428248836,14.368193384646188,0.1822927951501625,0.0,0.0,0.0,751.8279784361657,0.9151029487238149,1.0,3.526315789473684,axial,circular
114.0,114.0,57.0,1.75,75.0,300.3,45.6,398.0,0.0,0.0,639.5,0.5,65.14285714285714,9589.907924623692,942.123393110455,55.25,2.65034274537652,1.0,0.6469695482809583,14.405392333693555,14.185494867749988,0.18448283900450754,0.0,0.0,0.0,720.2194563139101,0.887923804881594,1.0,3.491228070175439,axial,circular
114.0,114.0,57.0,2.05,75.0,300.3,45.6,394.0,0.0,0.0,646.0,0.5,55.60975609756098,9486.046871496015,1098.182339982776,54.95,3.09364560956665,1.0,0.7623943669541747,16.906674732536214,14.077683207244853,0.18023585530164182,0.0,0.0,0.0,762.347894037046,0.8473821532831675,1.0,3.456140350877193,axial,circular
114.0,114.0,57.0,1.71,100.0,300.3,35.9,400.0,0.0,0.0,557.0,0.5,66.66666666666667,9603.798790700806,921.1950591875675,55.29,2.5909951058468366,1.0,0.8023602980376935,14.072632126710166,14.252014799839172,0.1774511404273918,0.0,0.0,0.0,621.4112528601854,0.8963468193346708,1.0,3.508771929824561,axial,circular
114.0,114.0,57.0,1.7,100.0,300.3,35.9,401.0,0.0,0.0,557.5,0.5,67.05882352941177,9607.27307801641,915.9585465031728,55.3,2.5761493249723273,1.0,0.7975107899713446,13.989469119153526,14.286448679171377,0.1779669993748343,0.0,0.0,0.0,619.9634550156919,0.8992465531470546,1.0,3.517543859649123,axial,circular
101.4,101.4,50.7,4.0,0.0,358.0,61.5,300.0,0.0,0.0,961.0,0.5,25.35,6851.468002287445,1828.8355021614166,46.7,5.864497719866748,1.0,1.5538136090557166,44.956963248657296,12.269527845632563,0.16025083918891533,0.0,0.0,0.0,1076.088391914465,0.8930493138117476,1.0,2.9585798816568047,axial,circular
101.4,101.4,50.7,4.0,0.0,358.0,61.5,300.0,0.0,0.0,958.0,0.5,25.35,6851.468002287445,1828.8355021614166,46.7,5.864497719866748,1.0,1.5538136090557166,44.956963248657296,12.269527845632563,0.16025083918891533,0.0,0.0,0.0,1076.088391914465,0.8902614387426162,1.0,2.9585798816568047,axial,circular
101.4,101.4,50.7,4.0,0.0,358.0,61.5,300.0,0.0,0.0,957.0,0.5,25.35,6851.468002287445,1828.8355021614166,46.7,5.864497719866748,1.0,1.5538136090557166,44.956963248657296,12.269527845632563,0.16025083918891533,0.0,0.0,0.0,1076.088391914465,0.8893321470529058,1.0,2.9585798816568047,axial,circular
101.4,101.4,50.7,4.0,0.0,358.0,61.5,300.0,0.0,0.0,898.0,0.5,25.35,6851.468002287445,1828.8355021614166,46.7,5.864497719866748,1.0,1.5538136090557166,44.956963248657296,12.269527845632563,0.16025083918891533,0.0,0.0,0.0,1076.088391914465,0.834503937359989,1.0,2.9585798816568047,axial,circular
101.4,101.4,50.7,4.0,0.0,358.0,61.5,300.0,0.0,0.0,917.0,0.5,25.35,6851.468002287445,1828.8355021614166,46.7,5.864497719866748,1.0,1.5538136090557166,44.956963248657296,12.269527845632563,0.16025083918891533,0.0,0.0,0.0,1076.088391914465,0.8521604794644876,1.0,2.9585798816568047,axial,circular
101.4,101.4,50.7,4.0,0.0,358.0,61.5,300.0,0.0,0.0,908.0,0.5,25.35,6851.468002287445,1828.8355021614166,46.7,5.864497719866748,1.0,1.5538136090557166,44.956963248657296,12.269527845632563,0.16025083918891533,0.0,0.0,0.0,1076.088391914465,0.8437968542570935,1.0,2.9585798816568047,axial,circular
133.0,133.0,66.5,4.1,0.0,299.7,79.17,390.0,0.0,0.0,1486.4,0.5,32.43902439024391,12232.607810841791,2500.37969850433,62.4,6.081059989220186,1.0,0.7737719997646072,29.20662946745657,12.07874425724275,0.16191062909505335,0.0,0.0,0.0,1717.8193560260922,0.8652830664561583,1.0,2.9323308270676693,axial,circular
133.0,133.0,66.5,4.1,0.0,299.7,79.17,390.0,0.0,0.0,1441.9,0.5,32.43902439024391,12232.607810841791,2500.37969850433,62.4,6.081059989220186,1.0,0.7737719997646072,29.20662946745657,12.07874425724275,0.16191062909505335,0.0,0.0,0.0,1717.8193560260922,0.8393781307340786,1.0,2.9323308270676693,axial,circular
133.0,133.0,66.5,4.1,100.0,299.7,65.64,390.0,0.0,0.0,1338.8,0.5,32.43902439024391,12232.607810841791,2500.37969850433,62.4,6.081059989220186,1.0,0.9332652227508219,29.20662946745657,12.07874425724275,0.15599133409009003,0.0,0.0,0.0,1552.3121723454028,0.8624553899987749,1.0,2.9323308270676693,axial,circular
133.0,133.0,66.5,4.1,100.0,299.7,65.64,390.0,0.0,0.0,1248.0,0.5,32.43902439024391,12232.607810841791,2500.37969850433,62.4,6.081059989220186,1.0,0.9332652227508219,29.20662946745657,12.07874425724275,0.15599133409009003,0.0,0.0,0.0,1552.3121723454028,0.8039620008354281,1.0,2.9323308270676693,axial,circular
133.0,133.0,66.5,4.1,100.0,299.7,72.84,390.0,0.0,0.0,1535.0,0.5,32.43902439024391,12232.607810841791,2500.37969850433,62.4,6.081059989220186,1.0,0.84101495361565,29.20662946745657,12.07874425724275,0.15918335789681323,0.0,0.0,0.0,1640.3869485834637,0.9357548237783352,1.0,2.9323308270676693,axial,circular
133.0,133.0,66.5,4.1,100.0,299.7,72.84,390.0,0.0,0.0,1507.0,0.5,32.43902439024391,12232.607810841791,2500.37969850433,62.4,6.081059989220186,1.0,0.84101495361565,29.20662946745657,12.07874425724275,0.15918335789681323,0.0,0.0,0.0,1640.3869485834637,0.9186856804129975,1.0,2.9323308270676693,axial,circular
133.0,133.0,66.5,4.1,100.0,299.7,80.64,390.0,0.0,0.0,1448.3,0.5,32.43902439024391,12232.607810841791,2500.37969850433,62.4,6.081059989220186,1.0,0.7596667810188983,29.20662946745657,12.07874425724275,0.1625338076175629,0.0,0.0,0.0,1735.8012895080299,0.8343696993164954,1.0,2.9323308270676693,axial,circular
133.0,133.0,66.5,4.1,100.0,299.7,80.64,390.0,0.0,0.0,1565.2,0.5,32.43902439024391,12232.607810841791,2500.37969850433,62.4,6.081059989220186,1.0,0.7596667810188983,29.20662946745657,12.07874425724275,0.1625338076175629,0.0,0.0,0.0,1735.8012895080299,0.9017161177726843,1.0,2.9323308270676693,axial,circular
133.0,133.0,66.5,4.1,100.0,299.7,79.09,390.0,0.0,0.0,1559.1,0.5,32.43902439024391,12232.607810841791,2500.37969850433,62.4,6.081059989220186,1.0,0.7745546746916671,29.20662946745657,12.07874425724275,0.1618766065011732,0.0,0.0,0.0,1716.840747401225,0.9081215030339904,1.0,2.9323308270676693,axial,circular
133.0,133.0,66.5,4.1,100.0,299.7,79.09,390.0,0.0,0.0,1516.9,0.5,32.43902439024391,12232.607810841791,2500.37969850433,62.4,6.081059989220186,1.0,0.7745546746916671,29.20662946745657,12.07874425724275,0.1618766065011732,0.0,0.0,0.0,1716.840747401225,0.883541471331063,1.0,2.9323308270676693,axial,circular
108.0,108.0,54.0,2.0,0.0,355.0,30.0,300.0,0.0,0.0,694.2,0.5,54.0,8494.8665353068,1013.9823574389638,52.0,3.016003206237812,1.0,1.4124755438857588,20.59002188873891,11.320165268773211,0.14113373970206414,0.0,0.0,0.0,614.8097329500362,1.1291298149575906,1.0,2.7777777777777777,axial,circular
101.6,101.6,50.8,2.0,0.0,275.0,30.0,300.0,0.0,0.0,582.7,0.5,50.8,7481.514408964876,951.7947434049133,48.8,3.0112504813727554,1.0,1.166179020844192,16.969136933965324,12.046139829198824,0.13922611679800775,0.0,0.0,0.0,486.18898670529745,1.1985051408686116,1.0,2.952755905511811,axial,circular
168.3,168.3,84.15,2.8,0.0,275.0,30.0,300.0,0.0,0.0,1282.5,0.5,60.10714285714287,20790.502548761244,2220.0259643264894,81.35000000000001,4.233168392095806,1.0,0.97882376621717,14.310034515382254,7.251558757722622,0.08498325439112643,0.0,0.0,0.0,1234.222216652622,1.0391159571558466,1.0,1.7825311942959001,axial,circular
168.3,168.3,84.15,2.8,0.0,275.0,90.0,300.0,0.0,0.0,2375.7,0.5,60.10714285714287,20790.502548761244,2220.0259643264894,81.35000000000001,4.233168392095806,1.0,0.3262745887390567,14.310034515382254,7.251558757722622,0.10780177925572412,0.0,0.0,0.0,2481.652369578296,0.9573057165954711,1.0,1.7825311942959001,axial,circular
159.0,159.0,79.5,3.0,0.0,275.0,30.0,300.0,0.0,0.0,1185.7,0.5,53.0,18385.385606970867,2237.734638119977,76.5,4.5218677763571264,1.0,1.1156996080801478,16.255080241806663,7.691645214321312,0.08920794775956331,0.0,0.0,0.0,1166.9385936921196,1.0160774580678837,1.0,1.8867924528301887,axial,circular
159.0,159.0,79.5,3.0,0.0,275.0,90.0,300.0,0.0,0.0,2021.7,0.5,53.0,18385.385606970867,2237.734638119977,76.5,4.5218677763571264,1.0,0.3718998693600492,16.255080241806663,7.691645214321312,0.11230391670700046,0.0,0.0,0.0,2270.0617301103716,0.890592521420862,1.0,1.8867924528301887,axial,circular
114.0,114.0,57.0,4.8,0.0,333.0,66.0,300.0,0.0,0.0,1410.0,0.5,23.75,8560.337326207613,2454.422794694374,52.2,7.012389247741623,1.0,1.4466344226932673,44.73420727007587,10.934882594227446,0.14031793727852024,0.0,0.0,0.0,1382.3050541629289,1.0200353357268466,1.0,2.6315789473684212,axial,circular
114.0,114.0,57.0,4.8,0.0,333.0,66.0,1000.0,0.0,0.0,1511.0,0.5,23.75,8560.337326207613,2454.422794694374,52.2,7.012389247741623,1.0,1.4466344226932673,44.73420727007587,36.44960864742482,0.4677264575950675,0.0,0.0,0.0,1382.3050541629289,1.093101696654798,1.0,8.771929824561404,axial,circular
114.0,114.0,57.0,4.8,0.0,333.0,50.0,300.0,0.0,0.0,1027.0,0.5,23.75,8560.337326207613,2454.422794694374,52.2,7.012389247741623,1.0,1.9095574379551128,44.73420727007587,10.934882594227446,0.13502344750203873,0.0,0.0,0.0,1245.3396569436072,0.8246746132862496,1.0,2.6315789473684212,axial,circular
114.0,114.0,57.0,4.8,0.0,333.0,50.0,1000.0,0.0,0.0,1113.0,0.5,23.75,8560.337326207613,2454.422794694374,52.2,7.012389247741623,1.0,1.9095574379551128,44.73420727007587,36.44960864742482,0.45007815834012915,0.0,0.0,0.0,1245.3396569436072,0.8937320784689345,1.0,8.771929824561404,axial,circular
114.0,114.0,57.0,4.8,0.0,333.0,36.0,300.0,0.0,0.0,1148.0,0.5,23.75,8560.337326207613,2454.422794694374,52.2,7.012389247741623,1.0,2.65216310827099,44.73420727007587,10.934882594227446,0.13021640601595552,0.0,0.0,0.0,1125.4949343767005,1.019995705832086,1.0,2.6315789473684212,axial,circular
114.0,114.0,57.0,4.8,0.0,333.0,66.0,1000.0,0.0,0.0,982.0,0.5,23.75,8560.337326207613,2454.422794694374,52.2,7.012389247741623,1.0,1.4466344226932673,44.73420727007587,36.44960864742482,0.4677264575950675,0.0,0.0,0.0,1382.3050541629289,0.710407588428201,1.0,8.771929824561404,axial,circular
114.0,114.0,57.0,4.8,0.0,333.0,127.0,300.0,0.0,0.0,1681.0,0.5,23.75,8560.337326207613,2454.422794694374,52.2,7.012389247741623,1.0,0.7517942669114618,44.73420727007587,10.934882594227446,0.15842684751159847,0.0,0.0,0.0,1904.4856310615933,0.8826530232538333,1.0,2.6315789473684212,axial,circular
114.0,114.0,57.0,4.8,0.0,333.0,127.0,1000.0,0.0,0.0,1573.0,0.5,23.75,8560.337326207613,2454.422794694374,52.2,7.012389247741623,1.0,0.7517942669114618,44.73420727007587,36.44960864742482,0.5280894917053283,0.0,0.0,0.0,1904.4856310615933,0.8259447980834502,1.0,8.771929824561404,axial,circular
114.0,114.0,57.0,4.8,0.0,333.0,56.0,300.0,0.0,0.0,1229.0,0.5,23.75,8560.337326207613,2454.422794694374,52.2,7.012389247741623,1.0,1.704961998174208,44.73420727007587,10.934882594227446,0.13703603328485134,0.0,0.0,0.0,1296.7016809008528,0.9477893166192098,1.0,2.6315789473684212,axial,circular
114.0,114.0,57.0,4.8,0.0,333.0,56.0,1000.0,0.0,0.0,1111.0,0.5,23.75,8560.337326207613,2454.422794694374,52.2,7.012389247741623,1.0,1.704961998174208,44.73420727007587,36.44960864742482,0.4567867776161711,0.0,0.0,0.0,1296.7016809008528,0.8567892032253395,1.0,8.771929824561404,axial,circular
114.0,114.0,57.0,4.8,0.0,333.0,46.0,300.0,0.0,0.0,1146.0,0.5,23.75,8560.337326207613,2454.422794694374,52.2,7.012389247741623,1.0,2.0756059108207747,44.73420727007587,10.934882594227446,0.13366465610295983,0.0,0.0,0.0,1211.0983076387768,0.9462485355415152,1.0,2.6315789473684212,axial,circular
114.0,114.0,57.0,4.8,0.0,333.0,46.0,1000.0,0.0,0.0,1046.0,0.5,23.75,8560.337326207613,2454.422794694374,52.2,7.012389247741623,1.0,2.0756059108207747,44.73420727007587,36.44960864742482,0.44554885367653274,0.0,0.0,0.0,1211.0983076387768,0.8636788553022905,1.0,8.771929824561404,axial,circular
301.5,301.5,150.75,4.5,0.0,381.479,27.753,890.83,0.0,0.0,3854.013,0.5,67.0,67195.72161717294,6412.261418477241,146.25,6.819097803234598,1.0,1.311687250416147,17.78695802311201,12.0004549410872,0.15264266345329788,0.0,0.0,0.0,4311.02593570068,0.8939897503478135,1.0,2.954660033167496,axial,circular
298.48,298.48,149.24,5.74,0.0,400.111,27.753,890.88,0.0,0.0,4540.479,0.5,52.0,64692.46132088442,8031.925556215836,143.5,8.647597120808115,1.0,1.789932095028955,24.111489418840804,12.171492115307347,0.15576861992662602,0.0,0.0,0.0,5009.07164526158,0.9064511992546856,1.0,2.9847225944786917,axial,circular
298.35,298.35,149.175,7.65,0.0,384.421,27.753,888.03,0.0,0.0,4922.938,0.5,39.0,62923.982239857796,10570.303469351073,141.525,11.425834320239204,1.0,2.3268501986516084,31.03572270072902,12.207237400375167,0.15275456940328988,0.0,0.0,0.0,5809.775909094182,0.8473541969654986,1.0,2.9764705882352938,axial,circular
297.0,297.0,148.5,11.88,0.0,348.136,27.753,877.58,0.0,0.0,5913.41,0.5,25.0,58637.903534114244,15891.98413898872,136.62,17.404673551077877,1.0,3.399685067063924,44.35070583646646,12.25897339409402,0.14553328595687837,0.0,0.0,0.0,7159.9495269932495,0.8259010734232478,1.0,2.954814814814815,axial,circular
301.5,301.5,150.75,4.5,0.0,381.479,35.598,890.83,0.0,0.0,4550.286,0.5,67.0,67195.72161717294,6412.261418477241,146.25,6.819097803234598,1.0,1.022620828720696,17.78695802311201,12.0004549410872,0.1579926928719633,0.0,0.0,0.0,4838.176371787401,0.9404960981856386,1.0,2.954660033167496,axial,circular
298.48,298.48,149.24,5.74,0.0,400.111,32.362,890.88,0.0,0.0,5128.878,0.5,52.0,64692.46132088442,8031.925556215836,143.5,8.647597120808115,1.0,1.5350097470285702,24.111489418840804,12.171492115307347,0.15846328550152547,0.0,0.0,0.0,5307.239199489536,0.9663928470556421,1.0,2.9847225944786917,axial,circular
298.35,298.35,149.175,7.65,0.0,384.421,35.5,888.03,0.0,0.0,5825.15,0.5,39.0,62923.982239857796,10570.303469351073,141.525,11.425834320239204,1.0,1.8190724947374108,31.03572270072902,12.207237400375167,0.15663844340747973,0.0,0.0,0.0,6297.2479995063595,0.9250310612598761,1.0,2.9764705882352938,axial,circular
297.0,297.0,148.5,11.88,0.0,348.136,35.598,877.58,0.0,0.0,7227.501,0.5,25.0,58637.903534114244,15891.98413898872,136.62,17.404673551077877,1.0,2.6504708035907942,44.35070583646646,12.25897339409402,0.1486254320681735,0.0,0.0,0.0,7619.963880218375,0.9484954408724667,1.0,2.954814814814815,axial,circular
301.34,301.34,150.67,11.59,0.0,471.7,35.598,877.58,0.0,0.0,8600.432,0.5,25.999999999999996,60768.6007868172,15778.203296733122,139.07999999999998,17.014857364257296,1.0,3.4404764408829225,57.707134158183536,12.068456557918198,0.1642371124420005,0.0,0.0,0.0,9605.819145878133,0.8953356157751997,1.0,2.9122585783500368,axial,circular
298.48,298.48,149.24,5.74,0.0,400.111,82.474,890.88,0.0,0.0,7943.386,0.5,52.0,64692.46132088442,8031.925556215836,143.5,8.647597120808115,1.0,0.6023229797674248,24.111489418840804,12.171492115307347,0.18456187573605615,0.0,0.0,0.0,8549.107821201695,0.9291479492515569,1.0,2.9847225944786917,axial,circular
298.35,298.35,149.175,7.65,0.0,384.421,82.474,888.03,0.0,0.0,8394.492,0.5,39.0,62923.982239857796,10570.303469351073,141.525,11.425834320239204,1.0,0.7829991702012523,31.03572270072902,12.207237400375167,0.17819886380458252,0.0,0.0,0.0,9253.039141241441,0.9072145780282247,1.0,2.9764705882352938,axial,circular
297.0,297.0,148.5,11.88,0.0,348.136,82.474,877.58,0.0,0.0,9394.771,0.5,25.0,58637.903534114244,15891.98413898872,136.62,17.404673551077877,1.0,1.144014594493114,44.35070583646646,12.25897339409402,0.16611369160812053,0.0,0.0,0.0,10368.674246283515,0.9060725389619995,1.0,2.954814814814815,axial,circular
166.0,166.0,83.0,5.43,0.0,329.0,90.3,498.0,0.0,0.0,3157.0,0.5,30.570902394106817,18903.292549719146,4118.081959139062,77.57000000000001,8.033335797789292,0.9999999999999999,0.7937169920439349,34.07203142287838,12.376385898475561,0.17259941034939322,0.0,0.0,0.0,3061.8162817963903,1.0310873381820822,1.0,3.0,axial,circular
166.0,166.0,83.0,5.43,0.0,329.0,84.8,498.0,0.0,0.0,2946.0,0.5,30.570902394106817,18903.292549719146,4118.081959139062,77.57000000000001,8.033335797789292,0.9999999999999999,0.8451962780845202,34.07203142287838,12.376385898475561,0.17042316065261143,0.0,0.0,0.0,2957.8481727729345,0.9959943269292869,1.0,3.0,axial,circular
166.0,166.0,83.0,5.43,0.0,329.0,92.8,498.0,0.0,0.0,2897.0,0.5,30.570902394106817,18903.292549719146,4118.081959139062,77.57000000000001,8.033335797789292,0.9999999999999999,0.7723345299737858,34.07203142287838,12.376385898475561,0.17357462860793152,0.0,0.0,0.0,3109.074513170688,0.931788539556612,1.0,3.0,axial,circular
165.0,165.0,82.5,5.47,0.0,328.0,85.5,495.0,0.0,0.0,2770.0,0.5,30.16453382084095,18641.019828626857,4119.904030131327,77.03,8.087724845764313,1.0,0.8478619784298074,34.438189658713426,12.38075997756572,0.17034612508837893,0.0,0.0,0.0,2945.1357172306716,0.9405339060587155,1.0,3.0,axial,circular
166.0,166.0,83.0,5.43,0.0,329.0,93.8,498.0,0.0,0.0,2555.0,0.5,30.570902394106817,18903.292549719146,4118.081959139062,77.57000000000001,8.033335797789292,0.9999999999999999,0.7641006863706536,34.07203142287838,12.376385898475561,0.17396231854611344,0.0,0.0,0.0,3127.9778057204076,0.8168216524194792,1.0,3.0,axial,circular
166.0,166.0,83.0,5.43,0.0,329.0,91.9,498.0,0.0,0.0,2343.0,0.5,30.570902394106817,18903.292549719146,4118.081959139062,77.57000000000001,8.033335797789292,0.9999999999999999,0.779898197840776,34.07203142287838,12.376385898475561,0.17322454071920826,0.0,0.0,0.0,3092.061549875941,0.7577468825269682,1.0,3.0,axial,circular
166.0,166.0,83.0,5.43,0.0,329.0,71.4,498.0,0.0,0.0,1683.0,0.5,30.570902394106817,18903.292549719146,4118.081959139062,77.57000000000001,8.033335797789292,0.9999999999999999,1.003818548761447,34.07203142287838,12.376385898475561,0.16493527429723967,0.0,0.0,0.0,2704.544052606698,0.6222860368563374,1.0,3.0,axial,circular
166.0,166.0,83.0,3.49,0.0,351.0,82.5,498.0,0.0,0.0,2717.0,0.5,47.56446991404011,19860.646415329367,2706.7734247492776,79.51,5.2451345981896935,1.0,0.5798447004153309,23.154851515087188,12.25375439973827,0.1796133015367109,0.0,0.0,0.0,2588.5808013516694,1.0496098860739733,1.0,3.0,axial,circular
166.0,166.0,83.0,3.49,0.0,351.0,82.7,498.0,0.0,0.0,2524.0,0.5,47.56446991404011,19860.646415329367,2706.7734247492776,79.51,5.2451345981896935,1.0,0.5784424157710374,23.154851515087188,12.25375439973827,0.1797076566722944,0.0,0.0,0.0,2592.5529306347353,0.9735577508082154,1.0,3.0,axial,circular
166.0,166.0,83.0,3.49,0.0,351.0,88.4,498.0,0.0,0.0,2475.0,0.5,47.56446991404011,19860.646415329367,2706.7734247492776,79.51,5.2451345981896935,1.0,0.5411446581930406,23.154851515087188,12.25375439973827,0.182360393816889,0.0,0.0,0.0,2705.7586152021127,0.9147157422300675,1.0,3.0,axial,circular
165.0,165.0,82.5,3.49,0.0,351.0,81.9,495.0,0.0,0.0,2175.0,0.5,47.277936962750715,19611.64378160584,2689.8175831103063,79.01,5.244232111716514,1.0,0.587803336134091,23.297373385805546,12.255161034431492,0.17922385545164524,0.0,0.0,0.0,2550.319597385236,0.8528342887808886,1.0,3.0,axial,circular
165.0,165.0,82.5,3.49,0.0,351.0,82.4,495.0,0.0,0.0,1969.0,0.5,47.277936962750715,19611.64378160584,2689.8175831103063,79.01,5.244232111716514,1.0,0.5842365683177433,23.297373385805546,12.255161034431492,0.17945973537790172,0.0,0.0,0.0,2560.1254192760384,0.7691029451818032,1.0,3.0,axial,circular
166.0,166.0,83.0,3.49,0.0,351.0,75.4,498.0,0.0,0.0,1510.0,0.5,47.56446991404011,19860.646415329367,2706.7734247492776,79.51,5.2451345981896935,1.0,0.6344454613297718,23.154851515087188,12.25375439973827,0.17620523183788714,0.0,0.0,0.0,2447.5702118028307,0.6169383794255955,1.0,3.0,axial,circular
165.0,165.0,82.5,5.49,0.0,329.0,51.2,495.0,0.0,0.0,2144.0,0.5,30.05464480874317,18631.34120997968,4133.995011484147,77.01,8.115974776150892,1.0,1.4257775290036316,34.67284380409873,12.381959967440132,0.15595518221611263,0.0,0.0,0.0,2314.009028729244,0.9265305248948809,1.0,3.0,axial,circular
165.0,165.0,82.5,5.47,0.0,328.0,58.7,495.0,0.0,0.0,2100.0,0.5,30.16453382084095,18641.019828626857,4119.904030131327,77.03,8.087724845764313,1.0,1.2349608033347277,34.438189658713426,12.38075997756572,0.15918064176069013,0.0,0.0,0.0,2445.556385823472,0.8587002991112325,1.0,3.0,axial,circular
165.0,165.0,82.5,5.49,0.0,329.0,55.4,495.0,0.0,0.0,1958.0,0.5,30.05464480874317,18631.34120997968,4133.995011484147,77.01,8.115974776150892,1.0,1.31768609178675,34.67284380409873,12.381959967440132,0.15782321142281075,0.0,0.0,0.0,2392.2606618111586,0.8184726820352495,1.0,3.0,axial,circular
165.0,165.0,82.5,5.43,0.0,329.0,79.0,495.0,0.0,0.0,2969.0,0.5,30.386740331491715,18660.38460574358,4091.700807248055,77.07,8.031196926090601,0.9999999999999999,0.9131709470824424,34.28394691428322,12.378355916522267,0.1679812222436448,0.0,0.0,0.0,2820.339949438353,1.0527099758280032,1.0,3.0,axial,circular
166.0,166.0,83.0,5.43,0.0,329.0,83.3,498.0,0.0,0.0,2996.0,0.5,30.570902394106817,18903.292549719146,4118.081959139062,77.57000000000001,8.033335797789292,0.9999999999999999,0.8604158989383831,34.07203142287838,12.376385898475561,0.16982213551043543,0.0,0.0,0.0,2929.4932339483566,1.0227024815353494,1.0,3.0,axial,circular
165.0,165.0,82.5,5.47,0.0,328.0,78.6,495.0,0.0,0.0,3049.0,0.5,30.16453382084095,18641.019828626857,4119.904030131327,77.03,8.087724845764313,1.0,0.9222926101240271,34.438189658713426,12.38075997756572,0.1675755954805575,0.0,0.0,0.0,2816.5126804131464,1.0825443894514086,1.0,3.0,axial,circular
166.0,166.0,83.0,5.43,0.0,329.0,82.6,498.0,0.0,0.0,2340.0,0.5,30.570902394106817,18903.292549719146,4118.081959139062,77.57000000000001,8.033335797789292,0.9999999999999999,0.8677075590988781,34.07203142287838,12.376385898475561,0.1695405377288454,0.0,0.0,0.0,2916.2609291635526,0.8023973357799513,1.0,3.0,axial,circular
165.0,165.0,82.5,3.49,0.0,351.0,81.6,495.0,0.0,0.0,2892.0,0.5,47.277936962750715,19611.64378160584,2689.8175831103063,79.01,5.244232111716514,1.0,0.5899643778110546,23.297373385805546,12.255161034431492,0.17908206289215767,0.0,0.0,0.0,2544.436104250754,1.1365976120086503,1.0,3.0,axial,circular
166.0,166.0,83.0,3.49,0.0,351.0,78.7,498.0,0.0,0.0,2419.0,0.5,47.56446991404011,19860.646415329367,2706.7734247492776,79.51,5.2451345981896935,1.0,0.6078422844252198,23.154851515087188,12.25375439973827,0.1778035906716588,0.0,0.0,0.0,2513.1103449734173,0.9625522432146079,1.0,3.0,axial,circular
166.0,166.0,83.0,3.49,0.0,351.0,76.5,498.0,0.0,0.0,1989.0,0.5,47.56446991404011,19860.646415329367,2706.7734247492776,79.51,5.2451345981896935,1.0,0.6253227161341803,23.154851515087188,12.25375439973827,0.176740836173831,0.0,0.0,0.0,2469.416922859693,0.8054532961152023,1.0,3.0,axial,circular
165.0,165.0,82.5,5.49,0.0,329.0,51.7,495.0,0.0,0.0,2182.0,0.5,30.05464480874317,18631.34120997968,4133.995011484147,77.01,8.115974776150892,1.0,1.4119885780461499,34.67284380409873,12.381959967440132,0.15617905056361178,0.0,0.0,0.0,2323.3246993342336,0.9391713524266619,1.0,3.0,axial,circular
165.0,165.0,82.5,5.47,0.0,328.0,58.2,495.0,0.0,0.0,2368.0,0.5,30.16453382084095,18641.019828626857,4119.904030131327,77.03,8.087724845764313,1.0,1.245570432229356,34.438189658713426,12.38075997756572,0.15896162264599542,0.0,0.0,0.0,2436.2358759091585,0.971991268750324,1.0,3.0,axial,circular
165.0,165.0,82.5,5.49,0.0,329.0,54.7,495.0,0.0,0.0,1659.0,0.5,30.05464480874317,18631.34120997968,4133.995011484147,77.01,8.115974776150892,1.0,1.3345486194695784,34.67284380409873,12.381959967440132,0.15751384150509185,0.0,0.0,0.0,2379.2187229641727,0.6972877205392528,1.0,3.0,axial,circular
114.24,114.24,57.12,3.02,0.0,311.0,115.0,400.0,0.0,0.0,980.0,0.5,37.82781456953642,9194.84479445314,1595.3816365045845,54.099999999999994,4.505765476917745,1.0,0.4692267196356549,25.901905052151918,14.369906167593937,0.21599914460171898,0.0,0.0,0.0,1553.570840315037,0.6308048365540081,1.0,3.5014005602240896,axial,circular
114.21,114.21,57.105,3.02,0.0,311.0,115.0,400.0,0.0,0.0,909.0,0.5,37.817880794701985,9189.746696434711,1594.941464799,54.084999999999994,4.505723336804593,1.0,0.4693574943407871,25.908846403739087,14.373766148928658,0.21604845082725777,0.0,0.0,0.0,1552.847665642481,0.585376157695357,1.0,3.5023202871902637,axial,circular
114.19,114.19,57.095,3.01,0.0,311.0,115.0,400.0,0.0,0.0,940.0,0.5,37.93687707641196,9189.746696434713,1589.6343636093989,54.085,4.49130543448733,1.0,0.4677957268580674,25.825940466405836,14.37526331460182,0.21617520247108069,0.0,0.0,0.0,1551.197157172515,0.605983575752169,1.0,3.5029337069795954,axial,circular
114.26,114.26,57.13,3.02,0.0,311.0,115.0,400.0,0.0,0.0,1214.0,0.5,37.83443708609272,9198.244311863593,1595.675084308308,54.11000000000001,4.5057935583276745,1.0,0.46913957697607717,25.8972795535004,14.36733399474163,0.21596628714247132,0.0,0.0,0.0,1554.053047084197,0.7811831148735727,1.0,3.500787677227376,axial,circular
114.23,114.23,57.115,3.02,0.0,311.0,115.0,400.0,0.0,0.0,1233.0,0.5,37.824503311258276,9193.145271367366,1595.234912602723,54.095,4.505751432613749,1.0,0.469270303106341,25.904218422088473,14.371192598370037,0.216015577337999,0.0,0.0,0.0,1553.329764026694,0.7937786480081965,1.0,3.5017070822025738,axial,circular
114.18,114.18,57.09,3.98,0.0,306.0,115.0,400.0,0.0,0.0,1060.0,0.5,28.68844221105528,8861.402747545697,2067.516428506131,53.11000000000001,5.871209033393882,1.0,0.6208262615896357,33.827715387281636,14.477166584336866,0.20774895280007485,0.0,0.0,0.0,1651.721343090631,0.6417547393415483,1.0,3.5032404974601503,axial,circular
114.22,114.22,57.11,3.99,0.0,306.0,115.0,400.0,0.0,0.0,1221.0,0.5,28.6265664160401,8864.740061421602,2073.1331447612406,53.12,5.885365648835652,1.0,0.622278470808762,33.9028969981873,14.472953695594354,0.20761655770539825,0.0,0.0,0.0,1653.8238493604238,0.7382890266531058,1.0,3.5020136578532655,axial,circular
114.27,114.27,57.135,3.98,0.0,306.0,115.0,400.0,0.0,0.0,1116.0,0.5,28.71105527638191,8876.425607995712,2069.256710017615,53.155,5.871425377543844,1.0,0.6202972283514687,33.80032293346658,14.465451943295198,0.20760708942662437,0.0,0.0,0.0,1653.981498184897,0.6747354799462475,1.0,3.500481316180975,axial,circular
114.29,114.29,57.145,4.01,0.0,306.0,115.0,400.0,0.0,0.0,1436.0,0.5,28.50124688279302,8869.747210332713,2084.1781002700914,53.135000000000005,5.913647053795586,1.0,0.6252406008866696,34.05619645170695,14.465833570319564,0.20736836482787854,0.0,0.0,0.0,1657.77942787091,0.8662189769384809,1.0,3.4998687549216903,axial,circular
114.26,114.26,57.13,4.02,0.0,306.0,115.0,400.0,0.0,0.0,1315.0,0.5,28.422885572139307,8861.402747545693,2088.4335199904103,53.11,5.927624749396557,0.9999999999999999,0.627107169218939,34.152761689236414,14.470729159143106,0.20734689709561296,0.0,0.0,0.0,1658.1219730848202,0.7930659030792133,1.0,3.500787677227376,axial,circular
114.23,114.23,57.115,4.01,0.0,306.0,115.0,400.0,0.0,0.0,1420.0,0.5,28.48628428927681,8859.73432622719,2083.0091674625455,53.105000000000004,5.91350079436782,1.0,0.6255961514965832,34.07459265750029,14.473641054897383,0.2074627999052606,0.0,0.0,0.0,1656.2702527596657,0.8573480068449011,1.0,3.5017070822025738,axial,circular
114.21,114.21,57.105,5.99,0.0,314.0,115.0,400.0,0.0,0.0,1650.0,0.5,19.06677796327212,8208.174921376502,3005.8828897407902,51.114999999999995,8.63067319492847,1.0,0.9999015948383598,53.018319147168924,14.657104162678403,0.1983120405479413,0.0,0.0,0.0,1887.787343336906,0.8740391261885535,1.0,3.5023202871902637,axial,circular
114.28,114.28,57.14,5.98,0.0,314.0,115.0,400.0,0.0,0.0,1615.0,0.5,19.110367892976587,8222.633708865567,3003.428183385028,51.15999999999999,8.61764200112345,0.9999999999999999,0.9973282368324213,52.89170422894377,14.646986952353013,0.198244389121964,0.0,0.0,0.0,1888.679326102439,0.855094868504112,1.0,3.5001750087504373,axial,circular
114.32,114.32,57.16,5.98,0.0,314.0,115.0,400.0,0.0,0.0,1830.0,0.5,19.11705685618729,8229.063920708933,3004.5903144222893,51.179999999999986,8.617852812727982,0.9999999999999999,0.9969345214760533,52.8723287064593,14.641687608801188,0.1981832746298808,0.0,0.0,0.0,1889.783709610126,0.9683647873002039,1.0,3.4989503149055285,axial,circular
114.33,114.33,57.165,5.98,0.0,314.0,115.0,400.0,0.0,0.0,1810.0,0.5,19.118729096989966,8230.67186636886,3004.8808471816046,51.185,8.617905493481075,1.0,0.9968361411981533,52.8674870558378,14.64036336595219,0.19816800244836041,0.0,0.0,0.0,1890.059850647443,0.9576416320255582,1.0,3.4986442753433047,axial,circular
114.3,114.3,57.15,1.75,0.0,410.0,80.9,342.9,0.0,0.0,1055.0,0.5,65.31428571428572,9642.05050869165,944.6740569673204,55.4,2.6504874359728987,1.0,0.4965327762931889,19.6155207355395,12.189078726713468,0.18894912178875353,0.0,0.0,0.0,1167.3582495097558,0.9037499845853304,1.0,3.0,axial,circular
114.0,114.0,57.0,2.7,0.0,284.0,49.5,300.0,0.0,0.0,723.1,0.5,42.22222222222222,9262.954523182969,1430.8399916697315,54.3,4.043298800253041,1.0,0.8862467984749512,21.14727180979491,10.774385743352363,0.13437258104499594,0.0,0.0,0.0,864.8748065317607,0.8360747642768176,1.0,2.6315789473684212,axial,circular
114.0,114.0,57.0,2.7,5.0,284.0,39.3,300.0,0.0,0.0,597.0,0.5,42.22222222222222,9262.954523182969,1430.8399916697315,54.3,4.043298800253041,1.0,1.1162650515142518,21.14727180979491,10.774385743352363,0.12901958367200153,0.0,0.0,0.0,770.3926703952944,0.7749294910784583,1.0,2.6315789473684212,axial,circular
114.0,114.0,57.0,2.7,15.0,284.0,25.2,300.0,0.0,0.0,483.7,0.5,42.22222222222222,9262.954523182969,1430.8399916697315,54.3,4.043298800253041,1.0,1.740841925575797,21.14727180979491,10.774385743352363,0.12107578891137041,0.0,0.0,0.0,639.7850116184145,0.756035216855771,1.0,2.6315789473684212,axial,circular
114.0,114.0,57.0,3.2,0.0,367.7,49.5,300.0,0.0,0.0,930.7,0.5,35.625,9093.151440256439,1681.6369087432033,53.8,4.76382546439833,1.0,1.3737453571180678,32.55871046950309,10.815110889085563,0.14203316892088388,0.0,0.0,0.0,1068.4488876375697,0.8710758284917643,1.0,2.6315789473684212,axial,circular
114.0,114.0,57.0,3.2,5.0,367.7,39.3,300.0,0.0,0.0,826.3,0.5,35.625,9093.151440256439,1681.6369087432033,53.8,4.76382546439833,1.0,1.7302899536219938,32.55871046950309,10.815110889085563,0.13777258062227604,0.0,0.0,0.0,975.6987429469538,0.8468802547641734,1.0,2.6315789473684212,axial,circular
114.0,114.0,57.0,3.2,15.0,367.7,25.2,300.0,0.0,0.0,686.0,0.5,35.625,9093.151440256439,1681.6369087432033,53.8,4.76382546439833,1.0,2.6984283800533473,32.55871046950309,10.815110889085563,0.13169880665081954,0.0,0.0,0.0,847.4853076393381,0.8094535608066719,1.0,2.6315789473684212,axial,circular
152.0,152.0,76.0,2.85,0.0,367.7,49.5,500.0,0.0,0.0,1313.7,0.5,53.33333333333333,16810.41881592833,2032.7096487936844,73.14999999999999,4.296459421668928,1.0,0.8982252223669595,21.5968302029756,13.408320536992541,0.18173548362626238,0.0,0.0,0.0,1579.54306924989,0.8316962199858619,1.0,3.289473684210526,axial,circular
152.0,152.0,76.0,2.85,5.0,367.7,39.3,500.0,0.0,0.0,1107.8,0.5,53.33333333333333,16810.41881592833,2032.7096487936844,73.14999999999999,4.296459421668928,1.0,1.1313523793171627,21.5968302029756,13.408320536992541,0.1751385117465486,0.0,0.0,0.0,1408.0767973274212,0.7867468607554949,1.0,3.289473684210526,axial,circular
152.0,152.0,76.0,2.85,15.0,367.7,25.2,500.0,0.0,0.0,939.7,0.5,53.33333333333333,16810.41881592833,2032.7096487936844,73.14999999999999,4.296459421668928,1.0,1.7643709725065275,21.5968302029756,13.408320536992541,0.16545337356435977,0.0,0.0,0.0,1171.0498920228315,0.8024423266687591,1.0,3.289473684210526,axial,circular
219.0,219.0,109.5,3.85,0.0,284.0,49.5,500.0,0.0,0.0,2323.5,0.5,56.883116883116884,35066.21372593862,3965.0624112336004,105.65,5.813182552946131,1.0,0.6487454027131502,15.626538997034558,9.29615166931016,0.11988029870806807,0.0,0.0,0.0,2861.8553042243043,0.8118859107133568,1.0,2.2831050228310503,axial,circular
219.0,219.0,109.5,3.85,5.0,284.0,39.3,500.0,0.0,0.0,2197.4,0.5,56.883116883116884,35066.21372593862,3965.0624112336004,105.65,5.813182552946131,1.0,0.8171220721196167,15.626538997034558,9.29615166931016,0.11456719412401256,0.0,0.0,0.0,2504.1799242197303,0.8774928585391807,1.0,2.2831050228310503,axial,circular
219.0,219.0,109.5,3.85,15.0,284.0,25.2,500.0,0.0,0.0,1814.1,0.5,56.883116883116884,35066.21372593862,3965.0624112336004,105.65,5.813182552946131,1.0,1.2743213267579736,15.626538997034558,9.29615166931016,0.10650367044945798,0.0,0.0,0.0,2009.746310683996,0.9026512402864371,1.0,2.2831050228310503,axial,circular
219.0,219.0,109.5,4.25,0.0,455.5,49.5,500.0,0.0,0.0,2887.7,0.5,51.529411764705884,34801.18896968178,4361.957654976765,105.25,6.401317702453326,1.0,1.153375032572052,27.70356497356285,9.311842347111472,0.13291829122754495,0.0,0.0,0.0,3709.530565841165,0.7784542946191337,1.0,2.2831050228310503,axial,circular
219.0,219.0,109.5,4.25,5.0,455.5,39.3,500.0,0.0,0.0,2603.6,0.5,51.529411764705884,34801.18896968178,4361.957654976765,105.25,6.401317702453326,1.0,1.4527242776670883,27.70356497356285,9.311842347111472,0.12895000422607336,0.0,0.0,0.0,3354.5584383504106,0.7761379173588965,1.0,2.2831050228310503,axial,circular
219.0,219.0,109.5,4.25,15.0,455.5,25.2,500.0,0.0,0.0,2244.3,0.5,51.529411764705884,34801.18896968178,4361.957654976765,105.25,6.401317702453326,1.0,2.2655580996951024,27.70356497356285,9.311842347111472,0.123312224242075,0.0,0.0,0.0,2863.861673877898,0.7836621511684391,1.0,2.2831050228310503,axial,circular
133.05,133.05,66.525,5.0,0.0,351.0,88.14,399.15,0.0,0.0,1890.0,0.5,26.610000000000003,11891.951174945196,3010.5953035391344,61.52500000000001,7.34899998123381,1.0,1.0081689846479527,41.92602996201652,12.42372040247735,0.17200311449481753,0.0,0.0,0.0,2104.8755281019057,0.8979153278979531,1.0,2.9999999999999996,axial,circular
133.34,133.34,66.67,5.01,0.0,351.0,88.14,400.02,0.0,0.0,2004.0,0.5,26.61477045908184,11944.195782234576,3023.2314679717574,61.660000000000004,7.363764490770457,1.0,1.0079722042263457,41.91828310509942,12.423656425517406,0.1720060078248321,0.0,0.0,0.0,2113.9156615042425,0.9480037621623809,1.0,3.0,axial,circular
133.1,133.1,66.55,5.05,0.0,351.0,88.14,399.3,0.0,0.0,2514.0,0.5,26.356435643564357,11882.288814039995,3039.6912565745256,61.5,7.418892750203852,1.0,1.018740191430618,42.34197325726102,12.427148204394385,0.17184890250200385,0.0,0.0,0.0,2114.236567127144,1.1890816945882552,1.0,3.0,axial,circular
138.5,138.5,69.25,3.24,0.0,331.7,88.14,415.5,0.0,0.0,1851.0,0.5,42.74691358024691,13688.924815499146,2087.16969566844,66.01,4.853861370055739,1.0,0.5738004012635032,24.390635001476873,12.2796582879519,0.1783880214358867,0.0,0.0,0.0,1898.8560212913164,0.9747974460650408,1.0,3.0,axial,circular
139.3,139.3,69.65,3.36,0.0,331.7,88.14,417.9,0.0,0.0,1920.0,0.5,41.458333333333336,13805.301973758726,2173.959966094572,66.29,5.0287005586590965,1.0,0.592622391622934,25.162467571386667,12.28750045518893,0.1777950175126889,0.0,0.0,0.0,1937.9018367206636,0.9907622582416469,1.0,2.9999999999999996,axial,circular
