Repository: Serali-Nerri/xgboost

# CFST柱极限承载力预测 - XGBoost ML管道

## 项目概述

本项目是一个完整的机器学习管道，用于预测混凝土填充钢管（CFST）柱的极限承载力。采用XGBoost算法，提供从数据加载、预处理、模型训练、评估到预测的全流程解决方案。

### 核心特性

- **模块化设计**：清晰的模块分离，便于维护和扩展
- **特征工程支持**：处理无量纲参数，剔除几何参数实现多截面统一预测
- **自动化超参数优化**：集成Optuna框架进行超参数搜索，支持持久化存储和断点续训
- **智能参数加载**：自动加载最优参数，无需手动配置
- **特征选择**：迭代剔除法自动寻找最优特征子集
- **多维度评估**：集成R²、RMSE、MAE、MAPE、COV等工程指标
- **可视化分析**：提供预测散点图、特征重要性图和学习曲线
- **COV稳定性指标**：特别添加变异系数评估模型预测稳定性

---

## 环境要求

### 系统要求
- Python 3.8+
- 8GB+ RAM（推荐16GB）
- 5GB+ 可用磁盘空间

### Python依赖
- pandas &gt;= 1.5.0
- numpy &gt;= 1.23.0
- xgboost &gt;= 1.7.0
- scikit-learn &gt;= 1.2.0
- matplotlib &gt;= 3.6.0
- seaborn &gt;= 0.12.0
- optuna &gt;= 3.0.0
- joblib &gt;= 1.2.0

---

File: data/processed/2026.3.11-new_feature_parameters_raw.csv (part 46 of 84)
b (mm),h (mm),r0 (mm),t (mm),R (%),fy (MPa),fc (MPa),L (mm),e1 (mm),e2 (mm),Nexp (kN),r0/h,b/t,Ac (mm^2),As (mm^2),Re (mm),te (mm),ke,xi,sigma_re (MPa),lambda,lambda_bar,e/h,e1/e2,e_bar,Npl (kN),psi,b/h,L/h,axial_flag,section_family
138.25,138.25,69.125,3.34,0.0,331.7,88.14,414.75,0.0,0.0,2330.0,0.5,41.39221556886228,13595.764419648673,2144.5730352480314,65.785,4.998508134046503,1.0,0.5936215187257201,25.203392081222546,12.287914612782034,0.17776415293820405,0.0,0.0,0.0,1909.6855517396061,1.2200961555568735,1.0,3.0,axial,circular
200.0,200.0,100.0,3.82,0.0,432.0,65.8,600.0,0.0,0.0,3191.0,0.5,52.35602094240838,29061.593125193576,3582.5577892956408,96.18,5.756038583797974,1.0,0.8093411826131764,25.853697943446914,12.232324630055757,0.1805484904107782,0.0,0.0,0.0,3459.9177926134544,0.9222762479537623,1.0,3.0,axial,circular
200.0,200.0,100.0,3.82,0.0,432.0,65.8,600.0,0.0,0.0,3152.0,0.5,52.35602094240838,29061.593125193576,3582.5577892956408,96.18,5.756038583797974,1.0,0.8093411826131764,25.853697943446914,12.232324630055757,0.1805484904107782,0.0,0.0,0.0,3459.9177926134544,0.911004303839003,1.0,3.0,axial,circular
200.0,200.0,100.0,2.9,0.0,390.0,65.8,600.0,0.0,0.0,2722.0,0.5,68.96551724137932,29620.223591032536,2743.3770551346115,97.1,4.397064185025187,1.0,0.5489539101842219,17.660710938824128,12.179647702203022,0.18012934801403918,0.0,0.0,0.0,3018.9277637924392,0.9016446278199672,1.0,3.0,axial,circular
200.0,200.0,100.0,2.9,0.0,390.0,65.8,600.0,0.0,0.0,2822.0,0.5,68.96551724137932,29620.223591032536,2743.3770551346115,97.1,4.397064185025187,1.0,0.5489539101842219,17.660710938824128,12.179647702203022,0.18012934801403918,0.0,0.0,0.0,3018.9277637924392,0.9347689712373063,1.0,3.0,axial,circular
200.0,200.0,100.0,1.98,0.0,388.0,65.8,600.0,0.0,0.0,2546.0,0.5,101.01010101010101,30184.1721449155,1889.2008090175761,98.02,3.0209406849357805,1.0,0.36906655060311677,11.958018626352612,12.124912882192293,0.18486036318579072,0.0,0.0,0.0,2719.128441034259,0.9363294361452057,1.0,3.0,axial,circular
200.0,200.0,100.0,1.98,0.0,388.0,65.8,600.0,0.0,0.0,2465.0,0.5,101.01010101010101,30184.1721449155,1889.2008090175761,98.02,3.0209406849357805,1.0,0.36906655060311677,11.958018626352612,12.124912882192293,0.18486036318579072,0.0,0.0,0.0,2719.128441034259,0.9065404792214973,1.0,3.0,axial,circular
150.0,150.0,75.0,3.82,0.0,432.0,65.8,450.0,0.0,0.0,1927.0,0.5,39.26701570680628,15917.169462573882,2654.601986131291,71.18,5.706789867107318,1.0,1.0949427899427517,34.63519559694242,12.301886378737173,0.17760776704037526,0.0,0.0,0.0,2194.137808646079,0.8782493024852801,1.0,3.0,axial,circular
150.0,150.0,75.0,3.82,0.0,432.0,65.8,450.0,0.0,0.0,1846.0,0.5,39.26701570680628,15917.169462573882,2654.601986131291,71.18,5.706789867107318,1.0,1.0949427899427517,34.63519559694242,12.301886378737173,0.17760776704037526,0.0,0.0,0.0,2194.137808646079,0.8413327516283483,1.0,3.0,axial,circular
100.0,100.0,50.0,3.82,0.0,432.0,65.8,300.0,0.0,0.0,1097.0,0.5,26.17801047120419,6699.736616941425,1726.646182966943,46.18,5.609969588520556,1.0,1.6920121458882753,52.47957692163015,12.429592701244934,0.17408642425813373,0.0,0.0,0.0,1186.753820436465,0.9243703126201395,1.0,3.0,axial,circular
100.0,100.0,50.0,3.82,0.0,432.0,65.8,300.0,0.0,0.0,1087.0,0.5,26.17801047120419,6699.736616941425,1726.646182966943,46.18,5.609969588520556,1.0,1.6920121458882753,52.47957692163015,12.429592701244934,0.17408642425813373,0.0,0.0,0.0,1186.753820436465,0.9159439651942494,1.0,3.0,axial,circular
101.6,101.6,50.8,2.0,0.0,397.94,40.8,300.0,0.0,0.0,582.7,0.5,50.8,7481.514408964876,951.7947434049133,48.8,3.0112504813727554,1.0,1.2408269506811171,24.55526673273513,12.046139829198824,0.16115904472861473,0.0,0.0,0.0,684.002988076318,0.8518968632560783,1.0,2.952755905511811,axial,circular
101.6,101.6,50.8,5.0,0.0,409.35,34.04,300.0,0.0,0.0,942.2,0.5,20.32,6589.930413876094,2246.61074831613,45.8,7.235444860920964,1.0,4.099701595526153,64.66876318379906,12.33076559169531,0.15714252290438682,0.0,0.0,0.0,1143.9713411115501,0.8236220315488872,1.0,2.952755905511811,axial,circular
101.6,101.6,50.8,2.0,0.0,397.94,93.51,300.0,0.0,0.0,935.7,0.5,50.8,7481.514408964876,951.7947434049133,48.8,3.0112504813727554,1.0,0.541393857210882,24.55526673273513,12.046139829198824,0.1869391366568576,0.0,0.0,0.0,1078.3536125728567,0.867711657002291,1.0,2.952755905511811,axial,circular
101.6,101.6,50.8,5.0,0.0,409.35,93.51,300.0,0.0,0.0,1311.0,0.5,20.32,6589.930413876094,2246.61074831613,45.8,7.235444860920964,1.0,1.4923948488045156,64.66876318379906,12.33076559169531,0.17452300431549286,0.0,0.0,0.0,1535.8745028247615,0.8535853662449796,1.0,2.952755905511811,axial,circular
159.0,159.0,79.5,3.0,0.0,336.28,33.39,300.0,0.0,0.0,1185.7,0.5,53.0,18385.385606970867,2237.734638119977,76.5,4.5218677763571264,1.0,1.2258023824395725,19.87730321350816,7.691645214321312,0.09571691038317477,0.0,0.0,0.0,1366.393429523743,0.8677588565493002,1.0,1.8867924528301887,axial,circular
160.0,160.0,80.0,6.0,0.0,446.91,41.44,300.0,0.0,0.0,2154.5,0.5,26.666666666666668,17203.36137105771,4345.1683880830315,74.0,8.819744355196576,1.0,2.7239154618667523,53.26529661866084,7.76435103329968,0.10482994412464741,0.0,0.0,0.0,2654.806499534819,0.8115469057264686,1.0,1.875,axial,circular
159.0,159.0,79.5,3.0,0.0,336.28,90.85,300.0,0.0,0.0,2021.7,0.5,53.0,18385.385606970867,2237.734638119977,76.5,4.5218677763571264,1.0,0.4505177936120784,19.87730321350816,7.691645214321312,0.11590131588588028,0.0,0.0,0.0,2422.817686500289,0.834441654964268,1.0,1.8867924528301887,axial,circular
160.0,160.0,80.0,6.0,0.0,446.91,94.68,300.0,0.0,0.0,2933.2,0.5,26.666666666666668,17203.36137105771,4345.1683880830315,74.0,8.819744355196576,1.0,1.1922164843658452,53.26529661866084,7.76435103329968,0.11595589180792909,0.0,0.0,0.0,3570.7134589299317,0.8214604822642416,1.0,1.875,axial,circular
112.0,112.0,56.0,3.0,0.0,271.25,21.18,342.0,0.0,0.0,653.1,0.5,37.333333333333336,8824.73376393373,1552.6992022761376,53.0,4.473815832552653,1.0,2.253354439419418,22.896651784526547,12.535742994089928,0.13507736198744502,0.0,0.0,0.0,608.0775197375186,1.074040691854413,1.0,3.0535714285714284,axial,circular
112.0,112.0,56.0,3.0,0.0,271.25,24.8,342.0,0.0,0.0,750.5,0.5,37.333333333333336,8824.73376393373,1552.6992022761376,53.0,4.473815832552653,1.0,1.9244373801170673,22.896651784526547,12.535742994089928,0.13743615389912942,0.0,0.0,0.0,640.0230559629589,1.1726140066482775,1.0,3.0535714285714284,axial,circular
112.0,112.0,56.0,3.0,0.0,271.25,36.51,342.0,0.0,0.0,711.9,0.5,37.333333333333336,8824.73376393373,1552.6992022761376,53.0,4.473815832552653,1.0,1.3072047939442146,22.896651784526547,12.535742994089928,0.14480652798448865,0.0,0.0,0.0,743.3606883386227,0.9576777615064149,1.0,3.0535714285714284,axial,circular
177.4,177.4,88.7,2.95,0.0,320.9,36.5,540.0,0.0,0.0,1502.0,0.5,60.13559322033898,23100.3271313866,2465.4600266647194,85.75,4.459992797241327,1.0,0.9383323472586147,16.690515319355587,12.383150863979214,0.15574013540495052,0.0,0.0,0.0,1634.3280628523194,0.9190321295582644,1.0,3.043968432919955,axial,circular
177.8,177.8,88.9,2.9,0.0,320.9,33.5,540.0,0.0,0.0,1342.0,0.5,61.31034482758621,23235.21926595011,2430.592790172722,86.0,4.386291628758727,0.9999999999999999,1.0020521869451253,16.366988182193897,12.351588146975649,0.15339590647923182,0.0,0.0,0.0,1558.357071775755,0.8611633522930562,1.0,3.0371203599550056,axial,circular
175.9,175.9,87.95,2.93,0.0,320.9,35.3,540.0,0.0,0.0,1526.0,0.5,60.034129692832764,22708.68959384552,2427.911445816121,85.02,4.429587008448806,0.9999999999999999,0.971931774247111,16.719059880160213,12.489078853349307,0.15618626185319123,0.0,0.0,0.0,1580.73352562514,0.965374603158686,1.0,3.069926094371802,axial,circular
177.3,177.3,88.65,2.93,0.0,320.9,45.6,540.0,0.0,0.0,1784.0,0.5,60.51194539249147,23084.166464617265,2447.8406327510966,85.72,4.430375890547779,0.9999999999999999,0.7462319106142845,16.585483239346498,12.388930525125309,0.16219081472973776,0.0,0.0,0.0,1838.1500498363741,0.9705410067903899,1.0,3.045685279187817,axial,circular
177.5,177.5,88.75,2.93,0.0,320.9,42.0,540.0,0.0,0.0,1756.0,0.5,60.580204778157,23138.057344996945,2450.687659456092,85.82,4.430487588452891,0.9999999999999999,0.8092477442328064,16.56657500739376,12.374754418000126,0.1595782206254138,0.0,0.0,0.0,1758.2240784093317,0.9987350426850349,1.0,3.0422535211267605,axial,circular
177.4,177.4,88.7,2.9,0.0,320.9,44.5,540.0,0.0,0.0,1859.0,0.5,61.17241379310345,23127.274142372764,2424.957037650886,85.8,4.386073196781524,0.9999999999999999,0.7561175291010971,16.40432271383672,12.379867413754742,0.1614881891195314,0.0,0.0,0.0,1807.3324127177573,1.028587761121679,1.0,3.043968432919955,axial,circular
165.0,165.0,82.5,2.57,0.0,343.1,50.8,1650.0,0.0,0.0,1217.0,0.5,64.2023346303502,20071.022539058475,2001.6987405629425,79.93,3.8910319566803366,1.0,0.6735754083377684,16.702277797285415,40.6405003426329,0.553663608919322,0.0,0.0,0.0,1706.390782871316,0.7132012269500037,1.0,10.0,axial,circular
165.0,165.0,82.5,2.57,25.0,343.1,46.7,1650.0,0.0,0.0,1158.0,0.5,64.2023346303502,20071.022539058475,2001.6987405629425,79.93,3.8910319566803366,1.0,0.7327115790911913,16.702277797285415,40.6405003426329,0.5448792807988294,0.0,0.0,0.0,1624.0995904611764,0.7130104624133157,1.0,10.0,axial,circular
165.0,165.0,82.5,2.57,25.0,343.1,46.7,1650.0,0.0,0.0,1158.0,0.5,64.2023346303502,20071.022539058475,2001.6987405629425,79.93,3.8910319566803366,1.0,0.7327115790911913,16.702277797285415,40.6405003426329,0.5448792807988294,0.0,0.0,0.0,1624.0995904611764,0.7130104624133157,1.0,10.0,axial,circular
165.0,165.0,82.5,2.57,50.0,343.1,44.1,1650.0,0.0,0.0,1090.0,0.5,64.2023346303502,20071.022539058475,2001.6987405629425,79.93,3.8910319566803366,1.0,0.7759099941850031,16.702277797285415,40.6405003426329,0.5391794484914604,0.0,0.0,0.0,1571.9149318596244,0.693421748154333,1.0,10.0,axial,circular
165.0,165.0,82.5,2.57,50.0,343.1,44.1,1650.0,0.0,0.0,1123.0,0.5,64.2023346303502,20071.022539058475,2001.6987405629425,79.93,3.8910319566803366,1.0,0.7759099941850031,16.702277797285415,40.6405003426329,0.5391794484914604,0.0,0.0,0.0,1571.9149318596244,0.7144152506213908,1.0,10.0,axial,circular
165.0,165.0,82.5,2.57,0.0,343.1,50.8,1650.0,20.0,20.0,877.0,0.5,64.2023346303502,20071.022539058475,2001.6987405629425,79.93,3.8910319566803366,1.0,0.6735754083377684,16.702277797285415,40.6405003426329,0.553663608919322,0.12121212121212122,1.0,1.0010001624845724,1706.390782871316,0.5139502679007011,1.0,10.0,eccentric,circular
165.0,165.0,82.5,2.57,25.0,343.1,46.7,1650.0,20.0,20.0,817.0,0.5,64.2023346303502,20071.022539058475,2001.6987405629425,79.93,3.8910319566803366,1.0,0.7327115790911913,16.702277797285415,40.6405003426329,0.5448792807988294,0.12121212121212122,1.0,1.0010001624845724,1624.0995904611764,0.5030479687320197,1.0,10.0,eccentric,circular
165.0,165.0,82.5,2.57,25.0,343.1,46.7,1650.0,20.0,20.0,855.0,0.5,64.2023346303502,20071.022539058475,2001.6987405629425,79.93,3.8910319566803366,1.0,0.7327115790911913,16.702277797285415,40.6405003426329,0.5448792807988294,0.12121212121212122,1.0,1.0010001624845724,1624.0995904611764,0.5264455486730439,1.0,10.0,eccentric,circular
165.0,165.0,82.5,2.57,50.0,343.1,44.1,1650.0,20.0,20.0,795.0,0.5,64.2023346303502,20071.022539058475,2001.6987405629425,79.93,3.8910319566803366,1.0,0.7759099941850031,16.702277797285415,40.6405003426329,0.5391794484914604,0.12121212121212122,1.0,1.0010001624845724,1571.9149318596244,0.5057525594336649,1.0,10.0,eccentric,circular
165.0,165.0,82.5,2.57,50.0,343.1,44.1,1650.0,20.0,20.0,805.0,0.5,64.2023346303502,20071.022539058475,2001.6987405629425,79.93,3.8910319566803366,1.0,0.7759099941850031,16.702277797285415,40.6405003426329,0.5391794484914604,0.12121212121212122,1.0,1.0010001624845724,1571.9149318596244,0.5121142268479248,1.0,10.0,eccentric,circular
165.0,165.0,82.5,2.57,0.0,343.1,50.8,1650.0,40.0,40.0,615.0,0.5,64.2023346303502,20071.022539058475,2001.6987405629425,79.93,3.8910319566803366,1.0,0.6735754083377684,16.702277797285415,40.6405003426329,0.553663608919322,0.24242424242424243,1.0,2.0020003249691447,1706.390782871316,0.3604098229862385,1.0,10.0,eccentric,circular
165.0,165.0,82.5,2.57,25.0,343.1,46.7,1650.0,40.0,40.0,602.0,0.5,64.2023346303502,20071.022539058475,2001.6987405629425,79.93,3.8910319566803366,1.0,0.7327115790911913,16.702277797285415,40.6405003426329,0.5448792807988294,0.24242424242424243,1.0,2.0020003249691447,1624.0995904611764,0.3706669243288567,1.0,10.0,eccentric,circular
165.0,165.0,82.5,2.57,25.0,343.1,46.7,1650.0,40.0,40.0,607.0,0.5,64.2023346303502,20071.022539058475,2001.6987405629425,79.93,3.8910319566803366,1.0,0.7327115790911913,16.702277797285415,40.6405003426329,0.5448792807988294,0.24242424242424243,1.0,2.0020003249691447,1624.0995904611764,0.37374555326846515,1.0,10.0,eccentric,circular
165.0,165.0,82.5,2.57,50.0,343.1,44.1,1650.0,40.0,40.0,600.0,0.5,64.2023346303502,20071.022539058475,2001.6987405629425,79.93,3.8910319566803366,1.0,0.7759099941850031,16.702277797285415,40.6405003426329,0.5391794484914604,0.24242424242424243,1.0,2.0020003249691447,1571.9149318596244,0.38170004485559617,1.0,10.0,eccentric,circular
165.0,165.0,82.5,2.57,50.0,343.1,44.1,1650.0,40.0,40.0,602.0,0.5,64.2023346303502,20071.022539058475,2001.6987405629425,79.93,3.8910319566803366,1.0,0.7759099941850031,16.702277797285415,40.6405003426329,0.5391794484914604,0.24242424242424243,1.0,2.0020003249691447,1571.9149318596244,0.38297237833844816,1.0,10.0,eccentric,circular
114.0,114.0,57.0,1.42,0.0,376.6,9.55,500.0,0.0,0.0,376.0,0.5,80.28169014084507,9704.80822017682,768.6168886635828,55.57999999999999,2.1590228039013937,1.0,3.1232008157354225,14.629146958425062,17.77132126928328,0.20548438049078094,0.0,0.0,0.0,382.14203877339395,0.9839273407523842,1.0,4.385964912280702,axial,circular
114.0,114.0,57.0,1.94,0.0,387.2,9.55,500.0,0.0,0.0,453.0,0.5,58.76288659793815,9524.06359835637,1041.1458668431317,55.06,2.9314702553363503,1.0,4.432219597002588,20.61506143963376,17.849021315893,0.20999341570968796,0.0,0.0,0.0,494.08648700596393,0.9168435322833106,1.0,4.385964912280702,axial,circular
114.0,114.0,57.0,2.78,0.0,331.8,9.55,500.0,0.0,0.0,514.0,0.5,41.00719424460432,9235.680472401564,1471.2651408883262,54.22,4.159162717037503,1.0,5.534712369061784,25.452050710310658,17.9683480200177,0.19897815451952702,0.0,0.0,0.0,576.3665222581816,0.8917936419800512,1.0,4.385964912280702,axial,circular
114.0,114.0,57.0,1.42,0.0,376.6,9.55,800.0,0.0,0.0,359.0,0.5,80.28169014084507,9704.80822017682,768.6168886635828,55.57999999999999,2.1590228039013937,1.0,3.1232008157354225,14.629146958425062,28.43411403085325,0.3287750087852495,0.0,0.0,0.0,382.14203877339395,0.9394412641758136,1.0,7.017543859649122,axial,circular
114.0,114.0,57.0,1.42,0.0,376.6,9.55,1000.0,0.0,0.0,353.0,0.5,80.28169014084507,9704.80822017682,768.6168886635828,55.57999999999999,2.1590228039013937,1.0,3.1232008157354225,14.629146958425062,35.54264253856656,0.4109687609815619,0.0,0.0,0.0,382.14203877339395,0.9237402959723181,1.0,8.771929824561404,axial,circular
114.0,114.0,57.0,1.42,0.0,376.6,9.55,1000.0,0.0,0.0,362.0,0.5,80.28169014084507,9704.80822017682,768.6168886635828,55.57999999999999,2.1590228039013937,1.0,3.1232008157354225,14.629146958425062,35.54264253856656,0.4109687609815619,0.0,0.0,0.0,382.14203877339395,0.9472917482775614,1.0,8.771929824561404,axial,circular
200.0,200.0,100.0,3.72,0.0,380.6,74.4,600.0,0.0,0.0,3458.0,0.5,53.76344086021505,29122.056217404563,3492.0688815066305,96.28,5.60914784322388,1.0,0.6134181390755244,22.173262039167106,12.226697741186866,0.18040060139975725,0.0,0.0,0.0,3495.7623988763235,0.9891976643239649,1.0,3.0,axial,circular
200.0,200.0,100.0,3.72,0.0,380.6,74.4,600.0,0.0,0.0,3474.0,0.5,53.76344086021505,29122.056217404563,3492.0688815066305,96.28,5.60914784322388,1.0,0.6134181390755244,22.173262039167106,12.226697741186866,0.18040060139975725,0.0,0.0,0.0,3495.7623988763235,0.9937746344307271,1.0,3.0,axial,circular
200.0,200.0,100.0,3.72,0.0,380.6,74.4,600.0,0.0,0.0,3439.0,0.5,53.76344086021505,29122.056217404563,3492.0688815066305,96.28,5.60914784322388,1.0,0.6134181390755244,22.173262039167106,12.226697741186866,0.18040060139975725,0.0,0.0,0.0,3495.7623988763235,0.9837625123221849,1.0,3.0,axial,circular
200.0,200.0,100.0,3.72,0.0,380.6,74.4,600.0,0.0,0.0,3227.0,0.5,53.76344086021505,29122.056217404563,3492.0688815066305,96.28,5.60914784322388,1.0,0.6134181390755244,22.173262039167106,12.226697741186866,0.18040060139975725,0.0,0.0,0.0,3495.7623988763235,0.9231176584075867,1.0,3.0,axial,circular
76.0,76.0,38.0,3.0,0.0,260.0,25.03,900.0,0.0,0.0,264.4,0.5,25.333333333333332,3848.4510006474966,1027.9912088638353,35.0,4.39822032391038,1.0,2.7746993834259315,32.67249383476282,49.11135497440351,0.5180362509529329,0.0,0.0,0.0,363.604442850804,0.727163832012058,1.0,11.842105263157896,axial,circular
76.0,76.0,38.0,3.0,25.0,260.0,28.14,900.0,0.0,0.0,265.5,0.5,25.333333333333332,3848.4510006474966,1027.9912088638353,35.0,4.39822032391038,1.0,2.4680428417608766,32.67249383476282,49.11135497440351,0.5241352117593266,0.0,0.0,0.0,375.5731254628177,0.7069195903536099,1.0,11.842105263157896,axial,circular
89.0,89.0,44.5,4.8,0.0,260.0,25.03,350.0,0.0,0.0,599.2,0.5,18.541666666666668,4951.432765396337,1871.413913125149,39.7,6.902355623826871,1.0,3.9260105841330635,45.20434413589386,16.473500283640355,0.17069207910572845,0.0,0.0,0.0,610.5019795304091,0.9814873990431572,1.0,3.932584269662921,axial,circular
89.0,89.0,44.5,4.8,25.0,260.0,28.14,350.0,0.0,0.0,625.8,0.5,18.541666666666668,4951.432765396337,1871.413913125149,39.7,6.902355623826871,1.0,3.4921124705348467,45.20434413589386,16.473500283640355,0.172282456562338,0.0,0.0,0.0,625.9009354307917,0.9998387357725831,1.0,3.932584269662921,axial,circular
159.0,159.0,79.5,3.5,0.0,337.0,24.7,480.0,0.0,0.0,1144.0,0.5,45.42857142857143,18145.839167134647,2595.188198283755,76.0,5.2531480006849876,1.0,1.9513031602719524,23.293564160932117,12.341762126602205,0.14682748170755378,0.0,0.0,0.0,1322.780650249851,0.8648448250160883,1.0,3.018867924528302,axial,circular
159.0,159.0,79.5,3.5,50.0,337.0,35.9,480.0,0.0,0.0,1164.0,0.5,45.42857142857143,18145.839167134647,2595.188198283755,76.0,5.2531480006849876,1.0,1.3425400573458839,23.293564160932117,12.341762126602205,0.1537052077590125,0.0,0.0,0.0,1526.0140489217592,0.7627714835406996,1.0,3.018867924528302,axial,circular
159.0,159.0,79.5,3.5,100.0,337.0,42.4,480.0,0.0,0.0,1078.0,0.5,45.42857142857143,18145.839167134647,2595.188198283755,76.0,5.2531480006849876,1.0,1.136726133460312,23.293564160932117,12.341762126602205,0.15754062744191555,0.0,0.0,0.0,1643.9620035081343,0.6557329170014884,1.0,3.018867924528302,axial,circular
200.0,200.0,100.0,3.0,0.0,318.0,45.0,3315.0,50.0,50.0,763.0,0.5,66.66666666666667,29559.245277626364,2835.318741728432,97.0,4.54560544885409,1.0,0.6778336947835807,14.902087966346398,67.32473641259027,0.885216903383851,0.25,1.0,2.062301997194869,2231.7973973628277,0.34187691091565403,1.0,16.575,eccentric,circular
200.0,200.0,100.0,3.0,0.0,318.0,40.0,3315.0,50.0,50.0,819.0,0.5,66.66666666666667,29559.245277626364,2835.318741728432,97.0,4.54560544885409,1.0,0.7625629066315283,14.902087966346398,67.32473641259027,0.8657337877819905,0.25,1.0,2.062301997194869,2084.001170974696,0.3929940210239663,1.0,16.575,eccentric,circular
200.0,200.0,100.0,3.0,0.0,318.0,55.0,3315.0,50.0,50.0,886.0,0.5,66.66666666666667,29559.245277626364,2835.318741728432,97.0,4.54560544885409,1.0,0.5545912048229296,14.902087966346398,67.32473641259027,0.9220507837266024,0.25,1.0,2.062301997194869,2527.3898501390913,0.35055929339561137,1.0,16.575,eccentric,circular
193.7,193.7,96.85,6.0,0.0,401.0,43.0,3315.0,50.0,50.0,933.0,0.5,32.28333333333333,25929.83397076878,5327.538353527173,90.85,8.897333934050664,1.0,1.916032035093951,39.27166656636562,70.50429510294524,0.9281401474745373,0.2581311306143521,1.0,2.190451863385429,3251.3257405074537,0.2869598663634303,1.0,17.114093959731544,eccentric,circular
193.7,193.7,96.85,6.0,0.0,401.0,42.0,3315.0,50.0,50.0,1000.0,0.5,32.28333333333333,25929.83397076878,5327.538353527173,90.85,8.897333934050664,1.0,1.961651845453331,39.27166656636562,70.50429510294524,0.9257071586821806,0.2581311306143521,1.0,2.190451863385429,3225.3959065366853,0.3100394584036551,1.0,17.114093959731544,eccentric,circular
193.7,193.7,96.85,6.0,0.0,401.0,43.0,3315.0,50.0,50.0,1037.0,0.5,32.28333333333333,25929.83397076878,5327.538353527173,90.85,8.897333934050664,1.0,1.916032035093951,39.27166656636562,70.50429510294524,0.9281401474745373,0.2581311306143521,1.0,2.190451863385429,3251.3257405074537,0.31894681824102594,1.0,17.114093959731544,eccentric,circular
200.0,200.0,100.0,3.0,0.0,400.0,137.0,3315.0,50.0,50.0,1277.0,0.5,66.66666666666667,29559.245277626364,2835.318741728432,97.0,4.54560544885409,1.0,0.28005799261131276,18.74476473754264,67.32473641259027,1.1791928986019362,0.25,1.0,2.062301997194869,5183.744099726186,0.24634703708993919,1.0,16.575,eccentric,circular
200.0,200.0,100.0,3.0,0.0,395.0,143.0,3315.0,50.0,50.0,1311.0,0.5,66.66666666666667,29559.245277626364,2835.318741728432,97.0,4.54560544885409,1.0,0.2649534662615593,18.510455178323358,67.32473641259027,1.1905005746379258,0.25,1.0,2.062301997194869,5346.9229776833,0.2451877473215495,1.0,16.575,eccentric,circular
200.0,200.0,100.0,3.0,0.0,400.0,143.0,3315.0,50.0,50.0,1319.0,0.5,66.66666666666667,29559.245277626364,2835.318741728432,97.0,4.54560544885409,1.0,0.26830730760664234,18.74476473754264,67.32473641259027,1.1920777500470203,0.25,1.0,2.062301997194869,5361.099571391943,0.24603161766263149,1.0,16.575,eccentric,circular
193.7,193.7,96.85,6.0,0.0,390.0,140.0,3315.0,50.0,50.0,1345.0,0.5,32.28333333333333,25929.83397076878,5327.538353527173,90.85,8.897333934050664,1.0,0.5723522840848871,38.194388929881775,70.50429510294524,1.1276168160207358,0.2581311306143521,1.0,2.190451863385429,5707.916713783227,0.23563763583868574,1.0,17.114093959731544,eccentric,circular
193.7,193.7,96.85,6.0,0.0,390.0,148.0,3315.0,50.0,50.0,1414.0,0.5,32.28333333333333,25929.83397076878,5327.538353527173,90.85,8.897333934050664,1.0,0.5414143227830014,38.194388929881775,70.50429510294524,1.1421913570864983,0.2581311306143521,1.0,2.190451863385429,5915.3553855493765,0.2390388924821425,1.0,17.114093959731544,eccentric,circular
193.7,193.7,96.85,6.0,0.0,390.0,149.0,3315.0,50.0,50.0,1419.0,0.5,32.28333333333333,25929.83397076878,5327.538353527173,90.85,8.897333934050664,1.0,0.5377806696099611,38.194388929881775,70.50429510294524,1.1439908163113184,0.2581311306143521,1.0,2.190451863385429,5941.285219520146,0.23883721241623998,1.0,17.114093959731544,eccentric,circular
165.2,165.2,82.6,3.6,0.0,343.0,51.07,600.0,13.4,13.4,1674.5,0.5,45.888888888888886,19606.6797510539,2774.5870578476015,79.0,5.40484873862691,1.0,0.9504353110775585,23.46662173859532,14.845285263786549,0.19643695857370086,0.08111380145278452,1.0,0.6775782230064726,1952.99649572805,0.857400411963243,1.0,3.6319612590799033,eccentric,circular
165.2,165.2,82.6,3.6,0.0,343.0,51.07,600.0,55.6,55.6,913.4,0.5,45.888888888888886,19606.6797510539,2774.5870578476015,79.0,5.40484873862691,1.0,0.9504353110775585,23.46662173859532,14.845285263786549,0.19643695857370086,0.3365617433414044,1.0,2.8114439700865574,1952.99649572805,0.46769157138681766,1.0,3.6319612590799033,eccentric,circular
165.2,165.2,82.6,3.6,0.0,343.0,51.07,1200.0,13.4,13.4,1540.7,0.5,45.888888888888886,19606.6797510539,2774.5870578476015,79.0,5.40484873862691,1.0,0.9504353110775585,23.46662173859532,29.690570527573097,0.3928739171474017,0.08111380145278452,1.0,0.6775782230064726,1952.99649572805,0.7888903043963981,1.0,7.263922518159807,eccentric,circular
165.2,165.2,82.6,3.6,0.0,343.0,51.07,1200.0,55.6,55.6,792.1,0.5,45.888888888888886,19606.6797510539,2774.5870578476015,79.0,5.40484873862691,1.0,0.9504353110775585,23.46662173859532,29.690570527573097,0.3928739171474017,0.3365617433414044,1.0,2.8114439700865574,1952.99649572805,0.40558188493047764,1.0,7.263922518159807,eccentric,circular
164.5,164.5,82.25,3.25,0.0,377.0,51.07,600.0,13.75,13.75,1659.6,0.5,50.61538461538461,19606.6797510539,2503.859099978099,79.0,4.892807231217844,1.0,0.9427169661555562,23.34921931859655,14.88107000895578,0.20315111645091422,0.08358662613981763,1.0,0.6956718396257056,1945.268015578066,0.8531472201823174,1.0,3.6474164133738602,eccentric,circular
164.5,164.5,82.25,3.25,0.0,377.0,51.07,1200.0,13.75,13.75,1461.7,0.5,50.61538461538461,19606.6797510539,2503.859099978099,79.0,4.892807231217844,1.0,0.9427169661555562,23.34921931859655,29.76214001791156,0.40630223290182843,0.08358662613981763,1.0,0.6956718396257056,1945.268015578066,0.7514131668718326,1.0,7.2948328267477205,eccentric,circular
165.2,165.2,82.6,3.6,0.0,343.0,51.07,1800.0,13.4,13.4,1429.3,0.5,45.888888888888886,19606.6797510539,2774.5870578476015,79.0,5.40484873862691,1.0,0.9504353110775585,23.46662173859532,44.535855791359644,0.5893108757211025,0.08111380145278452,1.0,0.6775782230064726,1952.99649572805,0.7318497514595779,1.0,10.89588377723971,eccentric,circular
165.2,165.2,82.6,3.6,0.0,343.0,44.65,600.0,13.4,13.4,1442.4,0.5,45.888888888888886,19606.6797510539,2774.5870578476015,79.0,5.40484873862691,1.0,1.087093646959259,23.46662173859532,14.845285263786549,0.19209629319489627,0.08111380145278452,1.0,0.6775782230064726,1827.121611726284,0.7894384209254715,1.0,3.6319612590799033,eccentric,circular
165.2,165.2,82.6,3.6,0.0,343.0,44.65,600.0,55.6,55.6,853.4,0.5,45.888888888888886,19606.6797510539,2774.5870578476015,79.0,5.40484873862691,1.0,1.087093646959259,23.46662173859532,14.845285263786549,0.19209629319489627,0.3365617433414044,1.0,2.8114439700865574,1827.121611726284,0.4670734528686892,1.0,3.6319612590799033,eccentric,circular
165.2,165.2,82.6,3.6,0.0,343.0,54.15,625.0,13.4,13.4,1573.1,0.5,45.888888888888886,19606.6797510539,2774.5870578476015,79.0,5.40484873862691,1.0,0.896375463282196,23.46662173859532,15.463838816444321,0.20673815047095723,0.08111380145278452,1.0,0.6775782230064726,2013.385069361296,0.7813209822297097,1.0,3.7832929782082325,eccentric,circular
165.2,165.2,82.6,3.6,0.0,343.0,54.15,600.0,55.6,55.6,899.8,0.5,45.888888888888886,19606.6797510539,2774.5870578476015,79.0,5.40484873862691,1.0,0.896375463282196,23.46662173859532,14.845285263786549,0.19846862445211894,0.3365617433414044,1.0,2.8114439700865574,2013.385069361296,0.4469090457124739,1.0,3.6319612590799033,eccentric,circular
165.2,165.2,82.6,3.6,0.0,343.0,44.88,600.0,13.4,13.4,1371.2,0.5,45.888888888888886,19606.6797510539,2774.5870578476015,79.0,5.40484873862691,1.0,1.0815225342408847,23.46662173859532,14.845285263786549,0.19225430009959643,0.08111380145278452,1.0,0.6775782230064726,1831.6311480690265,0.7486223421378098,1.0,3.6319612590799033,eccentric,circular
165.2,165.2,82.6,3.6,0.0,343.0,44.88,600.0,55.6,55.6,777.7,0.5,45.888888888888886,19606.6797510539,2774.5870578476015,79.0,5.40484873862691,1.0,1.0815225342408847,23.46662173859532,14.845285263786549,0.19225430009959643,0.3365617433414044,1.0,2.8114439700865574,1831.6311480690265,0.4245942207413759,1.0,3.6319612590799033,eccentric,circular
159.0,159.0,79.5,6.0,0.0,235.0,50.0,730.0,0.0,0.0,2473.0,0.5,26.5,16971.66891285546,4316.01794400457,73.5,8.816955607719692,1.0,1.195243935112125,28.190266228763637,19.015506536493138,0.2139111663281347,0.0,0.0,0.0,1862.8476624838472,1.3275374308936243,1.0,4.591194968553459,axial,circular
159.0,159.0,79.5,6.0,0.0,235.0,50.0,730.0,50.0,50.0,952.0,0.5,26.5,16971.66891285546,4316.01794400457,73.5,8.816955607719692,1.0,1.195243935112125,28.190266228763637,19.015506536493138,0.2139111663281347,0.31446540880503143,1.0,2.6971631040282746,1862.8476624838472,0.5110455455765186,1.0,4.591194968553459,eccentric,circular
159.0,159.0,79.5,6.0,0.0,235.0,50.0,730.0,100.0,100.0,621.0,0.5,26.5,16971.66891285546,4316.01794400457,73.5,8.816955607719692,1.0,1.195243935112125,28.190266228763637,19.015506536493138,0.2139111663281347,0.6289308176100629,1.0,5.394326208056549,1862.8476624838472,0.3333605922300609,1.0,4.591194968553459,eccentric,circular
159.0,159.0,79.5,6.0,0.0,235.0,30.0,630.0,0.0,0.0,2108.0,0.5,26.5,16971.66891285546,4316.01794400457,73.5,8.816955607719692,1.0,1.9920732251868751,28.190266228763637,16.41064262738449,0.17099955561221253,0.0,0.0,0.0,1523.414284226738,1.3837339073330202,1.0,3.9622641509433962,axial,circular
159.0,159.0,79.5,6.0,0.0,235.0,30.0,630.0,50.0,50.0,975.0,0.5,26.5,16971.66891285546,4316.01794400457,73.5,8.816955607719692,1.0,1.9920732251868751,28.190266228763637,16.41064262738449,0.17099955561221253,0.31446540880503143,1.0,2.6971631040282746,1523.414284226738,0.640009753154504,1.0,3.9622641509433962,eccentric,circular
159.0,159.0,79.5,6.0,0.0,235.0,30.0,630.0,100.0,100.0,543.0,0.5,26.5,16971.66891285546,4316.01794400457,73.5,8.816955607719692,1.0,1.9920732251868751,28.190266228763637,16.41064262738449,0.17099955561221253,0.6289308176100629,1.0,5.394326208056549,1523.414284226738,0.3564362009875853,1.0,3.9622641509433962,eccentric,circular
159.0,159.0,79.5,6.0,0.0,235.0,50.0,630.0,0.0,0.0,2373.0,0.5,26.5,16971.66891285546,4316.01794400457,73.5,8.816955607719692,1.0,1.195243935112125,28.190266228763637,16.41064262738449,0.18460826683112996,0.0,0.0,0.0,1862.8476624838472,1.2738561761061749,1.0,3.9622641509433962,axial,circular
159.0,159.0,79.5,6.0,0.0,235.0,50.0,630.0,50.0,50.0,1155.0,0.5,26.5,16971.66891285546,4316.01794400457,73.5,8.816955607719692,1.0,1.195243935112125,28.190266228763637,16.41064262738449,0.18460826683112996,0.31446540880503143,1.0,2.6971631040282746,1862.8476624838472,0.6200184927950408,1.0,3.9622641509433962,eccentric,circular
159.0,159.0,79.5,6.0,0.0,235.0,50.0,630.0,100.0,100.0,609.0,0.5,26.5,16971.66891285546,4316.01794400457,73.5,8.816955607719692,1.0,1.195243935112125,28.190266228763637,16.41064262738449,0.18460826683112996,0.6289308176100629,1.0,5.394326208056549,1862.8476624838472,0.326918841655567,1.0,3.9622641509433962,eccentric,circular
219.0,219.0,109.5,6.0,0.0,0.0,58.0,1000.0,0.0,0.0,2989.0,0.5,36.5,33653.52590341726,6065.044588712244,103.5,8.940267043139897,1.0,0.0,0.0,18.75528317476948,0.17271472196743634,0.0,0.0,0.0,1951.9045023982012,1.5313249169350114,1.0,4.566210045662101,axial,circular
219.0,219.0,109.5,6.0,0.0,0.0,56.1,1000.0,25.0,25.0,2450.0,0.5,36.5,33653.52590341726,6065.044588712244,103.5,8.940267043139897,1.0,0.0,0.0,18.75528317476948,0.17027322799593994,0.1141552511415525,1.0,0.9629447710688536,1887.9628031817085,1.2976950583301283,1.0,4.566210045662101,eccentric,circular
219.0,219.0,109.5,6.0,0.0,0.0,59.4,1000.0,50.0,50.0,1862.0,0.5,36.5,33653.52590341726,6065.044588712244,103.5,8.940267043139897,1.0,0.0,0.0,18.75528317476948,0.17448148092489177,0.228310502283105,1.0,1.9258895421377071,1999.0194386629853,0.9314566752014034,1.0,4.566210045662101,eccentric,circular
219.0,219.0,109.5,6.0,0.0,0.0,58.0,1000.0,75.0,75.0,1332.8,0.5,36.5,33653.52590341726,6065.044588712244,103.5,8.940267043139897,1.0,0.0,0.0,18.75528317476948,0.17271472196743634,0.3424657534246575,1.0,2.888834313206561,1951.9045023982012,0.6828202908300378,1.0,4.566210045662101,eccentric,circular
219.0,219.0,109.5,6.0,0.0,0.0,54.1,1000.0,100.0,100.0,960.4,0.5,36.5,33653.52590341726,6065.044588712244,103.5,8.940267043139897,1.0,0.0,0.0,18.75528317476948,0.16764609151238466,0.45662100456621,1.0,3.8517790842754143,1820.655751374874,0.5275022470748525,1.0,4.566210045662101,eccentric,circular
219.0,219.0,109.5,6.0,0.0,0.0,54.1,1000.0,125.0,125.0,770.3,0.5,36.5,33653.52590341726,6065.044588712244,103.5,8.940267043139897,1.0,0.0,0.0,18.75528317476948,0.16764609151238466,0.5707762557077626,1.0,4.814723855344268,1820.655751374874,0.4230893179110359,1.0,4.566210045662101,eccentric,circular
219.0,219.0,109.5,4.0,0.0,0.0,47.6,1000.0,0.0,0.0,1930.6,0.5,54.75,34966.71163261779,4114.2303179127775,105.5,6.034076336466413,1.0,0.0,0.0,18.604128577213388,0.18166434484217162,0.0,0.0,0.0,1664.415473712607,1.1599267313308783,1.0,4.566210045662101,axial,circular
219.0,219.0,109.5,4.0,0.0,0.0,48.3,1000.0,25.0,25.0,1646.4,0.5,54.75,34966.71163261779,4114.2303179127775,105.5,6.034076336466413,1.0,0.0,0.0,18.604128577213388,0.18274742072362302,0.1141552511415525,1.0,0.9474859803216229,1688.8921718554393,0.9748402103085381,1.0,4.566210045662101,eccentric,circular
219.0,219.0,109.5,4.0,0.0,0.0,49.3,1000.0,50.0,50.0,1235.8,0.5,54.75,34966.71163261779,4114.2303179127775,105.5,6.034076336466413,1.0,0.0,0.0,18.604128577213388,0.18427671495943004,0.228310502283105,1.0,1.8949719606432458,1723.8588834880572,0.7168800252950412,1.0,4.566210045662101,eccentric,circular
219.0,219.0,109.5,4.0,0.0,0.0,49.3,1000.0,75.0,75.0,986.9,0.5,54.75,34966.71163261779,4114.2303179127775,105.5,6.034076336466413,1.0,0.0,0.0,18.604128577213388,0.18427671495943004,0.3424657534246575,1.0,2.8424579409648687,1723.8588834880572,0.5724946568730184,1.0,4.566210045662101,eccentric,circular
219.0,219.0,109.5,4.0,0.0,0.0,48.3,1000.0,100.0,100.0,669.3,0.5,54.75,34966.71163261779,4114.2303179127775,105.5,6.034076336466413,1.0,0.0,0.0,18.604128577213388,0.18274742072362302,0.45662100456621,1.0,3.7899439212864916,1688.8921718554393,0.3962952822883288,1.0,4.566210045662101,eccentric,circular
219.0,219.0,109.5,4.0,0.0,0.0,48.3,1000.0,125.0,125.0,579.2,0.5,54.75,34966.71163261779,4114.2303179127775,105.5,6.034076336466413,1.0,0.0,0.0,18.604128577213388,0.18274742072362302,0.5707762557077626,1.0,4.737429901608115,1688.8921718554393,0.3429467017800688,1.0,4.566210045662101,eccentric,circular
219.0,219.0,109.5,4.0,0.0,0.0,52.3,1000.0,0.0,0.0,1979.6,0.5,54.75,34966.71163261779,4114.2303179127775,105.5,6.034076336466413,1.0,0.0,0.0,18.604128577213388,0.18874408354850547,0.0,0.0,0.0,1828.7590183859104,1.0824827000701405,1.0,4.566210045662101,axial,circular
219.0,219.0,109.5,4.0,0.0,0.0,54.2,1000.0,25.0,25.0,1695.4,0.5,54.75,34966.71163261779,4114.2303179127775,105.5,6.034076336466413,1.0,0.0,0.0,18.604128577213388,0.19148550835223793,0.1141552511415525,1.0,0.9474859803216229,1895.1957704878846,0.8945777667937436,1.0,4.566210045662101,eccentric,circular
219.0,219.0,109.5,4.0,0.0,0.0,54.2,1000.0,50.0,50.0,1521.0,0.5,54.75,34966.71163261779,4114.2303179127775,105.5,6.034076336466413,1.0,0.0,0.0,18.604128577213388,0.19148550835223793,0.228310502283105,1.0,1.8949719606432458,1895.1957704878846,0.8025556112382234,1.0,4.566210045662101,eccentric,circular
219.0,219.0,109.5,4.0,0.0,0.0,52.0,1000.0,75.0,75.0,1017.2,0.5,54.75,34966.71163261779,4114.2303179127775,105.5,6.034076336466413,1.0,0.0,0.0,18.604128577213388,0.18830516803917394,0.3424657534246575,1.0,2.8424579409648687,1818.2690048961254,0.5594331736728422,1.0,4.566210045662101,eccentric,circular
219.0,219.0,109.5,4.0,0.0,0.0,54.1,1000.0,100.0,100.0,825.2,0.5,54.75,34966.71163261779,4114.2303179127775,105.5,6.034076336466413,1.0,0.0,0.0,18.604128577213388,0.1913428406986037,0.45662100456621,1.0,3.7899439212864916,1891.6990993246227,0.43622159586300707,1.0,4.566210045662101,eccentric,circular
273.0,273.0,136.5,6.0,0.0,325.0,58.8,1200.0,0.0,0.0,5020.0,0.5,45.5,53502.10828879757,7639.168568949151,130.5,9.005816644758568,1.0,0.7891893798613089,22.428279000356586,17.969593578200197,0.24074779527342535,0.0,0.0,0.0,5628.6537522897725,0.8918651281326075,1.0,4.395604395604396,axial,circular
273.0,273.0,136.5,6.0,0.0,325.0,58.8,1200.0,40.0,40.0,2614.0,0.5,45.5,53502.10828879757,7639.168568949151,130.5,9.005816644758568,1.0,0.7891893798613089,22.428279000356586,17.969593578200197,0.24074779527342535,0.14652014652014653,1.0,1.2243530290115883,5628.6537522897725,0.4644094511829952,1.0,4.395604395604396,eccentric,circular
273.0,273.0,136.5,6.0,0.0,325.0,58.8,1200.0,80.0,80.0,2296.0,0.5,45.5,53502.10828879757,7639.168568949151,130.5,9.005816644758568,1.0,0.7891893798613089,22.428279000356586,17.969593578200197,0.24074779527342535,0.29304029304029305,1.0,2.4487060580231765,5628.6537522897725,0.40791281557618864,1.0,4.395604395604396,eccentric,circular
273.0,273.0,136.5,6.0,0.0,325.0,58.8,850.0,0.0,0.0,5110.0,0.5,45.5,53502.10828879757,7639.168568949151,130.5,9.005816644758568,1.0,0.7891893798613089,22.428279000356586,12.728462117891805,0.1705296883186763,0.0,0.0,0.0,5628.6537522897725,0.9078547419835905,1.0,3.1135531135531136,axial,circular
273.0,273.0,136.5,6.0,0.0,325.0,58.8,850.0,40.0,40.0,2980.0,0.5,45.5,53502.10828879757,7639.168568949151,130.5,9.005816644758568,1.0,0.7891893798613089,22.428279000356586,12.728462117891805,0.1705296883186763,0.14652014652014653,1.0,1.2243530290115883,5628.6537522897725,0.5294338808436594,1.0,3.1135531135531136,eccentric,circular
273.0,273.0,136.5,6.0,0.0,325.0,58.8,850.0,80.0,80.0,2492.0,0.5,45.5,53502.10828879757,7639.168568949151,130.5,9.005816644758568,1.0,0.7891893798613089,22.428279000356586,12.728462117891805,0.1705296883186763,0.29304029304029305,1.0,2.4487060580231765,5628.6537522897725,0.4427346412961072,1.0,3.1135531135531136,eccentric,circular
273.0,273.0,136.5,6.0,0.0,325.0,36.8,850.0,0.0,0.0,4589.0,0.5,45.5,53502.10828879757,7639.168568949151,130.5,9.005816644758568,1.0,1.2609873786914392,22.428279000356586,12.728462117891805,0.1574806086340142,0.0,0.0,0.0,4451.607369936225,1.030863600188923,1.0,3.1135531135531136,axial,circular
273.0,273.0,136.5,6.0,0.0,325.0,36.8,850.0,40.0,40.0,2504.0,0.5,45.5,53502.10828879757,7639.168568949151,130.5,9.005816644758568,1.0,1.2609873786914392,22.428279000356586,12.728462117891805,0.1574806086340142,0.14652014652014653,1.0,1.2243530290115883,4451.607369936225,0.5624934527943045,1.0,3.1135531135531136,eccentric,circular
273.0,273.0,136.5,6.0,0.0,325.0,36.8,850.0,80.0,80.0,2161.0,0.5,45.5,53502.10828879757,7639.168568949151,130.5,9.005816644758568,1.0,1.2609873786914392,22.428279000356586,12.728462117891805,0.1574806086340142,0.29304029304029305,1.0,2.4487060580231765,4451.607369936225,0.4854426323835831,1.0,3.1135531135531136,eccentric,circular
133.0,133.0,66.5,4.5,0.0,325.0,42.2,1670.0,50.0,50.0,438.0,0.5,29.555555555555557,12076.282160399165,2728.374048061702,62.0,6.647421165731558,1.0,1.739969230247618,34.84535288488316,51.847450210536124,0.6326054814102422,0.37593984962406013,1.0,3.2048928467623887,1396.340672788898,0.31367703350299664,1.0,12.556390977443609,eccentric,circular
133.0,133.0,66.5,4.5,0.0,325.0,42.2,670.0,60.0,60.0,430.0,0.5,29.555555555555557,12076.282160399165,2728.374048061702,62.0,6.647421165731558,1.0,1.739969230247618,34.84535288488316,20.80107283895761,0.2537998039190792,0.45112781954887216,1.0,3.8458714161148664,1396.340672788898,0.30794777261709716,1.0,5.037593984962406,eccentric,circular
133.0,133.0,66.5,4.5,0.0,325.0,42.2,1670.0,60.0,60.0,416.0,0.5,29.555555555555557,12076.282160399165,2728.374048061702,62.0,6.647421165731558,1.0,1.739969230247618,34.84535288488316,51.847450210536124,0.6326054814102422,0.45112781954887216,1.0,3.8458714161148664,1396.340672788898,0.29792156606677306,1.0,12.556390977443609,eccentric,circular
133.0,133.0,66.5,4.5,0.0,325.0,42.2,1670.0,60.0,60.0,412.0,0.5,29.555555555555557,12076.282160399165,2728.374048061702,62.0,6.647421165731558,1.0,1.739969230247618,34.84535288488316,51.847450210536124,0.6326054814102422,0.45112781954887216,1.0,3.8458714161148664,1396.340672788898,0.2950569356238233,1.0,12.556390977443609,eccentric,circular
133.0,133.0,66.5,4.5,0.0,325.0,42.2,1670.0,60.0,60.0,347.0,0.5,29.555555555555557,12076.282160399165,2728.374048061702,62.0,6.647421165731558,1.0,1.739969230247618,34.84535288488316,51.847450210536124,0.6326054814102422,0.45112781954887216,1.0,3.8458714161148664,1396.340672788898,0.24850669092589,1.0,12.556390977443609,eccentric,circular
133.0,133.0,66.5,4.5,0.0,325.0,42.2,1670.0,60.0,60.0,335.0,0.5,29.555555555555557,12076.282160399165,2728.374048061702,62.0,6.647421165731558,1.0,1.739969230247618,34.84535288488316,51.847450210536124,0.6326054814102422,0.45112781954887216,1.0,3.8458714161148664,1396.340672788898,0.2399127995970408,1.0,12.556390977443609,eccentric,circular
133.0,133.0,66.5,4.5,0.0,325.0,42.2,2730.0,60.0,60.0,306.0,0.5,29.555555555555557,12076.282160399165,2728.374048061702,62.0,6.647421165731558,1.0,1.739969230247618,34.84535288488316,84.75661022440936,1.0341394995508748,0.45112781954887216,1.0,3.8458714161148664,1396.340672788898,0.21914422888565516,1.0,20.526315789473685,eccentric,circular
