Repository: Serali-Nerri/xgboost

# CFST柱极限承载力预测 - XGBoost ML管道

## 项目概述

本项目是一个完整的机器学习管道，用于预测混凝土填充钢管（CFST）柱的极限承载力。采用XGBoost算法，提供从数据加载、预处理、模型训练、评估到预测的全流程解决方案。

### 核心特性

- **模块化设计**：清晰的模块分离，便于维护和扩展
- **特征工程支持**：处理无量纲参数，剔除几何参数实现多截面统一预测
- **自动化超参数优化**：集成Optuna框架进行超参数搜索，支持持久化存储和断点续训
- **智能参数加载**：自动加载最优参数，无需手动配置
- **特征选择**：迭代剔除法自动寻找最优特征子集
- **多维度评估**：集成R²、RMSE、MAE、MAPE、COV等工程指标
- **可视化分析**：提供预测散点图、特征重要性图和学习曲线
- **COV稳定性指标**：特别添加变异系数评估模型预测稳定性

---

## 环境要求

### 系统要求
- Python 3.8+
- 8GB+ RAM（推荐16GB）
- 5GB+ 可用磁盘空间

### Python依赖
- pandas &gt;= 1.5.0
- numpy &gt;= 1.23.0
- xgboost &gt;= 1.7.0
- scikit-learn &gt;= 1.2.0
- matplotlib &gt;= 3.6.0
- seaborn &gt;= 0.12.0
- optuna &gt;= 3.0.0
- joblib &gt;= 1.2.0

---

File: data/processed/2026.3.11-new_feature_parameters_raw.csv (part 47 of 84)
b (mm),h (mm),r0 (mm),t (mm),R (%),fy (MPa),fc (MPa),L (mm),e1 (mm),e2 (mm),Nexp (kN),r0/h,b/t,Ac (mm^2),As (mm^2),Re (mm),te (mm),ke,xi,sigma_re (MPa),lambda,lambda_bar,e/h,e1/e2,e_bar,Npl (kN),psi,b/h,L/h,axial_flag,section_family
133.0,133.0,66.5,4.5,0.0,325.0,42.2,2730.0,60.0,60.0,293.0,0.5,29.555555555555557,12076.282160399165,2728.374048061702,62.0,6.647421165731558,1.0,1.739969230247618,34.84535288488316,84.75661022440936,1.0341394995508748,0.45112781954887216,1.0,3.8458714161148664,1396.340672788898,0.2098341799460685,1.0,20.526315789473685,eccentric,circular
133.0,133.0,66.5,4.5,0.0,325.0,42.2,2730.0,60.0,60.0,282.0,0.5,29.555555555555557,12076.282160399165,2728.374048061702,62.0,6.647421165731558,1.0,1.739969230247618,34.84535288488316,84.75661022440936,1.0341394995508748,0.45112781954887216,1.0,3.8458714161148664,1396.340672788898,0.20195644622795672,1.0,20.526315789473685,eccentric,circular
133.0,133.0,66.5,4.5,0.0,325.0,42.2,2730.0,60.0,60.0,268.0,0.5,29.555555555555557,12076.282160399165,2728.374048061702,62.0,6.647421165731558,1.0,1.739969230247618,34.84535288488316,84.75661022440936,1.0341394995508748,0.45112781954887216,1.0,3.8458714161148664,1396.340672788898,0.19193023967763265,1.0,20.526315789473685,eccentric,circular
273.0,273.0,136.5,16.0,0.0,401.0,180.0,4450.0,50.0,50.0,5288.0,0.5,17.0625,45616.710728287195,18953.771008438773,120.5,22.86464938209062,1.0,0.9256430194890127,76.08899918853393,68.48047763960909,1.0583804603401519,0.18315018315018314,1.0,1.6162784979743434,15811.470105475642,0.33444075501674714,1.0,16.3003663003663,eccentric,circular
219.1,219.1,109.55,16.0,0.0,374.0,162.0,4195.0,0.0,0.0,6521.0,0.5,13.69375,27493.970121138063,14763.880512894608,93.55,22.428841284479844,1.0,1.2397087114132248,89.66741464880238,81.0804149314859,1.1665813861704426,0.0,0.0,0.0,9975.71447144695,0.6536875146802539,1.0,19.146508443633046,axial,circular
219.1,219.1,109.55,16.0,0.0,374.0,174.0,3640.0,20.0,20.0,4657.0,0.5,13.69375,27493.970121138063,14763.880512894608,93.55,22.428841284479844,1.0,1.1542115589019677,89.66741464880238,70.35344704424521,1.0257677766623101,0.09128251939753537,1.0,0.8184843358755924,10305.642112900607,0.4518883878346955,1.0,16.61341853035144,eccentric,circular
219.1,219.1,109.55,16.0,0.0,374.0,182.0,3640.0,20.0,20.0,4207.0,0.5,13.69375,27493.970121138063,14763.880512894608,93.55,22.428841284479844,1.0,1.103476984884299,89.66741464880238,70.35344704424521,1.034657176883432,0.09128251939753537,1.0,0.8184843358755924,10525.59387386971,0.3996924116979355,1.0,16.61341853035144,eccentric,circular
180.0,180.0,90.0,6.0,0.0,275.0,53.8,800.0,60.0,60.0,930.0,0.5,30.0,22167.07776372958,4928.177269652256,84.0,8.869195892914647,1.0,1.136392332118549,29.036057982756283,18.344532522057214,0.22145565865346897,0.3333333333333333,1.0,2.839403307258124,2547.8375328430216,0.36501542504645235,1.0,4.444444444444445,eccentric,circular
180.0,180.0,90.0,6.0,0.0,275.0,53.8,800.0,120.0,120.0,550.0,0.5,30.0,22167.07776372958,4928.177269652256,84.0,8.869195892914647,1.0,1.136392332118549,29.036057982756283,18.344532522057214,0.22145565865346897,0.6666666666666666,1.0,5.678806614516248,2547.8375328430216,0.21586933739306322,1.0,4.444444444444445,eccentric,circular
220.0,220.0,110.0,4.0,100.0,326.0,51.7,660.0,0.0,0.0,2989.0,0.5,55.0,35298.93505573492,4133.663947298419,106.0,6.0347539854780905,1.0,0.7384151879721217,18.55971508741375,12.221973162052155,0.16296103913563506,0.0,0.0,0.0,3172.5293892007794,0.9421504526244865,1.0,3.0,axial,circular
220.0,220.0,110.0,5.0,100.0,309.0,51.7,660.0,0.0,0.0,3191.0,0.5,44.0,34636.05900582747,5122.787897390972,105.0,7.497262333632889,1.0,0.8839869227432399,22.06337201040536,12.272428618214498,0.15808871661926197,0.0,0.0,0.0,3373.6257108950904,0.9458666353219616,1.0,3.0,axial,circular
220.0,220.0,110.0,6.0,100.0,305.0,51.7,660.0,0.0,0.0,3335.0,0.5,36.666666666666664,33979.4661412272,6094.195032790705,104.0,8.94176608885408,1.0,1.058057070721892,26.22344862596629,12.3209199369659,0.15521327726034123,0.0,0.0,0.0,3615.4678845026115,0.9224255633123413,1.0,3.0,axial,circular
220.0,220.0,110.0,4.0,50.0,326.0,56.1,660.0,0.0,0.0,3128.0,0.5,55.0,35298.93505573492,4133.663947298419,106.0,6.0347539854780905,1.0,0.6805002712684259,18.55971508741375,12.221973162052155,0.16559152875982744,0.0,0.0,0.0,3327.844703446013,0.9399477075240102,1.0,3.0,axial,circular
220.0,220.0,110.0,5.0,50.0,309.0,56.1,660.0,0.0,0.0,3311.0,0.5,44.0,34636.05900582747,5122.787897390972,105.0,7.497262333632889,1.0,0.8146546150771035,22.06337201040536,12.272428618214498,0.1605365324288769,0.0,0.0,0.0,3526.0243705207313,0.9390179000694269,1.0,3.0,axial,circular
220.0,220.0,110.0,6.0,50.0,305.0,56.1,660.0,0.0,0.0,3427.0,0.5,36.666666666666664,33979.4661412272,6094.195032790705,104.0,8.94176608885408,1.0,0.9750722024299788,26.22344862596629,12.3209199369659,0.1574695784560763,0.0,0.0,0.0,3764.9775355240117,0.9102311946525408,1.0,3.0,axial,circular
220.0,220.0,110.0,4.0,0.0,326.0,59.2,660.0,0.0,0.0,3197.0,0.5,55.0,35298.93505573492,4133.663947298419,106.0,6.0347539854780905,1.0,0.6448659665229509,18.55971508741375,12.221973162052155,0.1674023238380309,0.0,0.0,0.0,3437.2714021187917,0.9300982162855443,1.0,3.0,axial,circular
220.0,220.0,110.0,5.0,0.0,309.0,59.2,660.0,0.0,0.0,3345.0,0.5,44.0,34636.05900582747,5122.787897390972,105.0,7.497262333632889,1.0,0.7719953362470524,22.06337201040536,12.272428618214498,0.16222584439344845,0.0,0.0,0.0,3633.3961534387963,0.920626284264146,1.0,3.0,axial,circular
220.0,220.0,110.0,6.0,0.0,305.0,59.2,660.0,0.0,0.0,3516.0,0.5,36.666666666666664,33979.4661412272,6094.195032790705,104.0,8.94176608885408,1.0,0.9240126783162468,26.22344862596629,12.3209199369659,0.1590307751751149,0.0,0.0,0.0,3870.3138805618155,0.9084534506771365,1.0,3.0,axial,circular
220.0,220.0,110.0,4.0,0.0,326.0,59.2,660.0,22.0,22.0,2320.0,0.5,55.0,35298.93505573492,4133.663947298419,106.0,6.0347539854780905,1.0,0.6448659665229509,18.55971508741375,12.221973162052155,0.1674023238380309,0.1,1.0,0.8298701554106842,3437.2714021187917,0.6749539761596693,1.0,3.0,eccentric,circular
220.0,220.0,110.0,4.0,50.0,326.0,56.1,660.0,22.0,22.0,2303.0,0.5,55.0,35298.93505573492,4133.663947298419,106.0,6.0347539854780905,1.0,0.6805002712684259,18.55971508741375,12.221973162052155,0.16559152875982744,0.1,1.0,0.8298701554106842,3327.844703446013,0.6920395046124667,1.0,3.0,eccentric,circular
220.0,220.0,110.0,4.0,100.0,326.0,51.7,660.0,22.0,22.0,2280.0,0.5,55.0,35298.93505573492,4133.663947298419,106.0,6.0347539854780905,1.0,0.7384151879721217,18.55971508741375,12.221973162052155,0.16296103913563506,0.1,1.0,0.8298701554106842,3172.5293892007794,0.7186694653676243,1.0,3.0,eccentric,circular
220.0,220.0,110.0,5.0,100.0,309.0,51.7,660.0,22.0,22.0,2378.0,0.5,44.0,34636.05900582747,5122.787897390972,105.0,7.497262333632889,1.0,0.8839869227432399,22.06337201040536,12.272428618214498,0.15808871661926197,0.1,1.0,0.836736134384279,3373.6257108950904,0.7048796172972813,1.0,3.0,eccentric,circular
220.0,220.0,110.0,6.0,100.0,305.0,51.7,660.0,22.0,22.0,2479.0,0.5,36.666666666666664,33979.4661412272,6094.195032790705,104.0,8.94176608885408,1.0,1.058057070721892,26.22344862596629,12.3209199369659,0.15521327726034123,0.1,1.0,0.8433614894062433,3615.4678845026115,0.6856650589059352,1.0,3.0,eccentric,circular
220.0,220.0,110.0,4.0,0.0,326.0,59.2,660.0,44.0,44.0,1927.0,0.5,55.0,35298.93505573492,4133.663947298419,106.0,6.0347539854780905,1.0,0.6448659665229509,18.55971508741375,12.221973162052155,0.1674023238380309,0.2,1.0,1.6597403108213684,3437.2714021187917,0.5606191000257253,1.0,3.0,eccentric,circular
220.0,220.0,110.0,4.0,50.0,326.0,56.1,660.0,44.0,44.0,1869.0,0.5,55.0,35298.93505573492,4133.663947298419,106.0,6.0347539854780905,1.0,0.6805002712684259,18.55971508741375,12.221973162052155,0.16559152875982744,0.2,1.0,1.6597403108213684,3327.844703446013,0.5616247651414243,1.0,3.0,eccentric,circular
220.0,220.0,110.0,4.0,100.0,326.0,51.7,660.0,44.0,44.0,1786.0,0.5,55.0,35298.93505573492,4133.663947298419,106.0,6.0347539854780905,1.0,0.7384151879721217,18.55971508741375,12.221973162052155,0.16296103913563506,0.2,1.0,1.6597403108213684,3172.5293892007794,0.5629577478713057,1.0,3.0,eccentric,circular
220.0,220.0,110.0,5.0,100.0,309.0,51.7,660.0,44.0,44.0,1921.0,0.5,44.0,34636.05900582747,5122.787897390972,105.0,7.497262333632889,1.0,0.8839869227432399,22.06337201040536,12.272428618214498,0.15808871661926197,0.2,1.0,1.673472268768558,3373.6257108950904,0.5694170499697551,1.0,3.0,eccentric,circular
220.0,220.0,110.0,6.0,100.0,305.0,51.7,660.0,44.0,44.0,2018.0,0.5,36.666666666666664,33979.4661412272,6094.195032790705,104.0,8.94176608885408,1.0,1.058057070721892,26.22344862596629,12.3209199369659,0.15521327726034123,0.2,1.0,1.6867229788124867,3615.4678845026115,0.5581573573506161,1.0,3.0,eccentric,circular
220.0,220.0,110.0,4.0,0.0,326.0,59.2,660.0,66.0,66.0,1465.0,0.5,55.0,35298.93505573492,4133.663947298419,106.0,6.0347539854780905,1.0,0.6448659665229509,18.55971508741375,12.221973162052155,0.1674023238380309,0.3,1.0,2.4896104662320524,3437.2714021187917,0.4262101616697912,1.0,3.0,eccentric,circular
220.0,220.0,110.0,4.0,50.0,326.0,56.1,660.0,66.0,66.0,1443.0,0.5,55.0,35298.93505573492,4133.663947298419,106.0,6.0347539854780905,1.0,0.6805002712684259,18.55971508741375,12.221973162052155,0.16559152875982744,0.3,1.0,2.4896104662320524,3327.844703446013,0.4336139840016454,1.0,3.0,eccentric,circular
220.0,220.0,110.0,4.0,100.0,326.0,51.7,660.0,66.0,66.0,1385.0,0.5,55.0,35298.93505573492,4133.663947298419,106.0,6.0347539854780905,1.0,0.7384151879721217,18.55971508741375,12.221973162052155,0.16296103913563506,0.3,1.0,2.4896104662320524,3172.5293892007794,0.4365601796202455,1.0,3.0,eccentric,circular
220.0,220.0,110.0,5.0,100.0,309.0,51.7,660.0,66.0,66.0,1544.0,0.5,44.0,34636.05900582747,5122.787897390972,105.0,7.497262333632889,1.0,0.8839869227432399,22.06337201040536,12.272428618214498,0.15808871661926197,0.3,1.0,2.510208403152837,3373.6257108950904,0.45766784234945435,1.0,3.0,eccentric,circular
220.0,220.0,110.0,6.0,100.0,305.0,51.7,660.0,66.0,66.0,1662.0,0.5,36.666666666666664,33979.4661412272,6094.195032790705,104.0,8.94176608885408,1.0,1.058057070721892,26.22344862596629,12.3209199369659,0.15521327726034123,0.3,1.0,2.5300844682187305,3615.4678845026115,0.4596915400974846,1.0,3.0,eccentric,circular
165.0,165.0,82.5,2.74,0.0,350.0,77.2,2044.0,0.0,0.0,1710.0,0.5,60.21897810218977,19985.736780813677,2129.980582318145,79.76,4.142630928543426,1.0,0.48317696883879707,18.17854595022817,50.39396954797217,0.7472691931618475,0.0,0.0,0.0,2288.3920832901667,0.747249569899501,1.0,12.387878787878789,axial,circular
165.0,165.0,82.5,2.73,0.0,350.0,77.2,2044.0,16.0,16.0,1290.0,0.5,60.43956043956044,19990.748563573943,2122.4487650784176,79.77,4.127850537680871,1.0,0.48134770178040215,18.111416424574465,50.39109832845391,0.7475246466821066,0.09696969696969697,1.0,0.8022686043508663,2286.1428568853544,0.5642691995886463,1.0,12.387878787878789,eccentric,circular
165.0,165.0,82.5,2.73,0.0,350.0,77.2,2046.0,27.0,27.0,1050.0,0.5,60.43956043956044,19990.748563573943,2122.4487650784176,79.77,4.127850537680871,1.0,0.48134770178040215,18.111416424574465,50.44040468689662,0.7482560798001909,0.16363636363636364,1.0,1.3538282698420867,2286.1428568853544,0.4592888833861074,1.0,12.4,eccentric,circular
165.0,165.0,82.5,2.77,0.0,350.0,77.2,2041.0,65.0,65.0,520.0,0.5,59.56678700361011,19970.705202444045,2152.565403948514,79.73,4.18695745636883,1.0,0.4886677733650439,18.37997127466563,50.328598029296245,0.7454125743803123,0.3939393939393939,1.0,3.260700883739156,2295.1363330106606,0.22656606168483528,1.0,12.36969696969697,eccentric,circular
165.0,165.0,82.5,2.71,0.0,350.0,77.2,2044.0,82.0,82.0,436.0,0.5,60.88560885608856,20000.774014050083,2107.3798155545524,79.79,4.098282431071297,1.0,0.4776906681159356,17.97717572220772,50.38535148991287,0.7480382809518442,0.49696969696969695,1.0,4.110688832192588,2281.64268932876,0.19109039379354686,1.0,12.387878787878789,eccentric,circular
165.0,165.0,82.5,2.69,0.0,350.0,77.2,2045.0,138.0,138.0,255.0,0.5,61.33828996282528,20010.801977800344,2092.3037793048106,79.81,4.0687045551636345,1.0,0.47403563369691665,17.84295945755259,50.404246336913765,0.7489218033211364,0.8363636363636363,1.0,6.9164089013098105,2277.14023544287,0.11198256305475462,1.0,12.393939393939394,eccentric,circular
165.0,165.0,82.5,4.0,0.0,350.0,77.2,2044.0,0.0,0.0,1875.0,0.5,41.25,19359.279329583704,3064.8143310881733,78.5,5.98556504458692,1.0,0.7177376486410013,26.687232682871617,50.74409401686263,0.7210539201885034,0.0,0.0,0.0,2567.2213801247226,0.730361633210186,1.0,12.387878787878789,axial,circular
165.0,165.0,82.5,3.93,0.0,350.0,77.2,2041.0,30.0,30.0,1040.0,0.5,41.98473282442748,19393.820826650655,3013.6170281551285,78.57,5.884182804841544,0.9999999999999999,0.7044909624991563,26.211836345864068,50.65079510881369,0.7211916097216671,0.18181818181818182,1.0,1.5242693899889803,2551.968927671726,0.4075284729069323,1.0,12.36969696969697,eccentric,circular
203.0,203.0,101.5,6.0,50.0,362.0,45.66,710.0,0.0,0.0,3065.0,0.5,33.833333333333336,28652.11039890231,5598.637483456864,95.5,8.914326891205206,1.0,1.5491675629370625,33.79043282320717,14.391841023612452,0.1853313362986559,0.0,0.0,0.0,3334.962129825264,0.9190509159276694,1.0,3.497536945812808,axial,circular
203.0,203.0,101.5,6.0,50.0,362.0,45.66,710.0,25.0,25.0,2295.0,0.5,33.833333333333336,28652.11039890231,5598.637483456864,95.5,8.914326891205206,1.0,1.5491675629370625,33.79043282320717,14.391841023612452,0.1853313362986559,0.12315270935960591,1.0,1.042610416433586,3334.962129825264,0.6881637363960852,1.0,3.497536945812808,eccentric,circular
203.0,203.0,101.5,6.0,50.0,362.0,45.66,710.0,50.0,50.0,1750.0,0.5,33.833333333333336,28652.11039890231,5598.637483456864,95.5,8.914326891205206,1.0,1.5491675629370625,33.79043282320717,14.391841023612452,0.1853313362986559,0.24630541871921183,1.0,2.085220832867172,3334.962129825264,0.5247435898445094,1.0,3.497536945812808,eccentric,circular
203.0,203.0,101.5,6.0,50.0,362.0,45.66,710.0,75.0,75.0,1410.0,0.5,33.833333333333336,28652.11039890231,5598.637483456864,95.5,8.914326891205206,1.0,1.5491675629370625,33.79043282320717,14.391841023612452,0.1853313362986559,0.3694581280788177,1.0,3.1278312493007583,3334.962129825264,0.42279340667471904,1.0,3.497536945812808,eccentric,circular
203.0,203.0,101.5,8.0,50.0,334.0,45.66,710.0,0.0,0.0,3529.0,0.5,25.375,27464.58837584537,7323.115460399923,93.5,11.72960633163396,1.0,1.950443376296133,41.900411922628265,14.504214224166587,0.17820826946081647,0.0,0.0,0.0,3699.953669014674,0.9537957271069829,1.0,3.497536945812808,axial,circular
203.0,203.0,101.5,8.0,50.0,334.0,45.66,710.0,25.0,25.0,2401.0,0.5,25.375,27464.58837584537,7323.115460399923,93.5,11.72960633163396,1.0,1.950443376296133,41.900411922628265,14.504214224166587,0.17820826946081647,0.12315270935960591,1.0,1.0589556323865508,3699.953669014674,0.6489270447106449,1.0,3.497536945812808,eccentric,circular
203.0,203.0,101.5,8.0,50.0,334.0,45.66,710.0,50.0,50.0,1801.0,0.5,25.375,27464.58837584537,7323.115460399923,93.5,11.72960633163396,1.0,1.950443376296133,41.900411922628265,14.504214224166587,0.17820826946081647,0.24630541871921183,1.0,2.1179112647731015,3699.953669014674,0.4867628519466354,1.0,3.497536945812808,eccentric,circular
203.0,203.0,101.5,8.0,50.0,334.0,45.66,710.0,75.0,75.0,1434.0,0.5,25.375,27464.58837584537,7323.115460399923,93.5,11.72960633163396,1.0,1.950443376296133,41.900411922628265,14.504214224166587,0.17820826946081647,0.3694581280788177,1.0,3.176866897159652,3699.953669014674,0.38757242070598286,1.0,3.497536945812808,eccentric,circular
159.0,159.0,79.5,6.0,50.0,363.0,45.66,954.0,0.0,0.0,1675.0,0.5,26.5,16971.66891285546,4316.01794400457,73.5,8.816955607719692,1.0,2.02175910963412,43.544964429962555,24.85040169289651,0.31487907384302216,0.0,0.0,0.0,2341.6409162346395,0.7153103571035141,1.0,6.0,axial,circular
159.0,159.0,79.5,6.0,50.0,363.0,45.66,1431.0,0.0,0.0,1651.0,0.5,26.5,16971.66891285546,4316.01794400457,73.5,8.816955607719692,1.0,2.02175910963412,43.544964429962555,37.27560253934477,0.47231861076453324,0.0,0.0,0.0,2341.6409162346395,0.7050611340763593,1.0,9.0,axial,circular
159.0,159.0,79.5,6.0,50.0,363.0,45.66,1908.0,0.0,0.0,1631.0,0.5,26.5,16971.66891285546,4316.01794400457,73.5,8.816955607719692,1.0,2.02175910963412,43.544964429962555,49.70080338579302,0.6297581476860443,0.0,0.0,0.0,2341.6409162346395,0.6965201148870637,1.0,12.0,axial,circular
159.0,159.0,79.5,8.0,50.0,350.0,45.66,954.0,0.0,0.0,2370.0,0.5,19.875,16060.60704331442,5612.95607446353,71.5,11.559673784677855,1.0,2.67893282974612,56.5858157291923,25.074618501034827,0.3078203213818094,0.0,0.0,0.0,2697.861943659972,0.8784734169105821,1.0,6.0,axial,circular
159.0,159.0,79.5,8.0,50.0,350.0,45.66,1431.0,0.0,0.0,2010.0,0.5,19.875,16060.60704331442,5612.95607446353,71.5,11.559673784677855,1.0,2.67893282974612,56.5858157291923,37.611927751552244,0.4617304820727141,0.0,0.0,0.0,2697.861943659972,0.7450344168735317,1.0,9.0,axial,circular
159.0,159.0,79.5,8.0,50.0,350.0,45.66,1908.0,0.0,0.0,1983.0,0.5,19.875,16060.60704331442,5612.95607446353,71.5,11.559673784677855,1.0,2.67893282974612,56.5858157291923,50.149237002069654,0.6156406427636189,0.0,0.0,0.0,2697.861943659972,0.7350264918707529,1.0,12.0,axial,circular
137.91,137.91,68.955,2.7,100.0,299.4,41.5,420.0,0.0,0.0,1104.0,0.5,51.077777777777776,13790.72788981927,1744.484194731935,66.255,4.065776378496736,1.0,0.9126064817505405,18.372854089833563,12.423141085321657,0.1549298361003044,0.0,0.0,0.0,1094.613775330241,1.008574919191865,1.0,3.0454644333260825,axial,circular
137.91,137.91,68.955,2.7,100.0,299.4,41.5,420.0,0.0,0.0,1115.0,0.5,51.077777777777776,13790.72788981927,1744.484194731935,66.255,4.065776378496736,1.0,0.9126064817505405,18.372854089833563,12.423141085321657,0.1549298361003044,0.0,0.0,0.0,1094.613775330241,1.0186241258142477,1.0,3.0454644333260825,axial,circular
137.91,137.91,68.955,2.7,100.0,299.4,41.5,420.0,0.0,0.0,1095.0,0.5,51.077777777777776,13790.72788981927,1744.484194731935,66.255,4.065776378496736,1.0,0.9126064817505405,18.372854089833563,12.423141085321657,0.1549298361003044,0.0,0.0,0.0,1094.613775330241,1.0003528410462792,1.0,3.0454644333260825,axial,circular
137.67,137.67,68.835,2.72,100.0,299.4,40.0,420.0,0.0,0.0,1100.0,0.5,50.61397058823528,13732.508523081473,1753.7528342027163,66.115,4.0949002281698625,1.0,0.955895271569929,18.543645591984525,12.446837178971997,0.15409858019620556,0.0,0.0,0.0,1074.3739394835522,1.0238520868523358,1.0,3.0507735890172154,axial,circular
137.67,137.67,68.835,2.72,100.0,299.4,40.0,420.0,0.0,0.0,1092.0,0.5,50.61397058823528,13732.508523081473,1753.7528342027163,66.115,4.0949002281698625,1.0,0.955895271569929,18.543645591984525,12.446837178971997,0.15409858019620556,0.0,0.0,0.0,1074.3739394835522,1.016405889857046,1.0,3.0507735890172154,axial,circular
137.67,137.67,68.835,2.72,100.0,299.4,40.0,420.0,0.0,0.0,1095.0,0.5,50.61397058823528,13732.508523081473,1753.7528342027163,66.115,4.0949002281698625,1.0,0.955895271569929,18.543645591984525,12.446837178971997,0.15409858019620556,0.0,0.0,0.0,1074.3739394835522,1.0191982137302795,1.0,3.0507735890172154,axial,circular
137.73,137.73,68.865,2.69,100.0,299.4,41.5,1120.0,0.0,0.0,1017.0,0.5,51.20074349442379,13757.444600610079,1735.9089924793402,66.175,4.050975385333871,1.0,0.9103174745624796,18.328100194468618,33.17024617130493,0.41376162557543633,0.0,0.0,0.0,1090.6651032736327,0.9324585493268953,1.0,8.131852174544399,axial,circular
137.73,137.73,68.865,2.69,100.0,299.4,41.5,1120.0,0.0,0.0,983.0,0.5,51.20074349442379,13757.444600610079,1735.9089924793402,66.175,4.050975385333871,1.0,0.9103174745624796,18.328100194468618,33.17024617130493,0.41376162557543633,0.0,0.0,0.0,1090.6651032736327,0.9012849105096736,1.0,8.131852174544399,axial,circular
137.73,137.73,68.865,2.69,100.0,299.4,41.5,1120.0,0.0,0.0,977.0,0.5,51.20074349442379,13757.444600610079,1735.9089924793402,66.175,4.050975385333871,1.0,0.9103174745624796,18.328100194468618,33.17024617130493,0.41376162557543633,0.0,0.0,0.0,1090.6651032736327,0.895783680130164,1.0,8.131852174544399,axial,circular
137.63,137.63,68.815,2.72,100.0,299.4,40.0,1120.0,0.0,0.0,954.0,0.5,50.59926470588235,13724.201523786855,1753.2242394834263,66.095,4.094868450686192,1.0,0.9561855682306035,18.549112854761265,33.201386348575596,0.41104024308772535,0.0,0.0,0.0,1073.883398252812,0.8883646041573415,1.0,8.137760662646226,axial,circular
137.63,137.63,68.815,2.72,100.0,299.4,40.0,1120.0,0.0,0.0,926.0,0.5,50.59926470588235,13724.201523786855,1753.2242394834263,66.095,4.094868450686192,1.0,0.9561855682306035,18.549112854761265,33.201386348575596,0.41104024308772535,0.0,0.0,0.0,1073.883398252812,0.862291009905344,1.0,8.137760662646226,axial,circular
137.63,137.63,68.815,2.72,100.0,299.4,40.0,1120.0,0.0,0.0,928.0,0.5,50.59926470588235,13724.201523786855,1753.2242394834263,66.095,4.094868450686192,1.0,0.9561855682306035,18.549112854761265,33.201386348575596,0.41104024308772535,0.0,0.0,0.0,1073.883398252812,0.8641534094947725,1.0,8.137760662646226,axial,circular
137.76,137.76,68.88,2.73,100.0,299.4,41.5,1680.0,0.0,0.0,850.0,0.5,50.46153846153846,13747.05181941292,1761.1523310811529,66.14999999999999,4.109623526309619,1.0,0.9242533885834908,18.600472921800456,49.75753061266651,0.619824162701721,0.0,0.0,0.0,1097.7916584313332,0.7742817077099948,1.0,12.195121951219512,axial,circular
137.76,137.76,68.88,2.73,100.0,299.4,41.5,1680.0,0.0,0.0,824.0,0.5,50.46153846153846,13747.05181941292,1761.1523310811529,66.14999999999999,4.109623526309619,1.0,0.9242533885834908,18.600472921800456,49.75753061266651,0.619824162701721,0.0,0.0,0.0,1097.7916584313332,0.7505977966506303,1.0,12.195121951219512,axial,circular
137.76,137.76,68.88,2.73,100.0,299.4,41.5,1680.0,0.0,0.0,837.0,0.5,50.46153846153846,13747.05181941292,1761.1523310811529,66.14999999999999,4.109623526309619,1.0,0.9242533885834908,18.600472921800456,49.75753061266651,0.619824162701721,0.0,0.0,0.0,1097.7916584313332,0.7624397521803126,1.0,12.195121951219512,axial,circular
137.7,137.7,68.85,2.71,100.0,299.4,41.5,420.0,20.0,20.0,813.0,0.5,50.811808118081174,13742.895806491488,1747.9402648450857,66.14,4.080269628924839,1.0,0.9175970996188357,18.470407119747456,12.443251801601447,0.15510473459668547,0.14524328249818447,1.0,1.2086571865256537,1093.6634912640154,0.7433730818429031,1.0,3.0501089324618738,eccentric,circular
137.7,137.7,68.85,2.71,100.0,299.4,41.5,420.0,20.0,20.0,810.0,0.5,50.811808118081174,13742.895806491488,1747.9402648450857,66.14,4.080269628924839,1.0,0.9175970996188357,18.470407119747456,12.443251801601447,0.15510473459668547,0.14524328249818447,1.0,1.2086571865256537,1093.6634912640154,0.7406300077401617,1.0,3.0501089324618738,eccentric,circular
137.59,137.59,68.795,2.71,100.0,299.4,41.5,420.0,40.0,40.0,535.0,0.5,50.771217712177126,13720.048966617343,1746.4919736151212,66.08500000000001,4.080182864026895,1.0,0.9183635369707358,18.48538623726492,12.453378772952425,0.1552193428993529,0.29071880223853475,1.0,2.419316461617705,1092.2817290149871,0.48980037456312636,1.0,3.052547423504615,eccentric,circular
137.59,137.59,68.795,2.71,100.0,299.4,41.5,420.0,40.0,40.0,555.0,0.5,50.771217712177126,13720.048966617343,1746.4919736151212,66.08500000000001,4.080182864026895,1.0,0.9183635369707358,18.48538623726492,12.453378772952425,0.1552193428993529,0.29071880223853475,1.0,2.419316461617705,1092.2817290149871,0.508110668939318,1.0,3.052547423504615,eccentric,circular
137.59,137.59,68.795,2.71,100.0,299.4,41.5,420.0,40.0,40.0,547.0,0.5,50.771217712177126,13720.048966617343,1746.4919736151212,66.08500000000001,4.080182864026895,1.0,0.9183635369707358,18.48538623726492,12.453378772952425,0.1552193428993529,0.29071880223853475,1.0,2.419316461617705,1092.2817290149871,0.5007865511888413,1.0,3.052547423504615,eccentric,circular
137.52,137.52,68.76,2.73,100.0,299.4,41.5,1120.0,20.0,20.0,616.0,0.5,50.37362637362638,13697.221133378742,1757.9691025877858,66.03,4.1094314559174165,1.0,0.9259391986076414,18.633405692892236,33.23062606859596,0.4138826887457614,0.14543339150668994,1.0,1.2106172709296876,1094.7706263500008,0.5626749432013564,1.0,8.144269924374635,eccentric,circular
137.52,137.52,68.76,2.73,100.0,299.4,41.5,1120.0,20.0,20.0,636.0,0.5,50.37362637362638,13697.221133378742,1757.9691025877858,66.03,4.1094314559174165,1.0,0.9259391986076414,18.633405692892236,33.23062606859596,0.4138826887457614,0.14543339150668994,1.0,1.2106172709296876,1094.7706263500008,0.5809436101884133,1.0,8.144269924374635,eccentric,circular
137.52,137.52,68.76,2.73,100.0,299.4,41.5,1120.0,20.0,20.0,645.0,0.5,50.37362637362638,13697.221133378742,1757.9691025877858,66.03,4.1094314559174165,1.0,0.9259391986076414,18.633405692892236,33.23062606859596,0.4138826887457614,0.14543339150668994,1.0,1.2106172709296876,1094.7706263500008,0.589164510332589,1.0,8.144269924374635,eccentric,circular
140.2,140.2,70.1,3.52,100.0,355.6,41.5,1120.0,20.0,20.0,832.0,0.5,39.82954545454545,13926.35476436464,2287.884248697861,66.58,5.261162120365952,1.0,1.407700450497879,28.09956818867727,32.74804144672472,0.41888485991271296,0.14265335235378032,1.0,1.1986230663840505,1391.515361558092,0.5979093174137885,1.0,7.988587731811698,eccentric,circular
140.2,140.2,70.1,3.52,100.0,355.6,41.5,1120.0,20.0,20.0,808.0,0.5,39.82954545454545,13926.35476436464,2287.884248697861,66.58,5.261162120365952,1.0,1.407700450497879,28.09956818867727,32.74804144672472,0.41888485991271296,0.14265335235378032,1.0,1.1986230663840505,1391.515361558092,0.5806619332576216,1.0,7.988587731811698,eccentric,circular
140.2,140.2,70.1,3.52,100.0,355.6,41.5,1120.0,20.0,20.0,801.0,0.5,39.82954545454545,13926.35476436464,2287.884248697861,66.58,5.261162120365952,1.0,1.407700450497879,28.09956818867727,32.74804144672472,0.41888485991271296,0.14265335235378032,1.0,1.1986230663840505,1391.515361558092,0.5756314462120729,1.0,7.988587731811698,eccentric,circular
141.64,141.64,70.82,4.3,100.0,323.8,41.5,1120.0,20.0,20.0,884.0,0.5,32.93953488372093,13901.266005433072,2795.2307593107034,66.52,6.381714553593454,1.0,1.5688884314497091,31.06432911084727,32.55921428259666,0.3992985952753058,0.1412030499858797,1.0,1.1970097963242552,1481.9982590902782,0.5964919287709837,1.0,7.9073707992092634,eccentric,circular
141.64,141.64,70.82,4.3,100.0,323.8,41.5,1120.0,20.0,20.0,855.0,0.5,32.93953488372093,13901.266005433072,2795.2307593107034,66.52,6.381714553593454,1.0,1.5688884314497091,31.06432911084727,32.55921428259666,0.3992985952753058,0.1412030499858797,1.0,1.1970097963242552,1481.9982590902782,0.5769237546370939,1.0,7.9073707992092634,eccentric,circular
141.64,141.64,70.82,4.3,100.0,323.8,41.5,1120.0,20.0,20.0,880.0,0.5,32.93953488372093,13901.266005433072,2795.2307593107034,66.52,6.381714553593454,1.0,1.5688884314497091,31.06432911084727,32.55921428259666,0.3992985952753058,0.1412030499858797,1.0,1.1970097963242552,1481.9982590902782,0.5937928702697575,1.0,7.9073707992092634,eccentric,circular
137.75,137.75,68.875,2.72,50.0,299.4,45.1,1120.0,20.0,20.0,708.0,0.5,50.643382352941174,13749.130061493088,1754.8100236412954,66.155,4.094963728812246,1.0,0.8472862143883676,18.532720737758087,33.17194212193808,0.41961308123618407,0.14519056261343014,1.0,1.2083628368578736,1145.475886851542,0.6180837223435672,1.0,8.130671506352087,eccentric,circular
137.75,137.75,68.875,2.72,50.0,299.4,45.1,1120.0,20.0,20.0,697.0,0.5,50.643382352941174,13749.130061493088,1754.8100236412954,66.155,4.094963728812246,1.0,0.8472862143883676,18.532720737758087,33.17194212193808,0.41961308123618407,0.14519056261343014,1.0,1.2083628368578736,1145.475886851542,0.6084807266574384,1.0,8.130671506352087,eccentric,circular
137.75,137.75,68.875,2.72,50.0,299.4,45.1,1120.0,20.0,20.0,683.0,0.5,50.643382352941174,13749.130061493088,1754.8100236412954,66.155,4.094963728812246,1.0,0.8472862143883676,18.532720737758087,33.17194212193808,0.41961308123618407,0.14519056261343014,1.0,1.2083628368578736,1145.475886851542,0.5962587321478198,1.0,8.130671506352087,eccentric,circular
137.66,137.66,68.83,2.72,0.0,299.4,46.4,1120.0,20.0,20.0,692.0,0.5,50.61029411764705,13730.431537638371,1753.6206855228938,66.11,4.094892285497693,1.0,0.8241101975939602,18.545012105248965,33.19402040137397,0.42208836968444213,0.1452854859799506,1.0,1.209181330192956,1162.1260565919747,0.59546035997966,1.0,8.135987214877234,eccentric,circular
137.66,137.66,68.83,2.72,0.0,299.4,46.4,1120.0,20.0,20.0,730.0,0.5,50.61029411764705,13730.431537638371,1753.6206855228938,66.11,4.094892285497693,1.0,0.8241101975939602,18.545012105248965,33.19402040137397,0.42208836968444213,0.1452854859799506,1.0,1.209181330192956,1162.1260565919747,0.6281590502675605,1.0,8.135987214877234,eccentric,circular
137.66,137.66,68.83,2.72,0.0,299.4,46.4,1120.0,20.0,20.0,715.0,0.5,50.61029411764705,13730.431537638371,1753.6206855228938,66.11,4.094892285497693,1.0,0.8241101975939602,18.545012105248965,33.19402040137397,0.42208836968444213,0.1452854859799506,1.0,1.209181330192956,1162.1260565919747,0.6152516725223366,1.0,8.135987214877234,eccentric,circular
137.38,137.38,68.69,2.7,100.0,299.4,41.5,1120.0,40.0,40.0,456.0,0.5,50.88148148148148,13680.631010893665,1737.5318138192224,65.99,4.065361350131596,1.0,0.9162844894656721,18.444752056817695,33.258477409831606,0.414619089789284,0.29116319697190274,1.0,2.4228257938366387,1087.963212009562,0.41913181894976814,1.0,8.152569515213278,eccentric,circular
137.38,137.38,68.69,2.7,100.0,299.4,41.5,1120.0,40.0,40.0,453.0,0.5,50.88148148148148,13680.631010893665,1737.5318138192224,65.99,4.065361350131596,1.0,0.9162844894656721,18.444752056817695,33.258477409831606,0.414619089789284,0.29116319697190274,1.0,2.4228257938366387,1087.963212009562,0.416374372772467,1.0,8.152569515213278,eccentric,circular
137.38,137.38,68.69,2.7,100.0,299.4,41.5,1120.0,40.0,40.0,456.0,0.5,50.88148148148148,13680.631010893665,1737.5318138192224,65.99,4.065361350131596,1.0,0.9162844894656721,18.444752056817695,33.258477409831606,0.414619089789284,0.29116319697190274,1.0,2.4228257938366387,1087.963212009562,0.41913181894976814,1.0,8.152569515213278,eccentric,circular
137.75,137.75,68.875,2.7,50.0,299.4,45.1,1120.0,40.0,40.0,477.0,0.5,51.01851851851851,13757.444600610079,1742.3853627582862,66.175,4.065651417166492,1.0,0.8407786896417868,18.39449995163805,33.16754486040885,0.4198652411466817,0.29038112522686027,1.0,2.416084995492051,1142.1309290973456,0.417640384169427,1.0,8.130671506352087,eccentric,circular
137.75,137.75,68.875,2.7,50.0,299.4,45.1,1120.0,40.0,40.0,483.0,0.5,51.01851851851851,13757.444600610079,1742.3853627582862,66.175,4.065651417166492,1.0,0.8407786896417868,18.39449995163805,33.16754486040885,0.4198652411466817,0.29038112522686027,1.0,2.416084995492051,1142.1309290973456,0.42289372233508016,1.0,8.130671506352087,eccentric,circular
137.69,137.69,68.845,2.73,0.0,299.4,46.4,1120.0,40.0,40.0,480.0,0.5,50.43589743589744,13732.508523081473,1760.2238894372547,66.115,4.10956757364022,1.0,0.8270882461818404,18.61006627161585,33.18885604568469,0.4218751996017596,0.29050766213958895,1.0,2.4181370823402486,1164.1994279684943,0.41230049463053836,1.0,8.13421453990849,eccentric,circular
137.69,137.69,68.845,2.73,0.0,299.4,46.4,1120.0,40.0,40.0,479.0,0.5,50.43589743589744,13732.508523081473,1760.2238894372547,66.115,4.10956757364022,1.0,0.8270882461818404,18.61006627161585,33.18885604568469,0.4218751996017596,0.29050766213958895,1.0,2.4181370823402486,1164.1994279684943,0.4114415352667247,1.0,8.13421453990849,eccentric,circular
137.69,137.69,68.845,2.73,0.0,299.4,46.4,1120.0,40.0,40.0,471.0,0.5,50.43589743589744,13732.508523081473,1760.2238894372547,66.115,4.10956757364022,1.0,0.8270882461818404,18.61006627161585,33.18885604568469,0.4218751996017596,0.29050766213958895,1.0,2.4181370823402486,1164.1994279684943,0.4045698603562157,1.0,8.13421453990849,eccentric,circular
137.82,137.82,68.91,2.71,100.0,299.4,41.5,1680.0,20.0,20.0,566.0,0.5,50.85608856088561,13767.841308798055,1749.5202189141387,66.2,4.080364126538214,1.0,0.9167624438219909,18.454093949932645,49.728891723661704,0.6199196401720631,0.14511681903932666,1.0,1.207567019075308,1095.1717678580123,0.5168139068330888,1.0,12.18981279930344,eccentric,circular
137.82,137.82,68.91,2.71,100.0,299.4,41.5,1680.0,20.0,20.0,561.0,0.5,50.85608856088561,13767.841308798055,1749.5202189141387,66.2,4.080364126538214,1.0,0.9167624438219909,18.454093949932645,49.728891723661704,0.6199196401720631,0.14511681903932666,1.0,1.207567019075308,1095.1717678580123,0.5122484129564715,1.0,12.18981279930344,eccentric,circular
137.75,137.75,68.875,2.74,100.0,299.4,41.5,1680.0,40.0,40.0,404.0,0.5,50.27372262773722,13740.818035650222,1767.227597798427,66.135,4.12426444616446,1.0,0.9278624423664268,18.670972634484603,49.76450086298532,0.6196944723860055,0.29038112522686027,1.0,2.4173656390381932,1099.3518912603333,0.3674892481758876,1.0,12.19600725952813,eccentric,circular
137.75,137.75,68.875,2.74,100.0,299.4,41.5,1680.0,40.0,40.0,388.0,0.5,50.27372262773722,13740.818035650222,1767.227597798427,66.135,4.12426444616446,1.0,0.9278624423664268,18.670972634484603,49.76450086298532,0.6196944723860055,0.29038112522686027,1.0,2.4173656390381932,1099.3518912603333,0.35293521854515936,1.0,12.19600725952813,eccentric,circular
137.75,137.75,68.875,2.74,100.0,299.4,41.5,1680.0,40.0,40.0,391.0,0.5,50.27372262773722,13740.818035650222,1767.227597798427,66.135,4.12426444616446,1.0,0.9278624423664268,18.670972634484603,49.76450086298532,0.6196944723860055,0.29038112522686027,1.0,2.4173656390381932,1099.3518912603333,0.3556640991009209,1.0,12.19600725952813,eccentric,circular
108.0,108.0,54.0,2.0,0.0,387.4,40.43,3000.0,50.0,50.0,100.6,0.5,54.0,8494.8665353068,1013.9823574389638,52.0,3.016003206237812,1.0,1.14374633054107,22.4692238864717,113.2016526877321,1.506737639274322,0.46296296296296297,1.0,3.8443842513701783,736.2642192943085,0.13663573125476974,1.0,27.77777777777778,eccentric,circular
219.1,219.1,109.55,3.0,0.0,452.0,40.43,3000.0,50.0,50.0,880.2,0.5,73.03333333333333,35666.195090921196,3113.705482677736,106.55,4.553671126569867,1.0,0.9760126444271454,19.31730970633111,55.54626936420907,0.7805505687280254,0.22820629849383844,1.0,1.8778014434045178,2849.3791456962804,0.308909399203493,1.0,13.692377909630306,eccentric,circular
219.1,219.1,109.55,3.0,0.0,288.04,40.43,3000.0,50.0,50.0,909.5,0.5,73.03333333333333,35666.195090921196,3113.705482677736,106.55,4.553671126569867,1.0,0.6219705356212278,12.310083822592064,55.54626936420907,0.7071762473780157,0.22820629849383844,1.0,1.8778014434045178,2338.855994756439,0.3888653264839901,1.0,13.692377909630306,eccentric,circular
219.1,219.1,109.55,3.0,0.0,241.35,40.43,3000.0,50.0,50.0,894.4,0.5,73.03333333333333,35666.195090921196,3113.705482677736,106.55,4.553671126569867,1.0,0.5211518843639192,10.314674109785427,55.54626936420907,0.6848452923247124,0.22820629849383844,1.0,1.8778014434045178,2193.4770857702156,0.4077544305350886,1.0,13.692377909630306,eccentric,circular
108.6,108.6,54.3,4.24,0.0,394.4,145.9,324.0,0.0,0.0,1882.0,0.5,25.613207547169807,7872.842499629573,2077.868776446606,50.059999999999995,6.219745679378924,1.0,0.7134575994579149,49.00255085791146,12.368797316673128,0.19360380359247176,0.0,0.0,0.0,1968.159166126496,0.9562234764294676,1.0,2.9834254143646413,axial,circular
108.6,108.6,54.3,4.24,0.0,394.4,145.9,324.0,0.0,0.0,1782.0,0.5,25.613207547169807,7872.842499629573,2077.868776446606,50.059999999999995,6.219745679378924,1.0,0.7134575994579149,49.00255085791146,12.368797316673128,0.19360380359247176,0.0,0.0,0.0,1968.159166126496,0.9054145775756169,1.0,2.9834254143646413,axial,circular
108.6,108.6,54.3,4.24,0.0,394.4,145.9,540.0,15.0,15.0,1143.0,0.5,25.613207547169807,7872.842499629573,2077.868776446606,50.059999999999995,6.219745679378924,1.0,0.7134575994579149,49.00255085791146,20.614662194455214,0.3226730059874529,0.13812154696132597,1.0,1.1870144726521863,1968.159166126496,0.5807457138995119,1.0,4.972375690607735,eccentric,circular
108.6,108.6,54.3,4.24,0.0,394.4,145.9,540.0,30.0,30.0,773.0,0.5,25.613207547169807,7872.842499629573,2077.868776446606,50.059999999999995,6.219745679378924,1.0,0.7134575994579149,49.00255085791146,20.614662194455214,0.3226730059874529,0.27624309392265195,1.0,2.3740289453043726,1968.159166126496,0.3927527881402648,1.0,4.972375690607735,eccentric,circular
108.6,108.6,54.3,4.24,0.0,394.4,145.9,1080.0,15.0,15.0,915.0,0.5,25.613207547169807,7872.842499629573,2077.868776446606,50.059999999999995,6.219745679378924,1.0,0.7134575994579149,49.00255085791146,41.22932438891043,0.6453460119749058,0.13812154696132597,1.0,1.1870144726521863,1968.159166126496,0.46490142451273264,1.0,9.94475138121547,eccentric,circular
108.1,108.1,54.05,6.01,0.0,420.9,145.9,324.0,0.0,0.0,2108.0,0.5,17.986688851913478,7250.298216208913,2836.448384030058,48.04,8.623137596560994,1.0,1.1286067636745938,75.55117848444051,12.568522537572802,0.19026265210005996,0.0,0.0,0.0,2251.6796345831317,0.9361900190522743,1.0,2.9972247918593897,axial,circular
108.1,108.1,54.05,6.01,0.0,420.9,145.9,324.0,0.0,0.0,2048.0,0.5,17.986688851913478,7250.298216208913,2836.448384030058,48.04,8.623137596560994,1.0,1.1286067636745938,75.55117848444051,12.568522537572802,0.19026265210005996,0.0,0.0,0.0,2251.6796345831317,0.9095432443164411,1.0,2.9972247918593897,axial,circular
108.1,108.1,54.05,6.01,0.0,420.9,145.9,540.0,15.0,15.0,1284.0,0.5,17.986688851913478,7250.298216208913,2836.448384030058,48.04,8.623137596560994,1.0,1.1286067636745938,75.55117848444051,20.947537562621335,0.3171044201667666,0.1387604070305273,1.0,1.2200156267036109,2251.6796345831317,0.5702409793468312,1.0,4.995374653098983,eccentric,circular
108.1,108.1,54.05,6.01,0.0,420.9,145.9,540.0,30.0,30.0,954.0,0.5,17.986688851913478,7250.298216208913,2836.448384030058,48.04,8.623137596560994,1.0,1.1286067636745938,75.55117848444051,20.947537562621335,0.3171044201667666,0.2775208140610546,1.0,2.4400312534072217,2251.6796345831317,0.4236837182997484,1.0,4.995374653098983,eccentric,circular
108.1,108.1,54.05,6.01,0.0,420.9,145.9,1080.0,15.0,15.0,1016.0,0.5,17.986688851913478,7250.298216208913,2836.448384030058,48.04,8.623137596560994,1.0,1.1286067636745938,75.55117848444051,41.89507512524267,0.6342088403335332,0.1387604070305273,1.0,1.2200156267036109,2251.6796345831317,0.4512187188601094,1.0,9.990749306197966,eccentric,circular
113.5,113.5,56.75,3.0,0.0,345.9,46.04,1100.0,0.0,0.0,998.2,0.5,37.833333333333336,9076.257525761761,1574.5620353349836,53.74999999999999,4.475949217310294,1.0,1.3033714781343355,28.80429459102569,39.774756204260164,0.5103163705112929,0.0,0.0,0.0,962.5119045084424,1.037078082176847,1.0,9.691629955947137,axial,circular
113.5,113.5,56.75,3.0,0.0,345.9,46.04,1100.0,15.0,15.0,656.0,0.5,37.833333333333336,9076.257525761761,1574.5620353349836,53.74999999999999,4.475949217310294,1.0,1.3033714781343355,28.80429459102569,39.774756204260164,0.5103163705112929,0.13215859030837004,1.0,1.1129785830421224,962.5119045084424,0.6815500119294847,1.0,9.691629955947137,eccentric,circular
113.5,113.5,56.75,3.0,0.0,345.9,46.04,1100.0,30.0,30.0,444.5,0.5,37.833333333333336,9076.257525761761,1574.5620353349836,53.74999999999999,4.475949217310294,1.0,1.3033714781343355,28.80429459102569,39.774756204260164,0.5103163705112929,0.2643171806167401,1.0,2.2259571660842448,962.5119045084424,0.46181246997356096,1.0,9.691629955947137,eccentric,circular
113.5,113.5,56.75,3.0,50.0,345.9,48.07,1100.0,0.0,0.0,1050.0,0.5,37.833333333333336,9076.257525761761,1574.5620353349836,53.74999999999999,4.475949217310294,1.0,1.248329994868001,28.80429459102569,39.774756204260164,0.5136294771302046,0.0,0.0,0.0,980.9367072857387,1.0704054524632483,1.0,9.691629955947137,axial,circular
113.5,113.5,56.75,3.0,50.0,345.9,48.07,1100.0,15.0,15.0,650.6,0.5,37.833333333333336,9076.257525761761,1574.5620353349836,53.74999999999999,4.475949217310294,1.0,1.248329994868001,28.80429459102569,39.774756204260164,0.5136294771302046,0.13215859030837004,1.0,1.1129785830421224,980.9367072857387,0.6632436070215136,1.0,9.691629955947137,eccentric,circular
