Repository: Serali-Nerri/xgboost

# CFST柱极限承载力预测 - XGBoost ML管道

## 项目概述

本项目是一个完整的机器学习管道，用于预测混凝土填充钢管（CFST）柱的极限承载力。采用XGBoost算法，提供从数据加载、预处理、模型训练、评估到预测的全流程解决方案。

### 核心特性

- **模块化设计**：清晰的模块分离，便于维护和扩展
- **特征工程支持**：处理无量纲参数，剔除几何参数实现多截面统一预测
- **自动化超参数优化**：集成Optuna框架进行超参数搜索，支持持久化存储和断点续训
- **智能参数加载**：自动加载最优参数，无需手动配置
- **特征选择**：迭代剔除法自动寻找最优特征子集
- **多维度评估**：集成R²、RMSE、MAE、MAPE、COV等工程指标
- **可视化分析**：提供预测散点图、特征重要性图和学习曲线
- **COV稳定性指标**：特别添加变异系数评估模型预测稳定性

---

## 环境要求

### 系统要求
- Python 3.8+
- 8GB+ RAM（推荐16GB）
- 5GB+ 可用磁盘空间

### Python依赖
- pandas &gt;= 1.5.0
- numpy &gt;= 1.23.0
- xgboost &gt;= 1.7.0
- scikit-learn &gt;= 1.2.0
- matplotlib &gt;= 3.6.0
- seaborn &gt;= 0.12.0
- optuna &gt;= 3.0.0
- joblib &gt;= 1.2.0

---

File: data/processed/2026.3.11-new_feature_parameters_raw.csv (part 48 of 84)
b (mm),h (mm),r0 (mm),t (mm),R (%),fy (MPa),fc (MPa),L (mm),e1 (mm),e2 (mm),Nexp (kN),r0/h,b/t,Ac (mm^2),As (mm^2),Re (mm),te (mm),ke,xi,sigma_re (MPa),lambda,lambda_bar,e/h,e1/e2,e_bar,Npl (kN),psi,b/h,L/h,axial_flag,section_family
113.5,113.5,56.75,3.0,50.0,345.9,48.07,1100.0,30.0,30.0,506.6,0.5,37.833333333333336,9076.257525761761,1574.5620353349836,53.74999999999999,4.475949217310294,1.0,1.248329994868001,28.80429459102569,39.774756204260164,0.5136294771302046,0.2643171806167401,1.0,2.2259571660842448,980.9367072857387,0.516445144969411,1.0,9.691629955947137,eccentric,circular
113.5,113.5,56.75,3.0,100.0,345.9,45.18,900.0,0.0,0.0,1148.1,0.5,37.833333333333336,9076.257525761761,1574.5620353349836,53.74999999999999,4.475949217310294,1.0,1.3281811167176805,28.80429459102569,32.542982348940136,0.41637627854711823,0.0,0.0,0.0,954.7063230362872,1.2025687609867877,1.0,7.929515418502203,axial,circular
113.5,113.5,56.75,3.0,100.0,345.9,45.18,900.0,15.0,15.0,620.8,0.5,37.833333333333336,9076.257525761761,1574.5620353349836,53.74999999999999,4.475949217310294,1.0,1.3281811167176805,28.80429459102569,32.542982348940136,0.41637627854711823,0.13215859030837004,1.0,1.1129785830421224,954.7063230362872,0.6502523184571012,1.0,7.929515418502203,eccentric,circular
113.5,113.5,56.75,3.0,100.0,345.9,45.18,900.0,30.0,30.0,478.4,0.5,37.833333333333336,9076.257525761761,1574.5620353349836,53.74999999999999,4.475949217310294,1.0,1.3281811167176805,28.80429459102569,32.542982348940136,0.41637627854711823,0.2643171806167401,1.0,2.2259571660842448,954.7063230362872,0.5010965031409105,1.0,7.929515418502203,eccentric,circular
113.5,113.5,56.75,3.0,100.0,345.9,45.18,1100.0,0.0,0.0,1038.0,0.5,37.833333333333336,9076.257525761761,1574.5620353349836,53.74999999999999,4.475949217310294,1.0,1.3281811167176805,28.80429459102569,39.774756204260164,0.5089043404464778,0.0,0.0,0.0,954.7063230362872,1.087245339172795,1.0,9.691629955947137,axial,circular
113.5,113.5,56.75,3.0,100.0,345.9,45.18,1100.0,15.0,15.0,590.0,0.5,37.833333333333336,9076.257525761761,1574.5620353349836,53.74999999999999,4.475949217310294,1.0,1.3281811167176805,28.80429459102569,39.774756204260164,0.5089043404464778,0.13215859030837004,1.0,1.1129785830421224,954.7063230362872,0.6179910887398352,1.0,9.691629955947137,eccentric,circular
113.5,113.5,56.75,3.0,100.0,345.9,45.18,1100.0,30.0,30.0,436.8,0.5,37.833333333333336,9076.257525761761,1574.5620353349836,53.74999999999999,4.475949217310294,1.0,1.3281811167176805,28.80429459102569,39.774756204260164,0.5089043404464778,0.2643171806167401,1.0,2.2259571660842448,954.7063230362872,0.45752289417213565,1.0,9.691629955947137,eccentric,circular
113.5,113.5,56.75,3.0,100.0,345.9,45.18,1500.0,0.0,0.0,1016.0,0.5,37.833333333333336,9076.257525761761,1574.5620353349836,53.74999999999999,4.475949217310294,1.0,1.3281811167176805,28.80429459102569,54.23830391490023,0.6939604642451971,0.0,0.0,0.0,954.7063230362872,1.064201603660462,1.0,13.215859030837004,axial,circular
113.5,113.5,56.75,3.0,100.0,345.9,45.18,1500.0,15.0,15.0,556.8,0.5,37.833333333333336,9076.257525761761,1574.5620353349836,53.74999999999999,4.475949217310294,1.0,1.3281811167176805,28.80429459102569,54.23830391490023,0.6939604642451971,0.13215859030837004,1.0,1.1129785830421224,954.7063230362872,0.5832159969666784,1.0,13.215859030837004,eccentric,circular
113.5,113.5,56.75,3.0,100.0,345.9,45.18,1500.0,30.0,30.0,416.6,0.5,37.833333333333336,9076.257525761761,1574.5620353349836,53.74999999999999,4.475949217310294,1.0,1.3281811167176805,28.80429459102569,54.23830391490023,0.6939604642451971,0.2643171806167401,1.0,2.2259571660842448,954.7063230362872,0.43636455520172096,1.0,13.215859030837004,eccentric,circular
133.0,133.0,66.5,6.3,0.0,426.2,141.2,600.0,0.0,0.0,3354.0,0.5,21.11111111111111,11385.257440315556,3719.2693279780906,60.2,9.139167838066598,1.0,0.9860377046416477,64.7028792788037,18.81553539616257,0.28999650669781846,0.0,0.0,0.0,3192.7509381568184,1.0505047418250142,1.0,4.511278195488722,axial,circular
133.0,133.0,66.5,6.3,0.0,426.2,141.2,600.0,0.0,0.0,3123.0,0.5,21.11111111111111,11385.257440315556,3719.2693279780906,60.2,9.139167838066598,1.0,0.9860377046416477,64.7028792788037,18.81553539616257,0.28999650669781846,0.0,0.0,0.0,3192.7509381568184,0.9781533418960999,1.0,4.511278195488722,axial,circular
133.0,133.0,66.5,6.3,0.0,426.2,141.2,600.0,22.32,22.32,1953.0,0.5,21.11111111111111,11385.257440315556,3719.2693279780906,60.2,9.139167838066598,1.0,0.9860377046416477,64.7028792788037,18.81553539616257,0.28999650669781846,0.16781954887218045,1.0,1.4596424867630284,3192.7509381568184,0.6116981993990019,1.0,4.511278195488722,eccentric,circular
133.0,133.0,66.5,6.3,0.0,426.2,141.2,600.0,23.15,23.15,1829.0,0.5,21.11111111111111,11385.257440315556,3719.2693279780906,60.2,9.139167838066598,1.0,0.9860377046416477,64.7028792788037,18.81553539616257,0.28999650669781846,0.17406015037593983,1.0,1.5139213068353095,3192.7509381568184,0.5728602184847796,1.0,4.511278195488722,eccentric,circular
133.0,133.0,66.5,6.3,0.0,426.2,141.2,600.0,43.46,43.46,1326.0,0.5,21.11111111111111,11385.257440315556,3719.2693279780906,60.2,9.139167838066598,1.0,0.9860377046416477,64.7028792788037,18.81553539616257,0.28999650669781846,0.3267669172932331,1.0,2.8421174943871517,3192.7509381568184,0.41531582816337764,1.0,4.511278195488722,eccentric,circular
133.0,133.0,66.5,6.3,0.0,426.2,141.2,600.0,48.06,48.06,1136.0,0.5,21.11111111111111,11385.257440315556,3719.2693279780906,60.2,9.139167838066598,1.0,0.9860377046416477,64.7028792788037,18.81553539616257,0.28999650669781846,0.36135338345864665,1.0,3.1429398706913605,3192.7509381568184,0.35580601869803696,1.0,4.511278195488722,eccentric,circular
133.0,133.0,66.5,6.3,0.0,426.2,141.2,600.0,71.49,71.49,826.0,0.5,21.11111111111111,11385.257440315556,3719.2693279780906,60.2,9.139167838066598,1.0,0.9860377046416477,64.7028792788037,18.81553539616257,0.28999650669781846,0.5375187969924812,1.0,4.675172104779969,3192.7509381568184,0.2587110664124811,1.0,4.511278195488722,eccentric,circular
133.0,133.0,66.5,6.3,0.0,426.2,141.2,600.0,74.69,74.69,873.0,0.5,21.11111111111111,11385.257440315556,3719.2693279780906,60.2,9.139167838066598,1.0,0.9860377046416477,64.7028792788037,18.81553539616257,0.28999650669781846,0.5615789473684211,1.0,4.884439844817679,3192.7509381568184,0.2734319140170654,1.0,4.511278195488722,eccentric,circular
133.0,133.0,66.5,7.7,0.0,396.0,141.2,600.0,0.0,0.0,2982.0,0.5,17.272727272727273,10861.868104227493,4450.279991890032,58.8,11.014096840856695,1.0,1.1490615700986906,74.17657056087162,18.944409793437288,0.2789880074440187,0.0,0.0,0.0,3296.0066531053744,0.9047311834733316,1.0,4.511278195488722,axial,circular
133.0,133.0,66.5,7.7,0.0,396.0,141.2,600.0,0.0,0.0,2869.0,0.5,17.272727272727273,10861.868104227493,4450.279991890032,58.8,11.014096840856695,1.0,1.1490615700986906,74.17657056087162,18.944409793437288,0.2789880074440187,0.0,0.0,0.0,3296.0066531053744,0.8704472720942281,1.0,4.511278195488722,axial,circular
133.0,133.0,66.5,7.7,0.0,396.0,141.2,600.0,23.77,23.77,1888.0,0.5,17.272727272727273,10861.868104227493,4450.279991890032,58.8,11.014096840856695,1.0,1.1490615700986906,74.17657056087162,18.944409793437288,0.2789880074440187,0.1787218045112782,1.0,1.575834068175738,3296.0066531053744,0.572814377732277,1.0,4.511278195488722,eccentric,circular
133.0,133.0,66.5,7.7,0.0,396.0,141.2,600.0,23.81,23.81,1768.0,0.5,17.272727272727273,10861.868104227493,4450.279991890032,58.8,11.014096840856695,1.0,1.1490615700986906,74.17657056087162,18.944409793437288,0.2789880074440187,0.17902255639097744,1.0,1.5784858714036314,3296.0066531053744,0.5364066842323442,1.0,4.511278195488722,eccentric,circular
133.0,133.0,66.5,7.7,0.0,396.0,141.2,600.0,47.41,47.41,1264.0,0.5,17.272727272727273,10861.868104227493,4450.279991890032,58.8,11.014096840856695,1.0,1.1490615700986906,74.17657056087162,18.944409793437288,0.2789880074440187,0.3564661654135338,1.0,3.143049775860822,3296.0066531053744,0.3834943715326261,1.0,4.511278195488722,eccentric,circular
133.0,133.0,66.5,7.7,0.0,396.0,141.2,600.0,45.76,45.76,1190.0,0.5,17.272727272727273,10861.868104227493,4450.279991890032,58.8,11.014096840856695,1.0,1.1490615700986906,74.17657056087162,18.944409793437288,0.2789880074440187,0.34406015037593984,1.0,3.0336628927102134,3296.0066531053744,0.3610429605410009,1.0,4.511278195488722,eccentric,circular
133.0,133.0,66.5,7.7,0.0,396.0,141.2,600.0,71.65,71.65,843.0,0.5,17.272727272727273,10861.868104227493,4450.279991890032,58.8,11.014096840856695,1.0,1.1490615700986906,74.17657056087162,18.944409793437288,0.2789880074440187,0.5387218045112783,1.0,4.75004253196431,3296.0066531053744,0.25576404683702836,1.0,4.511278195488722,eccentric,circular
133.0,133.0,66.5,7.7,0.0,396.0,141.2,600.0,67.23,67.23,910.0,0.5,17.272727272727273,10861.868104227493,4450.279991890032,58.8,11.014096840856695,1.0,1.1490615700986906,74.17657056087162,18.944409793437288,0.2789880074440187,0.5054887218045113,1.0,4.457018275282073,3296.0066531053744,0.27609167570782417,1.0,4.511278195488722,eccentric,circular
300.0,300.0,150.0,10.0,0.0,530.0,49.8,1800.0,0.0,0.0,10148.0,0.5,30.0,61575.216010359945,13689.3813045896,140.0,14.78199315485773,1.0,2.3660526438866967,55.960402657675694,24.76511890477724,0.3627008527417377,0.0,0.0,0.0,10321.817848748415,0.983160151506695,1.0,6.0,axial,circular
300.0,300.0,150.0,10.0,0.0,530.0,49.8,1800.0,30.0,30.0,7335.0,0.5,30.0,61575.216010359945,13689.3813045896,140.0,14.78199315485773,1.0,2.3660526438866967,55.960402657675694,24.76511890477724,0.3627008527417377,0.1,1.0,0.8518209921774373,10321.817848748415,0.7106306376923145,1.0,6.0,eccentric,circular
300.0,300.0,150.0,10.0,0.0,530.0,49.8,1800.0,60.0,60.0,5702.0,0.5,30.0,61575.216010359945,13689.3813045896,140.0,14.78199315485773,1.0,2.3660526438866967,55.960402657675694,24.76511890477724,0.3627008527417377,0.2,1.0,1.7036419843548747,10321.817848748415,0.5524220717275498,1.0,6.0,eccentric,circular
300.0,300.0,150.0,10.0,0.0,530.0,49.8,1800.0,90.0,90.0,4634.0,0.5,30.0,61575.216010359945,13689.3813045896,140.0,14.78199315485773,1.0,2.3660526438866967,55.960402657675694,24.76511890477724,0.3627008527417377,0.3,1.0,2.5554629765323122,10321.817848748415,0.4489519257077281,1.0,6.0,eccentric,circular
300.0,300.0,150.0,10.0,0.0,530.0,94.1,1800.0,0.0,0.0,12998.0,0.5,30.0,61575.216010359945,13689.3813045896,140.0,14.78199315485773,1.0,1.2521723875192083,55.960402657675694,24.76511890477724,0.3911012529074762,0.0,0.0,0.0,13049.59991800736,0.9960458620699815,1.0,6.0,axial,circular
300.0,300.0,150.0,10.0,0.0,530.0,94.1,1800.0,30.0,30.0,8369.0,0.5,30.0,61575.216010359945,13689.3813045896,140.0,14.78199315485773,1.0,1.2521723875192083,55.960402657675694,24.76511890477724,0.3911012529074762,0.1,1.0,0.8518209921774373,13049.59991800736,0.6413223434115768,1.0,6.0,eccentric,circular
300.0,300.0,150.0,10.0,0.0,530.0,94.1,1800.0,60.0,60.0,6784.0,0.5,30.0,61575.216010359945,13689.3813045896,140.0,14.78199315485773,1.0,1.2521723875192083,55.960402657675694,24.76511890477724,0.3911012529074762,0.2,1.0,1.7036419843548747,13049.59991800736,0.5198626810496041,1.0,6.0,eccentric,circular
300.0,300.0,150.0,10.0,0.0,530.0,94.1,1800.0,90.0,90.0,5366.0,0.5,30.0,61575.216010359945,13689.3813045896,140.0,14.78199315485773,1.0,1.2521723875192083,55.960402657675694,24.76511890477724,0.3911012529074762,0.3,1.0,2.5554629765323122,13049.59991800736,0.41120034588917687,1.0,6.0,eccentric,circular
102.9,102.9,51.45,1.83,0.0,234.9,29.9,306.0,0.0,0.0,421.0,0.5,56.22950819672131,7735.054759117251,885.2061918180736,49.620000000000005,2.7623852279255985,1.0,0.8990687009490114,13.07707154453291,12.110607639670343,0.13569273209135202,0.0,0.0,0.0,439.2130717556713,0.9585324915698251,1.0,2.9737609329446064,axial,circular
102.9,102.9,51.45,1.88,0.0,234.9,29.0,306.0,15.435,15.435,298.0,0.5,54.73404255319149,7719.474030351771,908.5594630525952,49.57,2.8359954516224946,1.0,0.9533462541347084,13.439082743314989,12.11606623332227,0.1346403028119679,0.15,1.0,1.2450088468922424,437.28536475125594,0.6814771863437813,1.0,2.9737609329446064,eccentric,circular
102.9,102.9,51.45,1.86,0.0,234.9,29.9,306.0,41.16,41.16,195.0,0.5,55.32258064516129,7725.704436902371,899.2234696031945,49.59,2.806563057734863,1.0,0.9144108542250914,13.294246062954612,12.113885499837554,0.1355026046153383,0.39999999999999997,1.0,3.3188285776021873,442.22615567317126,0.44095085172690557,1.0,2.9737609329446064,eccentric,circular
152.7,152.7,76.35,1.95,0.0,234.9,30.4,456.0,0.0,0.0,764.0,0.5,78.3076923076923,17389.846310974794,1412.9795695691107,74.39999999999999,2.963591992419566,1.0,0.6278408535156066,9.3568247180021,12.103567077835656,0.1407895879959925,0.0,0.0,0.0,860.5602287454178,0.8877937586237401,1.0,2.9862475442043226,axial,circular
152.7,152.7,76.35,2.1,0.0,234.9,30.4,456.0,22.905,22.905,557.0,0.5,72.71428571428571,17319.79664878138,1518.8799073756916,74.25,3.1873100671995473,1.0,0.6776260317463866,10.08349003077675,12.115100302185374,0.1398489342544496,0.15000000000000002,1.0,1.23442207709941,883.3067083655038,0.6305850444979512,1.0,2.9862475442043226,eccentric,circular
153.0,153.0,76.5,1.99,0.0,234.9,30.4,456.0,61.2,61.2,327.0,0.5,76.88442211055276,17441.305912799864,1444.159105828996,74.51,3.023413575101358,1.0,0.639801828047995,9.53160446639792,12.082613213805365,0.14028045523653487,0.4,1.0,3.2870394644700216,869.448673708347,0.3761004069455753,1.0,2.980392156862745,eccentric,circular
202.9,202.9,101.45,1.92,0.0,234.9,31.1,609.0,0.0,0.0,1118.0,0.5,105.67708333333334,31121.31080427767,1860.0244002845254,99.53,2.931139243879386,1.0,0.4514226941487787,6.917759553775422,12.12557566338317,0.14610011547643864,0.0,0.0,0.0,1404.7924976398706,0.7958470748372461,1.0,3.0014785608674224,axial,circular
202.8,202.8,101.4,1.86,0.0,234.9,31.1,609.0,30.42,30.42,778.0,0.5,109.03225806451613,31127.56477277317,1801.9835722690611,99.54,2.840666074186217,1.0,0.4372484812548795,6.703560988811958,12.128003929052321,0.14657952364675964,0.15,1.0,1.223323271336674,1391.3532055592482,0.5591678639841035,1.0,3.0029585798816565,eccentric,circular
202.7,202.7,101.35,1.85,0.0,234.9,31.1,609.0,81.08,81.08,445.0,0.5,109.56756756756755,31102.55266870235,1791.5605637240053,99.5,2.825565911605665,1.0,0.4350689479705419,6.670607363177595,12.13343973577578,0.14671559025000105,0.4,1.0,3.261901050686686,1388.126964415412,0.32057586330902,1.0,3.0044400592007894,eccentric,circular
230.0,230.0,115.0,1.94,0.0,234.9,29.3,762.0,0.0,0.0,1320.0,0.5,118.55670103092784,40157.6078998043,2134.4818560792837,113.06,2.9658172850765254,1.0,0.42612795802934794,6.161953655266901,13.370385296216003,0.16074508470012283,0.0,0.0,0.0,1678.0076994572896,0.786647165222735,1.0,3.3130434782608695,axial,circular
229.5,229.5,114.75,1.86,0.0,234.9,29.7,762.0,34.425,34.425,939.0,0.5,123.38709677419354,40036.93461359093,2043.2617979064848,112.88999999999999,2.8447939486449343,1.0,0.40363587938695833,5.919409146396449,13.395024779850853,0.16213245973939514,0.15,1.0,1.2206853801834892,1669.0591543518838,0.562592402762756,1.0,3.320261437908497,eccentric,circular
229.7,229.7,114.85,1.93,0.0,234.9,29.3,762.0,91.88,91.88,522.0,0.5,119.01554404145078,40058.21670470414,2120.8373216932778,112.91999999999999,2.950660162452337,1.0,0.4244544998609076,6.13806298405999,13.387406456990417,0.16100775342063986,0.4,1.0,3.2571288693638984,1671.890436313582,0.3122214163453071,1.0,3.3173704832390074,eccentric,circular
90.0,90.0,45.0,1.0,0.0,328.95,36.4,300.0,15.0,15.0,232.6,0.5,90.0,6082.12337734984,428.3982538305084,44.0,1.5232182453978496,1.0,0.6365330725892264,11.38778731417324,13.488360961599364,0.17562070070761202,0.16666666666666666,1.0,1.3645191107279826,362.3108965330799,0.6419900759975156,1.0,3.3333333333333335,eccentric,circular
90.0,90.0,45.0,1.0,0.0,328.95,36.4,300.0,15.0,15.0,209.3,0.5,90.0,6082.12337734984,428.3982538305084,44.0,1.5232182453978496,1.0,0.6365330725892264,11.38778731417324,13.488360961599364,0.17562070070761202,0.16666666666666666,1.0,1.3645191107279826,362.3108965330799,0.5776806659771282,1.0,3.3333333333333335,eccentric,circular
90.0,90.0,45.0,1.5,0.0,328.95,36.4,300.0,15.0,15.0,244.2,0.5,60.0,5944.678698755286,635.953575235955,43.5,2.2676775700005507,1.0,0.9667752722476487,17.148334175900715,13.560793354074239,0.171478209152851,0.16666666666666666,1.0,1.37921337293928,425.5832332085598,0.573800800748013,1.0,3.3333333333333335,eccentric,circular
90.0,90.0,45.0,1.5,0.0,328.95,36.4,300.0,15.0,15.0,248.8,0.5,60.0,5944.678698755286,635.953575235955,43.5,2.2676775700005507,1.0,0.9667752722476487,17.148334175900715,13.560793354074239,0.171478209152851,0.16666666666666666,1.0,1.37921337293928,425.5832332085598,0.5846094972403999,1.0,3.3333333333333335,eccentric,circular
90.0,90.0,45.0,1.0,0.0,328.95,36.4,500.0,15.0,15.0,195.3,0.5,90.0,6082.12337734984,428.3982538305084,44.0,1.5232182453978496,1.0,0.6365330725892264,11.38778731417324,22.480601602665605,0.29270116784602,0.16666666666666666,1.0,1.3645191107279826,362.3108965330799,0.5390398187545778,1.0,5.555555555555555,eccentric,circular
90.0,90.0,45.0,1.0,0.0,328.95,36.4,500.0,15.0,15.0,183.7,0.5,90.0,6082.12337734984,428.3982538305084,44.0,1.5232182453978496,1.0,0.6365330725892264,11.38778731417324,22.480601602665605,0.29270116784602,0.16666666666666666,1.0,1.3645191107279826,362.3108965330799,0.5070231167701789,1.0,5.555555555555555,eccentric,circular
90.0,90.0,45.0,1.5,0.0,328.95,36.4,500.0,15.0,15.0,214.0,0.5,60.0,5944.678698755286,635.953575235955,43.5,2.2676775700005507,1.0,0.9667752722476487,17.148334175900715,22.601322256790397,0.28579701525475165,0.16666666666666666,1.0,1.37921337293928,425.5832332085598,0.5028393585588649,1.0,5.555555555555555,eccentric,circular
90.0,90.0,45.0,1.5,0.0,328.95,36.4,500.0,15.0,15.0,234.9,0.5,60.0,5944.678698755286,635.953575235955,43.5,2.2676775700005507,1.0,0.9667752722476487,17.148334175900715,22.601322256790397,0.28579701525475165,0.16666666666666666,1.0,1.37921337293928,425.5832332085598,0.5519484361003615,1.0,5.555555555555555,eccentric,circular
90.0,90.0,45.0,1.0,0.0,328.95,36.4,700.0,15.0,15.0,184.1,0.5,90.0,6082.12337734984,428.3982538305084,44.0,1.5232182453978496,1.0,0.6365330725892264,11.38778731417324,31.472842243731847,0.409781634984428,0.16666666666666666,1.0,1.3645191107279826,362.3108965330799,0.5081271409765376,1.0,7.777777777777778,eccentric,circular
90.0,90.0,45.0,1.0,0.0,328.95,36.4,700.0,15.0,15.0,183.7,0.5,90.0,6082.12337734984,428.3982538305084,44.0,1.5232182453978496,1.0,0.6365330725892264,11.38778731417324,31.472842243731847,0.409781634984428,0.16666666666666666,1.0,1.3645191107279826,362.3108965330799,0.5070231167701789,1.0,7.777777777777778,eccentric,circular
90.0,90.0,45.0,1.5,0.0,328.95,36.4,700.0,15.0,15.0,216.3,0.5,60.0,5944.678698755286,635.953575235955,43.5,2.2676775700005507,1.0,0.9667752722476487,17.148334175900715,31.641851159506555,0.40011582135665236,0.16666666666666666,1.0,1.37921337293928,425.5832332085598,0.5082437068050583,1.0,7.777777777777778,eccentric,circular
90.0,90.0,45.0,1.5,0.0,328.95,36.4,700.0,15.0,15.0,218.6,0.5,60.0,5944.678698755286,635.953575235955,43.5,2.2676775700005507,1.0,0.9667752722476487,17.148334175900715,31.641851159506555,0.40011582135665236,0.16666666666666666,1.0,1.37921337293928,425.5832332085598,0.5136480550512517,1.0,7.777777777777778,eccentric,circular
90.0,90.0,45.0,1.0,0.0,328.95,36.4,900.0,15.0,15.0,172.1,0.5,90.0,6082.12337734984,428.3982538305084,44.0,1.5232182453978496,1.0,0.6365330725892264,11.38778731417324,40.465082884798086,0.526862102122836,0.16666666666666666,1.0,1.3645191107279826,362.3108965330799,0.47500641478578004,1.0,10.0,eccentric,circular
90.0,90.0,45.0,1.0,0.0,328.95,36.4,900.0,15.0,15.0,165.1,0.5,90.0,6082.12337734984,428.3982538305084,44.0,1.5232182453978496,1.0,0.6365330725892264,11.38778731417324,40.465082884798086,0.526862102122836,0.16666666666666666,1.0,1.3645191107279826,362.3108965330799,0.4556859911745048,1.0,10.0,eccentric,circular
90.0,90.0,45.0,1.5,0.0,328.95,36.4,900.0,15.0,15.0,200.0,0.5,60.0,5944.678698755286,635.953575235955,43.5,2.2676775700005507,1.0,0.9667752722476487,17.148334175900715,40.68238006222271,0.5144346274585531,0.16666666666666666,1.0,1.37921337293928,425.5832332085598,0.46994332575594844,1.0,10.0,eccentric,circular
90.0,90.0,45.0,1.5,0.0,328.95,36.4,900.0,15.0,15.0,200.0,0.5,60.0,5944.678698755286,635.953575235955,43.5,2.2676775700005507,1.0,0.9667752722476487,17.148334175900715,40.68238006222271,0.5144346274585531,0.16666666666666666,1.0,1.37921337293928,425.5832332085598,0.46994332575594844,1.0,10.0,eccentric,circular
160.0,160.0,80.0,0.8,0.0,272.4,41.5,1600.0,0.0,0.0,636.0,0.5,200.0,19706.07974261348,616.2067596388038,79.2,1.2287554518053554,1.0,0.20525097497645486,4.226174053936601,40.21437772590268,0.5575194486565584,0.0,0.0,0.0,985.6570306440697,0.6452548708392116,1.0,10.0,axial,circular
160.0,160.0,80.0,0.8,0.0,272.4,41.5,1600.0,0.0,0.0,621.0,0.5,200.0,19706.07974261348,616.2067596388038,79.2,1.2287554518053554,1.0,0.20525097497645486,4.226174053936601,40.21437772590268,0.5575194486565584,0.0,0.0,0.0,985.6570306440697,0.6300365955835698,1.0,10.0,axial,circular
160.0,160.0,80.0,0.8,25.0,272.4,37.725,1600.0,0.0,0.0,578.0,0.5,200.0,19706.07974261348,616.2067596388038,79.2,1.2287554518053554,1.0,0.22578967426170646,4.226174053936601,40.21437772590268,0.5447953161415386,0.0,0.0,0.0,911.2665796157038,0.6342820124532079,1.0,10.0,axial,circular
160.0,160.0,80.0,0.8,25.0,272.4,37.725,1600.0,0.0,0.0,557.0,0.5,200.0,19706.07974261348,616.2067596388038,79.2,1.2287554518053554,1.0,0.22578967426170646,4.226174053936601,40.21437772590268,0.5447953161415386,0.0,0.0,0.0,911.2665796157038,0.6112371642498906,1.0,10.0,axial,circular
160.0,160.0,80.0,0.8,40.0,272.4,35.46,1600.0,0.0,0.0,540.0,0.5,200.0,19706.07974261348,616.2067596388038,79.2,1.2287554518053554,1.0,0.2402119419493197,4.226174053936601,40.21437772590268,0.5368134173548028,0.0,0.0,0.0,866.6323089986842,0.6231016249831737,1.0,10.0,axial,circular
160.0,160.0,80.0,0.8,40.0,272.4,35.46,1600.0,0.0,0.0,559.0,0.5,200.0,19706.07974261348,616.2067596388038,79.2,1.2287554518053554,1.0,0.2402119419493197,4.226174053936601,40.21437772590268,0.5368134173548028,0.0,0.0,0.0,866.6323089986842,0.6450255710473964,1.0,10.0,axial,circular
160.0,160.0,80.0,0.8,0.0,272.4,41.5,1600.0,30.0,30.0,354.0,0.5,200.0,19706.07974261348,616.2067596388038,79.2,1.2287554518053554,1.0,0.20525097497645486,4.226174053936601,40.21437772590268,0.5575194486565584,0.1875,1.0,1.516121414888979,985.6570306440697,0.3591512960331461,1.0,10.0,eccentric,circular
160.0,160.0,80.0,0.8,0.0,272.4,41.5,1600.0,30.0,30.0,369.0,0.5,200.0,19706.07974261348,616.2067596388038,79.2,1.2287554518053554,1.0,0.20525097497645486,4.226174053936601,40.21437772590268,0.5575194486565584,0.1875,1.0,1.516121414888979,985.6570306440697,0.37436957128878784,1.0,10.0,eccentric,circular
160.0,160.0,80.0,0.8,25.0,272.4,37.725,1600.0,30.0,30.0,327.0,0.5,200.0,19706.07974261348,616.2067596388038,79.2,1.2287554518053554,1.0,0.22578967426170646,4.226174053936601,40.21437772590268,0.5447953161415386,0.1875,1.0,1.516121414888979,911.2665796157038,0.3588412077373685,1.0,10.0,eccentric,circular
160.0,160.0,80.0,0.8,40.0,272.4,35.46,1600.0,30.0,30.0,290.0,0.5,200.0,19706.07974261348,616.2067596388038,79.2,1.2287554518053554,1.0,0.2402119419493197,4.226174053936601,40.21437772590268,0.5368134173548028,0.1875,1.0,1.516121414888979,866.6323089986842,0.3346286504539266,1.0,10.0,eccentric,circular
160.0,160.0,80.0,0.8,40.0,272.4,35.46,1600.0,30.0,30.0,320.0,0.5,200.0,19706.07974261348,616.2067596388038,79.2,1.2287554518053554,1.0,0.2402119419493197,4.226174053936601,40.21437772590268,0.5368134173548028,0.1875,1.0,1.516121414888979,866.6323089986842,0.3692454073974363,1.0,10.0,eccentric,circular
160.0,160.0,80.0,0.8,0.0,272.4,41.5,1600.0,60.0,60.0,237.0,0.5,200.0,19706.07974261348,616.2067596388038,79.2,1.2287554518053554,1.0,0.20525097497645486,4.226174053936601,40.21437772590268,0.5575194486565584,0.375,1.0,3.032242829777958,985.6570306440697,0.24044874903914018,1.0,10.0,eccentric,circular
160.0,160.0,80.0,0.8,0.0,272.4,41.5,1600.0,60.0,60.0,248.0,0.5,200.0,19706.07974261348,616.2067596388038,79.2,1.2287554518053554,1.0,0.20525097497645486,4.226174053936601,40.21437772590268,0.5575194486565584,0.375,1.0,3.032242829777958,985.6570306440697,0.25160881755994413,1.0,10.0,eccentric,circular
160.0,160.0,80.0,0.8,25.0,272.4,37.725,1600.0,60.0,60.0,221.0,0.5,200.0,19706.07974261348,616.2067596388038,79.2,1.2287554518053554,1.0,0.22578967426170646,4.226174053936601,40.21437772590268,0.5447953161415386,0.375,1.0,3.032242829777958,911.2665796157038,0.24251959299681478,1.0,10.0,eccentric,circular
160.0,160.0,80.0,0.8,25.0,272.4,37.725,1600.0,60.0,60.0,236.0,0.5,200.0,19706.07974261348,616.2067596388038,79.2,1.2287554518053554,1.0,0.22578967426170646,4.226174053936601,40.21437772590268,0.5447953161415386,0.375,1.0,3.032242829777958,911.2665796157038,0.2589801988563271,1.0,10.0,eccentric,circular
160.0,160.0,80.0,0.8,40.0,272.4,35.46,1600.0,60.0,60.0,204.0,0.5,200.0,19706.07974261348,616.2067596388038,79.2,1.2287554518053554,1.0,0.2402119419493197,4.226174053936601,40.21437772590268,0.5368134173548028,0.375,1.0,3.032242829777958,866.6323089986842,0.23539394721586562,1.0,10.0,eccentric,circular
160.0,160.0,80.0,0.8,40.0,272.4,35.46,1600.0,60.0,60.0,212.0,0.5,200.0,19706.07974261348,616.2067596388038,79.2,1.2287554518053554,1.0,0.2402119419493197,4.226174053936601,40.21437772590268,0.5368134173548028,0.375,1.0,3.032242829777958,866.6323089986842,0.24462508240080152,1.0,10.0,eccentric,circular
160.0,160.0,80.0,1.8,0.0,345.2,41.5,1600.0,0.0,0.0,916.0,0.5,88.88888888888889,19211.593058938448,1370.52007596377,78.2,2.7412755606966357,1.0,0.5933961348563455,12.100873702717116,40.470637780348326,0.5448075848840457,0.0,0.0,0.0,1270.384642168639,0.7210414622427436,1.0,10.0,axial,circular
160.0,160.0,80.0,1.8,0.0,345.2,41.5,1600.0,0.0,0.0,897.0,0.5,88.88888888888889,19211.593058938448,1370.52007596377,78.2,2.7412755606966357,1.0,0.5933961348563455,12.100873702717116,40.470637780348326,0.5448075848840457,0.0,0.0,0.0,1270.384642168639,0.7060853620433853,1.0,10.0,axial,circular
160.0,160.0,80.0,1.8,25.0,345.2,37.725,1600.0,0.0,0.0,808.0,0.5,88.88888888888889,19211.593058938448,1370.52007596377,78.2,2.7412755606966357,1.0,0.6527750721415067,12.100873702717116,40.470637780348326,0.5350493058035305,0.0,0.0,0.0,1197.8608783711463,0.6745357616977358,1.0,10.0,axial,circular
160.0,160.0,80.0,1.8,25.0,345.2,37.725,1600.0,0.0,0.0,843.0,0.5,88.88888888888889,19211.593058938448,1370.52007596377,78.2,2.7412755606966357,1.0,0.6527750721415067,12.100873702717116,40.470637780348326,0.5350493058035305,0.0,0.0,0.0,1197.8608783711463,0.7037545137514744,1.0,10.0,axial,circular
160.0,160.0,80.0,1.8,40.0,345.2,35.46,1600.0,0.0,0.0,792.0,0.5,88.88888888888889,19211.593058938448,1370.52007596377,78.2,2.7412755606966357,1.0,0.6944709418087517,12.100873702717116,40.470637780348326,0.529034416301379,0.0,0.0,0.0,1154.346620092651,0.6861024117144571,1.0,10.0,axial,circular
160.0,160.0,80.0,1.8,40.0,345.2,35.46,1600.0,0.0,0.0,805.0,0.5,88.88888888888889,19211.593058938448,1370.52007596377,78.2,2.7412755606966357,1.0,0.6944709418087517,12.100873702717116,40.470637780348326,0.529034416301379,0.0,0.0,0.0,1154.346620092651,0.6973641937249216,1.0,10.0,axial,circular
160.0,160.0,80.0,1.8,0.0,345.2,41.5,1600.0,30.0,30.0,501.0,0.5,88.88888888888889,19211.593058938448,1370.52007596377,78.2,2.7412755606966357,1.0,0.5933961348563455,12.100873702717116,40.470637780348326,0.5448075848840457,0.1875,1.0,1.535505489701397,1270.384642168639,0.3943687473620246,1.0,10.0,eccentric,circular
160.0,160.0,80.0,1.8,0.0,345.2,41.5,1600.0,30.0,30.0,522.0,0.5,88.88888888888889,19211.593058938448,1370.52007596377,78.2,2.7412755606966357,1.0,0.5933961348563455,12.100873702717116,40.470637780348326,0.5448075848840457,0.1875,1.0,1.535505489701397,1270.384642168639,0.4108991738981574,1.0,10.0,eccentric,circular
160.0,160.0,80.0,1.8,25.0,345.2,37.725,1600.0,30.0,30.0,482.0,0.5,88.88888888888889,19211.593058938448,1370.52007596377,78.2,2.7412755606966357,1.0,0.6527750721415067,12.100873702717116,40.470637780348326,0.5350493058035305,0.1875,1.0,1.535505489701397,1197.8608783711463,0.40238395685434236,1.0,10.0,eccentric,circular
160.0,160.0,80.0,1.8,25.0,345.2,37.725,1600.0,30.0,30.0,469.0,0.5,88.88888888888889,19211.593058938448,1370.52007596377,78.2,2.7412755606966357,1.0,0.6527750721415067,12.100873702717116,40.470637780348326,0.5350493058035305,0.1875,1.0,1.535505489701397,1197.8608783711463,0.39153127752009664,1.0,10.0,eccentric,circular
160.0,160.0,80.0,1.8,40.0,345.2,35.46,1600.0,30.0,30.0,441.0,0.5,88.88888888888889,19211.593058938448,1370.52007596377,78.2,2.7412755606966357,1.0,0.6944709418087517,12.100873702717116,40.470637780348326,0.529034416301379,0.1875,1.0,1.535505489701397,1154.346620092651,0.38203429743191364,1.0,10.0,eccentric,circular
160.0,160.0,80.0,1.8,40.0,345.2,35.46,1600.0,30.0,30.0,473.0,0.5,88.88888888888889,19211.593058938448,1370.52007596377,78.2,2.7412755606966357,1.0,0.6944709418087517,12.100873702717116,40.470637780348326,0.529034416301379,0.1875,1.0,1.535505489701397,1154.346620092651,0.4097556069961341,1.0,10.0,eccentric,circular
160.0,160.0,80.0,1.8,0.0,345.2,41.5,1600.0,60.0,60.0,364.0,0.5,88.88888888888889,19211.593058938448,1370.52007596377,78.2,2.7412755606966357,1.0,0.5933961348563455,12.100873702717116,40.470637780348326,0.5448075848840457,0.375,1.0,3.071010979402794,1270.384642168639,0.286527393292968,1.0,10.0,eccentric,circular
160.0,160.0,80.0,1.8,0.0,345.2,41.5,1600.0,60.0,60.0,345.0,0.5,88.88888888888889,19211.593058938448,1370.52007596377,78.2,2.7412755606966357,1.0,0.5933961348563455,12.100873702717116,40.470637780348326,0.5448075848840457,0.375,1.0,3.071010979402794,1270.384642168639,0.2715712930936098,1.0,10.0,eccentric,circular
160.0,160.0,80.0,1.8,25.0,345.2,37.725,1600.0,60.0,60.0,338.0,0.5,88.88888888888889,19211.593058938448,1370.52007596377,78.2,2.7412755606966357,1.0,0.6527750721415067,12.100873702717116,40.470637780348326,0.5350493058035305,0.375,1.0,3.071010979402794,1197.8608783711463,0.28216966269038946,1.0,10.0,eccentric,circular
160.0,160.0,80.0,1.8,25.0,345.2,37.725,1600.0,60.0,60.0,323.0,0.5,88.88888888888889,19211.593058938448,1370.52007596377,78.2,2.7412755606966357,1.0,0.6527750721415067,12.100873702717116,40.470637780348326,0.5350493058035305,0.375,1.0,3.071010979402794,1197.8608783711463,0.2696473403816444,1.0,10.0,eccentric,circular
160.0,160.0,80.0,1.8,40.0,345.2,35.46,1600.0,60.0,60.0,322.0,0.5,88.88888888888889,19211.593058938448,1370.52007596377,78.2,2.7412755606966357,1.0,0.6944709418087517,12.100873702717116,40.470637780348326,0.529034416301379,0.375,1.0,3.071010979402794,1154.346620092651,0.2789456774899687,1.0,10.0,eccentric,circular
160.0,160.0,80.0,1.8,40.0,345.2,35.46,1600.0,60.0,60.0,310.0,0.5,88.88888888888889,19211.593058938448,1370.52007596377,78.2,2.7412755606966357,1.0,0.6944709418087517,12.100873702717116,40.470637780348326,0.529034416301379,0.375,1.0,3.071010979402794,1154.346620092651,0.268550186403386,1.0,10.0,eccentric,circular
219.0,219.0,109.5,5.0,0.0,326.7,36.44,1000.0,20.805,20.805,2512.0,0.5,43.8,34306.977175363936,5098.495860658922,104.5,7.496212601653937,1.0,1.3323869907076475,23.43552781780231,18.681213919918925,0.23049965713459383,0.095,1.0,0.7950455782162423,2915.8248459475317,0.8615057943179354,1.0,4.566210045662101,eccentric,circular
219.0,219.0,109.5,5.0,0.0,326.7,36.44,1000.0,20.805,20.805,2526.0,0.5,43.8,34306.977175363936,5098.495860658922,104.5,7.496212601653937,1.0,1.3323869907076475,23.43552781780231,18.681213919918925,0.23049965713459383,0.095,1.0,0.7950455782162423,2915.8248459475317,0.8663071801142933,1.0,4.566210045662101,eccentric,circular
219.0,219.0,109.5,5.0,0.0,326.7,36.44,1000.0,20.805,20.805,2576.0,0.5,43.8,34306.977175363936,5098.495860658922,104.5,7.496212601653937,1.0,1.3323869907076475,23.43552781780231,18.681213919918925,0.23049965713459383,0.095,1.0,0.7950455782162423,2915.8248459475317,0.8834549865298573,1.0,4.566210045662101,eccentric,circular
219.0,219.0,109.5,5.0,25.0,326.7,36.03,1000.0,20.805,20.805,2228.0,0.5,43.8,34306.977175363936,5098.495860658922,104.5,7.496212601653937,1.0,1.3475487632913314,23.43552781780231,18.681213919918925,0.23012922824449863,0.095,1.0,0.7950455782162423,2901.7589853056325,0.7678101493895546,1.0,4.566210045662101,eccentric,circular
219.0,219.0,109.5,5.0,25.0,326.7,36.03,1000.0,20.805,20.805,2282.0,0.5,43.8,34306.977175363936,5098.495860658922,104.5,7.496212601653937,1.0,1.3475487632913314,23.43552781780231,18.681213919918925,0.23012922824449863,0.095,1.0,0.7950455782162423,2901.7589853056325,0.7864195515740411,1.0,4.566210045662101,eccentric,circular
219.0,219.0,109.5,5.0,25.0,326.7,36.03,1000.0,20.805,20.805,2212.0,0.5,43.8,34306.977175363936,5098.495860658922,104.5,7.496212601653937,1.0,1.3475487632913314,23.43552781780231,18.681213919918925,0.23012922824449863,0.095,1.0,0.7950455782162423,2901.7589853056325,0.7622962524460031,1.0,4.566210045662101,eccentric,circular
219.0,219.0,109.5,5.0,50.0,326.7,35.27,1000.0,20.805,20.805,2198.0,0.5,43.8,34306.977175363936,5098.495860658922,104.5,7.496212601653937,1.0,1.3765858219843117,23.43552781780231,18.681213919918925,0.22944062879713628,0.095,1.0,0.7950455782162423,2875.6856826523563,0.7643394454614733,1.0,4.566210045662101,eccentric,circular
219.0,219.0,109.5,5.0,50.0,326.7,35.27,1000.0,20.805,20.805,2165.0,0.5,43.8,34306.977175363936,5098.495860658922,104.5,7.496212601653937,1.0,1.3765858219843117,23.43552781780231,18.681213919918925,0.22944062879713628,0.095,1.0,0.7950455782162423,2875.6856826523563,0.752863921485027,1.0,4.566210045662101,eccentric,circular
219.0,219.0,109.5,5.0,50.0,326.7,35.27,1000.0,20.805,20.805,2126.0,0.5,43.8,34306.977175363936,5098.495860658922,104.5,7.496212601653937,1.0,1.3765858219843117,23.43552781780231,18.681213919918925,0.22944062879713628,0.095,1.0,0.7950455782162423,2875.6856826523563,0.7393019386037726,1.0,4.566210045662101,eccentric,circular
219.0,219.0,109.5,5.0,75.0,326.7,33.65,1000.0,20.805,20.805,2103.0,0.5,43.8,34306.977175363936,5098.495860658922,104.5,7.496212601653937,1.0,1.4428583043502725,23.43552781780231,18.681213919918925,0.22796447576666248,0.095,1.0,0.7950455782162423,2820.108379628266,0.7457160211258292,1.0,4.566210045662101,eccentric,circular
219.0,219.0,109.5,5.0,75.0,326.7,33.65,1000.0,20.805,20.805,2083.0,0.5,43.8,34306.977175363936,5098.495860658922,104.5,7.496212601653937,1.0,1.4428583043502725,23.43552781780231,18.681213919918925,0.22796447576666248,0.095,1.0,0.7950455782162423,2820.108379628266,0.7386240951046611,1.0,4.566210045662101,eccentric,circular
219.0,219.0,109.5,5.0,75.0,326.7,33.65,1000.0,20.805,20.805,2053.0,0.5,43.8,34306.977175363936,5098.495860658922,104.5,7.496212601653937,1.0,1.4428583043502725,23.43552781780231,18.681213919918925,0.22796447576666248,0.095,1.0,0.7950455782162423,2820.108379628266,0.7279862060729089,1.0,4.566210045662101,eccentric,circular
219.0,219.0,109.5,5.0,100.0,326.7,33.35,1000.0,20.805,20.805,2052.0,0.5,43.8,34306.977175363936,5098.495860658922,104.5,7.496212601653937,1.0,1.4558375394718643,23.43552781780231,18.681213919918925,0.22768988530255027,0.095,1.0,0.7950455782162423,2809.816286475657,0.7302968560175216,1.0,4.566210045662101,eccentric,circular
219.0,219.0,109.5,5.0,100.0,326.7,33.35,1000.0,20.805,20.805,2037.0,0.5,43.8,34306.977175363936,5098.495860658922,104.5,7.496212601653937,1.0,1.4558375394718643,23.43552781780231,18.681213919918925,0.22768988530255027,0.095,1.0,0.7950455782162423,2809.816286475657,0.724958428707452,1.0,4.566210045662101,eccentric,circular
219.0,219.0,109.5,5.0,100.0,326.7,33.35,1000.0,20.805,20.805,2008.0,0.5,43.8,34306.977175363936,5098.495860658922,104.5,7.496212601653937,1.0,1.4558375394718643,23.43552781780231,18.681213919918925,0.22768988530255027,0.095,1.0,0.7950455782162423,2809.816286475657,0.7146374692413174,1.0,4.566210045662101,eccentric,circular
133.0,133.0,66.5,6.0,0.0,392.0,96.0,400.0,13.3,13.3,1398.0,0.5,22.166666666666668,11499.01451030204,3558.106397964578,60.5,8.730271143235612,1.0,1.2634938798745574,56.56638492807206,12.523990483258181,0.17739626829202398,0.1,1.0,0.8670392569512664,2498.68310099111,0.5594947192164861,1.0,3.007518796992481,eccentric,circular
133.0,133.0,66.5,6.0,0.0,392.0,96.0,400.0,26.6,26.6,1260.0,0.5,22.166666666666668,11499.01451030204,3558.106397964578,60.5,8.730271143235612,1.0,1.2634938798745574,56.56638492807206,12.523990483258181,0.17739626829202398,0.2,1.0,1.7340785139025328,2498.68310099111,0.5042656267616399,1.0,3.007518796992481,eccentric,circular
133.0,133.0,66.5,6.0,0.0,392.0,96.0,400.0,39.9,39.9,910.0,0.5,22.166666666666668,11499.01451030204,3558.106397964578,60.5,8.730271143235612,1.0,1.2634938798745574,56.56638492807206,12.523990483258181,0.17739626829202398,0.3,1.0,2.601117770853799,2498.68310099111,0.3641918415500732,1.0,3.007518796992481,eccentric,circular
133.0,133.0,66.5,6.0,0.0,392.0,96.0,600.0,13.3,13.3,1380.0,0.5,22.166666666666668,11499.01451030204,3558.106397964578,60.5,8.730271143235612,1.0,1.2634938798745574,56.56638492807206,18.785985724887272,0.26609440243803595,0.1,1.0,0.8670392569512664,2498.68310099111,0.5522909245484626,1.0,4.511278195488722,eccentric,circular
133.0,133.0,66.5,6.0,0.0,392.0,96.0,600.0,26.6,26.6,1080.0,0.5,22.166666666666668,11499.01451030204,3558.106397964578,60.5,8.730271143235612,1.0,1.2634938798745574,56.56638492807206,18.785985724887272,0.26609440243803595,0.2,1.0,1.7340785139025328,2498.68310099111,0.43222768008140555,1.0,4.511278195488722,eccentric,circular
133.0,133.0,66.5,6.0,0.0,392.0,96.0,600.0,39.9,39.9,790.0,0.5,22.166666666666668,11499.01451030204,3558.106397964578,60.5,8.730271143235612,1.0,1.2634938798745574,56.56638492807206,18.785985724887272,0.26609440243803595,0.3,1.0,2.601117770853799,2498.68310099111,0.3161665437632504,1.0,4.511278195488722,eccentric,circular
133.0,133.0,66.5,6.0,0.0,392.0,96.0,1200.0,13.3,13.3,1200.0,0.5,22.166666666666668,11499.01451030204,3558.106397964578,60.5,8.730271143235612,1.0,1.2634938798745574,56.56638492807206,37.571971449774544,0.5321888048760719,0.1,1.0,0.8670392569512664,2498.68310099111,0.4802529778682284,1.0,9.022556390977444,eccentric,circular
133.0,133.0,66.5,6.0,0.0,392.0,96.0,1200.0,26.6,26.6,985.0,0.5,22.166666666666668,11499.01451030204,3558.106397964578,60.5,8.730271143235612,1.0,1.2634938798745574,56.56638492807206,37.571971449774544,0.5321888048760719,0.2,1.0,1.7340785139025328,2498.68310099111,0.3942076526668375,1.0,9.022556390977444,eccentric,circular
133.0,133.0,66.5,6.0,0.0,392.0,96.0,1200.0,39.9,39.9,780.0,0.5,22.166666666666668,11499.01451030204,3558.106397964578,60.5,8.730271143235612,1.0,1.2634938798745574,56.56638492807206,37.571971449774544,0.5321888048760719,0.3,1.0,2.601117770853799,2498.68310099111,0.3121644356143485,1.0,9.022556390977444,eccentric,circular
133.0,133.0,66.5,6.0,0.0,392.0,96.0,2400.0,13.3,13.3,1125.0,0.5,22.166666666666668,11499.01451030204,3558.106397964578,60.5,8.730271143235612,1.0,1.2634938798745574,56.56638492807206,75.14394289954909,1.0643776097521438,0.1,1.0,0.8670392569512664,2498.68310099111,0.45023716675146414,1.0,18.045112781954888,eccentric,circular
133.0,133.0,66.5,6.0,0.0,392.0,96.0,2400.0,26.6,26.6,780.0,0.5,22.166666666666668,11499.01451030204,3558.106397964578,60.5,8.730271143235612,1.0,1.2634938798745574,56.56638492807206,75.14394289954909,1.0643776097521438,0.2,1.0,1.7340785139025328,2498.68310099111,0.3121644356143485,1.0,18.045112781954888,eccentric,circular
133.0,133.0,66.5,6.0,0.0,392.0,96.0,2400.0,39.9,39.9,610.0,0.5,22.166666666666668,11499.01451030204,3558.106397964578,60.5,8.730271143235612,1.0,1.2634938798745574,56.56638492807206,75.14394289954909,1.0643776097521438,0.3,1.0,2.601117770853799,2498.68310099111,0.2441285970830161,1.0,18.045112781954888,eccentric,circular
140.0,140.0,70.0,5.0,0.0,395.0,141.1,420.0,0.0,0.0,3670.91,0.5,28.0,13273.228961416877,3179.4249588268895,65.0,7.367412533364018,1.0,0.6705668424773497,44.77119924121211,12.405842148576689,0.19529508017988453,0.0,0.0,0.0,3128.7254651925423,1.1732924607286026,1.0,3.0,axial,circular
