Repository: Serali-Nerri/xgboost

# CFST柱极限承载力预测 - XGBoost ML管道

## 项目概述

本项目是一个完整的机器学习管道，用于预测混凝土填充钢管（CFST）柱的极限承载力。采用XGBoost算法，提供从数据加载、预处理、模型训练、评估到预测的全流程解决方案。

### 核心特性

- **模块化设计**：清晰的模块分离，便于维护和扩展
- **特征工程支持**：处理无量纲参数，剔除几何参数实现多截面统一预测
- **自动化超参数优化**：集成Optuna框架进行超参数搜索，支持持久化存储和断点续训
- **智能参数加载**：自动加载最优参数，无需手动配置
- **特征选择**：迭代剔除法自动寻找最优特征子集
- **多维度评估**：集成R²、RMSE、MAE、MAPE、COV等工程指标
- **可视化分析**：提供预测散点图、特征重要性图和学习曲线
- **COV稳定性指标**：特别添加变异系数评估模型预测稳定性

---

## 环境要求

### 系统要求
- Python 3.8+
- 8GB+ RAM（推荐16GB）
- 5GB+ 可用磁盘空间

### Python依赖
- pandas &gt;= 1.5.0
- numpy &gt;= 1.23.0
- xgboost &gt;= 1.7.0
- scikit-learn &gt;= 1.2.0
- matplotlib &gt;= 3.6.0
- seaborn &gt;= 0.12.0
- optuna &gt;= 3.0.0
- joblib &gt;= 1.2.0

---

File: data/processed/2026.3.11-new_feature_parameters_raw.csv (part 49 of 84)
b (mm),h (mm),r0 (mm),t (mm),R (%),fy (MPa),fc (MPa),L (mm),e1 (mm),e2 (mm),Nexp (kN),r0/h,b/t,Ac (mm^2),As (mm^2),Re (mm),te (mm),ke,xi,sigma_re (MPa),lambda,lambda_bar,e/h,e1/e2,e_bar,Npl (kN),psi,b/h,L/h,axial_flag,section_family
140.0,140.0,70.0,5.0,0.0,395.0,141.1,1400.0,0.0,0.0,2767.47,0.5,28.0,13273.228961416877,3179.4249588268895,65.0,7.367412533364018,1.0,0.6705668424773497,44.77119924121211,41.35280716192229,0.6509836005996151,0.0,0.0,0.0,3128.7254651925423,0.8845359015319323,1.0,10.0,axial,circular
140.0,140.0,70.0,10.0,0.0,365.0,141.1,420.0,0.0,0.0,4332.28,0.5,14.0,11309.733552923255,5915.929550333269,60.0,14.047949747700017,1.0,1.353120490926128,85.4583609651751,12.693934242462861,0.17756089702123054,0.0,0.0,0.0,3755.1176901891145,1.1537001919590484,1.0,3.0,axial,circular
140.0,140.0,70.0,10.0,0.0,365.0,141.1,1400.0,0.0,0.0,3175.15,0.5,14.0,11309.733552923255,5915.929550333269,60.0,14.047949747700017,1.0,1.353120490926128,85.4583609651751,42.31311414154287,0.5918696567374352,0.0,0.0,0.0,3755.1176901891145,0.845552726162384,1.0,10.0,axial,circular
140.0,140.0,70.0,5.0,0.0,395.0,141.1,420.0,28.0,28.0,1891.0,0.5,28.0,13273.228961416877,3179.4249588268895,65.0,7.367412533364018,1.0,0.6705668424773497,44.77119924121211,12.405842148576689,0.19529508017988453,0.2,1.0,1.710054660171132,3128.7254651925423,0.6043994658648094,1.0,3.0,eccentric,circular
140.0,140.0,70.0,5.0,0.0,395.0,141.1,1400.0,28.0,28.0,1315.4,0.5,28.0,13273.228961416877,3179.4249588268895,65.0,7.367412533364018,1.0,0.6705668424773497,44.77119924121211,41.35280716192229,0.6509836005996151,0.2,1.0,1.710054660171132,3128.7254651925423,0.4204267886824804,1.0,10.0,eccentric,circular
140.0,140.0,70.0,10.0,0.0,365.0,141.1,420.0,28.0,28.0,2045.1,0.5,14.0,11309.733552923255,5915.929550333269,60.0,14.047949747700017,1.0,1.353120490926128,85.4583609651751,12.693934242462861,0.17756089702123054,0.2,1.0,1.790399628355235,3755.1176901891145,0.544616752050987,1.0,3.0,eccentric,circular
140.0,140.0,70.0,10.0,0.0,365.0,141.1,1400.0,28.0,28.0,1579.6,0.5,14.0,11309.733552923255,5915.929550333269,60.0,14.047949747700017,1.0,1.353120490926128,85.4583609651751,42.31311414154287,0.5918696567374352,0.2,1.0,1.790399628355235,3755.1176901891145,0.4206525947580749,1.0,10.0,eccentric,circular
140.0,140.0,70.0,5.0,0.0,395.0,141.1,420.0,84.0,84.0,925.3,0.5,28.0,13273.228961416877,3179.4249588268895,65.0,7.367412533364018,1.0,0.6705668424773497,44.77119924121211,12.405842148576689,0.19529508017988453,0.6,1.0,5.130163980513395,3128.7254651925423,0.2957434298068261,1.0,3.0,eccentric,circular
140.0,140.0,70.0,5.0,0.0,395.0,141.1,1400.0,84.0,84.0,563.8,0.5,28.0,13273.228961416877,3179.4249588268895,65.0,7.367412533364018,1.0,0.6705668424773497,44.77119924121211,41.35280716192229,0.6509836005996151,0.6,1.0,5.130163980513395,3128.7254651925423,0.180201173376298,1.0,10.0,eccentric,circular
140.0,140.0,70.0,6.0,0.0,354.0,141.1,420.0,84.0,84.0,825.0,0.5,23.333333333333332,12867.963509103793,3762.1595065138063,64.0,8.756666803281163,1.0,0.7335059351097772,48.435313255648936,12.472571451991056,0.18683245642078605,0.6,1.0,5.1855012875007445,3147.474116440432,0.2621149434369347,1.0,3.0,eccentric,circular
140.0,140.0,70.0,6.0,0.0,354.0,141.1,1400.0,84.0,84.0,616.0,0.5,23.333333333333332,12867.963509103793,3762.1595065138063,64.0,8.756666803281163,1.0,0.7335059351097772,48.435313255648936,41.575238173303525,0.6227748547359535,0.6,1.0,5.1855012875007445,3147.474116440432,0.19571249109957792,1.0,10.0,eccentric,circular
140.0,140.0,70.0,8.0,0.0,385.0,141.1,420.0,84.0,84.0,911.2,0.5,17.5,12076.282160399165,4874.478157809179,62.0,11.45471113289885,1.0,1.1013582079424655,71.13006106719448,12.592236194211232,0.18437035613102792,0.6,1.0,5.285480412360112,3580.6375035888564,0.2544798235193338,1.0,3.0,eccentric,circular
140.0,140.0,70.0,8.0,0.0,385.0,141.1,1400.0,84.0,84.0,675.4,0.5,17.5,12076.282160399165,4874.478157809179,62.0,11.45471113289885,1.0,1.1013582079424655,71.13006106719448,41.974120647370775,0.6145678537700932,0.6,1.0,5.285480412360112,3580.6375035888564,0.1886256286270391,1.0,10.0,eccentric,circular
140.0,140.0,70.0,10.0,0.0,365.0,141.1,420.0,84.0,84.0,1022.6,0.5,14.0,11309.733552923255,5915.929550333269,60.0,14.047949747700017,1.0,1.353120490926128,85.4583609651751,12.693934242462861,0.17756089702123054,0.6,1.0,5.371198885065705,3755.1176901891145,0.2723216911873939,1.0,3.0,eccentric,circular
140.0,140.0,70.0,10.0,0.0,365.0,141.1,1400.0,84.0,84.0,750.4,0.5,14.0,11309.733552923255,5915.929550333269,60.0,14.047949747700017,1.0,1.353120490926128,85.4583609651751,42.31311414154287,0.5918696567374352,0.6,1.0,5.371198885065705,3755.1176901891145,0.19983394980150634,1.0,10.0,eccentric,circular
140.0,140.0,70.0,12.0,0.0,364.0,141.1,420.0,84.0,84.0,1072.2,0.5,11.666666666666666,10568.317686676064,6886.513684086078,58.0,16.538885066685538,1.0,1.6810008184006473,103.795761452992,12.778094582860378,0.1743203568218951,0.6,1.0,5.442656705617525,3997.880606597325,0.26819210114245273,1.0,3.0,eccentric,circular
140.0,140.0,70.0,12.0,0.0,364.0,141.1,1400.0,84.0,84.0,803.8,0.5,11.666666666666666,10568.317686676064,6886.513684086078,58.0,16.538885066685538,1.0,1.6810008184006473,103.795761452992,42.59364860953459,0.5810678560729836,0.6,1.0,5.442656705617525,3997.880606597325,0.20105652947053113,1.0,10.0,eccentric,circular
133.0,133.0,66.5,6.0,0.0,352.0,131.0,466.0,0.0,0.0,2330.0,0.5,22.166666666666668,11499.01451030204,3558.106397964578,60.5,8.730271143235612,1.0,0.831437630252396,50.79430483337083,14.59044891299578,0.21314848447886423,0.0,0.0,0.0,2758.8243529330985,0.8445626476810003,1.0,3.5037593984962405,axial,circular
133.0,133.0,66.5,6.0,0.0,352.0,131.0,466.0,0.0,0.0,2460.0,0.5,22.166666666666668,11499.01451030204,3558.106397964578,60.5,8.730271143235612,1.0,0.831437630252396,50.79430483337083,14.59044891299578,0.21314848447886423,0.0,0.0,0.0,2758.8243529330985,0.8916841687962492,1.0,3.5037593984962405,axial,circular
133.0,133.0,66.5,6.0,0.0,352.0,131.0,466.0,15.0,15.0,1840.0,0.5,22.166666666666668,11499.01451030204,3558.106397964578,60.5,8.730271143235612,1.0,0.831437630252396,50.79430483337083,14.59044891299578,0.21314848447886423,0.11278195488721804,1.0,0.9778638236292477,2758.8243529330985,0.6669507604004465,1.0,3.5037593984962405,eccentric,circular
133.0,133.0,66.5,6.0,0.0,352.0,131.0,466.0,15.0,15.0,1900.0,0.5,22.166666666666668,11499.01451030204,3558.106397964578,60.5,8.730271143235612,1.0,0.831437630252396,50.79430483337083,14.59044891299578,0.21314848447886423,0.11278195488721804,1.0,0.9778638236292477,2758.8243529330985,0.6886991547613307,1.0,3.5037593984962405,eccentric,circular
133.0,133.0,66.5,6.0,0.0,352.0,131.0,466.0,30.0,30.0,1360.0,0.5,22.166666666666668,11499.01451030204,3558.106397964578,60.5,8.730271143235612,1.0,0.831437630252396,50.79430483337083,14.59044891299578,0.21314848447886423,0.22556390977443608,1.0,1.9557276472584955,2758.8243529330985,0.49296360551337354,1.0,3.5037593984962405,eccentric,circular
133.0,133.0,66.5,6.0,0.0,352.0,131.0,466.0,30.0,30.0,1290.0,0.5,22.166666666666668,11499.01451030204,3558.106397964578,60.5,8.730271143235612,1.0,0.831437630252396,50.79430483337083,14.59044891299578,0.21314848447886423,0.22556390977443608,1.0,1.9557276472584955,2758.8243529330985,0.4675904787590087,1.0,3.5037593984962405,eccentric,circular
133.0,133.0,66.5,10.0,0.0,376.0,131.0,466.0,0.0,0.0,2800.0,0.5,13.3,10028.749148422017,5575.841036084555,56.5,13.977622871199216,1.0,1.595806261266567,93.01922477116648,14.85333133946694,0.2056828305131942,0.0,0.0,0.0,3410.282368011077,0.8210463820428447,1.0,3.5037593984962405,axial,circular
133.0,133.0,66.5,10.0,0.0,376.0,131.0,466.0,0.0,0.0,2750.0,0.5,13.3,10028.749148422017,5575.841036084555,56.5,13.977622871199216,1.0,1.595806261266567,93.01922477116648,14.85333133946694,0.2056828305131942,0.0,0.0,0.0,3410.282368011077,0.8063848395063654,1.0,3.5037593984962405,axial,circular
133.0,133.0,66.5,10.0,0.0,376.0,131.0,466.0,15.0,15.0,2320.0,0.5,13.3,10028.749148422017,5575.841036084555,56.5,13.977622871199216,1.0,1.595806261266567,93.01922477116648,14.85333133946694,0.2056828305131942,0.11278195488721804,1.0,1.0134184560882074,3410.282368011077,0.6802955736926428,1.0,3.5037593984962405,eccentric,circular
133.0,133.0,66.5,10.0,0.0,376.0,131.0,466.0,15.0,15.0,2270.0,0.5,13.3,10028.749148422017,5575.841036084555,56.5,13.977622871199216,1.0,1.595806261266567,93.01922477116648,14.85333133946694,0.2056828305131942,0.11278195488721804,1.0,1.0134184560882074,3410.282368011077,0.6656340311561635,1.0,3.5037593984962405,eccentric,circular
133.0,133.0,66.5,10.0,0.0,376.0,131.0,466.0,30.0,30.0,1490.0,0.5,13.3,10028.749148422017,5575.841036084555,56.5,13.977622871199216,1.0,1.595806261266567,93.01922477116648,14.85333133946694,0.2056828305131942,0.22556390977443608,1.0,2.0268369121764147,3410.282368011077,0.4369139675870853,1.0,3.5037593984962405,eccentric,circular
133.0,133.0,66.5,10.0,0.0,376.0,131.0,466.0,30.0,30.0,1740.0,0.5,13.3,10028.749148422017,5575.841036084555,56.5,13.977622871199216,1.0,1.595806261266567,93.01922477116648,14.85333133946694,0.2056828305131942,0.22556390977443608,1.0,2.0268369121764147,3410.282368011077,0.5102216802694821,1.0,3.5037593984962405,eccentric,circular
133.0,133.0,66.5,6.0,0.0,352.0,131.0,798.0,0.0,0.0,2370.0,0.5,22.166666666666668,11499.01451030204,3558.106397964578,60.5,8.730271143235612,1.0,0.831437630252396,50.79430483337083,24.98536101410007,0.36500534466552287,0.0,0.0,0.0,2758.8243529330985,0.859061577254923,1.0,6.0,axial,circular
133.0,133.0,66.5,6.0,0.0,352.0,131.0,798.0,0.0,0.0,2050.0,0.5,22.166666666666668,11499.01451030204,3558.106397964578,60.5,8.730271143235612,1.0,0.831437630252396,50.79430483337083,24.98536101410007,0.36500534466552287,0.0,0.0,0.0,2758.8243529330985,0.743070140663541,1.0,6.0,axial,circular
133.0,133.0,66.5,6.0,0.0,352.0,131.0,1330.0,0.0,0.0,1965.0,0.5,22.166666666666668,11499.01451030204,3558.106397964578,60.5,8.730271143235612,1.0,0.831437630252396,50.79430483337083,41.642268356833455,0.6083422411092048,0.0,0.0,0.0,2758.8243529330985,0.7122599153189552,1.0,10.0,axial,circular
133.0,133.0,66.5,6.0,0.0,352.0,131.0,1330.0,0.0,0.0,1995.0,0.5,22.166666666666668,11499.01451030204,3558.106397964578,60.5,8.730271143235612,1.0,0.831437630252396,50.79430483337083,41.642268356833455,0.6083422411092048,0.0,0.0,0.0,2758.8243529330985,0.7231341124993972,1.0,10.0,axial,circular
133.0,133.0,66.5,6.0,0.0,352.0,131.0,1596.0,0.0,0.0,1780.0,0.5,22.166666666666668,11499.01451030204,3558.106397964578,60.5,8.730271143235612,1.0,0.831437630252396,50.79430483337083,49.97072202820014,0.7300106893310457,0.0,0.0,0.0,2758.8243529330985,0.6452023660395625,1.0,12.0,axial,circular
133.0,133.0,66.5,6.0,0.0,352.0,131.0,1596.0,0.0,0.0,1810.0,0.5,22.166666666666668,11499.01451030204,3558.106397964578,60.5,8.730271143235612,1.0,0.831437630252396,50.79430483337083,49.97072202820014,0.7300106893310457,0.0,0.0,0.0,2758.8243529330985,0.6560765632200045,1.0,12.0,axial,circular
133.0,133.0,66.5,10.0,0.0,376.0,131.0,798.0,0.0,0.0,2270.0,0.5,13.3,10028.749148422017,5575.841036084555,56.5,13.977622871199216,1.0,1.595806261266567,93.01922477116648,25.435533066297467,0.35222081276722955,0.0,0.0,0.0,3410.282368011077,0.6656340311561635,1.0,6.0,axial,circular
133.0,133.0,66.5,10.0,0.0,376.0,131.0,798.0,0.0,0.0,2340.0,0.5,13.3,10028.749148422017,5575.841036084555,56.5,13.977622871199216,1.0,1.595806261266567,93.01922477116648,25.435533066297467,0.35222081276722955,0.0,0.0,0.0,3410.282368011077,0.6861601907072346,1.0,6.0,axial,circular
133.0,133.0,66.5,10.0,0.0,376.0,131.0,1330.0,0.0,0.0,1990.0,0.5,13.3,10028.749148422017,5575.841036084555,56.5,13.977622871199216,1.0,1.595806261266567,93.01922477116648,42.39255511049578,0.5870346879453826,0.0,0.0,0.0,3410.282368011077,0.583529392951879,1.0,10.0,axial,circular
133.0,133.0,66.5,10.0,0.0,376.0,131.0,1330.0,0.0,0.0,2030.0,0.5,13.3,10028.749148422017,5575.841036084555,56.5,13.977622871199216,1.0,1.595806261266567,93.01922477116648,42.39255511049578,0.5870346879453826,0.0,0.0,0.0,3410.282368011077,0.5952586269810625,1.0,10.0,axial,circular
133.0,133.0,66.5,10.0,0.0,376.0,131.0,1596.0,0.0,0.0,1815.0,0.5,13.3,10028.749148422017,5575.841036084555,56.5,13.977622871199216,1.0,1.595806261266567,93.01922477116648,50.87106613259493,0.7044416255344591,0.0,0.0,0.0,3410.282368011077,0.5322139940742012,1.0,12.0,axial,circular
133.0,133.0,66.5,10.0,0.0,376.0,131.0,1596.0,0.0,0.0,1990.0,0.5,13.3,10028.749148422017,5575.841036084555,56.5,13.977622871199216,1.0,1.595806261266567,93.01922477116648,50.87106613259493,0.7044416255344591,0.0,0.0,0.0,3410.282368011077,0.583529392951879,1.0,12.0,axial,circular
114.0,114.0,57.0,4.5,0.0,435.0,133.5,912.0,0.0,0.0,1720.0,0.5,25.333333333333332,8659.014751456867,2312.9802199436294,52.5,6.597330485865562,1.0,0.8703850654483064,54.66359545431466,33.177448693819265,0.520264637085235,0.0,0.0,0.0,2162.1248649949707,0.795513722563845,1.0,8.0,axial,circular
114.0,114.0,57.0,4.5,0.0,435.0,133.5,912.0,0.0,0.0,1645.0,0.5,25.333333333333332,8659.014751456867,2312.9802199436294,52.5,6.597330485865562,1.0,0.8703850654483064,54.66359545431466,33.177448693819265,0.520264637085235,0.0,0.0,0.0,2162.1248649949707,0.7608256241962355,1.0,8.0,axial,circular
114.0,114.0,57.0,4.5,0.0,435.0,133.5,912.0,15.0,15.0,1100.0,0.5,25.333333333333332,8659.014751456867,2312.9802199436294,52.5,6.597330485865562,1.0,0.8703850654483064,54.66359545431466,33.177448693819265,0.520264637085235,0.13157894736842105,1.0,1.1315204582966794,2162.1248649949707,0.508758776058273,1.0,8.0,eccentric,circular
114.0,114.0,57.0,4.5,0.0,435.0,133.5,912.0,15.0,15.0,1075.0,0.5,25.333333333333332,8659.014751456867,2312.9802199436294,52.5,6.597330485865562,1.0,0.8703850654483064,54.66359545431466,33.177448693819265,0.520264637085235,0.13157894736842105,1.0,1.1315204582966794,2162.1248649949707,0.4971960766024031,1.0,8.0,eccentric,circular
114.0,114.0,57.0,4.5,0.0,435.0,133.5,912.0,30.0,30.0,830.0,0.5,25.333333333333332,8659.014751456867,2312.9802199436294,52.5,6.597330485865562,1.0,0.8703850654483064,54.66359545431466,33.177448693819265,0.520264637085235,0.2631578947368421,1.0,2.2630409165933587,2162.1248649949707,0.3838816219348787,1.0,8.0,eccentric,circular
114.0,114.0,57.0,4.5,0.0,435.0,133.5,912.0,30.0,30.0,760.0,0.5,25.333333333333332,8659.014751456867,2312.9802199436294,52.5,6.597330485865562,1.0,0.8703850654483064,54.66359545431466,33.177448693819265,0.520264637085235,0.2631578947368421,1.0,2.2630409165933587,2162.1248649949707,0.35150606345844315,1.0,8.0,eccentric,circular
114.0,114.0,57.0,8.0,0.0,443.0,133.5,912.0,0.0,0.0,1640.0,0.5,14.25,7542.9639612690935,3863.9294297558554,49.0,11.257173324076405,1.0,1.6998461411816517,101.77403637889485,33.82858853281483,0.4983050701286984,0.0,0.0,0.0,2718.7064262112676,0.6032280588255605,1.0,8.0,axial,circular
114.0,114.0,57.0,8.0,0.0,443.0,133.5,912.0,0.0,0.0,1790.0,0.5,14.25,7542.9639612690935,3863.9294297558554,49.0,11.257173324076405,1.0,1.6998461411816517,101.77403637889485,33.82858853281483,0.4983050701286984,0.0,0.0,0.0,2718.7064262112676,0.658401356888874,1.0,8.0,axial,circular
114.0,114.0,57.0,8.0,0.0,443.0,133.5,912.0,15.0,15.0,1190.0,0.5,14.25,7542.9639612690935,3863.9294297558554,49.0,11.257173324076405,1.0,1.6998461411816517,101.77403637889485,33.82858853281483,0.4983050701286984,0.13157894736842105,1.0,1.1763706847476263,2718.7064262112676,0.4377081646356201,1.0,8.0,eccentric,circular
114.0,114.0,57.0,8.0,0.0,443.0,133.5,912.0,15.0,15.0,1250.0,0.5,14.25,7542.9639612690935,3863.9294297558554,49.0,11.257173324076405,1.0,1.6998461411816517,101.77403637889485,33.82858853281483,0.4983050701286984,0.13157894736842105,1.0,1.1763706847476263,2718.7064262112676,0.4597774838609455,1.0,8.0,eccentric,circular
114.0,114.0,57.0,8.0,0.0,443.0,133.5,912.0,30.0,30.0,860.0,0.5,14.25,7542.9639612690935,3863.9294297558554,49.0,11.257173324076405,1.0,1.6998461411816517,101.77403637889485,33.82858853281483,0.4983050701286984,0.2631578947368421,1.0,2.3527413694952526,2718.7064262112676,0.3163269088963305,1.0,8.0,eccentric,circular
114.0,114.0,57.0,8.0,0.0,443.0,133.5,912.0,30.0,30.0,900.0,0.5,14.25,7542.9639612690935,3863.9294297558554,49.0,11.257173324076405,1.0,1.6998461411816517,101.77403637889485,33.82858853281483,0.4983050701286984,0.2631578947368421,1.0,2.3527413694952526,2718.7064262112676,0.3310397883798808,1.0,8.0,eccentric,circular
114.0,114.0,57.0,4.5,0.0,435.0,133.5,1254.0,0.0,0.0,1430.0,0.5,25.333333333333332,8659.014751456867,2312.9802199436294,52.5,6.597330485865562,1.0,0.8703850654483064,54.66359545431466,45.61899195400149,0.7153638759921981,0.0,0.0,0.0,2162.1248649949707,0.6613864088757548,1.0,11.0,axial,circular
114.0,114.0,57.0,4.5,0.0,435.0,133.5,1254.0,0.0,0.0,1550.0,0.5,25.333333333333332,8659.014751456867,2312.9802199436294,52.5,6.597330485865562,1.0,0.8703850654483064,54.66359545431466,45.61899195400149,0.7153638759921981,0.0,0.0,0.0,2162.1248649949707,0.7168873662639301,1.0,11.0,axial,circular
114.0,114.0,57.0,4.5,0.0,435.0,133.5,1254.0,15.0,15.0,915.0,0.5,25.333333333333332,8659.014751456867,2312.9802199436294,52.5,6.597330485865562,1.0,0.8703850654483064,54.66359545431466,45.61899195400149,0.7153638759921981,0.13157894736842105,1.0,1.1315204582966794,2162.1248649949707,0.4231948000848362,1.0,11.0,eccentric,circular
114.0,114.0,57.0,4.5,0.0,435.0,133.5,1254.0,15.0,15.0,940.0,0.5,25.333333333333332,8659.014751456867,2312.9802199436294,52.5,6.597330485865562,1.0,0.8703850654483064,54.66359545431466,45.61899195400149,0.7153638759921981,0.13157894736842105,1.0,1.1315204582966794,2162.1248649949707,0.43475749954070597,1.0,11.0,eccentric,circular
114.0,114.0,57.0,4.5,0.0,435.0,133.5,1254.0,30.0,30.0,685.0,0.5,25.333333333333332,8659.014751456867,2312.9802199436294,52.5,6.597330485865562,1.0,0.8703850654483064,54.66359545431466,45.61899195400149,0.7153638759921981,0.2631578947368421,1.0,2.2630409165933587,2162.1248649949707,0.31681796509083365,1.0,11.0,eccentric,circular
114.0,114.0,57.0,4.5,0.0,435.0,133.5,1254.0,30.0,30.0,625.0,0.5,25.333333333333332,8659.014751456867,2312.9802199436294,52.5,6.597330485865562,1.0,0.8703850654483064,54.66359545431466,45.61899195400149,0.7153638759921981,0.2631578947368421,1.0,2.2630409165933587,2162.1248649949707,0.289067486396746,1.0,11.0,eccentric,circular
114.0,114.0,57.0,8.0,0.0,443.0,133.5,1254.0,0.0,0.0,1490.0,0.5,14.25,7542.9639612690935,3863.9294297558554,49.0,11.257173324076405,1.0,1.6998461411816517,101.77403637889485,46.514309232620384,0.6851694714269603,0.0,0.0,0.0,2718.7064262112676,0.548054760762247,1.0,11.0,axial,circular
114.0,114.0,57.0,8.0,0.0,443.0,133.5,1254.0,0.0,0.0,1465.0,0.5,14.25,7542.9639612690935,3863.9294297558554,49.0,11.257173324076405,1.0,1.6998461411816517,101.77403637889485,46.514309232620384,0.6851694714269603,0.0,0.0,0.0,2718.7064262112676,0.5388592110850282,1.0,11.0,axial,circular
114.0,114.0,57.0,8.0,0.0,443.0,133.5,1254.0,15.0,15.0,985.0,0.5,14.25,7542.9639612690935,3863.9294297558554,49.0,11.257173324076405,1.0,1.6998461411816517,101.77403637889485,46.514309232620384,0.6851694714269603,0.13157894736842105,1.0,1.1763706847476263,2718.7064262112676,0.36230465728242506,1.0,11.0,eccentric,circular
114.0,114.0,57.0,8.0,0.0,443.0,133.5,1254.0,15.0,15.0,985.0,0.5,14.25,7542.9639612690935,3863.9294297558554,49.0,11.257173324076405,1.0,1.6998461411816517,101.77403637889485,46.514309232620384,0.6851694714269603,0.13157894736842105,1.0,1.1763706847476263,2718.7064262112676,0.36230465728242506,1.0,11.0,eccentric,circular
114.0,114.0,57.0,8.0,0.0,443.0,133.5,1254.0,30.0,30.0,810.0,0.5,14.25,7542.9639612690935,3863.9294297558554,49.0,11.257173324076405,1.0,1.6998461411816517,101.77403637889485,46.514309232620384,0.6851694714269603,0.2631578947368421,1.0,2.3527413694952526,2718.7064262112676,0.2979358095418927,1.0,11.0,eccentric,circular
114.0,114.0,57.0,8.0,0.0,443.0,133.5,1254.0,30.0,30.0,715.0,0.5,14.25,7542.9639612690935,3863.9294297558554,49.0,11.257173324076405,1.0,1.6998461411816517,101.77403637889485,46.514309232620384,0.6851694714269603,0.2631578947368421,1.0,2.3527413694952526,2718.7064262112676,0.26299272076846086,1.0,11.0,eccentric,circular
114.3,114.3,57.15,6.3,0.0,428.0,173.5,210.0,0.0,0.0,2866.0,0.5,18.142857142857142,8123.2868102218345,3146.9003584975044,50.85,9.045008097044871,1.0,0.9556425854207616,76.13104160344552,7.702069778692883,0.12113952047979362,0.0,0.0,0.0,2756.2636150104204,1.0398134577519955,1.0,1.8372703412073492,axial,circular
114.3,114.3,57.15,6.3,0.0,428.0,173.5,210.0,0.0,0.0,2595.0,0.5,18.142857142857142,8123.2868102218345,3146.9003584975044,50.85,9.045008097044871,1.0,0.9556425854207616,76.13104160344552,7.702069778692883,0.12113952047979362,0.0,0.0,0.0,2756.2636150104204,0.9414919479645597,1.0,1.8372703412073492,axial,circular
273.0,273.0,136.5,16.0,0.0,401.0,180.0,4450.0,50.0,50.0,5284.0,0.5,17.0625,45616.710728287195,18953.771008438773,120.5,22.86464938209062,1.0,0.9256430194890127,76.08899918853393,68.48047763960909,1.0583804603401519,0.18315018315018314,1.0,1.6162784979743434,15811.470105475642,0.33418777411280104,1.0,16.3003663003663,eccentric,circular
139.0,139.0,69.5,1.2,100.0,345.0,75.1,420.0,0.0,0.0,1105.4,0.5,115.83333333333334,14655.184153804488,797.6262388023922,68.3,1.8340310925473204,1.0,0.25002723040272556,9.26413948651282,12.196591505147715,0.19133027956589763,0.0,0.0,0.0,1375.7853823375422,0.803468341931253,1.0,3.0215827338129495,axial,circular
139.0,139.0,69.5,1.2,100.0,345.0,75.1,420.0,0.0,0.0,1198.6,0.5,115.83333333333334,14655.184153804488,797.6262388023922,68.3,1.8340310925473204,1.0,0.25002723040272556,9.26413948651282,12.196591505147715,0.19133027956589763,0.0,0.0,0.0,1375.7853823375422,0.871211466110729,1.0,3.0215827338129495,axial,circular
140.0,140.0,70.0,3.0,100.0,358.3,75.1,420.0,0.0,0.0,1500.2,0.5,46.666666666666664,14102.609421964582,1960.805419374595,67.0,4.506249725948351,1.0,0.66334871416209,24.09834741503424,12.258214238734004,0.17646616180634012,0.0,0.0,0.0,1761.6625493514575,0.8515819335276709,1.0,3.0,axial,circular
140.0,140.0,70.0,3.0,100.0,358.3,75.1,420.0,0.0,0.0,1585.2,0.5,46.666666666666664,14102.609421964582,1960.805419374595,67.0,4.506249725948351,1.0,0.66334871416209,24.09834741503424,12.258214238734004,0.17646616180634012,0.0,0.0,0.0,1761.6625493514575,0.8998318097774055,1.0,3.0,axial,circular
139.0,139.0,69.5,1.2,0.0,345.0,84.0,420.0,0.0,0.0,1411.6,0.5,115.83333333333334,14655.184153804488,797.6262388023922,68.3,1.8340310925473204,1.0,0.22353625003862726,9.26413948651282,12.196591505147715,0.1967031117052565,0.0,0.0,0.0,1506.2165213064025,0.9371826560338498,1.0,3.0215827338129495,axial,circular
139.0,139.0,69.5,1.2,0.0,345.0,84.0,420.0,0.0,0.0,1314.0,0.5,115.83333333333334,14655.184153804488,797.6262388023922,68.3,1.8340310925473204,1.0,0.22353625003862726,9.26413948651282,12.196591505147715,0.1967031117052565,0.0,0.0,0.0,1506.2165213064025,0.8723845352992906,1.0,3.0215827338129495,axial,circular
140.0,140.0,70.0,3.0,0.0,358.3,84.0,420.0,0.0,0.0,1637.6,0.5,46.666666666666664,14102.609421964582,1960.805419374595,67.0,4.506249725948351,1.0,0.593065338494916,24.09834741503424,12.258214238734004,0.18066501259271553,0.0,0.0,0.0,1887.1757732069423,0.8677517077368847,1.0,3.0,axial,circular
140.0,140.0,70.0,3.0,0.0,358.3,84.0,420.0,0.0,0.0,1678.6,0.5,46.666666666666664,14102.609421964582,1960.805419374595,67.0,4.506249725948351,1.0,0.593065338494916,24.09834741503424,12.258214238734004,0.18066501259271553,0.0,0.0,0.0,1887.1757732069423,0.8894772939711374,1.0,3.0,axial,circular
139.0,139.0,69.5,1.2,100.0,345.0,75.1,700.0,0.0,0.0,1138.0,0.5,115.83333333333334,14655.184153804488,797.6262388023922,68.3,1.8340310925473204,1.0,0.25002723040272556,9.26413948651282,20.327652508579526,0.318883799276496,0.0,0.0,0.0,1375.7853823375422,0.8271638982429581,1.0,5.0359712230215825,axial,circular
139.0,139.0,69.5,1.2,100.0,345.0,75.1,700.0,20.0,20.0,638.2,0.5,115.83333333333334,14655.184153804488,797.6262388023922,68.3,1.8340310925473204,1.0,0.25002723040272556,9.26413948651282,20.327652508579526,0.318883799276496,0.14388489208633093,1.0,1.1721769480577298,1375.7853823375422,0.46388049196718445,1.0,5.0359712230215825,eccentric,circular
140.0,140.0,70.0,3.0,100.0,358.3,75.1,700.0,0.0,0.0,1588.8,0.5,46.666666666666664,14102.609421964582,1960.805419374595,67.0,4.506249725948351,1.0,0.66334871416209,24.09834741503424,20.430357064556674,0.2941102696772335,0.0,0.0,0.0,1761.6625493514575,0.9018753339479825,1.0,5.0,axial,circular
140.0,140.0,70.0,3.0,100.0,358.3,75.1,700.0,20.0,20.0,940.8,0.5,46.666666666666664,14102.609421964582,1960.805419374595,67.0,4.506249725948351,1.0,0.66334871416209,24.09834741503424,20.430357064556674,0.2941102696772335,0.14285714285714285,1.0,1.1925699708150876,1761.6625493514575,0.5340409832441225,1.0,5.0,eccentric,circular
139.0,139.0,69.5,1.2,0.0,345.0,84.0,700.0,0.0,0.0,1331.0,0.5,115.83333333333334,14655.184153804488,797.6262388023922,68.3,1.8340310925473204,1.0,0.22353625003862726,9.26413948651282,20.327652508579526,0.32783851950876086,0.0,0.0,0.0,1506.2165213064025,0.8836710932141216,1.0,5.0359712230215825,axial,circular
139.0,139.0,69.5,1.2,0.0,345.0,84.0,700.0,20.0,20.0,759.0,0.5,115.83333333333334,14655.184153804488,797.6262388023922,68.3,1.8340310925473204,1.0,0.22353625003862726,9.26413948651282,20.327652508579526,0.32783851950876086,0.14388489208633093,1.0,1.1721769480577298,1506.2165213064025,0.5039116151386314,1.0,5.0359712230215825,eccentric,circular
140.0,140.0,70.0,3.0,0.0,358.3,84.0,700.0,0.0,0.0,1627.8,0.5,46.666666666666664,14102.609421964582,1960.805419374595,67.0,4.506249725948351,1.0,0.593065338494916,24.09834741503424,20.430357064556674,0.30110835432119254,0.0,0.0,0.0,1887.1757732069423,0.8625587627345511,1.0,5.0,axial,circular
140.0,140.0,70.0,3.0,0.0,358.3,84.0,700.0,20.0,20.0,1065.8,0.5,46.666666666666664,14102.609421964582,1960.805419374595,67.0,4.506249725948351,1.0,0.593065338494916,24.09834741503424,20.430357064556674,0.30110835432119254,0.14285714285714285,1.0,1.1925699708150876,1887.1757732069423,0.5647592636211356,1.0,5.0,eccentric,circular
165.0,165.0,82.5,1.32,0.0,226.7,22.9,578.0,0.0,0.0,675.0,0.5,125.0,20703.70002958329,1042.7262310877572,81.18,2.0191734811013475,1.0,0.49858403734856566,5.638662579030247,14.13087155836961,0.16093294750694806,0.0,0.0,0.0,710.5007672650519,0.9500341605517107,1.0,3.503030303030303,axial,circular
165.0,165.0,82.5,1.32,0.0,226.7,22.9,576.0,15.0,15.0,593.0,0.5,125.0,20703.70002958329,1042.7262310877572,81.18,2.0191734811013475,1.0,0.49858403734856566,5.638662579030247,14.081975809032691,0.16037608609688941,0.09090909090909091,1.0,0.7396519875583228,710.5007672650519,0.8346226032698734,1.0,3.4909090909090907,eccentric,circular
165.0,165.0,82.5,1.32,0.0,226.7,22.9,577.0,30.0,30.0,495.0,0.5,125.0,20703.70002958329,1042.7262310877572,81.18,2.0191734811013475,1.0,0.49858403734856566,5.638662579030247,14.10642368370115,0.16065451680191875,0.18181818181818182,1.0,1.4793039751166457,710.5007672650519,0.6966917177379213,1.0,3.496969696969697,eccentric,circular
165.0,165.0,82.5,1.32,0.0,226.7,22.9,577.0,45.0,45.0,416.0,0.5,125.0,20703.70002958329,1042.7262310877572,81.18,2.0191734811013475,1.0,0.49858403734856566,5.638662579030247,14.10642368370115,0.16065451680191875,0.2727272727272727,1.0,2.218955962674969,710.5007672650519,0.5855025345029803,1.0,3.496969696969697,eccentric,circular
165.0,165.0,82.5,2.05,0.0,214.1,22.9,578.0,0.0,0.0,820.0,0.5,80.48780487804879,20333.023826545494,1606.1288280499632,80.45,3.117034077159218,1.0,0.7385154623786065,8.295301378741934,14.193350434262047,0.15358630895356923,0.0,0.0,0.0,809.4984277133889,1.0129729372251841,1.0,3.503030303030303,axial,circular
165.0,165.0,82.5,2.05,0.0,214.1,22.9,575.0,15.0,15.0,708.0,0.5,80.48780487804879,20333.023826545494,1606.1288280499632,80.45,3.117034077159218,1.0,0.7385154623786065,8.295301378741934,14.119682525433698,0.1527891481804538,0.09090909090909091,1.0,0.7462071087820316,809.4984277133889,0.8746156579944273,1.0,3.484848484848485,eccentric,circular
165.0,165.0,82.5,2.05,0.0,214.1,22.9,576.0,30.0,30.0,568.0,0.5,80.48780487804879,20333.023826545494,1606.1288280499632,80.45,3.117034077159218,1.0,0.7385154623786065,8.295301378741934,14.144238495043147,0.15305486843815896,0.18181818181818182,1.0,1.4924142175640631,809.4984277133889,0.7016690589559813,1.0,3.4909090909090907,eccentric,circular
165.0,165.0,82.5,2.05,0.0,214.1,22.9,575.0,45.0,45.0,465.0,0.5,80.48780487804879,20333.023826545494,1606.1288280499632,80.45,3.117034077159218,1.0,0.7385154623786065,8.295301378741934,14.119682525433698,0.1527891481804538,0.2727272727272727,1.0,2.2386213263460943,809.4984277133889,0.5744297753776959,1.0,3.484848484848485,eccentric,circular
165.0,165.0,82.5,1.32,0.0,226.7,29.3,577.0,0.0,0.0,785.0,0.5,125.0,20703.70002958329,1042.7262310877572,81.18,2.0191734811013475,1.0,0.38967830905399836,5.638662579030247,14.10642368370115,0.16957019585837713,0.0,0.0,0.0,843.004447454385,0.9311931892773038,1.0,3.496969696969697,axial,circular
165.0,165.0,82.5,1.32,0.0,226.7,29.3,576.0,15.0,15.0,728.0,0.5,125.0,20703.70002958329,1042.7262310877572,81.18,2.0191734811013475,1.0,0.38967830905399836,5.638662579030247,14.081975809032691,0.16927631336988774,0.09090909090909091,1.0,0.7396519875583228,843.004447454385,0.8635778876355124,1.0,3.4909090909090907,eccentric,circular
165.0,165.0,82.5,1.32,0.0,226.7,29.3,576.0,30.0,30.0,579.0,0.5,125.0,20703.70002958329,1042.7262310877572,81.18,2.0191734811013475,1.0,0.38967830905399836,5.638662579030247,14.081975809032691,0.16927631336988774,0.18181818181818182,1.0,1.4793039751166457,843.004447454385,0.6868291166771451,1.0,3.4909090909090907,eccentric,circular
165.0,165.0,82.5,1.32,0.0,226.7,29.3,575.0,45.0,45.0,496.0,0.5,125.0,20703.70002958329,1042.7262310877572,81.18,2.0191734811013475,1.0,0.38967830905399836,5.638662579030247,14.05752793436423,0.16898243088139833,0.2727272727272727,1.0,2.218955962674969,843.004447454385,0.5883717476197996,1.0,3.484848484848485,eccentric,circular
165.0,165.0,82.5,2.05,0.0,214.1,29.3,577.0,0.0,0.0,895.0,0.5,80.48780487804879,20333.023826545494,1606.1288280499632,80.45,3.117034077159218,1.0,0.5772015047259416,8.295301378741934,14.168794464652597,0.16119479808641576,0.0,0.0,0.0,939.62978020328,0.9525028036109873,1.0,3.496969696969697,axial,circular
165.0,165.0,82.5,2.05,0.0,214.1,29.3,576.0,15.0,15.0,806.0,0.5,80.48780487804879,20333.023826545494,1606.1288280499632,80.45,3.117034077159218,1.0,0.5772015047259416,8.295301378741934,14.144238495043147,0.160915431018675,0.09090909090909091,1.0,0.7462071087820316,939.62978020328,0.8577846477211797,1.0,3.4909090909090907,eccentric,circular
165.0,165.0,82.5,2.05,0.0,214.1,29.3,575.0,30.0,30.0,602.0,0.5,80.48780487804879,20333.023826545494,1606.1288280499632,80.45,3.117034077159218,1.0,0.5772015047259416,8.295301378741934,14.119682525433698,0.16063606395093424,0.18181818181818182,1.0,1.4924142175640631,939.62978020328,0.6406778634344295,1.0,3.484848484848485,eccentric,circular
165.0,165.0,82.5,2.05,0.0,214.1,29.3,576.0,45.0,45.0,536.0,0.5,80.48780487804879,20333.023826545494,1606.1288280499632,80.45,3.117034077159218,1.0,0.5772015047259416,8.295301378741934,14.144238495043147,0.160915431018675,0.2727272727272727,1.0,2.2386213263460943,939.62978020328,0.5704374332240103,1.0,3.4909090909090907,eccentric,circular
165.0,165.0,82.5,1.32,0.0,226.7,22.9,1004.0,0.0,0.0,610.0,0.5,125.0,20703.70002958329,1042.7262310877572,81.18,2.0191734811013475,1.0,0.49858403734856566,5.638662579030247,24.54566616713337,0.27954442784943917,0.0,0.0,0.0,710.5007672650519,0.8585493895356201,1.0,6.084848484848485,axial,circular
165.0,165.0,82.5,2.05,0.0,214.1,22.9,1005.0,0.0,0.0,683.0,0.5,80.48780487804879,20333.023826545494,1606.1288280499632,80.45,3.117034077159218,1.0,0.7385154623786065,8.295301378741934,24.678749457497158,0.26704885899366276,0.0,0.0,0.0,809.4984277133889,0.843732336737562,1.0,6.090909090909091,axial,circular
165.0,165.0,82.5,1.32,0.0,226.7,29.3,1003.0,0.0,0.0,665.0,0.5,125.0,20703.70002958329,1042.7262310877572,81.18,2.0191734811013475,1.0,0.38967830905399836,5.638662579030247,24.521218292464912,0.2947641359548566,0.0,0.0,0.0,843.004447454385,0.7888451858209007,1.0,6.078787878787879,axial,circular
165.0,165.0,82.5,2.05,0.0,214.1,29.3,1004.0,0.0,0.0,786.0,0.5,80.48780487804879,20333.023826545494,1606.1288280499632,80.45,3.117034077159218,1.0,0.5772015047259416,8.295301378741934,24.65419348788771,0.28048453601171824,0.0,0.0,0.0,939.62978020328,0.8364996688695374,1.0,6.084848484848485,axial,circular
165.0,165.0,82.5,4.5,0.0,215.0,67.0,1000.0,165.0,165.0,540.0,0.5,36.666666666666664,19113.449704440303,3427.984705944772,78.0,6.706324566640575,1.0,0.5755240210232048,18.48538181830415,24.890747347405863,0.3064131279398324,1.0,1.0,8.433614894062435,2017.6178419756263,0.26764235960128047,1.0,6.0606060606060606,eccentric,circular
165.0,165.0,82.5,4.5,0.0,215.0,67.0,1000.0,127.875,127.875,548.0,0.5,36.666666666666664,19113.449704440303,3427.984705944772,78.0,6.706324566640575,1.0,0.5755240210232048,18.48538181830415,24.890747347405863,0.3064131279398324,0.775,1.0,6.536051542898387,2017.6178419756263,0.2716074315953735,1.0,6.0606060606060606,eccentric,circular
165.0,165.0,82.5,4.5,0.0,215.0,67.0,1000.0,107.25,107.25,554.0,0.5,36.666666666666664,19113.449704440303,3427.984705944772,78.0,6.706324566640575,1.0,0.5755240210232048,18.48538181830415,24.890747347405863,0.3064131279398324,0.65,1.0,5.4818496811405835,2017.6178419756263,0.2745812355909433,1.0,6.0606060606060606,eccentric,circular
168.0,168.0,84.0,6.0,0.0,317.0,44.6,750.0,0.0,0.0,2663.0,0.5,28.0,19113.449704440303,4578.371940710721,78.0,8.840895040036813,1.0,1.702536364143533,35.930304201175254,18.461074625858167,0.2241237389281385,0.0,0.0,0.0,2303.8037620233363,1.1559144246127961,1.0,4.464285714285714,axial,circular
168.0,168.0,84.0,6.0,0.0,317.0,44.6,750.0,0.0,0.0,2666.0,0.5,28.0,19113.449704440303,4578.371940710721,78.0,8.840895040036813,1.0,1.702536364143533,35.930304201175254,18.461074625858167,0.2241237389281385,0.0,0.0,0.0,2303.8037620233363,1.157216618857572,1.0,4.464285714285714,axial,circular
168.0,168.0,84.0,6.0,0.0,317.0,44.6,750.0,0.0,0.0,2813.0,0.5,28.0,19113.449704440303,4578.371940710721,78.0,8.840895040036813,1.0,1.702536364143533,35.930304201175254,18.461074625858167,0.2241237389281385,0.0,0.0,0.0,2303.8037620233363,1.2210241368515944,1.0,4.464285714285714,axial,circular
168.0,168.0,84.0,6.0,0.0,317.0,44.6,750.0,20.0,20.0,1767.0,0.5,28.0,19113.449704440303,4578.371940710721,78.0,8.840895040036813,1.0,1.702536364143533,35.930304201175254,18.461074625858167,0.2241237389281385,0.11904761904761904,1.0,1.0178896786732927,2303.8037620233363,0.766992410173042,1.0,4.464285714285714,eccentric,circular
168.0,168.0,84.0,6.0,0.0,317.0,44.6,750.0,20.0,20.0,1703.0,0.5,28.0,19113.449704440303,4578.371940710721,78.0,8.840895040036813,1.0,1.702536364143533,35.930304201175254,18.461074625858167,0.2241237389281385,0.11904761904761904,1.0,1.0178896786732927,2303.8037620233363,0.7392122662844881,1.0,4.464285714285714,eccentric,circular
168.0,168.0,84.0,6.0,0.0,317.0,44.6,750.0,20.0,20.0,1810.0,0.5,28.0,19113.449704440303,4578.371940710721,78.0,8.840895040036813,1.0,1.702536364143533,35.930304201175254,18.461074625858167,0.2241237389281385,0.11904761904761904,1.0,1.0178896786732927,2303.8037620233363,0.7856571943481642,1.0,4.464285714285714,eccentric,circular
168.0,168.0,84.0,6.0,0.0,317.0,44.6,750.0,36.0,36.0,1524.0,0.5,28.0,19113.449704440303,4578.371940710721,78.0,8.840895040036813,1.0,1.702536364143533,35.930304201175254,18.461074625858167,0.2241237389281385,0.21428571428571427,1.0,1.832201421611927,2303.8037620233363,0.661514676346189,1.0,4.464285714285714,eccentric,circular
168.0,168.0,84.0,6.0,0.0,317.0,44.6,750.0,36.0,36.0,1445.0,0.5,28.0,19113.449704440303,4578.371940710721,78.0,8.840895040036813,1.0,1.702536364143533,35.930304201175254,18.461074625858167,0.2241237389281385,0.21428571428571427,1.0,1.832201421611927,2303.8037620233363,0.6272235612337553,1.0,4.464285714285714,eccentric,circular
168.0,168.0,84.0,6.0,0.0,317.0,44.6,750.0,36.0,36.0,1659.0,0.5,28.0,19113.449704440303,4578.371940710721,78.0,8.840895040036813,1.0,1.702536364143533,35.930304201175254,18.461074625858167,0.2241237389281385,0.21428571428571427,1.0,1.832201421611927,2303.8037620233363,0.7201134173611073,1.0,4.464285714285714,eccentric,circular
76.0,76.0,38.0,2.0,0.0,260.0,49.2,988.0,20.0,20.0,206.0,0.5,38.0,4071.5040790523717,703.0442872687106,36.0,2.9844321115835584,1.0,0.9125066846753858,21.554231916992364,53.3471176263775,0.6428000968972939,0.2631578947368421,1.0,2.215754405981437,383.10951537924143,0.5377052558876798,1.0,13.0,eccentric,circular
76.0,76.0,38.0,2.0,0.0,260.0,50.0,988.0,20.0,20.0,196.0,0.5,38.0,4071.5040790523717,703.0442872687106,36.0,2.9844321115835584,1.0,0.8979065777205796,21.554231916992364,53.3471176263775,0.644784490609449,0.2631578947368421,1.0,2.215754405981437,386.36671864248336,0.5072900706578836,1.0,13.0,eccentric,circular
76.0,76.0,38.0,2.0,0.0,260.0,49.2,1216.0,20.0,20.0,184.0,0.5,38.0,4071.5040790523717,703.0442872687106,36.0,2.9844321115835584,1.0,0.9125066846753858,21.554231916992364,65.6579909247723,0.7911385807966693,0.2631578947368421,1.0,2.215754405981437,383.10951537924143,0.48028042273462657,1.0,16.0,eccentric,circular
76.0,76.0,38.0,2.0,0.0,260.0,50.0,1216.0,20.0,20.0,176.0,0.5,38.0,4071.5040790523717,703.0442872687106,36.0,2.9844321115835584,1.0,0.8979065777205796,21.554231916992364,65.6579909247723,0.7935809115193219,0.2631578947368421,1.0,2.215754405981437,386.36671864248336,0.45552577773360975,1.0,16.0,eccentric,circular
76.0,76.0,38.0,2.0,0.0,260.0,49.2,1444.0,20.0,20.0,170.0,0.5,38.0,4071.5040790523717,703.0442872687106,36.0,2.9844321115835584,1.0,0.9125066846753858,21.554231916992364,77.96886422316712,0.9394770646960448,0.2631578947368421,1.0,2.215754405981437,383.10951537924143,0.4437373470917746,1.0,19.0,eccentric,circular
76.0,76.0,38.0,2.0,0.0,260.0,50.0,1444.0,20.0,20.0,168.0,0.5,38.0,4071.5040790523717,703.0442872687106,36.0,2.9844321115835584,1.0,0.8979065777205796,21.554231916992364,77.96886422316712,0.9423773324291946,0.2631578947368421,1.0,2.215754405981437,386.36671864248336,0.4348200605639002,1.0,19.0,eccentric,circular
76.0,76.0,38.0,2.0,0.0,260.0,49.2,1672.0,20.0,20.0,150.0,0.5,38.0,4071.5040790523717,703.0442872687106,36.0,2.9844321115835584,1.0,0.9125066846753858,21.554231916992364,90.27973752156193,1.0878155485954202,0.2631578947368421,1.0,2.215754405981437,383.10951537924143,0.3915329533162717,1.0,22.0,eccentric,circular
76.0,76.0,38.0,2.0,0.0,260.0,50.0,1672.0,20.0,20.0,156.0,0.5,38.0,4071.5040790523717,703.0442872687106,36.0,2.9844321115835584,1.0,0.8979065777205796,21.554231916992364,90.27973752156193,1.0911737533390675,0.2631578947368421,1.0,2.215754405981437,386.36671864248336,0.4037614848093359,1.0,22.0,eccentric,circular
76.0,76.0,38.0,2.0,0.0,260.0,49.2,1900.0,20.0,20.0,135.0,0.5,38.0,4071.5040790523717,703.0442872687106,36.0,2.9844321115835584,1.0,0.9125066846753858,21.554231916992364,102.59061081995674,1.2361540324947957,0.2631578947368421,1.0,2.215754405981437,383.10951537924143,0.3523796579846445,1.0,25.0,eccentric,circular
76.0,76.0,38.0,2.0,0.0,260.0,50.0,1900.0,20.0,20.0,148.0,0.5,38.0,4071.5040790523717,703.0442872687106,36.0,2.9844321115835584,1.0,0.8979065777205796,21.554231916992364,102.59061081995674,1.2399701742489404,0.2631578947368421,1.0,2.215754405981437,386.36671864248336,0.38305576763962634,1.0,25.0,eccentric,circular
76.0,76.0,38.0,2.0,0.0,260.0,49.2,2128.0,20.0,20.0,125.0,0.5,38.0,4071.5040790523717,703.0442872687106,36.0,2.9844321115835584,1.0,0.9125066846753858,21.554231916992364,114.90148411835155,1.3844925163941713,0.2631578947368421,1.0,2.215754405981437,383.10951537924143,0.32627746109689304,1.0,28.0,eccentric,circular
76.0,76.0,38.0,2.0,0.0,260.0,50.0,2128.0,20.0,20.0,140.0,0.5,38.0,4071.5040790523717,703.0442872687106,36.0,2.9844321115835584,1.0,0.8979065777205796,21.554231916992364,114.90148411835155,1.3887665951588133,0.2631578947368421,1.0,2.215754405981437,386.36671864248336,0.3623500504699168,1.0,28.0,eccentric,circular
