Repository: Serali-Nerri/xgboost

# CFST柱极限承载力预测 - XGBoost ML管道

## 项目概述

本项目是一个完整的机器学习管道，用于预测混凝土填充钢管（CFST）柱的极限承载力。采用XGBoost算法，提供从数据加载、预处理、模型训练、评估到预测的全流程解决方案。

### 核心特性

- **模块化设计**：清晰的模块分离，便于维护和扩展
- **特征工程支持**：处理无量纲参数，剔除几何参数实现多截面统一预测
- **自动化超参数优化**：集成Optuna框架进行超参数搜索，支持持久化存储和断点续训
- **智能参数加载**：自动加载最优参数，无需手动配置
- **特征选择**：迭代剔除法自动寻找最优特征子集
- **多维度评估**：集成R²、RMSE、MAE、MAPE、COV等工程指标
- **可视化分析**：提供预测散点图、特征重要性图和学习曲线
- **COV稳定性指标**：特别添加变异系数评估模型预测稳定性

---

## 环境要求

### 系统要求
- Python 3.8+
- 8GB+ RAM（推荐16GB）
- 5GB+ 可用磁盘空间

### Python依赖
- pandas &gt;= 1.5.0
- numpy &gt;= 1.23.0
- xgboost &gt;= 1.7.0
- scikit-learn &gt;= 1.2.0
- matplotlib &gt;= 3.6.0
- seaborn &gt;= 0.12.0
- optuna &gt;= 3.0.0
- joblib &gt;= 1.2.0

---

File: data/processed/2026.3.11-new_feature_parameters_raw.csv (part 50 of 84)
b (mm),h (mm),r0 (mm),t (mm),R (%),fy (MPa),fc (MPa),L (mm),e1 (mm),e2 (mm),Nexp (kN),r0/h,b/t,Ac (mm^2),As (mm^2),Re (mm),te (mm),ke,xi,sigma_re (MPa),lambda,lambda_bar,e/h,e1/e2,e_bar,Npl (kN),psi,b/h,L/h,axial_flag,section_family
140.0,140.0,70.0,2.08,0.0,176.28,21.85,500.0,0.0,0.0,725.0,0.5,67.3076923076923,14492.56400832113,1376.4432057311433,67.92,3.15223002097747,1.0,0.7662397354816594,8.181317845964493,14.504536738974995,0.14630517061109838,0.0,0.0,0.0,559.3019318881027,1.2962587086951953,1.0,3.5714285714285716,axial,circular
140.0,140.0,70.0,2.08,0.0,176.28,34.29,500.0,0.0,0.0,837.0,0.5,67.3076923076923,14492.56400832113,1376.4432057311433,67.92,3.15223002097747,1.0,0.4882571659455894,8.181317845964493,14.504536738974995,0.1615813773552926,0.0,0.0,0.0,739.5894281516174,1.1317089835800265,1.0,3.5714285714285716,axial,circular
140.0,140.0,70.0,3.63,0.0,233.23,21.85,500.0,0.0,0.0,1016.0,0.5,38.56749311294766,13838.643068272742,2352.316265682754,66.37,5.419570431907147,1.0,1.814408929709187,19.044845741053244,14.65093274120554,0.15094224297870776,0.0,0.0,0.0,851.0050736869481,1.193882423753618,1.0,3.5714285714285716,axial,circular
140.0,140.0,70.0,3.63,0.0,233.23,34.29,500.0,0.0,0.0,1147.0,0.5,38.56749311294766,13838.643068272742,2352.316265682754,66.37,5.419570431907147,1.0,1.1561631704329465,19.044845741053244,14.65093274120554,0.16123730547785567,0.0,0.0,0.0,1023.1577934562611,1.1210392056198837,1.0,3.5714285714285716,axial,circular
140.0,140.0,70.0,4.22,0.0,236.96,21.85,500.0,0.0,0.0,1123.0,0.5,33.17535545023697,13593.697801461323,2712.5929988713388,65.78,6.264802510199743,1.0,2.1640666158303214,22.567765321023582,14.703020920448928,0.15062655950696074,0.0,0.0,0.0,939.7983339744825,1.1949372108915568,1.0,3.5714285714285716,axial,circular
140.0,140.0,70.0,4.22,0.0,236.96,34.29,500.0,0.0,0.0,1223.0,0.5,33.17535545023697,13593.697801461323,2712.5929988713388,65.78,6.264802510199743,1.0,1.3789692492240457,22.567765321023582,14.703020920448928,0.15992709804938934,0.0,0.0,0.0,1108.9039346246611,1.102890847270695,1.0,3.5714285714285716,axial,circular
140.0,140.0,70.0,3.63,0.0,233.23,21.85,1000.0,0.0,0.0,858.0,0.5,38.56749311294766,13838.643068272742,2352.316265682754,66.37,5.419570431907147,1.0,1.814408929709187,19.044845741053244,29.30186548241108,0.3018844859574155,0.0,0.0,0.0,851.0050736869481,1.0082196058864217,1.0,7.142857142857143,axial,circular
140.0,140.0,70.0,3.63,0.0,233.23,21.85,1500.0,0.0,0.0,799.0,0.5,38.56749311294766,13838.643068272742,2352.316265682754,66.37,5.419570431907147,1.0,1.814408929709187,19.044845741053244,43.952798223616625,0.45282672893612325,0.0,0.0,0.0,851.0050736869481,0.9388898194676584,1.0,10.714285714285714,axial,circular
140.0,140.0,70.0,3.63,0.0,233.23,21.85,500.0,20.0,20.0,684.0,0.5,38.56749311294766,13838.643068272742,2352.316265682754,66.37,5.419570431907147,1.0,1.814408929709187,19.044845741053244,14.65093274120554,0.15094224297870776,0.14285714285714285,1.0,1.2020390490490398,851.0050736869481,0.8037554900073571,1.0,3.5714285714285716,eccentric,circular
140.0,140.0,70.0,3.63,0.0,233.23,34.29,500.0,20.0,20.0,791.0,0.5,38.56749311294766,13838.643068272742,2352.316265682754,66.37,5.419570431907147,1.0,1.1561631704329465,19.044845741053244,14.65093274120554,0.16123730547785567,0.14285714285714285,1.0,1.2020390490490398,1023.1577934562611,0.7730967843464063,1.0,3.5714285714285716,eccentric,circular
140.0,140.0,70.0,3.63,0.0,233.23,21.85,500.0,40.0,40.0,489.0,0.5,38.56749311294766,13838.643068272742,2352.316265682754,66.37,5.419570431907147,1.0,1.814408929709187,19.044845741053244,14.65093274120554,0.15094224297870776,0.2857142857142857,1.0,2.4040780980980796,851.0050736869481,0.5746146704877159,1.0,3.5714285714285716,eccentric,circular
140.0,140.0,70.0,3.63,0.0,233.23,34.29,500.0,40.0,40.0,594.0,0.5,38.56749311294766,13838.643068272742,2352.316265682754,66.37,5.419570431907147,1.0,1.1561631704329465,19.044845741053244,14.65093274120554,0.16123730547785567,0.2857142857142857,1.0,2.4040780980980796,1023.1577934562611,0.5805556130237236,1.0,3.5714285714285716,eccentric,circular
140.0,140.0,70.0,3.63,0.0,233.23,21.85,500.0,60.0,60.0,398.0,0.5,38.56749311294766,13838.643068272742,2352.316265682754,66.37,5.419570431907147,1.0,1.814408929709187,19.044845741053244,14.65093274120554,0.15094224297870776,0.42857142857142855,1.0,3.606117147147119,851.0050736869481,0.46768228804521655,1.0,3.5714285714285716,eccentric,circular
140.0,140.0,70.0,3.63,0.0,233.23,34.29,500.0,60.0,60.0,421.0,0.5,38.56749311294766,13838.643068272742,2352.316265682754,66.37,5.419570431907147,1.0,1.1561631704329465,19.044845741053244,14.65093274120554,0.16123730547785567,0.42857142857142855,1.0,3.606117147147119,1023.1577934562611,0.4114712341464438,1.0,3.5714285714285716,eccentric,circular
140.0,140.0,70.0,3.63,0.0,233.23,21.85,1000.0,40.0,40.0,403.0,0.5,38.56749311294766,13838.643068272742,2352.316265682754,66.37,5.419570431907147,1.0,1.814408929709187,19.044845741053244,29.30186548241108,0.3018844859574155,0.2857142857142857,1.0,2.4040780980980796,851.0050736869481,0.4735576936739253,1.0,7.142857142857143,eccentric,circular
140.0,140.0,70.0,3.63,0.0,233.23,21.85,1500.0,40.0,40.0,378.0,0.5,38.56749311294766,13838.643068272742,2352.316265682754,66.37,5.419570431907147,1.0,1.814408929709187,19.044845741053244,43.952798223616625,0.45282672893612325,0.2857142857142857,1.0,2.4040780980980796,851.0050736869481,0.44418066553038155,1.0,10.714285714285714,eccentric,circular
102.67,102.67,51.335,1.83,0.0,234.9,24.2,918.0,0.0,0.0,363.0,0.5,56.10382513661202,7699.242566361734,883.1612881659695,49.505,2.762236335184582,1.0,1.1134216780700537,13.10674305898108,36.414561218921776,0.39336529229069117,0.0,0.0,0.0,393.77625669614014,0.9218432900084963,1.0,8.941268140644784,axial,circular
102.77,102.77,51.385,1.77,0.0,234.9,24.2,918.0,15.415,15.415,254.0,0.5,58.06214689265536,7733.495979382353,856.0058813177529,49.614999999999995,2.6738454611010667,1.0,1.0744062729134287,12.65920183034648,36.35875535080491,0.39395024619786667,0.14999513476695533,1.0,1.2425461933809179,388.2263842225931,0.6542574392737996,1.0,8.932567870000973,eccentric,circular
102.72,102.72,51.36,1.83,0.0,234.9,24.18,918.0,41.088,41.088,162.0,0.5,56.131147540983605,7707.020757072942,883.6058324381661,49.53,2.7622687589162354,1.0,1.1137783340683287,13.10028127335804,36.39654263888669,0.39313503726565463,0.4,1.0,3.3172249055651712,393.91477194574895,0.41125647357624634,1.0,8.936915887850468,eccentric,circular
152.74,152.74,76.37,1.76,0.0,234.9,23.05,1368.0,0.0,0.0,634.0,0.5,86.78409090909092,17488.153342450194,1278.6089204433838,74.61,2.679365115389018,0.9999999999999999,0.745085075695058,8.43563685303418,36.25686518230746,0.40342036190432157,0.0,0.0,0.0,703.4471699556277,0.9012759267195455,1.0,8.956396490768626,axial,circular
152.76,152.76,76.38,1.78,0.0,234.9,23.15,1368.0,22.914,22.914,421.0,0.5,85.82022471910112,17483.46577205177,1292.9961672666036,74.6,2.709336194528987,1.0,0.7504153883882755,8.531140376606691,36.2567380823435,0.40335710060866514,0.15000000000000002,1.0,1.2293791025109106,708.4670323139236,0.5942407773371927,1.0,8.955223880597016,eccentric,circular
152.72,152.72,76.36,1.81,0.0,234.9,23.15,1368.0,61.088,61.088,269.0,0.5,84.37569060773481,17460.037344837627,1313.9554772906436,74.55,2.754252912934575,1.0,0.7636027834204782,8.678390466107738,36.273347878804664,0.4029534002294827,0.4,1.0,3.2796304776865197,712.8480061485633,0.37735954604597466,1.0,8.957569408067052,eccentric,circular
203.04,203.04,101.52,1.93,0.0,234.9,24.34,1827.0,0.0,0.0,795.0,0.5,105.20207253886011,31158.844040028627,1870.8538017725552,99.58999999999999,2.946234379407244,0.9999999999999999,0.579456656590122,6.949196261901411,36.353203608379005,0.4156490502495997,0.0,0.0,0.0,1197.86982197067,0.6636781271374793,1.0,8.99822695035461,axial,circular
202.99,202.99,101.495,1.95,0.0,234.9,24.27,1827.0,30.448,30.448,601.0,0.5,104.0974358974359,31130.691992640368,1889.4217151985024,99.545,2.976356975598094,1.0,0.5874262751492312,7.02341909255103,36.365837443732666,0.4151711865051692,0.14999753682447411,1.0,1.2243723414276606,1199.36705556151,0.5010976391365266,1.0,9.00044337159466,eccentric,circular
202.15,202.15,101.075,1.93,0.0,234.9,24.34,1827.0,80.86,80.86,351.0,0.5,104.74093264248705,30881.010774903665,1862.5085154736273,99.145,2.946066693304516,0.9999999999999999,0.5820619407339257,6.979989573425092,36.51478808569291,0.4173371321702229,0.39999999999999997,1.0,3.264660024738571,1189.1470525459101,0.2951695496772454,1.0,9.037843185753154,eccentric,circular
229.81,229.81,114.905,1.96,0.0,234.9,24.22,2286.0,0.0,0.0,1103.0,0.5,117.25,40075.95610032173,2154.3303032039485,112.94500000000001,2.9960093910482613,1.0,0.5213594815578977,6.231020460907845,40.14814136012216,0.4628682806398562,0.0,0.0,0.0,1476.6918449723998,0.7469398600360089,1.0,9.947347809059657,axial,circular
229.69,229.69,114.845,1.98,0.0,234.9,24.25,2286.0,34.453,34.453,723.0,0.5,116.0050505050505,40019.20385735315,2174.8081149651143,112.865,3.0262039308684052,1.0,0.5264095677008293,6.298279390076537,40.17283787445935,0.46285126652426456,0.1499978231529453,1.0,1.2219451396123717,1481.3281197461192,0.48807552517393177,1.0,9.952544734206974,eccentric,circular
230.14,230.14,115.07,1.95,0.0,234.9,24.25,2286.0,92.056,92.056,395.0,0.5,118.02051282051282,40200.241825387624,2146.6379461358238,113.11999999999999,2.9809495237325763,1.0,0.5172510850382466,6.1901082313011155,40.088311755804106,0.4625542943396152,0.4,1.0,3.257596542188813,1479.1011178129547,0.26705408794772556,1.0,9.933084209611541,eccentric,circular
160.0,160.0,80.0,3.0,0.0,472.68,34.1,1600.0,0.0,0.0,1387.19,0.5,53.333333333333336,18626.502843133883,2252.3098601592073,77.0,4.522588864914653,1.0,1.6761375783974182,27.762822138543612,40.761294432457326,0.5623530590706409,0.0,0.0,0.0,1699.7855716509198,0.8160970554966467,1.0,10.0,axial,circular
160.0,160.0,80.0,3.0,0.0,472.68,34.1,1600.0,0.0,0.0,1457.73,0.5,53.333333333333336,18626.502843133883,2252.3098601592073,77.0,4.522588864914653,1.0,1.6761375783974182,27.762822138543612,40.761294432457326,0.5623530590706409,0.0,0.0,0.0,1699.7855716509198,0.8575964076363921,1.0,10.0,axial,circular
160.0,160.0,80.0,3.0,50.0,472.68,32.8,1600.0,0.0,0.0,1427.42,0.5,53.333333333333336,18626.502843133883,2252.3098601592073,77.0,4.522588864914653,1.0,1.7425698604680482,27.762822138543612,40.761294432457326,0.5600936614410941,0.0,0.0,0.0,1675.5711179548455,0.8519005756928231,1.0,10.0,axial,circular
160.0,160.0,80.0,3.0,50.0,472.68,32.8,1600.0,0.0,0.0,1352.23,0.5,53.333333333333336,18626.502843133883,2252.3098601592073,77.0,4.522588864914653,1.0,1.7425698604680482,27.762822138543612,40.761294432457326,0.5600936614410941,0.0,0.0,0.0,1675.5711179548455,0.807026324045555,1.0,10.0,axial,circular
160.0,160.0,80.0,3.0,100.0,472.68,31.7,1600.0,0.0,0.0,1409.98,0.5,53.333333333333336,18626.502843133883,2252.3098601592073,77.0,4.522588864914653,1.0,1.8030375843328699,27.762822138543612,40.761294432457326,0.5581798135423576,0.0,0.0,0.0,1655.0819648273982,0.8519094703246561,1.0,10.0,axial,circular
160.0,160.0,80.0,3.0,100.0,472.68,31.7,1600.0,0.0,0.0,1346.95,0.5,53.333333333333336,18626.502843133883,2252.3098601592073,77.0,4.522588864914653,1.0,1.8030375843328699,27.762822138543612,40.761294432457326,0.5581798135423576,0.0,0.0,0.0,1655.0819648273982,0.8138267642475749,1.0,10.0,axial,circular
160.0,160.0,80.0,3.0,100.0,472.68,31.7,2400.0,0.0,0.0,1168.05,0.5,53.333333333333336,18626.502843133883,2252.3098601592073,77.0,4.522588864914653,1.0,1.8030375843328699,27.762822138543612,61.141941648685986,0.8372697203135363,0.0,0.0,0.0,1655.0819648273982,0.7057354407954117,1.0,15.0,axial,circular
160.0,160.0,80.0,3.0,100.0,472.68,31.7,2400.0,0.0,0.0,1283.78,0.5,53.333333333333336,18626.502843133883,2252.3098601592073,77.0,4.522588864914653,1.0,1.8030375843328699,27.762822138543612,61.141941648685986,0.8372697203135363,0.0,0.0,0.0,1655.0819648273982,0.7756594702147457,1.0,15.0,axial,circular
160.0,160.0,80.0,3.0,100.0,472.68,31.7,3200.0,0.0,0.0,862.59,0.5,53.333333333333336,18626.502843133883,2252.3098601592073,77.0,4.522588864914653,1.0,1.8030375843328699,27.762822138543612,81.52258886491465,1.1163596270847151,0.0,0.0,0.0,1655.0819648273982,0.5211766053471292,1.0,20.0,axial,circular
160.0,160.0,80.0,3.0,100.0,472.68,31.7,3200.0,0.0,0.0,872.03,0.5,53.333333333333336,18626.502843133883,2252.3098601592073,77.0,4.522588864914653,1.0,1.8030375843328699,27.762822138543612,81.52258886491465,1.1163596270847151,0.0,0.0,0.0,1655.0819648273982,0.5268802503632746,1.0,20.0,axial,circular
219.0,219.0,109.5,4.0,0.0,337.0,43.6,876.0,0.0,0.0,3900.0,0.5,54.75,34966.71163261779,4114.2303179127775,105.5,6.034076336466413,1.0,0.9094466338533937,19.274727254873753,16.297216633638925,0.21215300221717187,0.0,0.0,0.0,2911.0442443187417,1.3397254293236271,1.0,4.0,axial,circular
219.0,219.0,109.5,4.0,0.0,337.0,40.8,876.0,45.0,45.0,2232.0,0.5,54.75,34966.71163261779,4114.2303179127775,105.5,6.034076336466413,1.0,0.9718596381374504,19.274727254873753,16.297216633638925,0.20979209760815154,0.2054794520547945,1.0,1.7054747645789212,2813.137451747412,0.7934201717067071,1.0,4.0,eccentric,circular
219.0,219.0,109.5,4.0,0.0,337.0,40.8,876.0,60.0,60.0,1840.0,0.5,54.75,34966.71163261779,4114.2303179127775,105.5,6.034076336466413,1.0,0.9718596381374504,19.274727254873753,16.297216633638925,0.20979209760815154,0.273972602739726,1.0,2.2739663527718954,2813.137451747412,0.65407397667578,1.0,4.0,eccentric,circular
219.0,219.0,109.5,4.0,0.0,337.0,40.8,876.0,75.0,75.0,1558.0,0.5,54.75,34966.71163261779,4114.2303179127775,105.5,6.034076336466413,1.0,0.9718596381374504,19.274727254873753,16.297216633638925,0.20979209760815154,0.3424657534246575,1.0,2.8424579409648687,2813.137451747412,0.5538300302504703,1.0,4.0,eccentric,circular
219.0,219.0,109.5,4.0,0.0,337.0,40.8,876.0,45.0,45.0,2031.0,0.5,54.75,34966.71163261779,4114.2303179127775,105.5,6.034076336466413,1.0,0.9718596381374504,19.274727254873753,16.297216633638925,0.20979209760815154,0.2054794520547945,1.0,1.7054747645789212,2813.137451747412,0.7219696992546246,1.0,4.0,eccentric,circular
219.0,219.0,109.5,4.0,0.0,337.0,40.8,876.0,45.0,45.0,2425.0,0.5,54.75,34966.71163261779,4114.2303179127775,105.5,6.034076336466413,1.0,0.9718596381374504,19.274727254873753,16.297216633638925,0.20979209760815154,0.2054794520547945,1.0,1.7054747645789212,2813.137451747412,0.8620268442601993,1.0,4.0,eccentric,circular
219.0,219.0,109.5,2.1,0.0,308.0,40.8,876.0,45.0,45.0,2392.0,0.5,104.28571428571428,36237.51727692141,2195.3159622163835,107.40000000000002,3.2053831152469456,1.0,0.45732943340290644,9.192346364022896,16.16151716752467,0.2152438940856598,0.2054794520547945,1.0,1.6771915913283046,2154.6480212610395,1.1101581216035679,1.0,4.0,eccentric,circular
219.0,219.0,109.5,5.6,0.0,289.0,40.8,876.0,45.0,45.0,2288.0,0.5,39.10714285714286,33914.152429959075,5680.551115254053,103.9,8.364801157610046,1.0,1.1864438348999728,23.266867512505325,16.40398921024439,0.1971134296913948,0.2054794520547945,1.0,1.7278950899602807,3025.3766914507514,0.7562694610775365,1.0,4.0,eccentric,circular
219.0,219.0,109.5,4.0,0.0,337.0,53.1,876.0,45.0,45.0,2547.0,0.5,54.75,34966.71163261779,4114.2303179127775,105.5,6.034076336466413,1.0,0.7467396089643685,19.274727254873753,16.297216633638925,0.2198658060545573,0.2054794520547945,1.0,1.7054747645789212,3243.228004828611,0.785328689875628,1.0,4.0,eccentric,circular
219.0,219.0,109.5,4.0,0.0,337.0,40.8,876.0,45.0,45.0,1990.0,0.5,54.75,34966.71163261779,4114.2303179127775,105.5,6.034076336466413,1.0,0.9718596381374504,19.274727254873753,16.297216633638925,0.20979209760815154,0.2054794520547945,1.0,1.7054747645789212,2813.137451747412,0.707395224774349,1.0,4.0,eccentric,circular
219.0,219.0,109.5,4.0,0.0,337.0,39.0,1752.0,45.0,45.0,1995.0,0.5,54.75,34966.71163261779,4114.2303179127775,105.5,6.034076336466413,1.0,1.0167146983591788,19.274727254873753,32.59443326727785,0.416505400571181,0.2054794520547945,1.0,1.7054747645789212,2750.1973708087003,0.7254024824456023,1.0,8.0,eccentric,circular
219.0,219.0,109.5,4.0,0.0,337.0,39.0,2190.0,45.0,45.0,1831.0,0.5,54.75,34966.71163261779,4114.2303179127775,105.5,6.034076336466413,1.0,1.0167146983591788,19.274727254873753,40.74304158409731,0.5206317507139763,0.2054794520547945,1.0,1.7054747645789212,2750.1973708087003,0.665770398675638,1.0,10.0,eccentric,circular
219.0,219.0,109.5,4.0,0.0,337.0,39.0,2190.0,45.0,45.0,1668.0,0.5,54.75,34966.71163261779,4114.2303179127775,105.5,6.034076336466413,1.0,1.0167146983591788,19.274727254873753,40.74304158409731,0.5206317507139763,0.2054794520547945,1.0,1.7054747645789212,2750.1973708087003,0.6065019251725637,1.0,10.0,eccentric,circular
140.0,140.0,70.0,3.63,0.0,233.1,29.1,500.0,20.0,20.0,819.0,0.5,38.56749311294766,13838.643068272742,2352.316265682754,66.37,5.419570431907147,1.0,1.3616060993590784,19.034230340177125,14.65093274120554,0.15701937688699702,0.14285714285714285,1.0,1.2020390490490398,951.0294348173867,0.8611720836561294,1.0,3.5714285714285716,eccentric,circular
140.0,140.0,70.0,3.63,0.0,233.1,29.1,500.0,40.0,40.0,603.0,0.5,38.56749311294766,13838.643068272742,2352.316265682754,66.37,5.419570431907147,1.0,1.3616060993590784,19.034230340177125,14.65093274120554,0.15701937688699702,0.2857142857142857,1.0,2.4040780980980796,951.0294348173867,0.6340497758786887,1.0,3.5714285714285716,eccentric,circular
140.0,140.0,70.0,3.63,0.0,233.1,29.1,500.0,60.0,60.0,512.0,0.5,38.56749311294766,13838.643068272742,2352.316265682754,66.37,5.419570431907147,1.0,1.3616060993590784,19.034230340177125,14.65093274120554,0.15701937688699702,0.42857142857142855,1.0,3.606117147147119,951.0294348173867,0.5383639888057854,1.0,3.5714285714285716,eccentric,circular
140.0,140.0,70.0,3.63,50.0,233.1,27.8,500.0,20.0,20.0,776.0,0.5,38.56749311294766,13838.643068272742,2352.316265682754,66.37,5.419570431907147,1.0,1.425278327026949,19.034230340177125,14.65093274120554,0.15594567954300306,0.14285714285714285,1.0,1.2020390490490398,933.0391988286322,0.8316906738475893,1.0,3.5714285714285716,eccentric,circular
140.0,140.0,70.0,3.63,50.0,233.1,27.8,500.0,40.0,40.0,557.0,0.5,38.56749311294766,13838.643068272742,2352.316265682754,66.37,5.419570431907147,1.0,1.425278327026949,19.034230340177125,14.65093274120554,0.15594567954300306,0.2857142857142857,1.0,2.4040780980980796,933.0391988286322,0.5969738470787465,1.0,3.5714285714285716,eccentric,circular
140.0,140.0,70.0,3.63,50.0,233.1,27.8,500.0,60.0,60.0,457.0,0.5,38.56749311294766,13838.643068272742,2352.316265682754,66.37,5.419570431907147,1.0,1.425278327026949,19.034230340177125,14.65093274120554,0.15594567954300306,0.42857142857142855,1.0,3.606117147147119,933.0391988286322,0.48979721385096436,1.0,3.5714285714285716,eccentric,circular
140.0,140.0,70.0,3.63,100.0,233.1,26.3,500.0,20.0,20.0,761.0,0.5,38.56749311294766,13838.643068272742,2352.316265682754,66.37,5.419570431907147,1.0,1.5065679654505393,19.034230340177125,14.65093274120554,0.15469528249642903,0.14285714285714285,1.0,1.2020390490490398,912.2812342262231,0.8341725900406836,1.0,3.5714285714285716,eccentric,circular
140.0,140.0,70.0,3.63,100.0,233.1,26.3,500.0,40.0,40.0,552.0,0.5,38.56749311294766,13838.643068272742,2352.316265682754,66.37,5.419570431907147,1.0,1.5065679654505393,19.034230340177125,14.65093274120554,0.15469528249642903,0.2857142857142857,1.0,2.4040780980980796,912.2812342262231,0.6050765699112448,1.0,3.5714285714285716,eccentric,circular
140.0,140.0,70.0,3.63,100.0,233.1,26.3,500.0,60.0,60.0,441.0,0.5,38.56749311294766,13838.643068272742,2352.316265682754,66.37,5.419570431907147,1.0,1.5065679654505393,19.034230340177125,14.65093274120554,0.15469528249642903,0.42857142857142855,1.0,3.606117147147119,912.2812342262231,0.4834035640051793,1.0,3.5714285714285716,eccentric,circular
140.0,140.0,70.0,3.63,100.0,233.1,42.8,500.0,20.0,20.0,893.0,0.5,38.56749311294766,13838.643068272742,2352.316265682754,66.37,5.419570431907147,1.0,0.9257648946576913,19.034230340177125,14.65093274120554,0.16777691280896978,0.14285714285714285,1.0,1.2020390490490398,1140.6188448527232,0.7829083343921994,1.0,3.5714285714285716,eccentric,circular
140.0,140.0,70.0,3.63,100.0,233.1,42.8,500.0,40.0,40.0,670.0,0.5,38.56749311294766,13838.643068272742,2352.316265682754,66.37,5.419570431907147,1.0,0.9257648946576913,19.034230340177125,14.65093274120554,0.16777691280896978,0.2857142857142857,1.0,2.4040780980980796,1140.6188448527232,0.5874004300590969,1.0,3.5714285714285716,eccentric,circular
140.0,140.0,70.0,3.63,100.0,233.1,42.8,500.0,60.0,60.0,504.0,0.5,38.56749311294766,13838.643068272742,2352.316265682754,66.37,5.419570431907147,1.0,0.9257648946576913,19.034230340177125,14.65093274120554,0.16777691280896978,0.42857142857142855,1.0,3.606117147147119,1140.6188448527232,0.44186539813400727,1.0,3.5714285714285716,eccentric,circular
140.0,140.0,70.0,3.63,100.0,233.1,49.5,500.0,20.0,20.0,898.0,0.5,38.56749311294766,13838.643068272742,2352.316265682754,66.37,5.419570431907147,1.0,0.8004593432595795,19.034230340177125,14.65093274120554,0.17268799172726007,0.14285714285714285,1.0,1.2020390490490398,1233.3377534101508,0.7281054986900795,1.0,3.5714285714285716,eccentric,circular
140.0,140.0,70.0,3.63,100.0,233.1,49.5,500.0,40.0,40.0,672.0,0.5,38.56749311294766,13838.643068272742,2352.316265682754,66.37,5.419570431907147,1.0,0.8004593432595795,19.034230340177125,14.65093274120554,0.17268799172726007,0.2857142857142857,1.0,2.4040780980980796,1233.3377534101508,0.5448629121600594,1.0,3.5714285714285716,eccentric,circular
140.0,140.0,70.0,3.63,100.0,233.1,49.5,500.0,60.0,60.0,585.0,0.5,38.56749311294766,13838.643068272742,2352.316265682754,66.37,5.419570431907147,1.0,0.8004593432595795,19.034230340177125,14.65093274120554,0.17268799172726007,0.42857142857142855,1.0,3.606117147147119,1233.3377534101508,0.47432262442505174,1.0,3.5714285714285716,eccentric,circular
140.0,140.0,70.0,3.63,100.0,233.1,42.8,1000.0,20.0,20.0,883.0,0.5,38.56749311294766,13838.643068272742,2352.316265682754,66.37,5.419570431907147,1.0,0.9257648946576913,19.034230340177125,29.30186548241108,0.33555382561793956,0.14285714285714285,1.0,1.2020390490490398,1140.6188448527232,0.7741411637943024,1.0,7.142857142857143,eccentric,circular
140.0,140.0,70.0,3.63,100.0,233.1,42.8,1000.0,40.0,40.0,604.0,0.5,38.56749311294766,13838.643068272742,2352.316265682754,66.37,5.419570431907147,1.0,0.9257648946576913,19.034230340177125,29.30186548241108,0.33555382561793956,0.2857142857142857,1.0,2.4040780980980796,1140.6188448527232,0.5295371041129769,1.0,7.142857142857143,eccentric,circular
140.0,140.0,70.0,3.63,100.0,233.1,42.8,1000.0,60.0,60.0,481.0,0.5,38.56749311294766,13838.643068272742,2352.316265682754,66.37,5.419570431907147,1.0,0.9257648946576913,19.034230340177125,29.30186548241108,0.33555382561793956,0.42857142857142855,1.0,3.606117147147119,1140.6188448527232,0.4217009057588442,1.0,7.142857142857143,eccentric,circular
140.0,140.0,70.0,3.63,100.0,233.1,42.8,1500.0,20.0,20.0,748.0,0.5,38.56749311294766,13838.643068272742,2352.316265682754,66.37,5.419570431907147,1.0,0.9257648946576913,19.034230340177125,43.952798223616625,0.5033307384269093,0.14285714285714285,1.0,1.2020390490490398,1140.6188448527232,0.6557843607226933,1.0,10.714285714285714,eccentric,circular
140.0,140.0,70.0,3.63,100.0,233.1,42.8,1500.0,40.0,40.0,518.0,0.5,38.56749311294766,13838.643068272742,2352.316265682754,66.37,5.419570431907147,1.0,0.9257648946576913,19.034230340177125,43.952798223616625,0.5033307384269093,0.2857142857142857,1.0,2.4040780980980796,1140.6188448527232,0.454139436971063,1.0,10.714285714285714,eccentric,circular
140.0,140.0,70.0,3.63,100.0,233.1,42.8,1500.0,60.0,60.0,408.0,0.5,38.56749311294766,13838.643068272742,2352.316265682754,66.37,5.419570431907147,1.0,0.9257648946576913,19.034230340177125,43.952798223616625,0.5033307384269093,0.42857142857142855,1.0,3.606117147147119,1140.6188448527232,0.35770056039419634,1.0,10.714285714285714,eccentric,circular
89.0,89.0,44.5,3.2,0.0,350.0,40.8,1000.0,0.0,0.0,616.0,0.5,27.8125,5358.583173301574,1292.9643210303866,41.3,4.713621090573653,1.0,2.0698765581126106,39.94594144553944,46.472537397372705,0.5761030079269278,0.0,0.0,0.0,671.1677058313396,0.9178033964506586,1.0,11.235955056179776,axial,circular
89.0,89.0,44.5,3.2,15.0,350.0,17.9,1000.0,0.0,0.0,512.0,0.5,27.8125,5358.583173301574,1292.9643210303866,41.3,4.713621090573653,1.0,4.717930925753883,39.94594144553944,46.472537397372705,0.5393948128005803,0.0,0.0,0.0,548.4561511627336,0.9335295062596233,1.0,11.235955056179776,axial,circular
89.0,89.0,44.5,3.2,30.0,350.0,9.5,1000.0,0.0,0.0,414.0,0.5,27.8125,5358.583173301574,1292.9643210303866,41.3,4.713621090573653,1.0,8.889575112736264,39.94594144553944,46.472537397372705,0.5271007575320136,0.0,0.0,0.0,503.44405250700026,0.8223356655787356,1.0,11.235955056179776,axial,circular
89.0,89.0,44.5,3.2,0.0,350.0,40.8,1000.0,22.0,22.0,312.0,0.5,27.8125,5358.583173301574,1292.9643210303866,41.3,4.713621090573653,1.0,2.0698765581126106,39.94594144553944,46.472537397372705,0.5761030079269278,0.24719101123595505,1.0,2.1143431007750504,671.1677058313396,0.464861460539944,1.0,11.235955056179776,eccentric,circular
89.0,89.0,44.5,3.2,15.0,350.0,17.9,1000.0,22.0,22.0,227.0,0.5,27.8125,5358.583173301574,1292.9643210303866,41.3,4.713621090573653,1.0,4.717930925753883,39.94594144553944,46.472537397372705,0.5393948128005803,0.24719101123595505,1.0,2.1143431007750504,548.4561511627336,0.41388905843932516,1.0,11.235955056179776,eccentric,circular
89.0,89.0,44.5,3.2,30.0,350.0,9.5,1000.0,22.0,22.0,195.0,0.5,27.8125,5358.583173301574,1292.9643210303866,41.3,4.713621090573653,1.0,8.889575112736264,39.94594144553944,46.472537397372705,0.5271007575320136,0.24719101123595505,1.0,2.1143431007750504,503.44405250700026,0.3873320163957813,1.0,11.235955056179776,eccentric,circular
89.0,89.0,44.5,3.2,0.0,350.0,40.8,1000.0,45.0,45.0,195.0,0.5,27.8125,5358.583173301574,1292.9643210303866,41.3,4.713621090573653,1.0,2.0698765581126106,39.94594144553944,46.472537397372705,0.5761030079269278,0.5056179775280899,1.0,4.324792706130785,671.1677058313396,0.29053841283746495,1.0,11.235955056179776,eccentric,circular
89.0,89.0,44.5,3.2,15.0,350.0,17.9,1000.0,45.0,45.0,149.0,0.5,27.8125,5358.583173301574,1292.9643210303866,41.3,4.713621090573653,1.0,4.717930925753883,39.94594144553944,46.472537397372705,0.5393948128005803,0.5056179775280899,1.0,4.324792706130785,548.4561511627336,0.2716716727200857,1.0,11.235955056179776,eccentric,circular
89.0,89.0,44.5,3.2,30.0,350.0,9.5,1000.0,45.0,45.0,135.0,0.5,27.8125,5358.583173301574,1292.9643210303866,41.3,4.713621090573653,1.0,8.889575112736264,39.94594144553944,46.472537397372705,0.5271007575320136,0.5056179775280899,1.0,4.324792706130785,503.44405250700026,0.2681529344278486,1.0,11.235955056179776,eccentric,circular
114.0,114.0,57.0,3.6,0.0,350.0,40.8,1000.0,0.0,0.0,1001.0,0.5,31.666666666666664,8958.43994727051,1879.0854157572728,53.4,5.334074137755152,1.0,1.799376384405288,34.96116007891954,36.155170291015786,0.4520504203183401,0.0,0.0,0.0,1023.1842453636823,0.9783184255775976,1.0,8.771929824561404,axial,circular
114.0,114.0,57.0,3.6,15.0,350.0,17.9,1000.0,0.0,0.0,854.0,0.5,31.666666666666664,8958.43994727051,1879.0854157572728,53.4,5.334074137755152,1.0,4.101371870599762,34.96116007891954,36.155170291015786,0.4206218812616697,0.0,0.0,0.0,818.0359705711876,1.043963872888989,1.0,8.771929824561404,axial,circular
114.0,114.0,57.0,3.6,30.0,350.0,9.5,1000.0,0.0,0.0,667.0,0.5,31.666666666666664,8958.43994727051,1879.0854157572728,53.4,5.334074137755152,1.0,7.727848050919552,34.96116007891954,36.155170291015786,0.4099622636824655,0.0,0.0,0.0,742.7850750141154,0.8979717315770309,1.0,8.771929824561404,axial,circular
114.0,114.0,57.0,3.6,0.0,350.0,40.8,1000.0,29.0,29.0,472.0,0.5,31.666666666666664,8958.43994727051,1879.0854157572728,53.4,5.334074137755152,1.0,1.799376384405288,34.96116007891954,36.155170291015786,0.4520504203183401,0.2543859649122807,1.0,2.1607955479906957,1023.1842453636823,0.4613049918807453,1.0,8.771929824561404,eccentric,circular
114.0,114.0,57.0,3.6,15.0,350.0,17.9,1000.0,29.0,29.0,385.0,0.5,31.666666666666664,8958.43994727051,1879.0854157572728,53.4,5.334074137755152,1.0,4.101371870599762,34.96116007891954,36.155170291015786,0.4206218812616697,0.2543859649122807,1.0,2.1607955479906957,818.0359705711876,0.47063945089257697,1.0,8.771929824561404,eccentric,circular
114.0,114.0,57.0,3.6,30.0,350.0,9.5,1000.0,29.0,29.0,323.0,0.5,31.666666666666664,8958.43994727051,1879.0854157572728,53.4,5.334074137755152,1.0,7.727848050919552,34.96116007891954,36.155170291015786,0.4099622636824655,0.2543859649122807,1.0,2.1607955479906957,742.7850750141154,0.43484987900956673,1.0,8.771929824561404,eccentric,circular
114.0,114.0,57.0,3.6,0.0,350.0,40.8,1000.0,57.0,57.0,293.0,0.5,31.666666666666664,8958.43994727051,1879.0854157572728,53.4,5.334074137755152,1.0,1.799376384405288,34.96116007891954,36.155170291015786,0.4520504203183401,0.5,1.0,4.247080904671368,1023.1842453636823,0.28636093775647964,1.0,8.771929824561404,eccentric,circular
114.0,114.0,57.0,3.6,15.0,350.0,17.9,1000.0,57.0,57.0,266.0,0.5,31.666666666666664,8958.43994727051,1879.0854157572728,53.4,5.334074137755152,1.0,4.101371870599762,34.96116007891954,36.155170291015786,0.4206218812616697,0.5,1.0,4.247080904671368,818.0359705711876,0.3251690751621441,1.0,8.771929824561404,eccentric,circular
114.0,114.0,57.0,3.6,30.0,350.0,9.5,1000.0,57.0,57.0,226.0,0.5,31.666666666666664,8958.43994727051,1879.0854157572728,53.4,5.334074137755152,1.0,7.727848050919552,34.96116007891954,36.155170291015786,0.4099622636824655,0.5,1.0,4.247080904671368,742.7850750141154,0.3042602868611829,1.0,8.771929824561404,eccentric,circular
152.0,152.0,76.0,2.8,0.0,290.0,54.1,300.0,0.0,0.0,1688.0,0.5,54.28571428571429,16833.407420170974,1998.2882530363274,73.2,4.222961105775326,1.0,0.6363364977378279,16.730310391732846,8.042551361403254,0.10552668850952102,0.0,0.0,0.0,1490.1909348117847,1.1327407519179407,1.0,1.9736842105263157,axial,circular
152.0,152.0,76.0,2.8,0.0,290.0,54.1,300.0,0.0,0.0,1637.0,0.5,54.28571428571429,16833.407420170974,1998.2882530363274,73.2,4.222961105775326,1.0,0.6363364977378279,16.730310391732846,8.042551361403254,0.10552668850952102,0.0,0.0,0.0,1490.1909348117847,1.0985169495791878,1.0,1.9736842105263157,axial,circular
152.0,152.0,76.0,2.8,0.0,290.0,54.1,600.0,12.0,12.0,1330.0,0.5,54.28571428571429,16833.407420170974,1998.2882530363274,73.2,4.222961105775326,1.0,0.6363364977378279,16.730310391732846,16.085102722806507,0.21105337701904203,0.07894736842105263,1.0,0.655450674994868,1490.1909348117847,0.8925030805988514,1.0,3.9473684210526314,eccentric,circular
152.0,152.0,76.0,2.8,0.0,290.0,54.1,600.0,24.0,24.0,986.0,0.5,54.28571428571429,16833.407420170974,1998.2882530363274,73.2,4.222961105775326,1.0,0.6363364977378279,16.730310391732846,16.085102722806507,0.21105337701904203,0.15789473684210525,1.0,1.310901349989736,1490.1909348117847,0.6616601785492237,1.0,3.9473684210526314,eccentric,circular
152.0,152.0,76.0,2.8,0.0,290.0,54.1,600.0,53.5,53.5,592.0,0.5,54.28571428571429,16833.407420170974,1998.2882530363274,73.2,4.222961105775326,1.0,0.6363364977378279,16.730310391732846,16.085102722806507,0.21105337701904203,0.3519736842105263,1.0,2.922217592685453,1490.1909348117847,0.39726452910866167,1.0,3.9473684210526314,eccentric,circular
152.0,152.0,76.0,2.8,30.0,290.0,21.2,300.0,0.0,0.0,941.0,0.5,54.28571428571429,16833.407420170974,1998.2882530363274,73.2,4.222961105775326,1.0,1.6238587041328534,16.730310391732846,8.042551361403254,0.09037829930564886,0.0,0.0,0.0,936.3718306881594,1.0049426618359922,1.0,1.9736842105263157,axial,circular
152.0,152.0,76.0,2.8,30.0,290.0,21.2,300.0,0.0,0.0,944.0,0.5,54.28571428571429,16833.407420170974,1998.2882530363274,73.2,4.222961105775326,1.0,1.6238587041328534,16.730310391732846,8.042551361403254,0.09037829930564886,0.0,0.0,0.0,936.3718306881594,1.0081465172934927,1.0,1.9736842105263157,axial,circular
152.0,152.0,76.0,2.8,30.0,290.0,21.2,600.0,12.0,12.0,859.0,0.5,54.28571428571429,16833.407420170974,1998.2882530363274,73.2,4.222961105775326,1.0,1.6238587041328534,16.730310391732846,16.085102722806507,0.18075659861129773,0.07894736842105263,1.0,0.655450674994868,936.3718306881594,0.9173706126643117,1.0,3.9473684210526314,eccentric,circular
152.0,152.0,76.0,2.8,30.0,290.0,21.2,600.0,23.0,23.0,679.0,0.5,54.28571428571429,16833.407420170974,1998.2882530363274,73.2,4.222961105775326,1.0,1.6238587041328534,16.730310391732846,16.085102722806507,0.18075659861129773,0.1513157894736842,1.0,1.2562804604068303,936.3718306881594,0.7251392852142814,1.0,3.9473684210526314,eccentric,circular
152.0,152.0,76.0,2.8,30.0,290.0,21.2,600.0,50.5,50.5,448.0,0.5,54.28571428571429,16833.407420170974,1998.2882530363274,73.2,4.222961105775326,1.0,1.6238587041328534,16.730310391732846,16.085102722806507,0.18075659861129773,0.33223684210526316,1.0,2.7583549239367358,936.3718306881594,0.47844241498674234,1.0,3.9473684210526314,eccentric,circular
152.0,152.0,76.0,2.8,60.0,290.0,6.4,300.0,0.0,0.0,618.0,0.5,54.28571428571429,16833.407420170974,1998.2882530363274,73.2,4.222961105775326,1.0,5.379031957440076,16.730310391732846,8.042551361403254,0.08282966269252962,0.0,0.0,0.0,687.2374008696291,0.8992525715538529,1.0,1.9736842105263157,axial,circular
152.0,152.0,76.0,2.8,60.0,290.0,6.4,300.0,0.0,0.0,628.0,0.5,54.28571428571429,16833.407420170974,1998.2882530363274,73.2,4.222961105775326,1.0,5.379031957440076,16.730310391732846,8.042551361403254,0.08282966269252962,0.0,0.0,0.0,687.2374008696291,0.913803584038543,1.0,1.9736842105263157,axial,circular
152.0,152.0,76.0,2.8,60.0,290.0,6.4,600.0,12.0,12.0,525.0,0.5,54.28571428571429,16833.407420170974,1998.2882530363274,73.2,4.222961105775326,1.0,5.379031957440076,16.730310391732846,16.085102722806507,0.16565932538505923,0.07894736842105263,1.0,0.655450674994868,687.2374008696291,0.7639281554462342,1.0,3.9473684210526314,eccentric,circular
152.0,152.0,76.0,2.8,60.0,290.0,6.4,600.0,25.0,25.0,415.0,0.5,54.28571428571429,16833.407420170974,1998.2882530363274,73.2,4.222961105775326,1.0,5.379031957440076,16.730310391732846,16.085102722806507,0.16565932538505923,0.16447368421052633,1.0,1.3655222395726416,687.2374008696291,0.6038670181146423,1.0,3.9473684210526314,eccentric,circular
152.0,152.0,76.0,2.8,60.0,290.0,6.4,600.0,53.5,53.5,307.0,0.5,54.28571428571429,16833.407420170974,1998.2882530363274,73.2,4.222961105775326,1.0,5.379031957440076,16.730310391732846,16.085102722806507,0.16565932538505923,0.3519736842105263,1.0,2.922217592685453,687.2374008696291,0.44671608327998835,1.0,3.9473684210526314,eccentric,circular
140.0,140.0,70.0,3.6,0.0,396.5,30.6,1360.0,0.0,0.0,1150.7,0.5,38.888888888888886,13851.156345971258,2333.8323433812675,66.4,5.376332503087269,1.0,2.183259647680894,32.10415417882683,39.84318865477498,0.5085345984676832,0.0,0.0,0.0,1349.209908337393,0.8528695148837047,1.0,9.714285714285714,axial,circular
140.0,140.0,70.0,3.6,0.0,396.5,30.6,1360.0,30.0,30.0,609.8,0.5,38.888888888888886,13851.156345971258,2333.8323433812675,66.4,5.376332503087269,1.0,2.183259647680894,32.10415417882683,39.84318865477498,0.5085345984676832,0.21428571428571427,1.0,1.8023936702951868,1349.209908337393,0.4519682194977692,1.0,9.714285714285714,eccentric,circular
140.0,140.0,70.0,3.6,0.0,396.5,30.6,1360.0,60.0,60.0,424.7,0.5,38.888888888888886,13851.156345971258,2333.8323433812675,66.4,5.376332503087269,1.0,2.183259647680894,32.10415417882683,39.84318865477498,0.5085345984676832,0.42857142857142855,1.0,3.6047873405903736,1349.209908337393,0.31477681669515023,1.0,9.714285714285714,eccentric,circular
140.0,140.0,70.0,3.6,0.0,396.5,30.6,1360.0,125.0,125.0,252.7,0.5,38.888888888888886,13851.156345971258,2333.8323433812675,66.4,5.376332503087269,1.0,2.183259647680894,32.10415417882683,39.84318865477498,0.5085345984676832,0.8928571428571429,1.0,7.509973626229945,1349.209908337393,0.1872948000444183,1.0,9.714285714285714,eccentric,circular
219.0,219.0,109.5,4.0,0.0,301.3,47.0,660.0,0.0,0.0,2704.37,0.5,54.75,34966.71163261779,4114.2303179127775,105.5,6.034076336466413,1.0,0.7542843238846645,17.232864456657158,12.278724860960835,0.1579858785019662,0.0,0.0,0.0,2883.053041520156,0.938022978090635,1.0,3.0136986301369864,axial,circular
219.0,219.0,109.5,4.0,0.0,301.3,47.0,660.0,60.0,60.0,972.87,0.5,54.75,34966.71163261779,4114.2303179127775,105.5,6.034076336466413,1.0,0.7542843238846645,17.232864456657158,12.278724860960835,0.1579858785019662,0.273972602739726,1.0,2.2739663527718954,2883.053041520156,0.3374443640090062,1.0,3.0136986301369864,eccentric,circular
219.0,219.0,109.5,4.0,0.0,301.3,47.0,660.0,0.0,0.0,2453.36,0.5,54.75,34966.71163261779,4114.2303179127775,105.5,6.034076336466413,1.0,0.7542843238846645,17.232864456657158,12.278724860960835,0.1579858785019662,0.0,0.0,0.0,2883.053041520156,0.8509590231841206,1.0,3.0136986301369864,axial,circular
219.0,219.0,109.5,4.0,0.0,301.3,47.0,660.0,60.0,60.0,1011.11,0.5,54.75,34966.71163261779,4114.2303179127775,105.5,6.034076336466413,1.0,0.7542843238846645,17.232864456657158,12.278724860960835,0.1579858785019662,0.273972602739726,1.0,2.2739663527718954,2883.053041520156,0.3507080811343204,1.0,3.0136986301369864,eccentric,circular
219.0,219.0,109.5,4.0,0.0,301.3,47.0,660.0,0.0,0.0,3076.18,0.5,54.75,34966.71163261779,4114.2303179127775,105.5,6.034076336466413,1.0,0.7542843238846645,17.232864456657158,12.278724860960835,0.1579858785019662,0.0,0.0,0.0,2883.053041520156,1.0669869598992925,1.0,3.0136986301369864,axial,circular
219.0,219.0,109.5,4.0,0.0,301.3,47.0,660.0,0.0,0.0,3014.62,0.5,54.75,34966.71163261779,4114.2303179127775,105.5,6.034076336466413,1.0,0.7542843238846645,17.232864456657158,12.278724860960835,0.1579858785019662,0.0,0.0,0.0,2883.053041520156,1.0456345951965116,1.0,3.0136986301369864,axial,circular
219.0,219.0,109.5,4.0,0.0,301.3,47.0,660.0,30.0,30.0,1719.71,0.5,54.75,34966.71163261779,4114.2303179127775,105.5,6.034076336466413,1.0,0.7542843238846645,17.232864456657158,12.278724860960835,0.1579858785019662,0.136986301369863,1.0,1.1369831763859477,2883.053041520156,0.5964891992043418,1.0,3.0136986301369864,eccentric,circular
219.0,219.0,109.5,4.0,0.0,301.3,47.0,660.0,60.0,60.0,1171.17,0.5,54.75,34966.71163261779,4114.2303179127775,105.5,6.034076336466413,1.0,0.7542843238846645,17.232864456657158,12.278724860960835,0.1579858785019662,0.273972602739726,1.0,2.2739663527718954,2883.053041520156,0.40622561677966,1.0,3.0136986301369864,eccentric,circular
219.0,219.0,109.5,4.0,0.0,301.3,47.0,660.0,60.0,60.0,1176.31,0.5,54.75,34966.71163261779,4114.2303179127775,105.5,6.034076336466413,1.0,0.7542843238846645,17.232864456657158,12.278724860960835,0.1579858785019662,0.273972602739726,1.0,2.2739663527718954,2883.053041520156,0.40800844905016503,1.0,3.0136986301369864,eccentric,circular
219.0,219.0,109.5,4.0,0.0,301.3,47.0,660.0,140.0,140.0,626.47,0.5,54.75,34966.71163261779,4114.2303179127775,105.5,6.034076336466413,1.0,0.7542843238846645,17.232864456657158,12.278724860960835,0.1579858785019662,0.639269406392694,1.0,5.305921489801088,2883.053041520156,0.2172939557399469,1.0,3.0136986301369864,eccentric,circular
219.0,219.0,109.5,4.0,0.0,301.3,47.0,660.0,180.0,180.0,476.33,0.5,54.75,34966.71163261779,4114.2303179127775,105.5,6.034076336466413,1.0,0.7542843238846645,17.232864456657158,12.278724860960835,0.1579858785019662,0.821917808219178,1.0,6.821899058315685,2883.053041520156,0.16521721700577663,1.0,3.0136986301369864,eccentric,circular
219.0,219.0,109.5,5.0,0.0,331.7,47.0,660.0,0.0,0.0,3469.11,0.5,43.8,34306.977175363936,5098.495860658922,104.5,7.496212601653937,1.0,1.0488351438275705,23.79419827721159,12.329601187146489,0.15886893455531328,0.0,0.0,0.0,3303.599004222669,1.050100207551151,1.0,3.0136986301369864,axial,circular
219.0,219.0,109.5,5.0,0.0,331.7,47.0,660.0,0.0,0.0,3484.25,0.5,43.8,34306.977175363936,5098.495860658922,104.5,7.496212601653937,1.0,1.0488351438275705,23.79419827721159,12.329601187146489,0.15886893455531328,0.0,0.0,0.0,3303.599004222669,1.0546830882157376,1.0,3.0136986301369864,axial,circular
