Repository: Serali-Nerri/xgboost

# CFST柱极限承载力预测 - XGBoost ML管道

## 项目概述

本项目是一个完整的机器学习管道，用于预测混凝土填充钢管（CFST）柱的极限承载力。采用XGBoost算法，提供从数据加载、预处理、模型训练、评估到预测的全流程解决方案。

### 核心特性

- **模块化设计**：清晰的模块分离，便于维护和扩展
- **特征工程支持**：处理无量纲参数，剔除几何参数实现多截面统一预测
- **自动化超参数优化**：集成Optuna框架进行超参数搜索，支持持久化存储和断点续训
- **智能参数加载**：自动加载最优参数，无需手动配置
- **特征选择**：迭代剔除法自动寻找最优特征子集
- **多维度评估**：集成R²、RMSE、MAE、MAPE、COV等工程指标
- **可视化分析**：提供预测散点图、特征重要性图和学习曲线
- **COV稳定性指标**：特别添加变异系数评估模型预测稳定性

---

## 环境要求

### 系统要求
- Python 3.8+
- 8GB+ RAM（推荐16GB）
- 5GB+ 可用磁盘空间

### Python依赖
- pandas &gt;= 1.5.0
- numpy &gt;= 1.23.0
- xgboost &gt;= 1.7.0
- scikit-learn &gt;= 1.2.0
- matplotlib &gt;= 3.6.0
- seaborn &gt;= 0.12.0
- optuna &gt;= 3.0.0
- joblib &gt;= 1.2.0

---

File: data/processed/2026.3.11-new_feature_parameters_raw.csv (part 51 of 84)
b (mm),h (mm),r0 (mm),t (mm),R (%),fy (MPa),fc (MPa),L (mm),e1 (mm),e2 (mm),Nexp (kN),r0/h,b/t,Ac (mm^2),As (mm^2),Re (mm),te (mm),ke,xi,sigma_re (MPa),lambda,lambda_bar,e/h,e1/e2,e_bar,Npl (kN),psi,b/h,L/h,axial_flag,section_family
219.0,219.0,109.5,5.0,0.0,331.7,47.0,660.0,30.0,30.0,1858.56,0.5,43.8,34306.977175363936,5098.495860658922,104.5,7.496212601653937,1.0,1.0488351438275705,23.79419827721159,12.329601187146489,0.15886893455531328,0.136986301369863,1.0,1.146424770319023,3303.599004222669,0.5625864391000189,1.0,3.0136986301369864,eccentric,circular
219.0,219.0,109.5,5.0,0.0,331.7,47.0,660.0,60.0,60.0,1066.17,0.5,43.8,34306.977175363936,5098.495860658922,104.5,7.496212601653937,1.0,1.0488351438275705,23.79419827721159,12.329601187146489,0.15886893455531328,0.273972602739726,1.0,2.292849540638046,3303.599004222669,0.32272984664216775,1.0,3.0136986301369864,eccentric,circular
219.0,219.0,109.5,5.0,0.0,331.7,47.0,660.0,180.0,180.0,588.57,0.5,43.8,34306.977175363936,5098.495860658922,104.5,7.496212601653937,1.0,1.0488351438275705,23.79419827721159,12.329601187146489,0.15886893455531328,0.821917808219178,1.0,6.878548621914137,3303.599004222669,0.1781602425862486,1.0,3.0136986301369864,eccentric,circular
219.0,219.0,109.5,4.0,0.0,301.3,47.0,660.0,0.0,0.0,2948.19,0.5,54.75,34966.71163261779,4114.2303179127775,105.5,6.034076336466413,1.0,0.7542843238846645,17.232864456657158,12.278724860960835,0.1579858785019662,0.0,0.0,0.0,2883.053041520156,1.0225930489456063,1.0,3.0136986301369864,axial,circular
219.0,219.0,109.5,4.0,0.0,301.3,47.0,660.0,0.0,0.0,3118.12,0.5,54.75,34966.71163261779,4114.2303179127775,105.5,6.034076336466413,1.0,0.7542843238846645,17.232864456657158,12.278724860960835,0.1579858785019662,0.0,0.0,0.0,2883.053041520156,1.0815340387757484,1.0,3.0136986301369864,axial,circular
219.0,219.0,109.5,4.0,0.0,301.3,47.0,660.0,30.0,30.0,1695.47,0.5,54.75,34966.71163261779,4114.2303179127775,105.5,6.034076336466413,1.0,0.7542843238846645,17.232864456657158,12.278724860960835,0.1579858785019662,0.136986301369863,1.0,1.1369831763859477,2883.053041520156,0.5880814454617264,1.0,3.0136986301369864,eccentric,circular
219.0,219.0,109.5,4.0,0.0,301.3,47.0,660.0,180.0,180.0,456.63,0.5,54.75,34966.71163261779,4114.2303179127775,105.5,6.034076336466413,1.0,0.7542843238846645,17.232864456657158,12.278724860960835,0.1579858785019662,0.821917808219178,1.0,6.821899058315685,2883.053041520156,0.1583841828172649,1.0,3.0136986301369864,eccentric,circular
89.0,89.0,44.5,2.0,0.0,320.4,62.0,675.0,0.4,0.4,239.5,0.5,44.5,5674.5017305465635,829.362878275376,42.5,2.9999384987375137,1.0,0.7552968576475256,22.616006941070573,31.018768828832542,0.4175783766646844,0.0044943820224719105,1.0,0.037589068970944634,617.5469734933174,0.38782474901496977,1.0,7.584269662921348,eccentric,circular
89.0,89.0,44.5,2.0,0.0,320.4,62.0,675.0,0.4,0.4,221.8,0.5,44.5,5674.5017305465635,829.362878275376,42.5,2.9999384987375137,1.0,0.7552968576475256,22.616006941070573,31.018768828832542,0.4175783766646844,0.0044943820224719105,1.0,0.037589068970944634,617.5469734933174,0.3591629617182476,1.0,7.584269662921348,eccentric,circular
89.0,89.0,44.5,2.0,0.0,320.4,62.0,675.0,0.4,0.4,227.7,0.5,44.5,5674.5017305465635,829.362878275376,42.5,2.9999384987375137,1.0,0.7552968576475256,22.616006941070573,31.018768828832542,0.4175783766646844,0.0044943820224719105,1.0,0.037589068970944634,617.5469734933174,0.3687168908171549,1.0,7.584269662921348,eccentric,circular
89.0,89.0,44.5,2.0,0.0,320.4,62.0,675.0,0.4,0.4,215.9,0.5,44.5,5674.5017305465635,829.362878275376,42.5,2.9999384987375137,1.0,0.7552968576475256,22.616006941070573,31.018768828832542,0.4175783766646844,0.0044943820224719105,1.0,0.037589068970944634,617.5469734933174,0.3496090326193402,1.0,7.584269662921348,eccentric,circular
89.0,89.0,44.5,2.0,0.0,320.4,62.0,675.0,0.2,0.2,294.7,0.5,44.5,5674.5017305465635,829.362878275376,42.5,2.9999384987375137,1.0,0.7552968576475256,22.616006941070573,31.018768828832542,0.4175783766646844,0.0022471910112359553,1.0,0.018794534485472317,617.5469734933174,0.4772106619403406,1.0,7.584269662921348,eccentric,circular
89.0,89.0,44.5,2.0,0.0,320.4,62.0,675.0,0.6,0.6,177.1,0.5,44.5,5674.5017305465635,829.362878275376,42.5,2.9999384987375137,1.0,0.7552968576475256,22.616006941070573,31.018768828832542,0.4175783766646844,0.006741573033707865,1.0,0.056383603456416936,617.5469734933174,0.2867798039688983,1.0,7.584269662921348,eccentric,circular
89.0,89.0,44.5,2.0,0.0,320.4,62.0,450.0,0.4,0.4,244.9,0.5,44.5,5674.5017305465635,829.362878275376,42.5,2.9999384987375137,1.0,0.7552968576475256,22.616006941070573,20.679179219221695,0.27838558444312295,0.0044943820224719105,1.0,0.037589068970944634,617.5469734933174,0.3965690231054952,1.0,5.056179775280899,eccentric,circular
89.0,89.0,44.5,2.0,0.0,320.4,62.0,900.0,0.4,0.4,201.4,0.5,44.5,5674.5017305465635,829.362878275376,42.5,2.9999384987375137,1.0,0.7552968576475256,22.616006941070573,41.35835843844339,0.5567711688862459,0.0044943820224719105,1.0,0.037589068970944634,617.5469734933174,0.32612903737626264,1.0,10.112359550561798,eccentric,circular
120.0,120.0,60.0,8.0,0.0,235.0,40.0,1200.0,0.0,0.0,1442.6,0.5,15.0,8494.8665353068,4097.132982383546,52.0,11.310014478772324,1.0,2.833553201979058,51.112565432913385,42.206676319181554,0.4324471982839333,0.0,0.0,0.0,1302.6209122724053,1.107459573548073,1.0,10.0,axial,circular
120.0,120.0,60.0,8.0,0.0,235.0,40.0,1200.0,25.0,25.0,1264.2,0.5,15.0,8494.8665353068,4097.132982383546,52.0,11.310014478772324,1.0,2.833553201979058,51.112565432913385,42.206676319181554,0.4324471982839333,0.20833333333333334,1.0,1.8556286728251676,1302.6209122724053,0.9705049167333107,1.0,10.0,eccentric,circular
120.0,120.0,60.0,8.0,0.0,235.0,40.0,1200.0,35.0,35.0,1249.5,0.5,15.0,8494.8665353068,4097.132982383546,52.0,11.310014478772324,1.0,2.833553201979058,51.112565432913385,42.206676319181554,0.4324471982839333,0.2916666666666667,1.0,2.5978801419552346,1302.6209122724053,0.9592199758410629,1.0,10.0,eccentric,circular
160.0,160.0,80.0,10.0,0.0,235.0,40.0,1200.0,0.0,0.0,2940.0,0.5,16.0,15393.804002589986,6887.61101961531,70.0,14.21635636699068,1.0,2.6286364782500686,47.72633923204015,31.581133637621505,0.3254035586316836,0.0,0.0,0.0,2234.3407497131975,1.3158243658123236,1.0,7.5,axial,circular
160.0,160.0,80.0,10.0,0.0,235.0,40.0,1200.0,25.0,25.0,2119.7,0.5,16.0,15393.804002589986,6887.61101961531,70.0,14.21635636699068,1.0,2.6286364782500686,47.72633923204015,31.581133637621505,0.3254035586316836,0.15625,1.0,1.3852333358851505,2234.3407497131975,0.9486914653783614,1.0,7.5,eccentric,circular
160.0,160.0,80.0,10.0,0.0,235.0,40.0,1200.0,35.0,35.0,1901.2,0.5,16.0,15393.804002589986,6887.61101961531,70.0,14.21635636699068,1.0,2.6286364782500686,47.72633923204015,31.581133637621505,0.3254035586316836,0.21875,1.0,1.939326670239211,2234.3407497131975,0.850899756558636,1.0,7.5,eccentric,circular
200.0,200.0,100.0,12.0,0.0,235.0,40.0,1200.0,0.0,0.0,4865.7,0.5,16.666666666666668,24328.49350939936,10384.566973501427,88.0,17.116651066342442,1.0,2.507731559529151,45.70923864307357,25.227996255922186,0.26090117682704383,0.0,0.0,0.0,3413.51297914881,1.4254230259916298,1.0,6.0,axial,circular
200.0,200.0,100.0,12.0,0.0,235.0,40.0,1200.0,25.0,25.0,4497.2,0.5,16.666666666666668,24328.49350939936,10384.566973501427,88.0,17.116651066342442,1.0,2.507731559529151,45.70923864307357,25.227996255922186,0.26090117682704383,0.125,1.0,1.1049510331403192,3413.51297914881,1.3174697232648043,1.0,6.0,eccentric,circular
200.0,200.0,100.0,12.0,0.0,235.0,40.0,1200.0,35.0,35.0,4113.0,0.5,16.666666666666668,24328.49350939936,10384.566973501427,88.0,17.116651066342442,1.0,2.507731559529151,45.70923864307357,25.227996255922186,0.26090117682704383,0.175,1.0,1.546931446396447,3413.51297914881,1.2049170532304856,1.0,6.0,eccentric,circular
505.0,251.0,125.5,3.91,0.0,382.0,38.4,900.0,0.0,0.0,5927.0,0.5,129.15601023017902,108213.42822869043,6618.9413364877855,185.59473059069393,5.5917712511120214,0.809734888386604,0.6084704820346732,9.319443292370748,13.253240423380186,0.1684230719086438,0.0,0.0,0.0,6683.831234520046,0.886766854523311,2.0119521912350598,3.585657370517928,axial,obround
500.0,252.0,126.0,3.87,0.0,382.0,38.4,900.0,0.0,0.0,6218.0,0.5,129.19896640826872,107435.64946791819,6524.9616995266415,184.9265512418773,5.532864829223257,0.8120534468772429,0.6041735267720955,9.281085358173272,13.213590206276676,0.16824833070527973,0.0,0.0,0.0,6618.064308787236,0.9395496492447127,1.9841269841269842,3.5714285714285716,axial,obround
502.0,249.0,124.5,3.98,0.0,382.0,38.4,900.0,0.0,0.0,6795.0,0.5,126.13065326633166,106614.97446151456,6688.338132709368,184.21889258795485,5.6904661496120355,0.8093353511611591,0.6240683423574733,9.550047910511676,13.359892146880888,0.16938256494826368,0.0,0.0,0.0,6648.960186017137,1.0219643086884453,2.0160642570281126,3.6144578313253013,axial,obround
497.0,251.0,125.5,3.88,0.0,382.0,38.4,900.0,0.0,0.0,7068.0,0.5,128.09278350515464,106305.67023116883,6507.107738966172,183.95147673224844,5.546339919424156,0.8123742604074949,0.6089248615571756,9.356700355764923,13.268920994187996,0.16887606122140206,0.0,0.0,0.0,6567.85289316196,1.0761507778834025,1.9800796812749004,3.585657370517928,axial,obround
219.1,219.1,109.55,3.0,0.0,452.0,118.2,3000.0,50.0,50.0,1542.2,0.5,73.03333333333333,35666.195090921196,3113.705482677736,106.55,4.553671126569867,1.0,0.3338425652638704,19.31730970633111,55.54626936420907,0.9609262401216454,0.22820629849383844,1.0,1.8778014434045178,5623.139137917223,0.27425961943584803,1.0,13.692377909630306,eccentric,circular
108.0,108.0,54.0,2.0,0.0,364.5,124.1,3000.0,50.0,50.0,133.7,0.5,54.0,8494.8665353068,1013.9823574389638,52.0,3.016003206237812,1.0,0.3505900528286088,21.141022474493898,113.2016526877321,1.8652891981489108,0.46296296296296297,1.0,3.8443842513701783,1423.809506318076,0.09390301118703985,1.0,27.77777777777778,eccentric,circular
219.1,219.1,109.55,3.0,0.0,452.0,130.1,3000.0,50.0,50.0,1676.7,0.5,73.03333333333333,35666.195090921196,3113.705482677736,106.55,4.553671126569867,1.0,0.30330661963250954,19.31730970633111,55.54626936420907,0.9831251215296458,0.22820629849383844,1.0,1.8778014434045178,6047.566859499184,0.27725199885410645,1.0,13.692377909630306,eccentric,circular
219.1,219.1,109.55,3.0,0.0,452.0,140.0,3000.0,50.0,50.0,1508.2,0.5,73.03333333333333,35666.195090921196,3113.705482677736,106.55,4.553671126569867,1.0,0.28185850867278206,19.31730970633111,55.54626936420907,1.0008088361614573,0.22820629849383844,1.0,1.8778014434045178,6400.662190899304,0.23563186980003634,1.0,13.692377909630306,eccentric,circular
180.0,180.0,90.0,6.0,0.0,262.54,107.2,900.0,50.0,50.0,1787.0,0.5,30.0,22167.07776372958,4928.177269652256,84.0,8.869195892914647,1.0,0.5444757878779826,27.720460591973943,20.637599087314364,0.28525494881752267,0.2777777777777778,1.0,2.366169422715104,3670.154396646314,0.486900497056176,1.0,5.0,eccentric,circular
180.0,180.0,90.0,6.0,0.0,262.54,107.2,900.0,80.0,80.0,1279.0,0.5,30.0,22167.07776372958,4928.177269652256,84.0,8.869195892914647,1.0,0.5444757878779826,27.720460591973943,20.637599087314364,0.28525494881752267,0.4444444444444444,1.0,3.7858710763441663,3670.154396646314,0.3484867015863733,1.0,5.0,eccentric,circular
180.0,180.0,90.0,6.0,0.0,262.54,107.2,1260.0,20.0,20.0,2617.0,0.5,30.0,22167.07776372958,4928.177269652256,84.0,8.869195892914647,1.0,0.5444757878779826,27.720460591973943,28.89263872224011,0.39935692834453174,0.1111111111111111,1.0,0.9464677690860416,3670.154396646314,0.7130490211505386,1.0,7.0,eccentric,circular
180.0,180.0,90.0,6.0,0.0,262.54,107.2,1260.0,50.0,50.0,1578.0,0.5,30.0,22167.07776372958,4928.177269652256,84.0,8.869195892914647,1.0,0.5444757878779826,27.720460591973943,28.89263872224011,0.39935692834453174,0.2777777777777778,1.0,2.366169422715104,3670.154396646314,0.42995466388060755,1.0,7.0,eccentric,circular
180.0,180.0,90.0,6.0,0.0,262.54,107.2,1260.0,80.0,80.0,1012.0,0.5,30.0,22167.07776372958,4928.177269652256,84.0,8.869195892914647,1.0,0.5444757878779826,27.720460591973943,28.89263872224011,0.39935692834453174,0.4444444444444444,1.0,3.7858710763441663,3670.154396646314,0.2757377185343313,1.0,7.0,eccentric,circular
180.0,180.0,90.0,4.0,0.0,236.41,107.2,900.0,20.0,20.0,2620.0,0.5,45.0,23235.21926595011,3356.318771872786,86.0,6.00189914491628,1.0,0.31855724326709606,16.498941591275088,20.444866476648063,0.2987806317504314,0.1111111111111111,1.0,0.928872367217706,3284.2828261682967,0.79773884853172,1.0,5.0,eccentric,circular
180.0,180.0,90.0,4.0,0.0,236.41,107.2,900.0,80.0,80.0,1078.0,0.5,45.0,23235.21926595011,3356.318771872786,86.0,6.00189914491628,1.0,0.31855724326709606,16.498941591275088,20.444866476648063,0.2987806317504314,0.4444444444444444,1.0,3.715489468870824,3284.2828261682967,0.3282299537088527,1.0,5.0,eccentric,circular
180.0,180.0,90.0,8.0,0.0,247.47,107.2,900.0,20.0,20.0,3319.0,0.5,22.5,21124.069002737768,6429.168508660445,82.0,11.650776271465674,1.0,0.702594918243019,35.16119029145867,20.81128361588126,0.27010952307922576,0.1111111111111111,1.0,0.9624656127569949,3855.5265279316886,0.8608422159607055,1.0,5.0,eccentric,circular
180.0,180.0,90.0,8.0,0.0,247.47,107.2,900.0,80.0,80.0,1492.0,0.5,22.5,21124.069002737768,6429.168508660445,82.0,11.650776271465674,1.0,0.702594918243019,35.16119029145867,20.81128361588126,0.27010952307922576,0.4444444444444444,1.0,3.8498624510279797,3855.5265279316886,0.3869769768645293,1.0,5.0,eccentric,circular
180.0,180.0,90.0,6.0,0.0,262.54,107.2,900.0,20.0,20.0,3054.0,0.5,30.0,22167.07776372958,4928.177269652256,84.0,8.869195892914647,1.0,0.5444757878779826,27.720460591973943,20.637599087314364,0.28525494881752267,0.1111111111111111,1.0,0.9464677690860416,3670.154396646314,0.8321175814267272,1.0,5.0,eccentric,circular
127.5,127.5,63.75,4.6,0.0,597.49,108.96,2225.0,36.33,36.33,702.5,0.5,27.717391304347828,10991.560902949313,2662.012009219546,59.14999999999999,6.774708870609047,1.0,1.3280492662708179,68.43314967202366,72.1851483519779,1.1978220641174653,0.2849411764705882,1.0,2.437705645113775,2788.1660313739435,0.25195773569259944,1.0,17.45098039215686,eccentric,circular
114.5,114.5,57.25,5.5,0.0,658.17,108.96,1285.0,28.08,28.08,1017.0,0.5,20.818181818181817,8413.381475854316,2791.615204172919,51.75,7.971530605881334,1.0,2.004268783249036,101.38400577532207,46.82880453297688,0.7872431322126832,0.24524017467248907,1.0,2.134973462938144,2754.0794245395764,0.36927039610341694,1.0,11.222707423580786,eccentric,circular
114.5,114.5,57.25,5.5,0.0,658.17,108.96,1995.0,22.12,22.12,794.5,0.5,20.818181818181817,8413.381475854316,2791.615204172919,51.75,7.971530605881334,1.0,2.004268783249036,101.38400577532207,72.70308563680068,1.2222179367815587,0.1931877729257642,1.0,1.6818238247931534,2754.0794245395764,0.28848115015158776,1.0,17.4235807860262,eccentric,circular
114.5,114.5,57.25,5.5,0.0,658.17,162.36,1285.0,28.61,28.61,1203.5,0.5,20.818181818181817,8413.381475854316,2791.615204172919,51.75,7.971530605881334,1.0,1.3450672987362338,101.38400577532207,46.82880453297688,0.8288768313687185,0.24986899563318776,1.0,2.1752703267329165,3203.353995350197,0.3756999700148441,1.0,11.222707423580786,eccentric,circular
114.5,114.5,57.25,5.5,0.0,658.17,162.36,1995.0,30.05,30.05,804.5,0.5,20.818181818181817,8413.381475854316,2791.615204172919,51.75,7.971530605881334,1.0,1.3450672987362338,101.38400577532207,72.70308563680068,1.286855469712524,0.26244541484716155,1.0,2.284756145345129,3203.353995350197,0.25114302108595105,1.0,17.4235807860262,eccentric,circular
140.0,140.0,70.0,9.7,0.0,863.91,108.96,1047.0,28.27,28.27,2927.0,0.5,14.43298969072165,11423.11363179131,5764.229629201324,60.3,13.665541147268755,1.0,4.000904481109037,195.7843723472131,31.608947584159345,0.5805526465103289,0.20192857142857143,1.0,1.8036429050341558,6224.4380802832975,0.47024325123767335,1.0,7.478571428571429,eccentric,circular
140.0,140.0,70.0,9.7,0.0,863.91,108.96,2437.0,29.06,29.06,1676.5,0.5,14.43298969072165,11423.11363179131,5764.229629201324,60.3,13.665541147268755,1.0,4.000904481109037,195.7843723472131,73.57307092893632,1.3512958925937646,0.20757142857142857,1.0,1.8540453774422556,6224.4380802832975,0.2693415820635324,1.0,17.40714285714286,eccentric,circular
140.0,140.0,70.0,9.7,0.0,863.91,162.36,1047.0,28.95,28.95,3035.0,0.5,14.43298969072165,11423.11363179131,5764.229629201324,60.3,13.665541147268755,1.0,2.685012024277166,195.7843723472131,31.608947584159345,0.5985720940659973,0.20678571428571427,1.0,1.8470273116639127,6834.432348220954,0.44407492025142803,1.0,7.478571428571429,eccentric,circular
140.0,140.0,70.0,9.7,0.0,863.91,162.36,2437.0,28.03,28.03,1821.5,0.5,14.43298969072165,11423.11363179131,5764.229629201324,60.3,13.665541147268755,1.0,2.685012024277166,195.7843723472131,73.57307092893632,1.393238006913883,0.20021428571428573,1.0,1.788330761517771,6834.432348220954,0.26651811111630186,1.0,17.40714285714286,eccentric,circular
219.5,219.5,109.75,8.22,0.0,906.0,61.82,1645.0,53.86,53.86,4064.0,0.5,26.703163017031628,32384.6080421392,8167.427380109289,101.53,12.083880224983801,1.0,3.6961180491512673,107.8301534899569,31.032604931705144,0.5630333247444331,0.245375854214123,1.0,2.103659948634299,9401.70567554406,0.43226198949956207,1.0,7.494305239179955,eccentric,circular
219.5,219.5,109.75,8.22,0.0,906.0,61.82,2465.0,39.15,39.15,3973.5,0.5,26.703163017031628,32384.6080421392,8167.427380109289,101.53,12.083880224983801,1.0,3.6961180491512673,107.8301534899569,46.501745383983696,0.8436943133708374,0.17835990888382688,1.0,1.5291178423511473,9401.70567554406,0.4226360765936294,1.0,11.23006833712984,eccentric,circular
219.5,219.5,109.75,8.22,0.0,906.0,108.96,1645.0,44.65,44.65,4942.5,0.5,26.703163017031628,32384.6080421392,8167.427380109289,101.53,12.083880224983801,1.0,2.09704495042705,107.8301534899569,31.032604931705144,0.5855899255037946,0.20341685649202731,1.0,1.7439364408934543,10928.316098650505,0.4522654684750865,1.0,7.494305239179955,eccentric,circular
219.5,219.5,109.75,8.22,0.0,906.0,108.96,2465.0,45.03,45.03,3694.0,0.5,26.703163017031628,32384.6080421392,8167.427380109289,101.53,12.083880224983801,1.0,2.09704495042705,107.8301534899569,46.501745383983696,0.8774949339616133,0.2051480637813212,1.0,1.7587784531563773,10928.316098650505,0.338020969255836,1.0,11.23006833712984,eccentric,circular
219.6,219.6,109.8,8.05,0.0,522.43,108.96,1645.0,46.05,46.05,3538.0,0.5,27.27950310559006,32525.10509215598,8014.548396771288,101.75,11.84653378510609,1.0,1.181466360492327,60.82540191993095,30.999614811579843,0.4949543562003666,0.20969945355191255,1.0,1.7956130996720545,7730.975969766539,0.45763950293417366,1.0,7.490892531876138,eccentric,circular
219.6,219.6,109.8,8.05,0.0,522.43,108.96,2465.0,45.93,45.93,2673.0,0.5,27.27950310559006,32525.10509215598,8014.548396771288,101.75,11.84653378510609,1.0,1.181466360492327,60.82540191993095,46.452310340756426,0.7416793240327682,0.20915300546448087,1.0,1.7909339775882187,7730.975969766539,0.34575194780753143,1.0,11.224954462659381,eccentric,circular
219.6,219.6,109.8,8.05,0.0,522.43,162.36,1645.0,40.5,40.5,4342.0,0.5,27.27950310559006,32525.10509215598,8014.548396771288,101.75,11.84653378510609,1.0,0.7928835590000243,60.82540191993095,30.999614811579843,0.5312074369024214,0.18442622950819673,1.0,1.5792037032946409,9467.81658168767,0.4586062649754062,1.0,7.490892531876138,eccentric,circular
219.6,219.6,109.8,8.05,0.0,522.43,162.36,2465.0,46.73,46.73,3373.0,0.5,27.27950310559006,32525.10509215598,8014.548396771288,101.75,11.84653378510609,1.0,0.7928835590000243,60.82540191993095,46.452310340756426,0.7960038492185221,0.2127959927140255,1.0,1.8221281248137917,9467.81658168767,0.3562595420916732,1.0,11.224954462659381,eccentric,circular
127.5,127.5,63.75,4.6,0.0,597.49,61.82,955.0,25.91,25.91,1289.5,0.5,27.717391304347828,10991.560902949313,2662.012009219546,59.14999999999999,6.774708870609047,1.0,2.3407351674679444,68.43314967202366,30.982838955568045,0.48146449688293824,0.2032156862745098,1.0,1.7385343590668294,2270.023850408913,0.5680557055679017,1.0,7.490196078431373,eccentric,circular
127.5,127.5,63.75,4.6,0.0,597.49,61.82,2225.0,27.17,27.17,734.0,0.5,27.717391304347828,10991.560902949313,2662.012009219546,59.14999999999999,6.774708870609047,1.0,2.3407351674679444,68.43314967202366,72.1851483519779,1.1217366550414005,0.2130980392156863,1.0,1.8230790635216427,2270.023850408913,0.3233446203077471,1.0,17.45098039215686,eccentric,circular
127.5,127.5,63.75,4.6,0.0,597.49,108.96,955.0,33.34,33.34,1199.5,0.5,27.717391304347828,10991.560902949313,2662.012009219546,59.14999999999999,6.774708870609047,1.0,1.3280492662708179,68.43314967202366,30.982838955568045,0.5141213803290694,0.2614901960784314,1.0,2.2370797194630683,2788.1660313739435,0.4302111088445168,1.0,7.490196078431373,eccentric,circular
160.0,160.0,80.0,3.0,50.0,472.7,49.0,1600.0,40.0,40.0,765.01,0.5,53.333333333333336,18626.502843133883,2252.3098601592073,77.0,4.522588864914653,1.0,1.1665042819588205,27.763996836950085,40.761294432457326,0.5877870110988803,0.25,1.0,2.0768539047618457,1977.3655102108178,0.3868834548036787,1.0,10.0,eccentric,circular
160.0,160.0,80.0,3.0,100.0,472.7,47.3,1600.0,40.0,40.0,714.67,0.5,53.333333333333336,18626.502843133883,2252.3098601592073,77.0,4.522588864914653,1.0,1.208429383001738,27.763996836950085,40.761294432457326,0.5849437471992766,0.25,1.0,2.0768539047618457,1945.7004553774898,0.36730730983014814,1.0,10.0,eccentric,circular
160.0,160.0,80.0,3.0,100.0,472.7,47.3,1600.0,40.0,40.0,758.37,0.5,53.333333333333336,18626.502843133883,2252.3098601592073,77.0,4.522588864914653,1.0,1.208429383001738,27.763996836950085,40.761294432457326,0.5849437471992766,0.25,1.0,2.0768539047618457,1945.7004553774898,0.3897670876850707,1.0,10.0,eccentric,circular
160.0,160.0,80.0,3.0,0.0,472.7,50.9,1600.0,40.0,40.0,771.45,0.5,53.333333333333336,18626.502843133883,2252.3098601592073,77.0,4.522588864914653,1.0,1.1229609001175287,27.763996836950085,40.761294432457326,0.590944285407105,0.25,1.0,2.0768539047618457,2012.755865612772,0.3832804629612328,1.0,10.0,eccentric,circular
160.0,160.0,80.0,3.0,0.0,472.7,50.9,1600.0,40.0,40.0,764.06,0.5,53.333333333333336,18626.502843133883,2252.3098601592073,77.0,4.522588864914653,1.0,1.1229609001175287,27.763996836950085,40.761294432457326,0.590944285407105,0.25,1.0,2.0768539047618457,2012.755865612772,0.37960888007020477,1.0,10.0,eccentric,circular
160.0,160.0,80.0,3.0,50.0,472.7,49.0,1600.0,40.0,40.0,762.91,0.5,53.333333333333336,18626.502843133883,2252.3098601592073,77.0,4.522588864914653,1.0,1.1665042819588205,27.763996836950085,40.761294432457326,0.5877870110988803,0.25,1.0,2.0768539047618457,1977.3655102108178,0.3858214356730951,1.0,10.0,eccentric,circular
206.0,206.0,103.0,3.0,0.0,204.0,67.6,600.0,0.0,0.0,3574.0,0.5,68.66666666666667,31415.926535897932,2922.770073963816,100.0,4.548297975552003,1.0,0.28075548573269465,9.278527870126087,11.825615757438252,0.16049436642864262,0.0,0.0,0.0,2719.9617289153184,1.3139890763923578,1.0,2.912621359223301,axial,circular
206.0,206.0,103.0,3.0,0.0,208.0,67.6,600.0,0.0,0.0,2828.0,0.5,68.66666666666667,31415.926535897932,2922.770073963816,100.0,4.548297975552003,1.0,0.28626049525686514,9.460459789148167,11.825615757438252,0.16083891917872828,0.0,0.0,0.0,2731.6528092111735,1.0352706575535304,1.0,2.912621359223301,axial,circular
206.0,206.0,103.0,3.0,0.0,205.0,67.6,600.0,0.0,0.0,3106.0,0.5,68.66666666666667,31415.926535897932,2922.770073963816,100.0,4.548297975552003,1.0,0.2821317381137373,9.324010849881608,11.825615757438252,0.1605805739251916,0.0,0.0,0.0,2722.8844989892823,1.1407020757409754,1.0,2.912621359223301,axial,circular
206.0,206.0,103.0,5.0,0.0,208.0,67.6,600.0,0.0,0.0,3099.0,0.5,41.2,30171.855845076374,4782.699383142258,98.0,7.481659525717063,1.0,0.4877392420783962,15.879440626011727,11.931189690909651,0.14928730450545055,0.0,0.0,0.0,3034.4189268207524,1.0212828468107766,1.0,2.912621359223301,axial,circular
206.0,206.0,103.0,4.0,0.0,208.0,67.6,600.0,0.0,0.0,2991.0,0.5,51.5,30790.749597833565,3861.593135899447,99.0,6.024679345267515,1.0,0.38588943720852986,12.657912159753971,11.879499973072015,0.15433526469772782,0.0,0.0,0.0,2884.666045080634,1.0368617903277584,1.0,2.912621359223301,axial,circular
206.0,206.0,103.0,3.0,0.0,208.0,67.6,600.0,0.0,0.0,2872.0,0.5,68.66666666666667,31415.926535897932,2922.770073963816,100.0,4.548297975552003,1.0,0.28626049525686514,9.460459789148167,11.825615757438252,0.16083891917872828,0.0,0.0,0.0,2731.6528092111735,1.051378121815325,1.0,2.912621359223301,axial,circular
206.0,206.0,103.0,3.0,0.0,208.0,67.6,600.0,0.0,0.0,2808.0,0.5,68.66666666666667,31415.926535897932,2922.770073963816,100.0,4.548297975552003,1.0,0.28626049525686514,9.460459789148167,11.825615757438252,0.16083891917872828,0.0,0.0,0.0,2731.6528092111735,1.0279490828890783,1.0,2.912621359223301,axial,circular
219.5,219.5,109.75,8.22,0.0,906.0,61.82,1645.0,0.0,0.0,7329.5,0.5,26.703163017031628,32384.6080421392,8167.427380109289,101.53,12.083880224983801,1.0,3.6961180491512673,107.8301534899569,31.032604931705144,0.5630333247444331,0.0,0.0,0.0,9401.70567554406,0.7795925817020276,1.0,7.494305239179955,axial,circular
127.5,127.5,63.75,4.6,0.0,597.49,61.82,955.0,0.0,0.0,2102.5,0.5,27.717391304347828,10991.560902949313,2662.012009219546,59.14999999999999,6.774708870609047,1.0,2.3407351674679444,68.43314967202366,30.982838955568045,0.48146449688293824,0.0,0.0,0.0,2270.023850408913,0.9262017223392891,1.0,7.490196078431373,axial,circular
219.6,219.6,109.8,8.05,0.0,522.43,108.96,1645.0,0.0,0.0,5651.5,0.5,27.27950310559006,32525.10509215598,8014.548396771288,101.75,11.84653378510609,1.0,1.181466360492327,60.82540191993095,30.999614811579843,0.4949543562003666,0.0,0.0,0.0,7730.975969766539,0.7310202517898481,1.0,7.490892531876138,axial,circular
219.6,219.6,109.8,8.05,0.0,522.43,162.36,1645.0,0.0,0.0,7301.5,0.5,27.27950310559006,32525.10509215598,8014.548396771288,101.75,11.84653378510609,1.0,0.7928835590000243,60.82540191993095,30.999614811579843,0.5312074369024214,0.0,0.0,0.0,9467.81658168767,0.7711915347116371,1.0,7.490892531876138,axial,circular
219.6,219.6,109.8,8.05,0.0,522.43,162.36,2465.0,0.0,0.0,6816.0,0.5,27.27950310559006,32525.10509215598,8014.548396771288,101.75,11.84653378510609,1.0,0.7928835590000243,60.82540191993095,46.452310340756426,0.7960038492185221,0.0,0.0,0.0,9467.81658168767,0.7199125522967224,1.0,11.224954462659381,axial,circular
127.5,127.5,63.75,4.6,0.0,597.49,61.82,2225.0,0.0,0.0,1779.0,0.5,27.717391304347828,10991.560902949313,2662.012009219546,59.14999999999999,6.774708870609047,1.0,2.3407351674679444,68.43314967202366,72.1851483519779,1.1217366550414005,0.0,0.0,0.0,2270.023850408913,0.7836922064407112,1.0,17.45098039215686,axial,circular
114.5,114.5,57.25,5.5,0.0,658.17,108.96,1285.0,0.0,0.0,2051.0,0.5,20.818181818181817,8413.381475854316,2791.615204172919,51.75,7.971530605881334,1.0,2.004268783249036,101.38400577532207,46.82880453297688,0.7872431322126832,0.0,0.0,0.0,2754.0794245395764,0.7447134536952883,1.0,11.222707423580786,axial,circular
114.5,114.5,57.25,5.5,0.0,658.17,162.36,1285.0,0.0,0.0,2497.5,0.5,20.818181818181817,8413.381475854316,2791.615204172919,51.75,7.971530605881334,1.0,1.3450672987362338,101.38400577532207,46.82880453297688,0.8288768313687185,0.0,0.0,0.0,3203.353995350197,0.7796515788218307,1.0,11.222707423580786,axial,circular
127.5,127.5,63.75,4.6,0.0,597.49,108.96,955.0,0.0,0.0,2069.0,0.5,27.717391304347828,10991.560902949313,2662.012009219546,59.14999999999999,6.774708870609047,1.0,1.3280492662708179,68.43314967202366,30.982838955568045,0.5141213803290694,0.0,0.0,0.0,2788.1660313739435,0.7420648471857484,1.0,7.490196078431373,axial,circular
140.0,140.0,70.0,9.7,0.0,863.91,162.36,1047.0,0.0,0.0,5493.0,0.5,14.43298969072165,11423.11363179131,5764.229629201324,60.3,13.665541147268755,1.0,2.685012024277166,195.7843723472131,31.608947584159345,0.5985720940659973,0.0,0.0,0.0,6834.432348220954,0.8037243943792732,1.0,7.478571428571429,axial,circular
140.0,140.0,70.0,9.7,0.0,863.91,162.36,2437.0,0.0,0.0,4567.5,0.5,14.43298969072165,11423.11363179131,5764.229629201324,60.3,13.665541147268755,1.0,2.685012024277166,195.7843723472131,73.57307092893632,1.393238006913883,0.0,0.0,0.0,6834.432348220954,0.6683071493404934,1.0,17.40714285714286,axial,circular
219.5,219.5,109.75,8.22,0.0,906.0,61.82,2465.0,0.0,0.0,7100.0,0.5,26.703163017031628,32384.6080421392,8167.427380109289,101.53,12.083880224983801,1.0,3.6961180491512673,107.8301534899569,46.501745383983696,0.8436943133708374,0.0,0.0,0.0,9401.70567554406,0.7551821174820105,1.0,11.23006833712984,axial,circular
219.5,219.5,109.75,8.22,0.0,906.0,108.96,1645.0,0.0,0.0,7466.5,0.5,26.703163017031628,32384.6080421392,8167.427380109289,101.53,12.083880224983801,1.0,2.09704495042705,107.8301534899569,31.032604931705144,0.5855899255037946,0.0,0.0,0.0,10928.316098650505,0.6832251128718732,1.0,7.494305239179955,axial,circular
219.5,219.5,109.75,8.22,0.0,906.0,108.96,2465.0,0.0,0.0,7260.5,0.5,26.703163017031628,32384.6080421392,8167.427380109289,101.53,12.083880224983801,1.0,2.09704495042705,107.8301534899569,46.501745383983696,0.8774949339616133,0.0,0.0,0.0,10928.316098650505,0.6643749992642115,1.0,11.23006833712984,axial,circular
140.0,140.0,70.0,9.7,0.0,863.91,108.96,1047.0,0.0,0.0,4721.0,0.5,14.43298969072165,11423.11363179131,5764.229629201324,60.3,13.665541147268755,1.0,4.000904481109037,195.7843723472131,31.608947584159345,0.5805526465103289,0.0,0.0,0.0,6224.4380802832975,0.7584620393211671,1.0,7.478571428571429,axial,circular
219.6,219.6,109.8,8.05,0.0,522.43,162.36,2205.0,0.0,0.0,6816.0,0.5,27.27950310559006,32525.10509215598,8014.548396771288,101.75,11.84653378510609,1.0,0.7928835590000243,60.82540191993095,41.552675172968726,0.7120440111670756,0.0,0.0,0.0,9467.81658168767,0.7199125522967224,1.0,10.040983606557377,axial,circular
219.5,219.5,109.75,8.22,0.0,906.0,61.82,2205.0,0.0,0.0,7100.0,0.5,26.703163017031628,32384.6080421392,8167.427380109289,101.53,12.083880224983801,1.0,3.6961180491512673,107.8301534899569,41.59689597228562,0.7547042438063678,0.0,0.0,0.0,9401.70567554406,0.7551821174820105,1.0,10.045558086560364,axial,circular
219.6,219.6,109.8,8.05,0.0,522.43,108.96,2205.0,0.0,0.0,4908.5,0.5,27.27950310559006,32525.10509215598,8014.548396771288,101.75,11.84653378510609,1.0,1.181466360492327,60.82540191993095,41.552675172968726,0.6634494561834702,0.0,0.0,0.0,7730.975969766539,0.6349133691781773,1.0,10.040983606557377,axial,circular
219.5,219.5,109.75,8.22,0.0,906.0,108.96,2205.0,0.0,0.0,7260.5,0.5,26.703163017031628,32384.6080421392,8167.427380109289,101.53,12.083880224983801,1.0,2.09704495042705,107.8301534899569,41.59689597228562,0.7849396873774268,0.0,0.0,0.0,10928.316098650505,0.6643749992642115,1.0,10.045558086560364,axial,circular
140.0,140.0,70.0,9.7,0.0,863.91,108.96,2165.0,0.0,0.0,3145.0,0.5,14.43298969072165,11423.11363179131,5764.229629201324,60.3,13.665541147268755,1.0,4.000904481109037,195.7843723472131,65.36138636074975,1.200474192640747,0.0,0.0,0.0,6224.4380802832975,0.5052664930449207,1.0,15.464285714285714,axial,circular
140.0,140.0,70.0,9.7,0.0,863.91,108.96,775.0,0.0,0.0,4721.0,0.5,14.43298969072165,11423.11363179131,5764.229629201324,60.3,13.665541147268755,1.0,4.000904481109037,195.7843723472131,23.397263015972772,0.42973094655731126,0.0,0.0,0.0,6224.4380802832975,0.7584620393211671,1.0,5.535714285714286,axial,circular
114.5,114.5,57.25,5.5,0.0,658.17,162.36,1735.0,0.0,0.0,2006.0,0.5,20.818181818181817,8413.381475854316,2791.615204172919,51.75,7.971530605881334,1.0,1.3450672987362338,101.38400577532207,63.22799678187929,1.1191449824316937,0.0,0.0,0.0,3203.353995350197,0.626218645492129,1.0,15.152838427947598,axial,circular
114.5,114.5,57.25,5.5,0.0,658.17,162.36,1025.0,0.0,0.0,2497.5,0.5,20.818181818181817,8413.381475854316,2791.615204172919,51.75,7.971530605881334,1.0,1.3450672987362338,101.38400577532207,37.353715678055494,0.6611663440878882,0.0,0.0,0.0,3203.353995350197,0.7796515788218307,1.0,8.951965065502183,axial,circular
114.5,114.5,57.25,5.5,0.0,658.17,108.96,1735.0,0.0,0.0,1458.5,0.5,20.818181818181817,8413.381475854316,2791.615204172919,51.75,7.971530605881334,1.0,2.004268783249036,101.38400577532207,63.22799678187929,1.0629313886295761,0.0,0.0,0.0,2754.0794245395764,0.529578045935923,1.0,15.152838427947598,axial,circular
219.6,219.6,109.8,8.05,0.0,522.43,162.36,1385.0,0.0,0.0,7301.5,0.5,27.27950310559006,32525.10509215598,8014.548396771288,101.75,11.84653378510609,1.0,0.7928835590000243,60.82540191993095,26.09997964379215,0.44724759885097487,0.0,0.0,0.0,9467.81658168767,0.7711915347116371,1.0,6.306921675774135,axial,circular
114.5,114.5,57.25,5.5,0.0,658.17,108.96,1025.0,0.0,0.0,2051.0,0.5,20.818181818181817,8413.381475854316,2791.615204172919,51.75,7.971530605881334,1.0,2.004268783249036,101.38400577532207,37.353715678055494,0.6279565840607007,0.0,0.0,0.0,2754.0794245395764,0.7447134536952883,1.0,8.951965065502183,axial,circular
127.5,127.5,63.75,4.6,0.0,597.49,108.96,1965.0,0.0,0.0,1336.5,0.5,27.717391304347828,10991.560902949313,2662.012009219546,59.14999999999999,6.774708870609047,1.0,1.3280492662708179,68.43314967202366,63.75002989287037,1.0578518453891324,0.0,0.0,0.0,2788.1660313739435,0.47934735053830485,1.0,15.411764705882353,axial,circular
127.5,127.5,63.75,4.6,0.0,597.49,108.96,695.0,0.0,0.0,2069.0,0.5,27.717391304347828,10991.560902949313,2662.012009219546,59.14999999999999,6.774708870609047,1.0,1.3280492662708179,68.43314967202366,22.547720496460514,0.37415116160073636,0.0,0.0,0.0,2788.1660313739435,0.7420648471857484,1.0,5.450980392156863,axial,circular
127.5,127.5,63.75,4.6,0.0,597.49,61.82,1965.0,0.0,0.0,1779.0,0.5,27.717391304347828,10991.560902949313,2662.012009219546,59.14999999999999,6.774708870609047,1.0,2.3407351674679444,68.43314967202366,63.75002989287037,0.9906573155758887,0.0,0.0,0.0,2270.023850408913,0.7836922064407112,1.0,15.411764705882353,axial,circular
219.5,219.5,109.75,8.22,0.0,906.0,108.96,1385.0,0.0,0.0,7466.5,0.5,26.703163017031628,32384.6080421392,8167.427380109289,101.53,12.083880224983801,1.0,2.09704495042705,107.8301534899569,26.127755520007067,0.4930346789196082,0.0,0.0,0.0,10928.316098650505,0.6832251128718732,1.0,6.309794988610478,axial,circular
140.0,140.0,70.0,9.7,0.0,863.91,162.36,775.0,0.0,0.0,5493.0,0.5,14.43298969072165,11423.11363179131,5764.229629201324,60.3,13.665541147268755,1.0,2.685012024277166,195.7843723472131,23.397263015972772,0.4430691240698643,0.0,0.0,0.0,6834.432348220954,0.8037243943792732,1.0,5.535714285714286,axial,circular
127.5,127.5,63.75,4.6,0.0,597.49,61.82,695.0,0.0,0.0,2102.5,0.5,27.717391304347828,10991.560902949313,2662.012009219546,59.14999999999999,6.774708870609047,1.0,2.3407351674679444,68.43314967202366,22.547720496460514,0.35038515741742626,0.0,0.0,0.0,2270.023850408913,0.9262017223392891,1.0,5.450980392156863,axial,circular
219.5,219.5,109.75,8.22,0.0,906.0,61.82,1385.0,0.0,0.0,7329.5,0.5,26.703163017031628,32384.6080421392,8167.427380109289,101.53,12.083880224983801,1.0,3.6961180491512673,107.8301534899569,26.127755520007067,0.47404325517996343,0.0,0.0,0.0,9401.70567554406,0.7795925817020276,1.0,6.309794988610478,axial,circular
140.0,140.0,70.0,9.7,0.0,863.91,162.36,2165.0,0.0,0.0,4567.5,0.5,14.43298969072165,11423.11363179131,5764.229629201324,60.3,13.665541147268755,1.0,2.685012024277166,195.7843723472131,65.36138636074975,1.23773503691775,0.0,0.0,0.0,6834.432348220954,0.6683071493404934,1.0,15.464285714285714,axial,circular
219.6,219.6,109.8,8.05,0.0,522.43,108.96,1385.0,0.0,0.0,5651.5,0.5,27.27950310559006,32525.10509215598,8014.548396771288,101.75,11.84653378510609,1.0,1.181466360492327,60.82540191993095,26.09997964379215,0.41672448835106857,0.0,0.0,0.0,7730.975969766539,0.7310202517898481,1.0,6.306921675774135,axial,circular
433.0,433.0,216.5,6.0,0.0,419.0,55.0,1900.0,52.0,52.0,7780.1,0.5,72.16666666666667,139204.75587872713,12303.23962150295,210.5,9.105311419401943,1.0,0.6733126019841053,18.12411156641052,17.803715063683253,0.2586477466827507,0.12009237875288684,1.0,0.9884969020595009,12811.318974739726,0.6072832949784595,1.0,4.387990762124711,eccentric,circular
433.0,433.0,216.5,6.0,0.0,419.0,55.0,1900.0,52.0,52.0,9686.5,0.5,72.16666666666667,139204.75587872713,12303.23962150295,210.5,9.105311419401943,1.0,0.6733126019841053,18.12411156641052,17.803715063683253,0.2586477466827507,0.12009237875288684,1.0,0.9884969020595009,12811.318974739726,0.7560892066694319,1.0,4.387990762124711,eccentric,circular
433.0,433.0,216.5,6.0,0.0,419.0,55.0,1900.0,52.0,52.0,8553.5,0.5,72.16666666666667,139204.75587872713,12303.23962150295,210.5,9.105311419401943,1.0,0.6733126019841053,18.12411156641052,17.803715063683253,0.2586477466827507,0.12009237875288684,1.0,0.9884969020595009,12811.318974739726,0.6676517864292558,1.0,4.387990762124711,eccentric,circular
433.0,433.0,216.5,6.0,0.0,419.0,55.0,1900.0,104.0,104.0,5886.4,0.5,72.16666666666667,139204.75587872713,12303.23962150295,210.5,9.105311419401943,1.0,0.6733126019841053,18.12411156641052,17.803715063683253,0.2586477466827507,0.24018475750577367,1.0,1.9769938041190018,12811.318974739726,0.4594686941763221,1.0,4.387990762124711,eccentric,circular
433.0,433.0,216.5,6.0,0.0,419.0,55.0,1900.0,104.0,104.0,6614.5,0.5,72.16666666666667,139204.75587872713,12303.23962150295,210.5,9.105311419401943,1.0,0.6733126019841053,18.12411156641052,17.803715063683253,0.2586477466827507,0.24018475750577367,1.0,1.9769938041190018,12811.318974739726,0.5163012499370214,1.0,4.387990762124711,eccentric,circular
433.0,433.0,216.5,6.0,0.0,419.0,55.0,1900.0,52.0,52.0,9424.8,0.5,72.16666666666667,139204.75587872713,12303.23962150295,210.5,9.105311419401943,1.0,0.6733126019841053,18.12411156641052,17.803715063683253,0.2586477466827507,0.12009237875288684,1.0,0.9884969020595009,12811.318974739726,0.7356619578813877,1.0,4.387990762124711,eccentric,circular
433.0,433.0,216.5,6.0,0.0,419.0,55.0,1900.0,104.0,104.0,6672.6,0.5,72.16666666666667,139204.75587872713,12303.23962150295,210.5,9.105311419401943,1.0,0.6733126019841053,18.12411156641052,17.803715063683253,0.2586477466827507,0.24018475750577367,1.0,1.9769938041190018,12811.318974739726,0.5208363021135035,1.0,4.387990762124711,eccentric,circular
433.0,433.0,216.5,6.0,0.0,419.0,55.0,1900.0,52.0,52.0,9043.1,0.5,72.16666666666667,139204.75587872713,12303.23962150295,210.5,9.105311419401943,1.0,0.6733126019841053,18.12411156641052,17.803715063683253,0.2586477466827507,0.12009237875288684,1.0,0.9884969020595009,12811.318974739726,0.7058679920334837,1.0,4.387990762124711,eccentric,circular
433.0,433.0,216.5,6.0,0.0,419.0,55.0,1900.0,104.0,104.0,6181.1,0.5,72.16666666666667,139204.75587872713,12303.23962150295,210.5,9.105311419401943,1.0,0.6733126019841053,18.12411156641052,17.803715063683253,0.2586477466827507,0.24018475750577367,1.0,1.9769938041190018,12811.318974739726,0.4824717901558278,1.0,4.387990762124711,eccentric,circular
433.0,433.0,216.5,6.0,0.0,419.0,55.0,1900.0,52.0,52.0,7987.4,0.5,72.16666666666667,139204.75587872713,12303.23962150295,210.5,9.105311419401943,1.0,0.6733126019841053,18.12411156641052,17.803715063683253,0.2586477466827507,0.12009237875288684,1.0,0.9884969020595009,12811.318974739726,0.6234642986993673,1.0,4.387990762124711,eccentric,circular
433.0,433.0,216.5,6.0,0.0,419.0,55.0,1900.0,104.0,104.0,5598.6,0.5,72.16666666666667,139204.75587872713,12303.23962150295,210.5,9.105311419401943,1.0,0.6733126019841053,18.12411156641052,17.803715063683253,0.2586477466827507,0.24018475750577367,1.0,1.9769938041190018,12811.318974739726,0.4370041844277584,1.0,4.387990762124711,eccentric,circular
433.0,433.0,216.5,6.0,0.0,419.0,55.0,1900.0,104.0,104.0,5615.5,0.5,72.16666666666667,139204.75587872713,12303.23962150295,210.5,9.105311419401943,1.0,0.6733126019841053,18.12411156641052,17.803715063683253,0.2586477466827507,0.24018475750577367,1.0,1.9769938041190018,12811.318974739726,0.43832333041368865,1.0,4.387990762124711,eccentric,circular
433.0,433.0,216.5,6.0,0.0,419.0,55.0,1400.0,52.0,52.0,9424.8,0.5,72.16666666666667,139204.75587872713,12303.23962150295,210.5,9.105311419401943,1.0,0.6733126019841053,18.12411156641052,13.118526889029765,0.19058255018728998,0.12009237875288684,1.0,0.9884969020595009,12811.318974739726,0.7356619578813877,1.0,3.233256351039261,eccentric,circular
