Repository: Serali-Nerri/xgboost

# CFST柱极限承载力预测 - XGBoost ML管道

## 项目概述

本项目是一个完整的机器学习管道，用于预测混凝土填充钢管（CFST）柱的极限承载力。采用XGBoost算法，提供从数据加载、预处理、模型训练、评估到预测的全流程解决方案。

### 核心特性

- **模块化设计**：清晰的模块分离，便于维护和扩展
- **特征工程支持**：处理无量纲参数，剔除几何参数实现多截面统一预测
- **自动化超参数优化**：集成Optuna框架进行超参数搜索，支持持久化存储和断点续训
- **智能参数加载**：自动加载最优参数，无需手动配置
- **特征选择**：迭代剔除法自动寻找最优特征子集
- **多维度评估**：集成R²、RMSE、MAE、MAPE、COV等工程指标
- **可视化分析**：提供预测散点图、特征重要性图和学习曲线
- **COV稳定性指标**：特别添加变异系数评估模型预测稳定性

---

## 环境要求

### 系统要求
- Python 3.8+
- 8GB+ RAM（推荐16GB）
- 5GB+ 可用磁盘空间

### Python依赖
- pandas &gt;= 1.5.0
- numpy &gt;= 1.23.0
- xgboost &gt;= 1.7.0
- scikit-learn &gt;= 1.2.0
- matplotlib &gt;= 3.6.0
- seaborn &gt;= 0.12.0
- optuna &gt;= 3.0.0
- joblib &gt;= 1.2.0

---

File: data/processed/2026.3.11-new_feature_parameters_raw.csv (part 52 of 84)
b (mm),h (mm),r0 (mm),t (mm),R (%),fy (MPa),fc (MPa),L (mm),e1 (mm),e2 (mm),Nexp (kN),r0/h,b/t,Ac (mm^2),As (mm^2),Re (mm),te (mm),ke,xi,sigma_re (MPa),lambda,lambda_bar,e/h,e1/e2,e_bar,Npl (kN),psi,b/h,L/h,axial_flag,section_family
433.0,433.0,216.5,6.0,0.0,419.0,55.0,1400.0,52.0,52.0,9043.1,0.5,72.16666666666667,139204.75587872713,12303.23962150295,210.5,9.105311419401943,1.0,0.6733126019841053,18.12411156641052,13.118526889029765,0.19058255018728998,0.12009237875288684,1.0,0.9884969020595009,12811.318974739726,0.7058679920334837,1.0,3.233256351039261,eccentric,circular
433.0,433.0,216.5,6.0,0.0,419.0,55.0,1400.0,52.0,52.0,9686.5,0.5,72.16666666666667,139204.75587872713,12303.23962150295,210.5,9.105311419401943,1.0,0.6733126019841053,18.12411156641052,13.118526889029765,0.19058255018728998,0.12009237875288684,1.0,0.9884969020595009,12811.318974739726,0.7560892066694319,1.0,3.233256351039261,eccentric,circular
194.0,194.0,97.0,10.0,0.0,245.0,40.0,1822.0,0.0,0.0,2859.0,0.5,19.4,23778.714795021144,8539.46951739478,87.0,14.425822994698365,1.0,2.199624800790102,40.62444406552987,39.28108183576159,0.41806302674122997,0.0,0.0,0.0,3043.318623562567,0.9394349897721849,1.0,9.391752577319588,axial,circular
245.0,245.0,122.5,10.0,0.0,245.0,40.0,2230.0,0.0,0.0,3750.0,0.5,24.5,39760.78202199582,11017.257264063986,112.50000000000001,14.634385222023027,1.0,1.69716734205734,31.870438927961256,37.785546561614176,0.4115454291688069,0.0,0.0,0.0,4289.659310575509,0.8741952981568815,1.0,9.10204081632653,axial,circular
140.0,140.0,70.0,6.2,0.0,367.3,136.6,2000.0,0.0,0.0,3586.0,0.5,22.58064516129032,12787.664400878037,3876.5803982880516,63.8,9.031269832135862,1.0,0.815131721359114,51.993501713848,59.45409782215173,0.8871140069319443,0.0,0.0,0.0,3170.662937451141,1.1309937608450882,1.0,14.285714285714286,axial,circular
160.0,160.0,80.0,3.0,100.0,472.7,47.3,1600.0,20.0,20.0,1048.9,0.5,53.333333333333336,18626.502843133883,2252.3098601592073,77.0,4.522588864914653,1.0,1.208429383001738,27.763996836950085,40.761294432457326,0.5849437471992766,0.125,1.0,1.0384269523809229,1945.7004553774898,0.5390860638908062,1.0,10.0,eccentric,circular
160.0,160.0,80.0,3.0,100.0,472.7,47.3,1600.0,20.0,20.0,1144.42,0.5,53.333333333333336,18626.502843133883,2252.3098601592073,77.0,4.522588864914653,1.0,1.208429383001738,27.763996836950085,40.761294432457326,0.5849437471992766,0.125,1.0,1.0384269523809229,1945.7004553774898,0.5881789238611081,1.0,10.0,eccentric,circular
160.0,160.0,80.0,3.0,100.0,472.7,47.3,1600.0,0.0,0.0,1346.95,0.5,53.333333333333336,18626.502843133883,2252.3098601592073,77.0,4.522588864914653,1.0,1.208429383001738,27.763996836950085,40.761294432457326,0.5849437471992766,0.0,0.0,0.0,1945.7004553774898,0.6922699721210042,1.0,10.0,axial,circular
160.0,160.0,80.0,3.0,100.0,472.7,47.3,1600.0,0.0,0.0,1409.98,0.5,53.333333333333336,18626.502843133883,2252.3098601592073,77.0,4.522588864914653,1.0,1.208429383001738,27.763996836950085,40.761294432457326,0.5849437471992766,0.0,0.0,0.0,1945.7004553774898,0.7246644755122117,1.0,10.0,axial,circular
160.0,160.0,80.0,3.0,100.0,472.7,31.7,1600.0,20.0,20.0,1048.9,0.5,53.333333333333336,18626.502843133883,2252.3098601592073,77.0,4.522588864914653,1.0,1.8031138743212054,27.763996836950085,40.761294432457326,0.5581874094522302,0.125,1.0,1.0384269523809229,1655.1270110246012,0.6337278003521203,1.0,10.0,eccentric,circular
160.0,160.0,80.0,3.0,100.0,472.7,31.7,1600.0,20.0,20.0,1144.42,0.5,53.333333333333336,18626.502843133883,2252.3098601592073,77.0,4.522588864914653,1.0,1.8031138743212054,27.763996836950085,40.761294432457326,0.5581874094522302,0.125,1.0,1.0384269523809229,1655.1270110246012,0.6914393834292817,1.0,10.0,eccentric,circular
160.0,160.0,80.0,3.0,100.0,472.7,31.7,1600.0,0.0,0.0,1409.98,0.5,53.333333333333336,18626.502843133883,2252.3098601592073,77.0,4.522588864914653,1.0,1.8031138743212054,27.763996836950085,40.761294432457326,0.5581874094522302,0.0,0.0,0.0,1655.1270110246012,0.851886284622445,1.0,10.0,axial,circular
160.0,160.0,80.0,3.0,100.0,472.7,31.7,1600.0,0.0,0.0,1346.95,0.5,53.333333333333336,18626.502843133883,2252.3098601592073,77.0,4.522588864914653,1.0,1.8031138743212054,27.763996836950085,40.761294432457326,0.5581874094522302,0.0,0.0,0.0,1655.1270110246012,0.8138046150102854,1.0,10.0,axial,circular
433.0,433.0,216.5,6.0,0.0,419.0,55.0,1700.0,52.0,104.0,9424.8,0.5,72.16666666666667,139204.75587872713,12303.23962150295,210.5,9.105311419401943,1.0,0.6733126019841053,18.12411156641052,15.929639793821856,0.23142166808456643,0.24018475750577367,0.5,1.9769938041190018,12811.318974739726,0.7356619578813877,1.0,3.9260969976905313,eccentric,circular
433.0,433.0,216.5,6.0,0.0,419.0,55.0,1700.0,52.0,104.0,9043.1,0.5,72.16666666666667,139204.75587872713,12303.23962150295,210.5,9.105311419401943,1.0,0.6733126019841053,18.12411156641052,15.929639793821856,0.23142166808456643,0.24018475750577367,0.5,1.9769938041190018,12811.318974739726,0.7058679920334837,1.0,3.9260969976905313,eccentric,circular
180.0,180.0,90.0,3.95,0.0,278.4,48.3,900.0,40.0,40.0,1260.0,0.5,45.56962025316456,23262.244816752616,3316.114322675292,86.05,5.9290980202742105,1.0,0.8216748090537547,19.182578603652992,20.439799560060933,0.2547501417433707,0.2222222222222222,1.0,1.856824026913187,2046.7726520819524,0.6156033005025464,1.0,5.0,eccentric,circular
180.0,180.0,90.0,3.95,0.0,278.4,48.3,900.0,60.0,60.0,993.6,0.5,45.56962025316456,23262.244816752616,3316.114322675292,86.05,5.9290980202742105,1.0,0.8216748090537547,19.182578603652992,20.439799560060933,0.2547501417433707,0.3333333333333333,1.0,2.785236040369781,2046.7726520819524,0.48544717411057947,1.0,5.0,eccentric,circular
180.0,180.0,90.0,3.95,0.0,278.4,48.3,900.0,60.0,60.0,994.1,0.5,45.56962025316456,23262.244816752616,3316.114322675292,86.05,5.9290980202742105,1.0,0.8216748090537547,19.182578603652992,20.439799560060933,0.2547501417433707,0.3333333333333333,1.0,2.785236040369781,2046.7726520819524,0.4856914611345884,1.0,5.0,eccentric,circular
180.0,180.0,90.0,3.95,0.0,278.4,48.3,1800.0,0.0,0.0,1638.4,0.5,45.56962025316456,23262.244816752616,3316.114322675292,86.05,5.9290980202742105,1.0,0.8216748090537547,19.182578603652992,40.87959912012187,0.5095002834867414,0.0,0.0,0.0,2046.7726520819524,0.8004797202725176,1.0,10.0,axial,circular
180.0,180.0,90.0,3.95,0.0,278.4,48.3,1800.0,40.0,40.0,857.5,0.5,45.56962025316456,23262.244816752616,3316.114322675292,86.05,5.9290980202742105,1.0,0.8216748090537547,19.182578603652992,40.87959912012187,0.5095002834867414,0.2222222222222222,1.0,1.856824026913187,2046.7726520819524,0.4189522461753441,1.0,10.0,eccentric,circular
180.0,180.0,90.0,3.95,0.0,278.4,48.3,1800.0,60.0,60.0,669.2,0.5,45.56962025316456,23262.244816752616,3316.114322675292,86.05,5.9290980202742105,1.0,0.8216748090537547,19.182578603652992,40.87959912012187,0.5095002834867414,0.3333333333333333,1.0,2.785236040369781,2046.7726520819524,0.32695375293357465,1.0,10.0,eccentric,circular
180.0,180.0,90.0,3.95,0.0,278.4,48.3,1800.0,0.0,0.0,2061.7,0.5,45.56962025316456,23262.244816752616,3316.114322675292,86.05,5.9290980202742105,1.0,0.8216748090537547,19.182578603652992,40.87959912012187,0.5095002834867414,0.0,0.0,0.0,2046.7726520819524,1.0072931147984918,1.0,10.0,axial,circular
180.0,180.0,90.0,3.95,0.0,278.4,48.3,1800.0,0.0,0.0,2163.4,0.5,45.56962025316456,23262.244816752616,3316.114322675292,86.05,5.9290980202742105,1.0,0.8216748090537547,19.182578603652992,40.87959912012187,0.5095002834867414,0.0,0.0,0.0,2046.7726520819524,1.0569810954819119,1.0,10.0,axial,circular
180.0,180.0,90.0,3.95,0.0,278.4,48.3,1800.0,40.0,40.0,1002.4,0.5,45.56962025316456,23262.244816752616,3316.114322675292,86.05,5.9290980202742105,1.0,0.8216748090537547,19.182578603652992,40.87959912012187,0.5095002834867414,0.2222222222222222,1.0,1.856824026913187,2046.7726520819524,0.48974662573313693,1.0,10.0,eccentric,circular
180.0,180.0,90.0,3.95,0.0,278.4,48.3,1800.0,40.0,40.0,951.6,0.5,45.56962025316456,23262.244816752616,3316.114322675292,86.05,5.9290980202742105,1.0,0.8216748090537547,19.182578603652992,40.87959912012187,0.5095002834867414,0.2222222222222222,1.0,1.856824026913187,2046.7726520819524,0.4649270640938279,1.0,10.0,eccentric,circular
180.0,180.0,90.0,3.95,0.0,278.4,48.3,1800.0,60.0,60.0,784.9,0.5,45.56962025316456,23262.244816752616,3316.114322675292,86.05,5.9290980202742105,1.0,0.8216748090537547,19.182578603652992,40.87959912012187,0.5095002834867414,0.3333333333333333,1.0,2.785236040369781,2046.7726520819524,0.38348177028924496,1.0,10.0,eccentric,circular
180.0,180.0,90.0,3.95,0.0,278.4,48.3,1800.0,60.0,60.0,781.4,0.5,45.56962025316456,23262.244816752616,3316.114322675292,86.05,5.9290980202742105,1.0,0.8216748090537547,19.182578603652992,40.87959912012187,0.5095002834867414,0.3333333333333333,1.0,2.785236040369781,2046.7726520819524,0.38177176112118233,1.0,10.0,eccentric,circular
433.0,433.0,216.5,6.0,0.0,419.0,55.0,1700.0,52.0,104.0,9686.5,0.5,72.16666666666667,139204.75587872713,12303.23962150295,210.5,9.105311419401943,1.0,0.6733126019841053,18.12411156641052,15.929639793821856,0.23142166808456643,0.24018475750577367,0.5,1.9769938041190018,12811.318974739726,0.7560892066694319,1.0,3.9260969976905313,eccentric,circular
180.0,180.0,90.0,3.95,0.0,278.4,48.3,900.0,0.0,0.0,1966.6,0.5,45.56962025316456,23262.244816752616,3316.114322675292,86.05,5.9290980202742105,1.0,0.8216748090537547,19.182578603652992,20.439799560060933,0.2547501417433707,0.0,0.0,0.0,2046.7726520819524,0.9608297228319902,1.0,5.0,axial,circular
180.0,180.0,90.0,3.95,0.0,278.4,48.3,900.0,40.0,40.0,1060.3,0.5,45.56962025316456,23262.244816752616,3316.114322675292,86.05,5.9290980202742105,1.0,0.8216748090537547,19.182578603652992,20.439799560060933,0.2547501417433707,0.2222222222222222,1.0,1.856824026913187,2046.7726520819524,0.518035063113373,1.0,5.0,eccentric,circular
180.0,180.0,90.0,3.95,0.0,278.4,48.3,900.0,60.0,60.0,819.8,0.5,45.56962025316456,23262.244816752616,3316.114322675292,86.05,5.9290980202742105,1.0,0.8216748090537547,19.182578603652992,20.439799560060933,0.2547501417433707,0.3333333333333333,1.0,2.785236040369781,2046.7726520819524,0.40053300456506946,1.0,5.0,eccentric,circular
199.9,199.9,99.95,3.0,0.0,438.25,68.7,1280.0,40.0,40.0,1863.0,0.5,66.63333333333334,29528.779682868175,2833.86121952451,96.95,4.545559224271003,1.0,0.6122069650676282,20.547615575417915,26.00886552472172,0.39527664935383594,0.2001000500250125,1.0,1.6506905647952061,3270.5668436696606,0.5696260278568915,1.0,6.4032016008004,eccentric,circular
200.0,200.0,100.0,3.99,0.0,480.05,68.7,2480.0,40.0,40.0,1544.0,0.5,50.125313283208015,28958.950067537695,3735.9823316397596,96.01,6.005294004227153,1.0,0.9014709551337862,30.02647002113576,50.59958582609667,0.7685005099089723,0.2,1.0,1.6651392337230249,3782.9381879435064,0.4081483554029083,1.0,12.4,eccentric,circular
200.0,200.0,100.0,2.99,0.0,438.25,68.7,2480.0,40.0,40.0,1339.0,0.5,66.8896321070234,29565.340281533598,2826.132545635661,97.01,4.530760431176574,1.0,0.6097823255424174,20.46805235504725,50.36421717386358,0.7656429561690217,0.2,1.0,1.6496841646306553,3269.6914654661864,0.4095187616759087,1.0,12.4,eccentric,circular
199.8,199.8,99.9,4.0,0.0,480.05,68.7,2480.0,60.0,60.0,1212.0,0.5,49.95,28892.630732461148,3741.104633708475,95.9,6.019775265438042,1.0,0.9047789852446229,30.13340058575112,50.65346480780807,0.7691417095199832,0.3003003003003003,1.0,2.500527826032924,3780.8410107318346,0.3205635985643841,1.0,12.412412412412412,eccentric,circular
199.7,199.7,99.85,2.97,0.0,438.25,68.7,2480.0,60.0,60.0,1083.0,0.5,67.23905723905723,29486.154239585005,2803.425997460062,96.88,4.500928236903576,1.0,0.606507465796751,20.360567710807103,50.436135330190254,0.767034257767251,0.30045067601402103,1.0,2.4778759509215957,3254.300239646362,0.3327904373438166,1.0,12.41862794191287,eccentric,circular
199.7,199.7,99.85,4.01,0.0,480.05,68.7,1280.0,0.0,0.0,3372.0,0.5,49.8004987531172,28856.48859393718,3748.1539518122445,95.83999999999999,6.034334637339754,1.0,0.9076192010678507,30.225191388302893,26.158245547749743,0.3971186234489827,0.0,0.0,0.0,3781.7420709709527,0.8916525603064853,1.0,6.409614421632449,axial,circular
200.0,200.0,100.0,2.99,0.0,438.25,68.7,1280.0,0.0,0.0,3343.0,0.5,66.8896321070234,29565.340281533598,2826.132545635661,97.01,4.530760431176574,1.0,0.6097823255424174,20.46805235504725,25.994434670381203,0.39517055802272083,0.0,0.0,0.0,3269.6914654661864,1.0224206275448566,1.0,6.4,axial,circular
199.8,199.8,99.9,3.97,0.0,480.05,68.7,1280.0,40.0,40.0,1815.0,0.5,50.32745591939547,28910.71028402329,3714.101385270619,95.93,5.975839328374846,1.0,0.8976865743685307,29.90411414141921,26.140149025966867,0.39711847596569005,0.20020020020020018,1.0,1.666562704366838,3769.120166511561,0.481544742490882,1.0,6.406406406406406,eccentric,circular
180.0,180.0,90.0,3.95,0.0,278.4,48.3,900.0,0.0,0.0,2459.5,0.5,45.56962025316456,23262.244816752616,3316.114322675292,86.05,5.9290980202742105,1.0,0.8216748090537547,19.182578603652992,20.439799560060933,0.2547501417433707,0.0,0.0,0.0,2046.7726520819524,1.2016478711000103,1.0,5.0,axial,circular
180.0,180.0,90.0,3.95,0.0,278.4,48.3,900.0,0.0,0.0,2448.1,0.5,45.56962025316456,23262.244816752616,3316.114322675292,86.05,5.9290980202742105,1.0,0.8216748090537547,19.182578603652992,20.439799560060933,0.2547501417433707,0.0,0.0,0.0,2046.7726520819524,1.1960781269526062,1.0,5.0,axial,circular
180.0,180.0,90.0,3.95,0.0,278.4,48.3,900.0,40.0,40.0,1244.2,0.5,45.56962025316456,23262.244816752616,3316.114322675292,86.05,5.9290980202742105,1.0,0.8216748090537547,19.182578603652992,20.439799560060933,0.2547501417433707,0.2222222222222222,1.0,1.856824026913187,2046.7726520819524,0.6078838305438637,1.0,5.0,eccentric,circular
140.0,140.0,70.0,6.2,0.0,367.3,42.3,1400.0,0.0,0.0,1967.3,0.5,22.58064516129032,12787.664400878037,3876.5803982880516,63.8,9.031269832135862,1.0,2.6323166226395975,51.993501713848,41.617868475506214,0.5200631380929333,0.0,0.0,0.0,1964.7861844483423,1.0012794346639624,1.0,10.0,axial,circular
140.0,140.0,70.0,6.2,0.0,367.3,42.3,2000.0,0.0,0.0,1878.2,0.5,22.58064516129032,12787.664400878037,3876.5803982880516,63.8,9.031269832135862,1.0,2.6323166226395975,51.993501713848,59.45409782215173,0.7429473401327618,0.0,0.0,0.0,1964.7861844483423,0.9559309887591391,1.0,14.285714285714286,axial,circular
140.0,140.0,70.0,6.2,0.0,367.3,136.6,1400.0,0.0,0.0,3383.2,0.5,22.58064516129032,12787.664400878037,3876.5803982880516,63.8,9.031269832135862,1.0,0.815131721359114,51.993501713848,41.617868475506214,0.620979804852361,0.0,0.0,0.0,3170.662937451141,1.0670323735892644,1.0,10.0,axial,circular
194.0,194.0,97.0,10.0,0.0,245.0,40.0,1046.0,0.0,0.0,3700.0,0.5,19.4,23778.714795021144,8539.46951739478,87.0,14.425822994698365,1.0,2.199624800790102,40.62444406552987,22.551049176842273,0.24000764323343937,0.0,0.0,0.0,3043.318623562567,1.2157780560185674,1.0,5.391752577319588,axial,circular
245.0,245.0,122.5,10.0,0.0,245.0,40.0,1250.0,0.0,0.0,4500.0,0.5,24.5,39760.78202199582,11017.257264063986,112.50000000000001,14.634385222023027,1.0,1.69716734205734,31.870438927961256,21.18023910404382,0.2306868997582998,0.0,0.0,0.0,4289.659310575509,1.0490343577882577,1.0,5.1020408163265305,axial,circular
159.0,159.0,79.5,4.0,0.0,340.0,67.1,1590.0,0.0,0.0,1764.0,0.5,39.75,17907.86352362522,2948.212554774328,75.5,5.978188509292707,1.0,0.8342023562435205,26.921643618006893,40.995314973229036,0.5607717652204103,0.0,0.0,0.0,2204.009911058524,0.8003593773100596,1.0,10.0,axial,circular
159.0,159.0,79.5,4.0,0.0,340.0,56.8,1590.0,0.0,0.0,1623.0,0.5,39.75,17907.86352362522,2948.212554774328,75.5,5.978188509292707,1.0,0.985474966618666,26.921643618006893,40.995314973229036,0.5439816187399383,0.0,0.0,0.0,2019.558916765184,0.8036408279683319,1.0,10.0,axial,circular
159.0,159.0,79.5,4.0,0.0,340.0,46.4,1590.0,0.0,0.0,1412.0,0.5,39.75,17907.86352362522,2948.212554774328,75.5,5.978188509292707,1.0,1.2063572867228498,26.921643618006893,40.995314973229036,0.5262022844142672,0.0,0.0,0.0,1833.3171361194816,0.7701886226780879,1.0,10.0,axial,circular
159.0,159.0,79.5,4.0,0.0,340.0,44.7,1590.0,79.5,79.5,497.0,0.5,39.75,17907.86352362522,2948.212554774328,75.5,5.978188509292707,1.0,1.2522366466205865,26.921643618006893,40.995314973229036,0.5232150288992884,0.5,1.0,4.201539624385643,1802.873768129319,0.27567099193843864,1.0,10.0,eccentric,circular
159.0,159.0,79.5,4.0,0.0,340.0,44.7,1590.0,59.63,59.63,631.0,0.5,39.75,17907.86352362522,2948.212554774328,75.5,5.978188509292707,1.0,1.2522366466205865,26.921643618006893,40.995314973229036,0.5232150288992884,0.3750314465408805,1.0,3.151418966064351,1802.873768129319,0.349996772461076,1.0,10.0,eccentric,circular
159.0,159.0,79.5,4.0,0.0,340.0,44.7,1590.0,39.75,39.75,839.0,0.5,39.75,17907.86352362522,2948.212554774328,75.5,5.978188509292707,1.0,1.2522366466205865,26.921643618006893,40.995314973229036,0.5232150288992884,0.25,1.0,2.1007698121928216,1802.873768129319,0.46536813327233406,1.0,10.0,eccentric,circular
159.0,159.0,79.5,4.0,0.0,340.0,44.7,1590.0,19.88,19.88,985.0,0.5,39.75,17907.86352362522,2948.212554774328,75.5,5.978188509292707,1.0,1.2522366466205865,26.921643618006893,40.995314973229036,0.5232150288992884,0.1250314465408805,1.0,1.0506491538715292,1802.873768129319,0.5463499538417748,1.0,10.0,eccentric,circular
159.0,159.0,79.5,4.0,0.0,340.0,44.7,2385.0,0.0,0.0,1217.0,0.5,39.75,17907.86352362522,2948.212554774328,75.5,5.978188509292707,1.0,1.2522366466205865,26.921643618006893,61.49297245984355,0.7848225433489326,0.0,0.0,0.0,1802.873768129319,0.6750333947466395,1.0,15.0,axial,circular
159.0,159.0,79.5,4.0,0.0,340.0,44.7,954.0,0.0,0.0,1530.0,0.5,39.75,17907.86352362522,2948.212554774328,75.5,5.978188509292707,1.0,1.2522366466205865,26.921643618006893,24.59718898393742,0.31392901733957307,0.0,0.0,0.0,1802.873768129319,0.8486451059674268,1.0,6.0,axial,circular
159.0,159.0,79.5,8.0,0.0,335.0,44.7,1590.0,0.0,0.0,1941.0,0.5,19.875,16060.60704331442,5612.95607446353,71.5,11.559673784677855,1.0,2.6191898023061437,54.16070934079834,41.791030835058045,0.5038702784022425,0.0,0.0,0.0,2598.249419781437,0.7470414446059129,1.0,10.0,axial,circular
159.0,159.0,79.5,6.0,0.0,323.0,44.7,1590.0,0.0,0.0,1680.0,0.5,26.5,16971.66891285546,4316.01794400457,73.5,8.816955607719692,1.0,1.8376114571908055,38.7466212420879,41.41733615482752,0.5037158688323502,0.0,0.0,0.0,2152.707396318115,0.7804126110559148,1.0,10.0,axial,circular
159.0,159.0,79.5,4.0,0.0,340.0,65.7,1590.0,0.0,0.0,1815.0,0.5,39.75,17907.86352362522,2948.212554774328,75.5,5.978188509292707,1.0,0.8519783577464265,26.921643618006893,40.995314973229036,0.5585357158411062,0.0,0.0,0.0,2178.9389021254483,0.8329742510125255,1.0,10.0,axial,circular
120.87,120.87,60.435,4.53,0.0,330.0,43.2,362.9,0.0,0.0,739.69,0.5,26.68211920529801,9818.636368697094,2478.395211386577,55.905,6.659100909826179,1.0,1.9281888982969435,39.30781325896859,12.432690396065835,0.1517057943978555,0.0,0.0,0.0,1242.035510885285,0.5955465793991442,1.0,3.0023992719450647,axial,circular
121.2,121.2,60.6,5.02,0.0,259.0,43.2,362.7,0.0,0.0,842.92,0.5,24.14342629482072,9704.80822017682,2732.736222839808,55.57999999999999,7.340532070719668,1.0,1.6882111844713112,34.20650964944934,12.42867092662485,0.13905018206082356,0.0,0.0,0.0,1127.0263968271488,0.7479150465091351,1.0,2.9925742574257423,axial,circular
121.64,121.64,60.82,6.06,0.0,267.8,129.4,362.6,48.0,48.0,667.23,0.5,20.072607260726073,9420.560686791201,3256.0060098544354,54.76,8.762252025652437,1.0,0.7152942642234903,42.8511886864449,12.453483519004154,0.16811813820273278,0.39460703715882933,1.0,3.443608366952582,2090.978962309799,0.31909933673505003,1.0,2.9809273265373233,eccentric,circular
121.29,121.29,60.645,6.03,0.0,267.8,129.4,362.6,36.0,36.0,793.05,0.5,20.114427860696516,9370.736990800675,3231.2359854058604,54.615,8.720081777380763,1.0,0.7136269200033355,42.758178155865025,12.488553258983782,0.16865686496703383,0.2968093000247341,1.0,2.589799616414486,2077.898363501297,0.3816596682157717,1.0,2.98952922747135,eccentric,circular
121.17,121.17,60.585,6.03,0.0,267.8,129.4,362.7,24.0,24.0,956.23,0.5,20.094527363184078,9350.15893060113,3227.7204418499978,54.555,8.719507911783609,1.0,0.7144193619671733,42.80238692650813,12.504781371697154,0.16884492518669975,0.19806882891804903,1.0,1.7283569844440219,2074.2940999472157,0.4609905606077427,1.0,2.993315177024016,eccentric,circular
121.23,121.23,60.615,5.99,0.0,267.8,129.4,363.0,0.0,0.0,1780.0,0.5,20.23873121869783,9374.168866615457,3210.1779469758703,54.625,8.665773434455708,1.0,0.708716641504563,42.48410298850781,12.505953358703724,0.1690855995807053,0.0,0.0,0.0,2072.703105540178,0.8587819428852087,1.0,2.994308339519921,axial,circular
120.91,120.91,60.455,5.01,0.0,259.0,129.4,363.0,48.0,48.0,602.37,0.5,24.13373253493014,9657.720851387572,2720.677551359204,55.445,7.325746265405691,1.0,0.5638556189686501,34.220728338715375,12.468937888364854,0.17315536280592403,0.39698949631957653,1.0,3.423884736952616,1954.3645639715855,0.30821782747425924,1.0,3.0022330659167977,eccentric,circular
120.81,120.81,60.405,5.04,0.0,259.0,129.4,362.7,36.0,36.0,734.35,0.5,23.970238095238095,9629.87126083203,2733.1810052093047,55.365,7.366824138055094,1.0,0.5680851024159533,34.462339957667645,12.471528692444059,0.17296691988255342,0.2979885771045443,1.0,2.5711040868418045,1953.9992215008745,0.3758189828939353,1.0,3.002234914328284,eccentric,circular
120.72,120.72,60.36,4.98,0.0,259.0,129.4,362.5,24.0,24.0,906.06,0.5,24.240963855421686,9635.089996008353,2701.112490042117,55.379999999999995,7.283667378114103,1.0,0.5611156521038386,34.06409987236462,12.469681263296279,0.1733121528274986,0.1988071570576541,1.0,1.7141749974509897,1946.3687804043893,0.46551301537612594,1.0,3.0028164347249833,eccentric,circular
120.46,120.46,60.23,4.96,0.0,259.0,129.4,362.6,0.0,0.0,1663.16,0.5,24.286290322580644,9596.852101025186,2684.878000611479,55.269999999999996,7.255163820593097,1.0,0.5599654635510621,33.998325122735885,12.499334983976585,0.17378619207051485,0.0,0.0,0.0,1937.2160640310321,0.8585309769418462,1.0,3.010127843267475,axial,circular
120.95,120.95,60.475,4.55,0.0,330.0,129.4,362.7,48.0,48.0,549.18,0.5,26.582417582417584,9825.662854826114,2490.2996988057735,55.925000000000004,6.687240326396193,1.0,0.646352482781353,39.459799869660145,12.418954636622342,0.1835845951487737,0.39685820587019427,1.0,3.4032361414984877,2093.2396740204044,0.2623588721425345,1.0,2.9987598181066555,eccentric,circular
120.89,120.89,60.445,4.43,0.0,330.0,129.4,362.5,36.0,36.0,664.5,0.5,27.28893905191874,9857.31314417397,2428.039229663792,56.015,6.519383468968982,1.0,0.6281694473829393,38.407507716857346,12.40898087440873,0.18420325104354193,0.29779138059392835,1.0,2.5498761760198154,2076.7892666451635,0.31996505888795856,1.0,2.998593762924973,eccentric,circular
121.07,121.07,60.535,4.51,0.0,330.0,129.4,362.4,24.0,24.0,815.54,0.5,26.844789356984478,9860.83298458305,2472.6343809420573,56.025,6.631720257062561,1.0,0.6394785242769572,39.06234154093075,12.392894406996698,0.18348555424785276,0.1982324275212687,1.0,1.6989746898860598,2091.9611339159255,0.3898447188038322,1.0,2.9933096555711574,eccentric,circular
121.14,121.14,60.57,4.5,0.0,330.0,129.4,362.9,0.0,0.0,1549.34,0.5,26.92,9876.680041865739,2469.0808479837897,56.07,6.617939379918184,1.0,0.6375349374020232,38.949883990957744,12.401831056328213,0.18369951285223365,0.0,0.0,0.0,2092.839077252077,0.7403053664471432,1.0,2.9957074459303286,axial,circular
121.01,121.01,60.505,6.01,0.0,267.8,43.2,362.8,48.0,48.0,478.37,0.5,20.13477537437604,9329.603489868696,3213.407837471414,54.49500000000001,8.691743134993324,1.0,2.1351553939379513,42.713071135906254,12.523932388923585,0.13918852293238934,0.39666143293942646,1.0,3.4608228909024374,1263.5894896371724,0.3785802303067267,1.0,2.9980993306338317,eccentric,circular
120.98,120.98,60.49,5.97,0.0,267.8,43.2,363.1,36.0,36.0,547.12,0.5,20.26465661641541,9338.165507946971,3193.2660105965083,54.52,8.637569145649849,1.0,2.1198266962675443,42.427384761647644,12.534715515572218,0.1393901496103455,0.2975698462555794,1.0,2.595150512825046,1258.5653875810542,0.43471718307108165,1.0,3.001322532650025,eccentric,circular
120.77,120.77,60.385,6.06,0.0,267.8,43.2,362.7,24.0,24.0,644.33,0.5,19.92904290429043,9271.485910732872,3230.3915146426916,54.324999999999996,8.758049865673094,1.0,2.159895024415505,43.17359878559144,12.549663814009223,0.13934430976881945,0.19872484888631284,1.0,1.7350395742051958,1265.6270389649728,0.5090994267370677,1.0,3.0032292787944024,eccentric,circular
121.03,121.03,60.515,6.01,0.0,267.8,43.2,363.0,0.0,0.0,1007.56,0.5,20.138103161397673,9333.027825861107,3213.991818034453,54.505,8.69183848733401,1.0,2.1347598791312206,42.705703089772456,12.528696766127233,0.1392435707089312,0.0,0.0,0.0,1263.8938109468263,0.7971872251239225,1.0,2.9992563827150294,axial,circular
120.98,120.98,60.49,4.95,0.0,259.0,43.2,363.2,24.0,24.0,566.31,0.5,24.44040404040404,9690.844469150145,2692.4089717996826,55.54,7.2430549859894455,1.0,1.6656947726107476,33.77657978702316,12.463818350015547,0.13961832480858236,0.19837989750371962,1.0,1.7096427475275202,1115.9784047634041,0.507456056123292,1.0,3.00214911555629,eccentric,circular
121.11,121.11,60.555,5.02,0.0,259.0,43.2,362.7,48.0,48.0,420.21,0.5,24.12549800796813,9689.099707130157,2730.5411944007,55.535000000000004,7.3402294771942636,1.0,1.689589979132802,34.23281596458655,12.438188018843674,0.13914608172666906,0.39633391132028734,1.0,3.4183015311961125,1125.779276697804,0.3732614453808231,1.0,2.994798117413921,eccentric,circular
121.1,121.1,60.55,4.49,0.0,330.0,43.2,363.3,48.0,48.0,383.02,0.5,26.971046770601333,9873.157374023265,2463.1191741853754,56.059999999999995,6.603855482982048,1.0,1.9057220480652193,38.87392631794641,12.418930896709902,0.15166043241296565,0.3963666391412056,1.0,3.396198064789558,1239.3497260389788,0.309049166633659,1.0,3.0000000000000004,eccentric,circular
120.76,120.76,60.38,4.52,0.0,330.0,43.2,362.8,36.0,36.0,423.59,0.5,26.71681415929204,9802.835964065313,2470.908940159186,55.86,6.644834561116802,1.0,1.9254630922754534,39.25519880359013,12.44012277919054,0.1518112668121813,0.2981119576018549,1.0,2.5557030194653145,1238.8824639001527,0.3419129839536893,1.0,3.0043060616098045,eccentric,circular
121.06,121.06,60.53,4.48,0.0,330.0,43.2,363.1,24.0,24.0,500.35,0.5,27.022321428571427,9869.635334499326,2457.1596154313693,56.05,6.589769296536893,1.0,1.901789544233182,38.797928061680196,12.415523786033845,0.1516404814811139,0.19824880224681976,1.0,1.6984763748430975,1237.2309195427229,0.4044111669832241,1.0,2.9993391706591774,eccentric,circular
121.54,121.54,60.77,5.03,0.0,259.0,43.2,362.8,36.0,36.0,474.72,0.5,24.163021868787276,9760.763755248441,2746.0431908491737,55.74000000000001,7.3554855400524914,1.0,1.6867067367880777,34.17780328083234,12.397013898364682,0.138707524295035,0.296198782293895,1.0,2.55441441612387,1132.8901806566687,0.41903443785242556,1.0,2.985025506006253,eccentric,circular
194.0,194.0,97.0,8.0,0.0,350.0,40.0,600.0,0.0,0.0,4100.0,0.5,24.25,24884.55540908475,6973.310131458387,89.0,11.700911387478484,1.0,2.4519812649731025,46.01482006311763,12.843138873947728,0.15752197613192806,0.0,0.0,0.0,3436.0407623738256,1.1932338070307034,1.0,3.0927835051546393,axial,circular
140.0,140.0,70.0,6.27,0.0,1153.0,146.7,420.0,84.0,84.0,1693.0,0.5,22.32854864433812,12759.619089100179,3916.4602865101897,63.73000000000001,9.127126817095892,1.0,2.4124327237852667,165.12752581376998,12.489793168645011,0.2623865974713374,0.6,1.0,5.199831113184387,6387.514830717245,0.26504830828078024,1.0,3.0,eccentric,circular
140.0,140.0,70.0,6.27,0.0,1153.0,146.7,420.0,112.0,112.0,1364.0,0.5,22.32854864433812,12759.619089100179,3916.4602865101897,63.73000000000001,9.127126817095892,1.0,2.4124327237852667,165.12752581376998,12.489793168645011,0.2623865974713374,0.8,1.0,6.933108150912516,6387.514830717245,0.21354157855580874,1.0,3.0,eccentric,circular
140.0,140.0,70.0,10.46,0.0,891.0,146.7,420.0,84.0,84.0,1906.0,0.5,13.384321223709367,11136.982399450597,6145.439196860612,59.53999999999999,14.629843274083484,1.0,3.3514518398226967,218.93164859268367,12.71483027555717,0.2409588040081386,0.6,1.0,5.388896964540839,7109.381642402207,0.2680964528099207,1.0,3.0,eccentric,circular
140.0,140.0,70.0,4.42,0.0,1020.0,146.7,420.0,0.0,0.0,4142.0,0.5,31.67420814479638,13511.161879266214,2833.3210766762277,65.58,6.549123864351387,1.0,1.458052469672947,101.86194482522743,12.364992662460239,0.2504510808141272,0.0,0.0,0.0,4872.074945898105,0.8501511257513045,1.0,3.0,axial,circular
140.0,140.0,70.0,6.27,0.0,1153.0,146.7,420.0,0.0,0.0,5288.0,0.5,22.32854864433812,12759.619089100179,3916.4602865101897,63.73000000000001,9.127126817095892,1.0,2.4124327237852667,165.12752581376998,12.489793168645011,0.2623865974713374,0.0,0.0,0.0,6387.514830717245,0.8278650054275049,1.0,3.0,axial,circular
140.0,140.0,70.0,6.27,0.0,1153.0,146.7,420.0,0.0,0.0,4947.0,0.5,22.32854864433812,12759.619089100179,3916.4602865101897,63.73000000000001,9.127126817095892,1.0,2.4124327237852667,165.12752581376998,12.489793168645011,0.2623865974713374,0.0,0.0,0.0,6387.514830717245,0.7744796107885528,1.0,3.0,axial,circular
140.0,140.0,70.0,4.42,0.0,1020.0,146.7,420.0,28.0,28.0,2454.0,0.5,31.67420814479638,13511.161879266214,2833.3210766762277,65.58,6.549123864351387,1.0,1.458052469672947,101.86194482522743,12.364992662460239,0.2504510808141272,0.2,1.0,1.6988115949188394,4872.074945898105,0.5036868330742881,1.0,3.0,eccentric,circular
140.0,140.0,70.0,8.36,0.0,813.0,146.7,420.0,84.0,84.0,1691.0,0.5,16.74641148325359,11936.448614750821,5067.169412160835,61.64,11.929149232942066,1.0,2.3526142507517838,157.33936285499513,12.61185415421864,0.23279002212873856,0.6,1.0,5.301962173576066,5870.685743870705,0.28804130791117377,1.0,3.0,eccentric,circular
140.0,140.0,70.0,6.27,0.0,1153.0,146.7,420.0,42.0,42.0,2501.0,0.5,22.32854864433812,12759.619089100179,3916.4602865101897,63.73000000000001,9.127126817095892,1.0,2.4124327237852667,165.12752581376998,12.489793168645011,0.2623865974713374,0.3,1.0,2.5999155565921934,6387.514830717245,0.3915450791554822,1.0,3.0,eccentric,circular
140.0,140.0,70.0,6.27,0.0,1153.0,146.7,420.0,84.0,84.0,1757.0,0.5,22.32854864433812,12759.619089100179,3916.4602865101897,63.73000000000001,9.127126817095892,1.0,2.4124327237852667,165.12752581376998,12.489793168645011,0.2623865974713374,0.6,1.0,5.199831113184387,6387.514830717245,0.27506785448867743,1.0,3.0,eccentric,circular
140.0,140.0,70.0,8.36,0.0,813.0,146.7,420.0,0.0,0.0,5032.0,0.5,16.74641148325359,11936.448614750821,5067.169412160835,61.64,11.929149232942066,1.0,2.3526142507517838,157.33936285499513,12.61185415421864,0.23279002212873856,0.0,0.0,0.0,5870.685743870705,0.8571400717971771,1.0,3.0,axial,circular
140.0,140.0,70.0,6.27,0.0,1153.0,146.7,420.0,14.0,14.0,3811.0,0.5,22.32854864433812,12759.619089100179,3916.4602865101897,63.73000000000001,9.127126817095892,1.0,2.4124327237852667,165.12752581376998,12.489793168645011,0.2623865974713374,0.1,1.0,0.8666385188640645,6387.514830717245,0.5966326655983777,1.0,3.0,eccentric,circular
140.0,140.0,70.0,6.27,0.0,1153.0,146.7,420.0,28.0,28.0,3343.0,0.5,22.32854864433812,12759.619089100179,3916.4602865101897,63.73000000000001,9.127126817095892,1.0,2.4124327237852667,165.12752581376998,12.489793168645011,0.2623865974713374,0.2,1.0,1.733277037728129,6387.514830717245,0.5233647339531295,1.0,3.0,eccentric,circular
140.0,140.0,70.0,8.36,0.0,813.0,146.7,420.0,28.0,28.0,3194.0,0.5,16.74641148325359,11936.448614750821,5067.169412160835,61.64,11.929149232942066,1.0,2.3526142507517838,157.33936285499513,12.61185415421864,0.23279002212873856,0.2,1.0,1.7673207245253555,5870.685743870705,0.5440590996264276,1.0,3.0,eccentric,circular
140.0,140.0,70.0,10.46,0.0,891.0,146.7,420.0,28.0,28.0,3735.0,0.5,13.384321223709367,11136.982399450597,6145.439196860612,59.53999999999999,14.629843274083484,1.0,3.3514518398226967,218.93164859268367,12.71483027555717,0.2409588040081386,0.2,1.0,1.7962989881802798,7109.381642402207,0.5253621465084228,1.0,3.0,eccentric,circular
140.0,140.0,70.0,4.42,0.0,1020.0,146.7,420.0,0.0,0.0,4280.0,0.5,31.67420814479638,13511.161879266214,2833.3210766762277,65.58,6.549123864351387,1.0,1.458052469672947,101.86194482522743,12.364992662460239,0.2504510808141272,0.0,0.0,0.0,4872.074945898105,0.8784758131857998,1.0,3.0,axial,circular
140.0,140.0,70.0,4.42,0.0,1020.0,146.7,420.0,84.0,84.0,1271.0,0.5,31.67420814479638,13511.161879266214,2833.3210766762277,65.58,6.549123864351387,1.0,1.458052469672947,101.86194482522743,12.364992662460239,0.2504510808141272,0.6,1.0,5.096434784756518,4872.074945898105,0.2608744762988672,1.0,3.0,eccentric,circular
140.0,140.0,70.0,6.27,0.0,1153.0,146.7,420.0,56.0,56.0,2137.0,0.5,22.32854864433812,12759.619089100179,3916.4602865101897,63.73000000000001,9.127126817095892,1.0,2.4124327237852667,165.12752581376998,12.489793168645011,0.2623865974713374,0.4,1.0,3.466554075456258,6387.514830717245,0.33455891009806693,1.0,3.0,eccentric,circular
140.0,140.0,70.0,6.27,0.0,1153.0,146.7,420.0,28.0,28.0,2969.0,0.5,22.32854864433812,12759.619089100179,3916.4602865101897,63.73000000000001,9.127126817095892,1.0,2.4124327237852667,165.12752581376998,12.489793168645011,0.2623865974713374,0.2,1.0,1.733277037728129,6387.514830717245,0.46481301080073034,1.0,3.0,eccentric,circular
140.0,140.0,70.0,10.46,0.0,891.0,146.7,420.0,0.0,0.0,5332.0,0.5,13.384321223709367,11136.982399450597,6145.439196860612,59.53999999999999,14.629843274083484,1.0,3.3514518398226967,218.93164859268367,12.71483027555717,0.2409588040081386,0.0,0.0,0.0,7109.381642402207,0.7499949036634299,1.0,3.0,axial,circular
158.0,158.0,79.0,4.0,100.0,328.0,33.1,474.0,0.0,0.0,1451.0,0.5,39.5,17671.458676442588,2928.7789253886876,75.0,5.976905883084697,1.0,1.6423285448192289,26.13900172869041,12.300289501228056,0.14895295663683358,0.0,0.0,0.0,1545.5647697177392,0.9388153951419266,1.0,3.0,axial,circular
158.0,158.0,79.0,4.0,50.0,336.0,44.9,474.0,0.0,0.0,1664.0,0.5,39.5,17671.458676442588,2928.7789253886876,75.0,5.976905883084697,1.0,1.2402439801225988,26.776538356219444,12.300289501228056,0.1564968582715193,0.0,0.0,0.0,1777.5182135028713,0.9361366805467685,1.0,3.0,axial,circular
158.0,158.0,79.0,4.0,0.0,339.0,53.4,474.0,0.0,0.0,1835.0,0.5,39.5,17671.458676442588,2928.7789253886876,75.0,5.976905883084697,1.0,1.0521378213530013,27.015614591542832,12.300289501228056,0.1612837698347078,0.0,0.0,0.0,1936.5119490287993,0.9475800037899536,1.0,3.0,axial,circular
140.0,140.0,70.0,4.0,100.0,328.0,33.1,420.0,0.0,0.0,1187.0,0.5,35.0,13684.77759903714,2578.9735964471524,66.0,5.950766444535503,1.0,1.8674758832599474,29.573505966782502,12.334417104777515,0.14823735590076603,0.0,0.0,0.0,1298.8694781627953,0.9138716552789964,1.0,3.0,axial,circular
140.0,140.0,70.0,4.0,50.0,336.0,44.9,420.0,0.0,0.0,1394.0,0.5,35.0,13684.77759903714,2578.9735964471524,66.0,5.950766444535503,1.0,1.4102694187125746,30.294810990362564,12.334417104777515,0.155387363884337,0.0,0.0,0.0,1480.9816426030109,0.9412675754372419,1.0,3.0,axial,circular
140.0,140.0,70.0,4.0,0.0,339.0,53.4,420.0,0.0,0.0,1530.0,0.5,35.0,13684.77759903714,2578.9735964471524,66.0,5.950766444535503,1.0,1.1963757272809643,30.565300374205084,12.334417104777515,0.15991545176614064,0.0,0.0,0.0,1605.0391729841679,0.9532477622682247,1.0,3.0,axial,circular
127.0,127.0,63.5,4.0,100.0,328.0,33.1,381.0,0.0,0.0,1023.0,0.5,31.75,11122.023391871266,2326.336414433822,59.5,5.927409235760194,1.0,2.072691014162279,32.67546603914864,12.36423481620665,0.14771462688784986,0.0,0.0,0.0,1131.1773182052325,0.9043674970632627,1.0,3.0,axial,circular
127.0,127.0,63.5,4.0,50.0,336.0,44.9,381.0,0.0,0.0,1165.0,0.5,31.75,11122.023391871266,2326.336414433822,59.5,5.927409235760194,1.0,1.5652425704212076,33.472428625469334,12.36423481620665,0.1545515704807087,0.0,0.0,0.0,1281.0278855447839,0.9094259486042019,1.0,3.0,axial,circular
127.0,127.0,63.5,4.0,0.0,339.0,53.4,381.0,0.0,0.0,1288.0,0.5,31.75,11122.023391871266,2326.336414433822,59.5,5.927409235760194,1.0,1.3278443067058054,33.771289595339596,12.36423481620665,0.1588713114032969,0.0,0.0,0.0,1382.5440936189914,0.9316158565536165,1.0,3.0,axial,circular
159.0,159.0,79.5,4.0,0.0,340.0,57.2,1590.0,0.0,0.0,1616.0,0.5,39.75,17907.86352362522,2948.212554774328,75.5,5.978188509292707,1.0,0.9785835332856683,26.921643618006893,40.995314973229036,0.5446485884531486,0.0,0.0,0.0,2026.7220621746342,0.797346626930218,1.0,10.0,axial,circular
159.0,159.0,79.5,4.0,0.0,340.0,44.7,1590.0,0.0,0.0,1451.0,0.5,39.75,17907.86352362522,2948.212554774328,75.5,5.978188509292707,1.0,1.2522366466205865,26.921643618006893,40.995314973229036,0.5232150288992884,0.0,0.0,0.0,1802.873768129319,0.8048261756593048,1.0,10.0,axial,circular
200.0,200.0,100.0,8.0,0.0,325.0,30.0,600.0,20.0,20.0,2315.0,0.5,25.0,26590.440219984008,7206.513684086078,92.0,11.720318889614731,1.0,2.9360388269261777,41.40330042526943,12.446438266753766,0.14486173603283503,0.1,1.0,0.8606323640450695,3139.8301539274958,0.7373010279247918,1.0,3.0,eccentric,circular
200.0,200.0,100.0,8.0,0.0,325.0,30.0,600.0,0.0,0.0,2450.0,0.5,25.0,26590.440219984008,7206.513684086078,92.0,11.720318889614731,1.0,2.9360388269261777,41.40330042526943,12.446438266753766,0.14486173603283503,0.0,0.0,0.0,3139.8301539274958,0.7802969841968639,1.0,3.0,axial,circular
114.0,114.0,57.0,6.0,0.0,406.0,124.0,912.0,30.0,30.0,863.0,0.5,19.0,8171.282491987052,3004.247960473814,51.0,8.642952864242936,1.0,1.2037876917833086,68.80468358593396,33.483763011504806,0.4911231193043902,0.2631578947368421,1.0,2.3050213515843287,2232.9637009587627,0.38648187591650307,1.0,8.0,eccentric,circular
114.0,114.0,57.0,6.0,0.0,406.0,124.0,912.0,15.0,15.0,1133.0,0.5,19.0,8171.282491987052,3004.247960473814,51.0,8.642952864242936,1.0,1.2037876917833086,68.80468358593396,33.483763011504806,0.4911231193043902,0.13157894736842105,1.0,1.1525106757921644,2232.9637009587627,0.5073974106760115,1.0,8.0,eccentric,circular
114.0,114.0,57.0,6.0,0.0,406.0,124.0,912.0,0.0,0.0,1520.0,0.5,19.0,8171.282491987052,3004.247960473814,51.0,8.642952864242936,1.0,1.2037876917833086,68.80468358593396,33.483763011504806,0.4911231193043902,0.0,0.0,0.0,2232.9637009587627,0.6807096771646404,1.0,8.0,axial,circular
140.0,140.0,70.0,4.0,100.0,409.7,33.11,1600.0,28.0,28.0,668.0,0.5,35.0,13684.77759903714,2578.9735964471524,66.0,5.950766444535503,1.0,2.3319322856001037,36.93983352009388,46.988255637247676,0.6088140067804094,0.2,1.0,1.6904205034958677,1509.708468768518,0.44246953224346236,1.0,11.428571428571429,eccentric,circular
140.0,140.0,70.0,4.0,70.0,409.7,41.26,1600.0,28.0,28.0,712.6,0.5,35.0,13684.77759903714,2578.9735964471524,66.0,5.950766444535503,1.0,1.8713106635050758,36.93983352009388,46.988255637247676,0.6226676029054721,0.2,1.0,1.6904205034958677,1621.2394062006706,0.439540266091828,1.0,11.428571428571429,eccentric,circular
140.0,140.0,70.0,4.0,30.0,409.7,44.44,1600.0,28.0,28.0,729.0,0.5,35.0,13684.77759903714,2578.9735964471524,66.0,5.950766444535503,1.0,1.737404994964434,36.93983352009388,46.988255637247676,0.6280202299661535,0.2,1.0,1.6904205034958677,1664.7569989656085,0.4379017480947441,1.0,11.428571428571429,eccentric,circular
140.0,140.0,70.0,4.0,0.0,409.7,49.69,1600.0,28.0,28.0,725.4,0.5,35.0,13684.77759903714,2578.9735964471524,66.0,5.950766444535503,1.0,1.5538393635785759,36.93983352009388,46.988255637247676,0.6367676100292622,0.2,1.0,1.6904205034958677,1736.6020813605537,0.4177122714442908,1.0,11.428571428571429,eccentric,circular
140.0,140.0,70.0,4.0,50.0,409.7,37.93,2400.0,28.0,28.0,593.8,0.5,35.0,13684.77759903714,2578.9735964471524,66.0,5.950766444535503,1.0,2.035599208442379,36.93983352009388,70.48238345587151,0.9255391091897972,0.2,1.0,1.6904205034958677,1575.669096795877,0.3768557758780014,1.0,17.142857142857142,eccentric,circular
140.0,140.0,70.0,4.0,50.0,409.7,37.93,800.0,28.0,28.0,852.8,0.5,35.0,13684.77759903714,2578.9735964471524,66.0,5.950766444535503,1.0,2.035599208442379,36.93983352009388,23.494127818623838,0.3085130363965991,0.2,1.0,1.6904205034958677,1575.669096795877,0.5412303901461092,1.0,5.714285714285714,eccentric,circular
