Repository: Serali-Nerri/xgboost

# CFST柱极限承载力预测 - XGBoost ML管道

## 项目概述

本项目是一个完整的机器学习管道，用于预测混凝土填充钢管（CFST）柱的极限承载力。采用XGBoost算法，提供从数据加载、预处理、模型训练、评估到预测的全流程解决方案。

### 核心特性

- **模块化设计**：清晰的模块分离，便于维护和扩展
- **特征工程支持**：处理无量纲参数，剔除几何参数实现多截面统一预测
- **自动化超参数优化**：集成Optuna框架进行超参数搜索，支持持久化存储和断点续训
- **智能参数加载**：自动加载最优参数，无需手动配置
- **特征选择**：迭代剔除法自动寻找最优特征子集
- **多维度评估**：集成R²、RMSE、MAE、MAPE、COV等工程指标
- **可视化分析**：提供预测散点图、特征重要性图和学习曲线
- **COV稳定性指标**：特别添加变异系数评估模型预测稳定性

---

## 环境要求

### 系统要求
- Python 3.8+
- 8GB+ RAM（推荐16GB）
- 5GB+ 可用磁盘空间

### Python依赖
- pandas &gt;= 1.5.0
- numpy &gt;= 1.23.0
- xgboost &gt;= 1.7.0
- scikit-learn &gt;= 1.2.0
- matplotlib &gt;= 3.6.0
- seaborn &gt;= 0.12.0
- optuna &gt;= 3.0.0
- joblib &gt;= 1.2.0

---

File: data/processed/2026.3.11-new_feature_parameters_raw.csv (part 53 of 84)
b (mm),h (mm),r0 (mm),t (mm),R (%),fy (MPa),fc (MPa),L (mm),e1 (mm),e2 (mm),Nexp (kN),r0/h,b/t,Ac (mm^2),As (mm^2),Re (mm),te (mm),ke,xi,sigma_re (MPa),lambda,lambda_bar,e/h,e1/e2,e_bar,Npl (kN),psi,b/h,L/h,axial_flag,section_family
140.0,140.0,70.0,4.0,50.0,409.7,37.93,1600.0,56.0,56.0,546.0,0.5,35.0,13684.77759903714,2578.9735964471524,66.0,5.950766444535503,1.0,2.035599208442379,36.93983352009388,46.988255637247676,0.6170260727931982,0.4,1.0,3.3808410069917354,1575.669096795877,0.3465194571057406,1.0,11.428571428571429,eccentric,circular
140.0,140.0,70.0,4.0,50.0,409.7,37.93,1600.0,42.0,42.0,621.4,0.5,35.0,13684.77759903714,2578.9735964471524,66.0,5.950766444535503,1.0,2.035599208442379,36.93983352009388,46.988255637247676,0.6170260727931982,0.3,1.0,2.5356307552438015,1575.669096795877,0.3943721440393905,1.0,11.428571428571429,eccentric,circular
140.0,140.0,70.0,4.0,50.0,409.7,37.93,1600.0,28.0,28.0,745.2,0.5,35.0,13684.77759903714,2578.9735964471524,66.0,5.950766444535503,1.0,2.035599208442379,36.93983352009388,46.988255637247676,0.6170260727931982,0.2,1.0,1.6904205034958677,1575.669096795877,0.47294194035750536,1.0,11.428571428571429,eccentric,circular
140.0,140.0,70.0,4.0,50.0,409.7,37.93,1600.0,14.0,14.0,871.6,0.5,35.0,13684.77759903714,2578.9735964471524,66.0,5.950766444535503,1.0,2.035599208442379,36.93983352009388,46.988255637247676,0.6170260727931982,0.1,1.0,0.8452102517479338,1575.669096795877,0.5531618293285047,1.0,11.428571428571429,eccentric,circular
114.0,114.0,57.0,6.0,0.0,355.0,61.0,1800.0,0.0,0.0,1787.7,0.5,19.0,8171.282491987052,3004.247960473814,51.0,8.642952864242936,1.0,2.1396565530283955,60.16173072169102,66.08637436481212,0.8387043019024861,0.0,0.0,0.0,1564.9562579794142,1.1423322478726532,1.0,15.789473684210526,axial,circular
114.0,114.0,57.0,3.0,100.0,325.0,36.0,600.0,34.2,34.2,354.0,0.5,38.0,9160.884177867836,1581.849646354599,54.0,4.476648167375345,1.0,1.5588655863204508,26.942789896240498,21.59802333051721,0.2629622962994586,0.30000000000000004,1.0,2.5259600228188384,843.8929654684868,0.41948447787270876,1.0,5.2631578947368425,eccentric,circular
140.0,140.0,70.0,4.0,100.0,409.7,33.11,1600.0,0.0,0.0,1118.6,0.5,35.0,13684.77759903714,2578.9735964471524,66.0,5.950766444535503,1.0,2.3319322856001037,36.93983352009388,46.988255637247676,0.6088140067804094,0.0,0.0,0.0,1509.708468768518,0.7409377526460135,1.0,11.428571428571429,axial,circular
140.0,140.0,70.0,4.0,70.0,409.7,41.26,1600.0,0.0,0.0,1245.4,0.5,35.0,13684.77759903714,2578.9735964471524,66.0,5.950766444535503,1.0,1.8713106635050758,36.93983352009388,46.988255637247676,0.6226676029054721,0.0,0.0,0.0,1621.2394062006706,0.7681777257799083,1.0,11.428571428571429,axial,circular
140.0,140.0,70.0,4.0,30.0,409.7,44.44,1600.0,0.0,0.0,1305.8,0.5,35.0,13684.77759903714,2578.9735964471524,66.0,5.950766444535503,1.0,1.737404994964434,36.93983352009388,46.988255637247676,0.6280202299661535,0.0,0.0,0.0,1664.7569989656085,0.7843787416489942,1.0,11.428571428571429,axial,circular
140.0,140.0,70.0,4.0,0.0,409.7,49.69,1600.0,0.0,0.0,1275.8,0.5,35.0,13684.77759903714,2578.9735964471524,66.0,5.950766444535503,1.0,1.5538393635785759,36.93983352009388,46.988255637247676,0.6367676100292622,0.0,0.0,0.0,1736.6020813605537,0.7346530409548196,1.0,11.428571428571429,axial,circular
140.0,140.0,70.0,4.0,50.0,409.7,37.93,2400.0,0.0,0.0,1119.2,0.5,35.0,13684.77759903714,2578.9735964471524,66.0,5.950766444535503,1.0,2.035599208442379,36.93983352009388,70.48238345587151,0.9255391091897972,0.0,0.0,0.0,1575.669096795877,0.7103014219647343,1.0,17.142857142857142,axial,circular
140.0,140.0,70.0,4.0,50.0,409.7,37.93,1600.0,0.0,0.0,1201.6,0.5,35.0,13684.77759903714,2578.9735964471524,66.0,5.950766444535503,1.0,2.035599208442379,36.93983352009388,46.988255637247676,0.6170260727931982,0.0,0.0,0.0,1575.669096795877,0.7625966660407654,1.0,11.428571428571429,axial,circular
140.0,140.0,70.0,4.0,50.0,409.7,37.93,800.0,0.0,0.0,1254.2,0.5,35.0,13684.77759903714,2578.9735964471524,66.0,5.950766444535503,1.0,2.035599208442379,36.93983352009388,23.494127818623838,0.3085130363965991,0.0,0.0,0.0,1575.669096795877,0.7959793097106592,1.0,5.714285714285714,axial,circular
114.0,114.0,57.0,3.0,100.0,325.0,36.0,600.0,22.8,22.8,452.0,0.5,38.0,9160.884177867836,1581.849646354599,54.0,4.476648167375345,1.0,1.5588655863204508,26.942789896240498,21.59802333051721,0.2629622962994586,0.2,1.0,1.6839733485458923,843.8929654684868,0.5356129491482043,1.0,5.2631578947368425,eccentric,circular
114.0,114.0,57.0,3.0,100.0,325.0,36.0,600.0,11.4,11.4,620.0,0.5,38.0,9160.884177867836,1581.849646354599,54.0,4.476648167375345,1.0,1.5588655863204508,26.942789896240498,21.59802333051721,0.2629622962994586,0.1,1.0,0.8419866742729462,843.8929654684868,0.7346903284776255,1.0,5.2631578947368425,eccentric,circular
114.0,114.0,57.0,3.0,100.0,325.0,36.0,600.0,0.0,0.0,673.0,0.5,38.0,9160.884177867836,1581.849646354599,54.0,4.476648167375345,1.0,1.5588655863204508,26.942789896240498,21.59802333051721,0.2629622962994586,0.0,0.0,0.0,843.8929654684868,0.7974945017184548,1.0,5.2631578947368425,axial,circular
114.0,114.0,57.0,3.0,0.0,325.0,46.0,600.0,34.2,34.2,400.0,0.5,38.0,9160.884177867836,1581.849646354599,54.0,4.476648167375345,1.0,1.2199817632073093,26.942789896240498,21.59802333051721,0.27239640378555946,0.30000000000000004,1.0,2.5259600228188384,935.5018072471652,0.4275780088304176,1.0,5.2631578947368425,eccentric,circular
114.0,114.0,57.0,3.0,0.0,325.0,46.0,600.0,22.8,22.8,500.0,0.5,38.0,9160.884177867836,1581.849646354599,54.0,4.476648167375345,1.0,1.2199817632073093,26.942789896240498,21.59802333051721,0.27239640378555946,0.2,1.0,1.6839733485458923,935.5018072471652,0.534472511038022,1.0,5.2631578947368425,eccentric,circular
114.0,114.0,57.0,3.0,0.0,325.0,46.0,600.0,11.4,11.4,650.0,0.5,38.0,9160.884177867836,1581.849646354599,54.0,4.476648167375345,1.0,1.2199817632073093,26.942789896240498,21.59802333051721,0.27239640378555946,0.1,1.0,0.8419866742729462,935.5018072471652,0.6948142643494286,1.0,5.2631578947368425,eccentric,circular
114.0,114.0,57.0,3.0,0.0,325.0,46.0,600.0,0.0,0.0,820.0,0.5,38.0,9160.884177867836,1581.849646354599,54.0,4.476648167375345,1.0,1.2199817632073093,26.942789896240498,21.59802333051721,0.27239640378555946,0.0,0.0,0.0,935.5018072471652,0.8765349181023561,1.0,5.2631578947368425,axial,circular
114.0,114.0,57.0,3.0,100.0,325.0,36.0,600.0,34.2,34.2,341.0,0.5,38.0,9160.884177867836,1581.849646354599,54.0,4.476648167375345,1.0,1.5588655863204508,26.942789896240498,21.59802333051721,0.2629622962994586,0.30000000000000004,1.0,2.5259600228188384,843.8929654684868,0.404079680662694,1.0,5.2631578947368425,eccentric,circular
114.0,114.0,57.0,3.0,100.0,325.0,36.0,600.0,22.8,22.8,455.0,0.5,38.0,9160.884177867836,1581.849646354599,54.0,4.476648167375345,1.0,1.5588655863204508,26.942789896240498,21.59802333051721,0.2629622962994586,0.2,1.0,1.6839733485458923,843.8929654684868,0.5391679023505155,1.0,5.2631578947368425,eccentric,circular
114.0,114.0,57.0,3.0,100.0,325.0,36.0,600.0,11.4,11.4,570.0,0.5,38.0,9160.884177867836,1581.849646354599,54.0,4.476648167375345,1.0,1.5588655863204508,26.942789896240498,21.59802333051721,0.2629622962994586,0.1,1.0,0.8419866742729462,843.8929654684868,0.6754411084391073,1.0,5.2631578947368425,eccentric,circular
114.0,114.0,57.0,3.0,100.0,325.0,36.0,600.0,0.0,0.0,730.0,0.5,38.0,9160.884177867836,1581.849646354599,54.0,4.476648167375345,1.0,1.5588655863204508,26.942789896240498,21.59802333051721,0.2629622962994586,0.0,0.0,0.0,843.8929654684868,0.8650386125623655,1.0,5.2631578947368425,axial,circular
114.0,114.0,57.0,6.0,0.0,406.0,124.0,1824.0,30.0,30.0,636.0,0.5,19.0,8171.282491987052,3004.247960473814,51.0,8.642952864242936,1.0,1.2037876917833086,68.80468358593396,66.96752602300961,0.9822462386087804,0.2631578947368421,1.0,2.3050213515843287,2232.9637009587627,0.28482325965573113,1.0,16.0,eccentric,circular
114.0,114.0,57.0,6.0,0.0,406.0,124.0,1368.0,30.0,30.0,742.0,0.5,19.0,8171.282491987052,3004.247960473814,51.0,8.642952864242936,1.0,1.2037876917833086,68.80468358593396,50.22564451725721,0.7366846789565853,0.2631578947368421,1.0,2.3050213515843287,2232.9637009587627,0.3322938029316863,1.0,12.0,eccentric,circular
114.0,114.0,57.0,6.0,0.0,406.0,124.0,400.0,30.0,30.0,965.0,0.5,19.0,8171.282491987052,3004.247960473814,51.0,8.642952864242936,1.0,1.2037876917833086,68.80468358593396,14.685860969958249,0.21540487688789045,0.2631578947368421,1.0,2.3050213515843287,2232.9637009587627,0.43216107793676184,1.0,3.508771929824561,eccentric,circular
114.0,114.0,57.0,6.0,0.0,406.0,124.0,912.0,45.0,45.0,645.0,0.5,19.0,8171.282491987052,3004.247960473814,51.0,8.642952864242936,1.0,1.2037876917833086,68.80468358593396,33.483763011504806,0.4911231193043902,0.39473684210526316,1.0,3.457532027376493,2232.9637009587627,0.28885377748104807,1.0,8.0,eccentric,circular
114.0,114.0,57.0,6.0,0.0,355.0,61.0,1800.0,0.0,0.0,1776.6,0.5,19.0,8171.282491987052,3004.247960473814,51.0,8.642952864242936,1.0,2.1396565530283955,60.16173072169102,66.08637436481212,0.8387043019024861,0.0,0.0,0.0,1564.9562579794142,1.1352393978690807,1.0,15.789473684210526,axial,circular
114.0,114.0,57.0,3.0,100.0,325.0,36.0,1200.0,34.2,34.2,338.0,0.5,38.0,9160.884177867836,1581.849646354599,54.0,4.476648167375345,1.0,1.5588655863204508,26.942789896240498,43.19604666103442,0.5259245925989172,0.30000000000000004,1.0,2.5259600228188384,843.8929654684868,0.4005247274603829,1.0,10.526315789473685,eccentric,circular
114.0,114.0,57.0,3.0,100.0,325.0,36.0,1200.0,22.8,22.8,420.0,0.5,38.0,9160.884177867836,1581.849646354599,54.0,4.476648167375345,1.0,1.5588655863204508,26.942789896240498,43.19604666103442,0.5259245925989172,0.2,1.0,1.6839733485458923,843.8929654684868,0.4976934483235528,1.0,10.526315789473685,eccentric,circular
114.0,114.0,57.0,3.0,100.0,325.0,36.0,1200.0,11.4,11.4,514.0,0.5,38.0,9160.884177867836,1581.849646354599,54.0,4.476648167375345,1.0,1.5588655863204508,26.942789896240498,43.19604666103442,0.5259245925989172,0.1,1.0,0.8419866742729462,843.8929654684868,0.609081981995967,1.0,10.526315789473685,eccentric,circular
114.0,114.0,57.0,3.0,100.0,325.0,36.0,1200.0,0.0,0.0,693.0,0.5,38.0,9160.884177867836,1581.849646354599,54.0,4.476648167375345,1.0,1.5588655863204508,26.942789896240498,43.19604666103442,0.5259245925989172,0.0,0.0,0.0,843.8929654684868,0.821194189733862,1.0,10.526315789473685,axial,circular
127.0,127.0,63.5,3.0,0.0,319.7,51.2,1250.0,0.0,0.0,840.0,0.5,42.333333333333336,11499.01451030204,1771.3275328645968,60.5,4.492930887753815,1.0,0.961857922540384,23.741983550659416,40.295697741802854,0.5203652583259081,0.0,0.0,0.0,1155.0429551842763,0.7272456805435309,1.0,9.84251968503937,axial,circular
127.0,127.0,63.5,3.0,0.0,319.7,51.2,1250.0,0.0,0.0,956.0,0.5,42.333333333333336,11499.01451030204,1771.3275328645968,60.5,4.492930887753815,1.0,0.961857922540384,23.741983550659416,40.295697741802854,0.5203652583259081,0.0,0.0,0.0,1155.0429551842763,0.8276748459519232,1.0,9.84251968503937,axial,circular
127.0,127.0,63.5,3.0,0.0,319.7,51.2,1600.0,0.0,0.0,760.0,0.5,42.333333333333336,11499.01451030204,1771.3275328645968,60.5,4.492930887753815,1.0,0.961857922540384,23.741983550659416,51.578493109507654,0.6660675306571623,0.0,0.0,0.0,1155.0429551842763,0.6579841871584327,1.0,12.598425196850394,axial,circular
127.0,127.0,63.5,3.0,0.0,319.7,51.2,1600.0,0.0,0.0,820.0,0.5,42.333333333333336,11499.01451030204,1771.3275328645968,60.5,4.492930887753815,1.0,0.961857922540384,23.741983550659416,51.578493109507654,0.6660675306571623,0.0,0.0,0.0,1155.0429551842763,0.7099303071972564,1.0,12.598425196850394,axial,circular
140.0,140.0,70.0,3.0,0.0,329.3,51.2,1600.0,0.0,0.0,1042.0,0.5,46.666666666666664,14102.609421964582,1960.805419374595,67.0,4.506249725948351,1.0,0.8942455552465401,22.147881115743164,46.69795900470096,0.6131379402465754,0.0,0.0,0.0,1367.7468270046409,0.7618368980478464,1.0,11.428571428571429,axial,circular
140.0,140.0,70.0,4.0,0.0,309.5,51.2,1600.0,0.0,0.0,1120.0,0.5,35.0,13684.77759903714,2578.9735964471524,66.0,5.950766444535503,1.0,1.1391996541695864,27.90548809975361,46.988255637247676,0.5903897587913407,0.0,0.0,0.0,1498.8529411710952,0.7472380840277186,1.0,11.428571428571429,axial,circular
140.0,140.0,70.0,4.0,0.0,309.5,51.2,1600.0,0.0,0.0,1160.0,0.5,35.0,13684.77759903714,2578.9735964471524,66.0,5.950766444535503,1.0,1.1391996541695864,27.90548809975361,46.988255637247676,0.5903897587913407,0.0,0.0,0.0,1498.8529411710952,0.77392515845728,1.0,11.428571428571429,axial,circular
140.0,140.0,70.0,4.0,0.0,309.5,45.3,1600.0,0.0,0.0,1038.0,0.5,35.0,13684.77759903714,2578.9735964471524,66.0,5.950766444535503,1.0,1.2875722360592237,27.90548809975361,46.988255637247676,0.5789208165919227,0.0,0.0,0.0,1418.112753336776,0.7319587229983072,1.0,11.428571428571429,axial,circular
140.0,140.0,70.0,4.0,0.0,309.5,45.3,1600.0,0.0,0.0,1160.0,0.5,35.0,13684.77759903714,2578.9735964471524,66.0,5.950766444535503,1.0,1.2875722360592237,27.90548809975361,46.988255637247676,0.5789208165919227,0.0,0.0,0.0,1418.112753336776,0.8179885536397268,1.0,11.428571428571429,axial,circular
140.0,140.0,70.0,4.0,0.0,309.5,45.3,1600.0,0.0,0.0,1120.0,0.5,35.0,13684.77759903714,2578.9735964471524,66.0,5.950766444535503,1.0,1.2875722360592237,27.90548809975361,46.988255637247676,0.5789208165919227,0.0,0.0,0.0,1418.112753336776,0.789782051790081,1.0,11.428571428571429,axial,circular
140.0,140.0,70.0,3.0,0.0,309.5,45.3,1600.0,0.0,0.0,1042.0,0.5,46.666666666666664,14102.609421964582,1960.805419374595,67.0,4.506249725948351,1.0,0.9499428359077806,20.816183435537532,46.69795900470096,0.591116520438621,0.0,0.0,0.0,1245.7174841114327,0.8364657422651943,1.0,11.428571428571429,axial,circular
127.0,127.0,63.5,3.0,0.0,319.7,45.3,1600.0,0.0,0.0,820.0,0.5,42.333333333333336,11499.01451030204,1771.3275328645968,60.5,4.492930887753815,1.0,1.0871330162045842,23.741983550659416,51.578493109507654,0.6523280405680236,0.0,0.0,0.0,1087.198769573494,0.7542319058378666,1.0,12.598425196850394,axial,circular
127.0,127.0,63.5,3.0,0.0,319.7,45.3,1600.0,0.0,0.0,760.0,0.5,42.333333333333336,11499.01451030204,1771.3275328645968,60.5,4.492930887753815,1.0,1.0871330162045842,23.741983550659416,51.578493109507654,0.6523280405680236,0.0,0.0,0.0,1087.198769573494,0.6990442054107057,1.0,12.598425196850394,axial,circular
127.0,127.0,63.5,3.0,0.0,319.7,45.3,1250.0,0.0,0.0,956.0,0.5,42.333333333333336,11499.01451030204,1771.3275328645968,60.5,4.492930887753815,1.0,1.0871330162045842,23.741983550659416,40.295697741802854,0.5096312816937685,0.0,0.0,0.0,1087.198769573494,0.8793240268060981,1.0,9.84251968503937,axial,circular
127.0,127.0,63.5,3.0,0.0,319.7,45.3,1250.0,0.0,0.0,840.0,0.5,42.333333333333336,11499.01451030204,1771.3275328645968,60.5,4.492930887753815,1.0,1.0871330162045842,23.741983550659416,40.295697741802854,0.5096312816937685,0.0,0.0,0.0,1087.198769573494,0.7726278059802536,1.0,9.84251968503937,axial,circular
140.0,140.0,70.0,4.0,0.0,309.5,51.2,1600.0,0.0,0.0,1038.0,0.5,35.0,13684.77759903714,2578.9735964471524,66.0,5.950766444535503,1.0,1.1391996541695864,27.90548809975361,46.988255637247676,0.5903897587913407,0.0,0.0,0.0,1498.8529411710952,0.6925295814471178,1.0,11.428571428571429,axial,circular
180.0,180.0,90.0,5.0,0.0,278.23,122.0,1200.0,20.0,20.0,3164.4,0.5,36.0,22698.006922186254,4151.106428108931,85.0,7.446407256681184,1.0,0.417080868418085,24.374281070898896,27.39152807605368,0.40757802081966216,0.1111111111111111,1.0,0.9378697629265463,3924.1191859994706,0.8063975251541778,1.0,6.666666666666667,eccentric,circular
180.0,180.0,90.0,5.0,0.0,273.02,122.0,1200.0,20.0,20.0,3043.8,0.5,36.0,22698.006922186254,4151.106428108931,85.0,7.446407256681184,1.0,0.4092708144179476,23.917860108459962,27.39152807605368,0.406453312799699,0.1111111111111111,1.0,0.9378697629265463,3902.491921509023,0.7799631776875063,1.0,6.666666666666667,eccentric,circular
180.0,180.0,90.0,5.0,0.0,433.0,122.0,1200.0,20.0,20.0,3164.4,0.5,36.0,22698.006922186254,4151.106428108931,85.0,7.446407256681184,1.0,0.6490889408943349,37.9328746134465,27.39152807605368,0.4396787519551509,0.1111111111111111,1.0,0.9378697629265463,4566.58592787789,0.6929465578830155,1.0,6.666666666666667,eccentric,circular
180.0,180.0,90.0,5.0,0.0,433.0,122.0,1200.0,40.0,40.0,2146.6,0.5,36.0,22698.006922186254,4151.106428108931,85.0,7.446407256681184,1.0,0.6490889408943349,37.9328746134465,27.39152807605368,0.4396787519551509,0.2222222222222222,1.0,1.8757395258530927,4566.58592787789,0.4700667049524968,1.0,6.666666666666667,eccentric,circular
180.0,180.0,90.0,3.0,0.0,394.95,122.0,1200.0,40.0,40.0,1700.4,0.5,60.0,23778.714795021144,2543.81430094382,87.0,4.535355140001101,1.0,0.34632138855576733,20.588948420039483,27.121586708148477,0.45540580547944076,0.2222222222222222,1.0,1.8389511639190401,3905.6826631503413,0.43536563173528536,1.0,6.666666666666667,eccentric,circular
180.0,180.0,90.0,4.0,0.0,404.19,122.0,1200.0,40.0,40.0,1990.0,0.5,45.0,23235.21926595011,3356.318771872786,86.0,6.00189914491628,1.0,0.4785663525348389,28.208228085857105,27.25982196886408,0.44391586907028324,0.2222222222222222,1.0,1.857744734435412,4191.287234849175,0.4747944696927008,1.0,6.666666666666667,eccentric,circular
180.0,180.0,90.0,5.0,0.0,433.0,122.0,1200.0,40.0,40.0,2425.2,0.5,36.0,22698.006922186254,4151.106428108931,85.0,7.446407256681184,1.0,0.6490889408943349,37.9328746134465,27.39152807605368,0.4396787519551509,0.2222222222222222,1.0,1.8757395258530927,4566.58592787789,0.5310750828523224,1.0,6.666666666666667,eccentric,circular
180.0,180.0,90.0,4.0,0.0,404.19,122.0,1200.0,40.0,40.0,1898.6,0.5,45.0,23235.21926595011,3356.318771872786,86.0,6.00189914491628,1.0,0.4785663525348389,28.208228085857105,27.25982196886408,0.44391586907028324,0.2222222222222222,1.0,1.857744734435412,4191.287234849175,0.45298732671284503,1.0,6.666666666666667,eccentric,circular
180.0,180.0,90.0,5.0,0.0,433.0,122.0,1200.0,40.0,40.0,2098.2,0.5,36.0,22698.006922186254,4151.106428108931,85.0,7.446407256681184,1.0,0.6490889408943349,37.9328746134465,27.39152807605368,0.4396787519551509,0.2222222222222222,1.0,1.8757395258530927,4566.58592787789,0.4594679774207252,1.0,6.666666666666667,eccentric,circular
180.0,180.0,90.0,5.0,0.0,433.0,122.0,1200.0,20.0,20.0,3043.8,0.5,36.0,22698.006922186254,4151.106428108931,85.0,7.446407256681184,1.0,0.6490889408943349,37.9328746134465,27.39152807605368,0.4396787519551509,0.1111111111111111,1.0,0.9378697629265463,4566.58592787789,0.6665373318431054,1.0,6.666666666666667,eccentric,circular
180.0,180.0,90.0,5.0,0.0,433.0,122.0,1200.0,60.0,60.0,1724.6,0.5,36.0,22698.006922186254,4151.106428108931,85.0,7.446407256681184,1.0,0.6490889408943349,37.9328746134465,27.39152807605368,0.4396787519551509,0.3333333333333333,1.0,2.81360928877964,4566.58592787789,0.377656312010191,1.0,6.666666666666667,eccentric,circular
219.5,219.5,109.75,8.22,0.0,906.0,147.5,657.0,0.0,0.0,9719.9,0.5,26.703163017031628,32384.6080421392,8167.427380109289,101.53,12.083880224983801,1.0,1.5491119850747888,107.8301534899569,12.394177167252451,0.2413889214399709,0.0,0.0,0.0,12176.418892594547,0.7982560460293828,1.0,2.9931662870159452,axial,circular
159.0,159.0,79.5,4.7,0.0,397.6,125.5,1192.5,31.8,63.6,1343.8,0.5,33.82978723404255,17577.336560541036,3435.005591690146,74.8,6.982860300502921,1.0,0.619123130856132,37.11744993957168,30.86145671717091,0.4864506547173521,0.4,0.5,3.386416038065115,3571.713961603902,0.37623393542873673,1.0,7.5,eccentric,circular
159.0,159.0,79.5,4.7,0.0,397.6,125.5,1192.5,0.0,0.0,3014.7,0.5,33.82978723404255,17577.336560541036,3435.005591690146,74.8,6.982860300502921,1.0,0.619123130856132,37.11744993957168,30.86145671717091,0.4864506547173521,0.0,0.0,0.0,3571.713961603902,0.8440485527139548,1.0,7.5,axial,circular
140.0,140.0,70.0,2.75,100.0,278.0,31.6,420.0,0.0,0.0,1165.0,0.5,50.90909090909091,14208.049125400688,1803.4951228107025,67.25,4.140705468393406,1.0,1.116704420871661,17.11696833031029,12.238406651724583,0.14304954499001363,0.0,0.0,0.0,950.3459965040371,1.2258693194747952,1.0,3.0,axial,circular
140.0,140.0,70.0,2.75,100.0,278.0,31.6,420.0,0.0,0.0,1193.0,0.5,50.90909090909091,14208.049125400688,1803.4951228107025,67.25,4.140705468393406,1.0,1.116704420871661,17.11696833031029,12.238406651724583,0.14304954499001363,0.0,0.0,0.0,950.3459965040371,1.255332273075906,1.0,3.0,axial,circular
140.0,140.0,70.0,2.75,50.0,278.0,35.7,420.0,0.0,0.0,1261.0,0.5,50.90909090909091,14208.049125400688,1803.4951228107025,67.25,4.140705468393406,1.0,0.9884554537687531,17.11696833031029,12.238406651724583,0.14596702178105037,0.0,0.0,0.0,1008.59899791818,1.2502491105015905,1.0,3.0,axial,circular
140.0,140.0,70.0,2.75,50.0,278.0,35.7,420.0,0.0,0.0,1231.0,0.5,50.90909090909091,14208.049125400688,1803.4951228107025,67.25,4.140705468393406,1.0,0.9884554537687531,17.11696833031029,12.238406651724583,0.14596702178105037,0.0,0.0,0.0,1008.59899791818,1.220504881068563,1.0,3.0,axial,circular
140.0,140.0,70.0,3.75,0.0,285.0,39.2,420.0,0.0,0.0,1450.0,0.5,37.333333333333336,13788.646506146451,2426.092503556465,66.25,5.592269790690821,1.0,1.2792178503402083,24.057311552405796,12.31581767840414,0.14585532136832044,0.0,0.0,0.0,1231.9513065545336,1.1769945713644276,1.0,3.0,axial,circular
140.0,140.0,70.0,3.75,50.0,285.0,35.7,420.0,0.0,0.0,1374.0,0.5,37.333333333333336,13788.646506146451,2426.092503556465,66.25,5.592269790690821,1.0,1.4046313650794442,24.057311552405796,12.31581767840414,0.14382036086878527,0.0,0.0,0.0,1183.6910437830209,1.160775869021329,1.0,3.0,axial,circular
140.0,140.0,70.0,3.75,50.0,285.0,35.7,420.0,0.0,0.0,1393.0,0.5,37.333333333333336,13788.646506146451,2426.092503556465,66.25,5.592269790690821,1.0,1.4046313650794442,24.057311552405796,12.31581767840414,0.14382036086878527,0.0,0.0,0.0,1183.6910437830209,1.17682735483749,1.0,3.0,axial,circular
140.0,140.0,70.0,3.75,100.0,285.0,31.6,420.0,0.0,0.0,1273.0,0.5,37.333333333333336,13788.646506146451,2426.092503556465,66.25,5.592269790690821,1.0,1.586877839662537,24.057311552405796,12.31581767840414,0.14139041566976182,0.0,0.0,0.0,1127.1575931078205,1.1293895439146713,1.0,3.0,axial,circular
159.0,159.0,79.5,4.7,0.0,397.6,125.5,1192.5,63.6,63.6,1141.8,0.5,33.82978723404255,17577.336560541036,3435.005591690146,74.8,6.982860300502921,1.0,0.619123130856132,37.11744993957168,30.86145671717091,0.4864506547173521,0.4,1.0,3.386416038065115,3571.713961603902,0.31967845473473105,1.0,7.5,eccentric,circular
159.0,159.0,79.5,4.7,0.0,397.6,125.5,1192.5,63.6,63.6,983.3,0.5,33.82978723404255,17577.336560541036,3435.005591690146,74.8,6.982860300502921,1.0,0.619123130856132,37.11744993957168,30.86145671717091,0.4864506547173521,0.4,1.0,3.386416038065115,3571.713961603902,0.2753020008238405,1.0,7.5,eccentric,circular
159.0,159.0,79.5,4.7,0.0,397.6,125.5,1192.5,0.0,0.0,3287.3,0.5,33.82978723404255,17577.336560541036,3435.005591690146,74.8,6.982860300502921,1.0,0.619123130856132,37.11744993957168,30.86145671717091,0.4864506547173521,0.0,0.0,0.0,3571.713961603902,0.9203704538881429,1.0,7.5,axial,circular
159.0,159.0,79.5,4.7,0.0,397.6,125.5,1192.5,0.0,127.2,740.5,0.5,33.82978723404255,17577.336560541036,3435.005591690146,74.8,6.982860300502921,1.0,0.619123130856132,37.11744993957168,30.86145671717091,0.4864506547173521,0.8,0.0,6.77283207613023,3571.713961603902,0.20732343294015446,1.0,7.5,eccentric,circular
159.0,159.0,79.5,4.7,0.0,397.6,125.5,477.0,0.0,63.6,1718.4,0.5,33.82978723404255,17577.336560541036,3435.005591690146,74.8,6.982860300502921,1.0,0.619123130856132,37.11744993957168,12.344582686868364,0.19458026188694083,0.4,0.0,3.386416038065115,3571.713961603902,0.4811135545771255,1.0,3.0,eccentric,circular
159.0,159.0,79.5,4.7,0.0,397.6,125.5,477.0,0.0,63.6,1703.4,0.5,33.82978723404255,17577.336560541036,3435.005591690146,74.8,6.982860300502921,1.0,0.619123130856132,37.11744993957168,12.344582686868364,0.19458026188694083,0.4,0.0,3.386416038065115,3571.713961603902,0.47691389016915475,1.0,3.0,eccentric,circular
159.0,159.0,79.5,4.7,0.0,397.6,125.5,1908.0,0.0,63.6,1265.2,0.5,33.82978723404255,17577.336560541036,3435.005591690146,74.8,6.982860300502921,1.0,0.619123130856132,37.11744993957168,49.378330747473456,0.7783210475477633,0.4,0.0,3.386416038065115,3571.713961603902,0.3542276939309702,1.0,12.0,eccentric,circular
159.0,159.0,79.5,4.7,0.0,397.6,125.5,1908.0,0.0,63.6,1187.3,0.5,33.82978723404255,17577.336560541036,3435.005591690146,74.8,6.982860300502921,1.0,0.619123130856132,37.11744993957168,49.378330747473456,0.7783210475477633,0.4,0.0,3.386416038065115,3571.713961603902,0.3324174367722422,1.0,12.0,eccentric,circular
140.0,140.0,70.0,2.75,0.0,294.51,42.3,600.0,0.0,0.0,1066.09,0.5,50.90909090909091,14208.049125400688,1803.4951228107025,67.25,4.140705468393406,1.0,0.883771923747202,18.133519219279435,17.483438073892263,0.21786384585811072,0.0,0.0,0.0,1132.1478266234292,0.941652649000402,1.0,4.285714285714286,axial,circular
140.0,140.0,70.0,4.0,0.0,300.31,42.3,600.0,0.0,0.0,1077.62,0.5,35.0,13684.77759903714,2578.9735964471524,66.0,5.950766444535503,1.0,1.3379459789835533,27.076888953916015,17.62059586396788,0.21300726250812596,0.0,0.0,0.0,1353.3576531883152,0.7962566269613083,1.0,4.285714285714286,axial,circular
165.0,165.0,82.5,2.75,0.0,294.51,29.9,600.0,0.0,0.0,1172.06,0.5,60.0,19980.725626371932,2137.510627876404,79.75,4.157408878334337,1.0,1.0537216032607493,15.352959106686464,14.793592749899167,0.17626983032887514,0.0,0.0,0.0,1226.9419512444003,0.9552693171924413,1.0,3.6363636363636362,axial,circular
165.0,165.0,82.5,4.0,0.0,300.31,29.9,600.0,0.0,0.0,1207.53,0.5,41.25,19359.279329583704,3064.8143310881733,78.5,5.98556504458692,1.0,1.5900602809300401,22.89840813426622,14.895526619431301,0.17376475870336341,0.0,0.0,0.0,1499.2368437236419,0.8054297791941051,1.0,3.6363636363636362,axial,circular
165.0,165.0,82.5,2.75,0.0,294.51,42.3,600.0,0.0,0.0,1218.78,0.5,60.0,19980.725626371932,2137.510627876404,79.75,4.157408878334337,1.0,0.7448292183805296,15.352959106686464,14.793592749899167,0.18730997442373912,0.0,0.0,0.0,1474.7029490114126,0.8264579662073815,1.0,3.6363636363636362,axial,circular
165.0,165.0,82.5,4.0,0.0,300.31,42.3,600.0,0.0,0.0,1220.98,0.5,41.25,19359.279329583704,3064.8143310881733,78.5,5.98556504458692,1.0,1.123943319144402,22.89840813426622,14.895526619431301,0.182815034178881,0.0,0.0,0.0,1739.2919074104798,0.7019983217295818,1.0,3.6363636363636362,axial,circular
219.0,219.0,109.5,2.75,0.0,294.51,29.9,600.0,0.0,0.0,1915.78,0.5,79.63636363636364,35800.215433523335,2858.98411881832,106.75,4.180633323092152,1.0,0.7866018441051381,11.533848430762246,11.102083775376709,0.13508398323970813,0.0,0.0,0.0,1912.4258542955313,1.001753869671305,1.0,2.73972602739726,axial,circular
219.0,219.0,109.5,4.0,0.0,300.31,29.9,600.0,0.0,0.0,1931.81,0.5,54.75,34966.71163261779,4114.2303179127775,105.5,6.034076336466413,1.0,1.1817685114085084,17.176241370656193,11.162477146328031,0.13280681639450762,0.0,0.0,0.0,2281.0491845876586,0.8468953729944275,1.0,2.73972602739726,axial,circular
219.0,219.0,109.5,2.75,0.0,294.51,42.3,600.0,0.0,0.0,1961.67,0.5,79.63636363636364,35800.215433523335,2858.98411881832,106.75,4.180633323092152,1.0,0.5560140694738447,11.533848430762246,11.102083775376709,0.14442309016531202,0.0,0.0,0.0,2356.34852567122,0.8325041812060491,1.0,2.73972602739726,axial,circular
219.0,219.0,109.5,4.0,0.0,300.31,42.3,600.0,0.0,0.0,2012.83,0.5,54.75,34966.71163261779,4114.2303179127775,105.5,6.034076336466413,1.0,0.8353399170476219,17.176241370656193,11.162477146328031,0.14070388400811526,0.0,0.0,0.0,2714.636408832119,0.741473146625169,1.0,2.73972602739726,axial,circular
140.0,140.0,70.0,4.5,50.0,338.0,35.7,420.0,0.0,0.0,1686.0,0.5,31.11111111111111,13478.21788206361,2881.4138794736236,65.5,6.662542388857432,1.0,2.0240519510315087,34.38075309059255,12.370721552375558,0.15036741882727905,0.0,0.0,0.0,1455.0902696517558,1.158691000252175,1.0,3.0,axial,circular
140.0,140.0,70.0,2.75,0.0,278.0,39.2,420.0,0.0,0.0,1327.0,0.5,50.90909090909091,14208.049125400688,1803.4951228107025,67.25,4.140705468393406,1.0,0.9002005025394002,17.11696833031029,12.238406651724583,0.14839010652287313,0.0,0.0,0.0,1058.3271698570823,1.2538655699250352,1.0,3.0,axial,circular
121.2,121.2,60.6,6.05,0.0,828.1,42.9,363.0,0.0,0.0,2213.4,0.5,20.033057851239672,9348.445113268783,3238.235915931769,54.550000000000004,8.746642927066084,1.0,6.686434509293014,132.77901022737717,12.513305548761553,0.21653319442134522,0.0,0.0,0.0,3082.6314573423283,0.7180229069316866,1.0,2.995049504950495,axial,circular
220.0,220.0,110.0,17.73,0.0,817.0,42.9,657.0,0.0,0.0,10352.2,0.5,12.408347433728144,26746.743565118795,16166.0376566823,92.27,24.604131040797128,1.0,11.510586067614677,217.85602102884206,12.69195108988491,0.2196565028519626,0.0,0.0,0.0,14355.088064453035,0.7211519674083201,1.0,2.9863636363636363,axial,circular
114.5,114.5,57.25,5.5,0.0,658.2,42.9,342.0,0.0,0.0,1600.6,0.5,20.818181818181817,8413.381475854316,2791.615204172919,51.75,7.971530605881334,1.0,5.0907944247028665,101.38862695248491,12.463386109165832,0.1954921227505591,0.0,0.0,0.0,2198.3751927007656,0.7280831794838523,1.0,2.986899563318777,axial,circular
127.5,127.5,63.75,4.6,0.0,597.5,42.9,381.0,0.0,0.0,1532.7,0.5,27.717391304347828,10991.560902949313,2662.012009219546,59.14999999999999,6.774708870609047,1.0,3.3731158489934963,68.4342950158733,12.360692818922958,0.186783103683688,0.0,0.0,0.0,2062.0901382452043,0.7432749769630806,1.0,2.988235294117647,axial,circular
114.0,114.0,57.0,9.65,0.0,530.6,42.9,342.0,0.0,0.0,1980.7,0.5,11.813471502590673,7043.521415183022,4519.816883669784,47.35,13.318978051492714,1.0,7.936718083485491,149.25131476498487,12.772416431893204,0.18186882644376468,0.0,0.0,0.0,2700.3819071865396,0.7334888427184145,1.0,3.0,axial,circular
140.0,140.0,70.0,2.75,0.0,278.0,39.2,420.0,0.0,0.0,1243.0,0.5,50.90909090909091,14208.049125400688,1803.4951228107025,67.25,4.140705468393406,1.0,0.9002005025394002,17.11696833031029,12.238406651724583,0.14839010652287313,0.0,0.0,0.0,1058.3271698570823,1.1744950289501273,1.0,3.0,axial,circular
159.0,159.0,79.5,4.7,0.0,397.6,125.5,1192.5,-63.6,63.6,1379.4,0.5,33.82978723404255,17577.336560541036,3435.005591690146,74.8,6.982860300502921,1.0,0.619123130856132,37.11744993957168,30.86145671717091,0.4864506547173521,0.4,-1.0,3.386416038065115,3571.713961603902,0.38620113895698727,1.0,7.5,eccentric,circular
159.0,159.0,79.5,4.7,0.0,397.6,125.5,1192.5,-63.6,63.6,1427.5,0.5,33.82978723404255,17577.336560541036,3435.005591690146,74.8,6.982860300502921,1.0,0.619123130856132,37.11744993957168,30.86145671717091,0.4864506547173521,0.4,-1.0,3.386416038065115,3571.713961603902,0.39966806282521333,1.0,7.5,eccentric,circular
159.0,159.0,79.5,4.7,0.0,397.6,125.5,1192.5,-31.8,63.6,1405.5,0.5,33.82978723404255,17577.336560541036,3435.005591690146,74.8,6.982860300502921,1.0,0.619123130856132,37.11744993957168,30.86145671717091,0.4864506547173521,0.4,-0.5,3.386416038065115,3571.713961603902,0.3935085550268563,1.0,7.5,eccentric,circular
159.0,159.0,79.5,4.7,0.0,397.6,125.5,1192.5,-31.8,63.6,1392.0,0.5,33.82978723404255,17577.336560541036,3435.005591690146,74.8,6.982860300502921,1.0,0.619123130856132,37.11744993957168,30.86145671717091,0.4864506547173521,0.4,-0.5,3.386416038065115,3571.713961603902,0.38972885705968263,1.0,7.5,eccentric,circular
159.0,159.0,79.5,4.7,0.0,397.6,125.5,1192.5,0.0,63.6,1427.6,0.5,33.82978723404255,17577.336560541036,3435.005591690146,74.8,6.982860300502921,1.0,0.619123130856132,37.11744993957168,30.86145671717091,0.4864506547173521,0.4,0.0,3.386416038065115,3571.713961603902,0.3996960605879331,1.0,7.5,eccentric,circular
159.0,159.0,79.5,4.7,0.0,397.6,125.5,1192.5,0.0,63.6,1374.7,0.5,33.82978723404255,17577.336560541036,3435.005591690146,74.8,6.982860300502921,1.0,0.619123130856132,37.11744993957168,30.86145671717091,0.4864506547173521,0.4,0.0,3.386416038065115,3571.713961603902,0.3848852441091564,1.0,7.5,eccentric,circular
159.0,159.0,79.5,4.7,0.0,397.6,125.5,1192.5,31.8,63.6,1301.9,0.5,33.82978723404255,17577.336560541036,3435.005591690146,74.8,6.982860300502921,1.0,0.619123130856132,37.11744993957168,30.86145671717091,0.4864506547173521,0.4,0.5,3.386416038065115,3571.713961603902,0.36450287284913857,1.0,7.5,eccentric,circular
159.0,159.0,79.5,4.7,0.0,397.6,125.5,1192.5,0.0,127.2,863.0,0.5,33.82978723404255,17577.336560541036,3435.005591690146,74.8,6.982860300502921,1.0,0.619123130856132,37.11744993957168,30.86145671717091,0.4864506547173521,0.8,0.0,6.77283207613023,3571.713961603902,0.24162069227191532,1.0,7.5,eccentric,circular
159.0,159.0,79.5,4.7,0.0,397.6,125.5,1908.0,-63.6,63.6,1197.1,0.5,33.82978723404255,17577.336560541036,3435.005591690146,74.8,6.982860300502921,1.0,0.619123130856132,37.11744993957168,49.378330747473456,0.7783210475477633,0.4,-1.0,3.386416038065115,3571.713961603902,0.3351612175187831,1.0,12.0,eccentric,circular
152.0,152.0,76.0,2.8,0.0,297.0,70.7,300.0,0.0,0.0,1944.0,0.5,54.28571428571429,16833.407420170974,1998.2882530363274,73.2,4.222961105775326,1.0,0.4986813610058088,17.13414547015399,8.042551361403254,0.11240643955909334,0.0,0.0,0.0,1783.613515757877,1.0899222184767832,1.0,1.9736842105263157,axial,circular
152.0,152.0,76.0,2.8,0.0,297.0,70.7,300.0,0.0,0.0,1970.0,0.5,54.28571428571429,16833.407420170974,1998.2882530363274,73.2,4.222961105775326,1.0,0.4986813610058088,17.13414547015399,8.042551361403254,0.11240643955909334,0.0,0.0,0.0,1783.613515757877,1.1044993674893326,1.0,1.9736842105263157,axial,circular
152.0,152.0,76.0,2.8,0.0,297.0,70.7,600.0,0.0,0.0,1904.0,0.5,54.28571428571429,16833.407420170974,1998.2882530363274,73.2,4.222961105775326,1.0,0.4986813610058088,17.13414547015399,16.085102722806507,0.22481287911818668,0.0,0.0,0.0,1783.613515757877,1.067495835380553,1.0,3.9473684210526314,axial,circular
152.0,152.0,76.0,2.8,30.0,297.0,18.1,300.0,0.0,0.0,920.0,0.5,54.28571428571429,16833.407420170974,1998.2882530363274,73.2,4.222961105775326,1.0,1.9478879681276617,17.13414547015399,8.042551361403254,0.08947321741652765,0.0,0.0,0.0,898.1762854568839,1.0242978075645972,1.0,1.9736842105263157,axial,circular
152.0,152.0,76.0,2.8,30.0,297.0,18.1,300.0,0.0,0.0,944.0,0.5,54.28571428571429,16833.407420170974,1998.2882530363274,73.2,4.222961105775326,1.0,1.9478879681276617,17.13414547015399,8.042551361403254,0.08947321741652765,0.0,0.0,0.0,898.1762854568839,1.0510186199358476,1.0,1.9736842105263157,axial,circular
152.0,152.0,76.0,2.8,60.0,297.0,6.2,300.0,0.0,0.0,628.0,0.5,54.28571428571429,16833.407420170974,1998.2882530363274,73.2,4.222961105775326,1.0,5.6865761650178515,17.13414547015399,8.042551361403254,0.08358327484329874,0.0,0.0,0.0,697.8587371568492,0.8998955899850719,1.0,1.9736842105263157,axial,circular
152.0,152.0,76.0,2.8,60.0,297.0,6.2,300.0,0.0,0.0,618.0,0.5,54.28571428571429,16833.407420170974,1998.2882530363274,73.2,4.222961105775326,1.0,5.6865761650178515,17.13414547015399,8.042551361403254,0.08358327484329874,0.0,0.0,0.0,697.8587371568492,0.8855660423738446,1.0,1.9736842105263157,axial,circular
152.0,152.0,76.0,2.8,60.0,297.0,6.2,600.0,25.0,25.0,415.0,0.5,54.28571428571429,16833.407420170974,1998.2882530363274,73.2,4.222961105775326,1.0,5.6865761650178515,17.13414547015399,16.085102722806507,0.16716654968659747,0.16447368421052633,1.0,1.3655222395726416,697.8587371568492,0.5946762258659313,1.0,3.9473684210526314,eccentric,circular
152.0,152.0,76.0,2.8,0.0,297.0,70.7,300.0,0.0,0.0,1688.0,0.5,54.28571428571429,16833.407420170974,1998.2882530363274,73.2,4.222961105775326,1.0,0.4986813610058088,17.13414547015399,8.042551361403254,0.11240643955909334,0.0,0.0,0.0,1783.613515757877,0.9463933666609105,1.0,1.9736842105263157,axial,circular
152.0,152.0,76.0,2.8,30.0,297.0,18.1,600.0,23.0,23.0,679.0,0.5,54.28571428571429,16833.407420170974,1998.2882530363274,73.2,4.222961105775326,1.0,1.9478879681276617,17.13414547015399,16.085102722806507,0.1789464348330553,0.1513157894736842,1.0,1.2562804604068303,898.1762854568839,0.7559763166699582,1.0,3.9473684210526314,eccentric,circular
152.0,152.0,76.0,2.8,30.0,297.0,18.1,600.0,12.0,12.0,859.0,0.5,54.28571428571429,16833.407420170974,1998.2882530363274,73.2,4.222961105775326,1.0,1.9478879681276617,17.13414547015399,16.085102722806507,0.1789464348330553,0.07894736842105263,1.0,0.655450674994868,898.1762854568839,0.956382409454336,1.0,3.9473684210526314,eccentric,circular
152.0,152.0,76.0,2.8,0.0,297.0,70.7,600.0,12.0,12.0,1330.0,0.5,54.28571428571429,16833.407420170974,1998.2882530363274,73.2,4.222961105775326,1.0,0.4986813610058088,17.13414547015399,16.085102722806507,0.22481287911818668,0.07894736842105263,1.0,0.655450674994868,1783.613515757877,0.745677237949651,1.0,3.9473684210526314,eccentric,circular
159.0,159.0,79.5,4.7,0.0,397.6,125.5,477.0,-63.6,63.6,1930.0,0.5,33.82978723404255,17577.336560541036,3435.005591690146,74.8,6.982860300502921,1.0,0.619123130856132,37.11744993957168,12.344582686868364,0.19458026188694083,0.4,-1.0,3.386416038065115,3571.713961603902,0.5403568204922324,1.0,3.0,eccentric,circular
150.0,150.0,75.0,2.8,0.0,297.0,70.7,300.0,0.0,0.0,1314.0,0.5,53.57142857142858,16376.619848339018,1971.0811718964308,72.2,4.221558630306447,1.0,0.5056118887224297,17.36569131857361,8.151632920566023,0.11374043834059287,0.0,0.0,0.0,1743.2381313308085,0.7537696522258132,1.0,2.0,axial,circular
159.0,159.0,79.5,4.7,0.0,397.6,125.5,477.0,-63.6,63.6,1868.3,0.5,33.82978723404255,17577.336560541036,3435.005591690146,74.8,6.982860300502921,1.0,0.619123130856132,37.11744993957168,12.344582686868364,0.19458026188694083,0.4,-1.0,3.386416038065115,3571.713961603902,0.5230822008941128,1.0,3.0,eccentric,circular
161.0,161.0,80.5,2.03,0.0,235.0,25.0,299.0,0.0,0.0,624.4,0.5,79.31034482758622,19344.48525561868,1551.368662193426,78.47,3.0858513062789825,1.0,0.7538513034552085,9.24143057188175,7.526005799337192,0.08435498881304312,0.0,0.0,0.0,848.1837670059222,0.7361612238868046,1.0,1.8571428571428572,axial,circular
161.0,161.0,80.5,2.06,0.0,265.0,25.04,298.0,0.0,0.0,738.2,0.5,78.15533980582524,19329.696836520438,1573.7478430951828,78.44,3.1306632118288746,1.0,0.861631672304614,10.57656490482728,7.502197488407085,0.08629211489326366,0.0,0.0,0.0,901.0587872066952,0.8192584218488547,1.0,1.8509316770186335,axial,circular
161.0,161.0,80.5,2.06,0.0,265.0,25.0,296.0,0.0,0.0,706.0,0.5,78.15533980582524,19329.696836520438,1573.7478430951828,78.44,3.1306632118288746,1.0,0.8630102829803014,10.57656490482728,7.451847169692943,0.08568938422151973,0.0,0.0,0.0,900.2855993332344,0.7841955936237064,1.0,1.8385093167701863,axial,circular
161.0,161.0,80.5,2.06,0.0,265.0,25.0,298.0,0.0,0.0,738.2,0.5,78.15533980582524,19329.696836520438,1573.7478430951828,78.44,3.1306632118288746,1.0,0.8630102829803014,10.57656490482728,7.502197488407085,0.08626836654734081,0.0,0.0,0.0,900.2855993332344,0.8199620215481871,1.0,1.8509316770186335,axial,circular
157.0,157.0,78.5,2.06,0.0,265.0,25.0,294.0,0.0,0.0,682.5,0.5,76.2135922330097,18356.557096144465,1533.714566560763,76.44,3.1292786766373695,1.0,0.8856439865272295,10.84849358070255,7.592476102375395,0.08714009623304489,0.0,0.0,0.0,865.3482875422138,0.7886997753684304,1.0,1.872611464968153,axial,circular
160.0,160.0,80.0,2.06,0.0,265.0,25.0,296.0,0.0,0.0,636.7,0.5,77.66990291262135,19084.05570693625,1563.7395239615782,77.94,3.1303234845729833,1.0,0.8685595561308376,10.643260500536831,7.4990049223229995,0.08619093242858634,0.0,0.0,0.0,891.4923665232245,0.7141956834505472,1.0,1.85,axial,circular
160.0,160.0,80.0,2.03,0.0,235.0,25.0,298.0,0.0,0.0,731.2,0.5,78.81773399014779,19098.749878254886,1541.5060952802135,77.97,3.085521278567228,1.0,0.7586966365862485,9.29969860796843,7.548295419066571,0.08455684344003689,0.0,0.0,0.0,839.7226793472223,0.870763667557979,1.0,1.8625,axial,circular
160.0,160.0,80.0,2.06,0.0,265.0,25.0,294.0,0.0,0.0,741.4,0.5,77.66990291262135,19084.05570693625,1563.7395239615782,77.94,3.1303234845729833,1.0,0.8685595561308376,10.643260500536831,7.448335970145141,0.08560856126352832,0.0,0.0,0.0,891.4923665232245,0.8316392016809103,1.0,1.8375,axial,circular
