Repository: Serali-Nerri/xgboost

# CFST柱极限承载力预测 - XGBoost ML管道

## 项目概述

本项目是一个完整的机器学习管道，用于预测混凝土填充钢管（CFST）柱的极限承载力。采用XGBoost算法，提供从数据加载、预处理、模型训练、评估到预测的全流程解决方案。

### 核心特性

- **模块化设计**：清晰的模块分离，便于维护和扩展
- **特征工程支持**：处理无量纲参数，剔除几何参数实现多截面统一预测
- **自动化超参数优化**：集成Optuna框架进行超参数搜索，支持持久化存储和断点续训
- **智能参数加载**：自动加载最优参数，无需手动配置
- **特征选择**：迭代剔除法自动寻找最优特征子集
- **多维度评估**：集成R²、RMSE、MAE、MAPE、COV等工程指标
- **可视化分析**：提供预测散点图、特征重要性图和学习曲线
- **COV稳定性指标**：特别添加变异系数评估模型预测稳定性

---

## 环境要求

### 系统要求
- Python 3.8+
- 8GB+ RAM（推荐16GB）
- 5GB+ 可用磁盘空间

### Python依赖
- pandas &gt;= 1.5.0
- numpy &gt;= 1.23.0
- xgboost &gt;= 1.7.0
- scikit-learn &gt;= 1.2.0
- matplotlib &gt;= 3.6.0
- seaborn &gt;= 0.12.0
- optuna &gt;= 3.0.0
- joblib &gt;= 1.2.0

---

File: data/processed/2026.3.11-new_feature_parameters_raw.csv (part 54 of 84)
b (mm),h (mm),r0 (mm),t (mm),R (%),fy (MPa),fc (MPa),L (mm),e1 (mm),e2 (mm),Nexp (kN),r0/h,b/t,Ac (mm^2),As (mm^2),Re (mm),te (mm),ke,xi,sigma_re (MPa),lambda,lambda_bar,e/h,e1/e2,e_bar,Npl (kN),psi,b/h,L/h,axial_flag,section_family
140.0,140.0,70.0,4.5,100.0,338.0,31.6,420.0,0.0,0.0,1570.0,0.5,31.11111111111111,13478.21788206361,2881.4138794736236,65.5,6.662542388857432,1.0,2.286666286450154,34.38075309059255,12.370721552375558,0.14841733380049257,0.0,0.0,0.0,1399.8295763352949,1.121565100881927,1.0,3.0,axial,circular
140.0,140.0,70.0,4.5,100.0,338.0,31.6,420.0,0.0,0.0,1527.0,0.5,31.11111111111111,13478.21788206361,2881.4138794736236,65.5,6.662542388857432,1.0,2.286666286450154,34.38075309059255,12.370721552375558,0.14841733380049257,0.0,0.0,0.0,1399.8295763352949,1.090847075825925,1.0,3.0,axial,circular
140.0,140.0,70.0,3.75,0.0,285.0,39.2,420.0,0.0,0.0,1458.0,0.5,37.333333333333336,13788.646506146451,2426.092503556465,66.25,5.592269790690821,1.0,1.2792178503402083,24.057311552405796,12.31581767840414,0.14585532136832044,0.0,0.0,0.0,1231.9513065545336,1.1834883345167833,1.0,3.0,axial,circular
152.0,152.0,76.0,2.8,60.0,297.0,6.2,300.0,0.0,0.0,680.0,0.5,54.28571428571429,16833.407420170974,1998.2882530363274,73.2,4.222961105775326,1.0,5.6865761650178515,17.13414547015399,8.042551361403254,0.08358327484329874,0.0,0.0,0.0,697.8587371568492,0.9744092375634537,1.0,1.9736842105263157,axial,circular
152.0,152.0,76.0,2.8,0.0,297.0,70.7,600.0,0.0,0.0,1929.0,0.5,54.28571428571429,16833.407420170974,1998.2882530363274,73.2,4.222961105775326,1.0,0.4986813610058088,17.13414547015399,16.085102722806507,0.22481287911818668,0.0,0.0,0.0,1783.613515757877,1.0815123248156968,1.0,3.9473684210526314,axial,circular
152.0,152.0,76.0,2.8,0.0,297.0,70.7,300.0,0.0,0.0,1904.0,0.5,54.28571428571429,16833.407420170974,1998.2882530363274,73.2,4.222961105775326,1.0,0.4986813610058088,17.13414547015399,8.042551361403254,0.11240643955909334,0.0,0.0,0.0,1783.613515757877,1.067495835380553,1.0,1.9736842105263157,axial,circular
160.0,160.0,80.0,2.06,0.0,265.0,25.0,300.0,0.0,0.0,721.9,0.5,77.66990291262135,19084.05570693625,1563.7395239615782,77.94,3.1303234845729833,1.0,0.8685595561308376,10.643260500536831,7.600342826678716,0.08735567475870237,0.0,0.0,0.0,891.4923665232245,0.8097657670534788,1.0,1.875,axial,circular
152.0,152.0,76.0,2.8,30.0,297.0,18.1,300.0,0.0,0.0,941.0,0.5,54.28571428571429,16833.407420170974,1998.2882530363274,73.2,4.222961105775326,1.0,1.9478879681276617,17.13414547015399,8.042551361403254,0.08947321741652765,0.0,0.0,0.0,898.1762854568839,1.0476785183894413,1.0,1.9736842105263157,axial,circular
152.0,152.0,76.0,2.8,60.0,297.0,6.2,300.0,0.0,0.0,685.0,0.5,54.28571428571429,16833.407420170974,1998.2882530363274,73.2,4.222961105775326,1.0,5.6865761650178515,17.13414547015399,8.042551361403254,0.08358327484329874,0.0,0.0,0.0,697.8587371568492,0.9815740113690672,1.0,1.9736842105263157,axial,circular
152.0,152.0,76.0,2.8,30.0,297.0,18.1,300.0,0.0,0.0,915.0,0.5,54.28571428571429,16833.407420170974,1998.2882530363274,73.2,4.222961105775326,1.0,1.9478879681276617,17.13414547015399,8.042551361403254,0.08947321741652765,0.0,0.0,0.0,898.1762854568839,1.0187309716539201,1.0,1.9736842105263157,axial,circular
152.0,152.0,76.0,2.8,30.0,297.0,18.1,600.0,0.0,0.0,866.0,0.5,54.28571428571429,16833.407420170974,1998.2882530363274,73.2,4.222961105775326,1.0,1.9478879681276617,17.13414547015399,16.085102722806507,0.1789464348330553,0.0,0.0,0.0,898.1762854568839,0.9641759797292839,1.0,3.9473684210526314,axial,circular
152.0,152.0,76.0,2.8,60.0,297.0,6.2,300.0,0.0,0.0,680.0,0.5,54.28571428571429,16833.407420170974,1998.2882530363274,73.2,4.222961105775326,1.0,5.6865761650178515,17.13414547015399,8.042551361403254,0.08358327484329874,0.0,0.0,0.0,697.8587371568492,0.9744092375634537,1.0,1.9736842105263157,axial,circular
152.0,152.0,76.0,2.8,30.0,297.0,18.1,300.0,0.0,0.0,863.0,0.5,54.28571428571429,16833.407420170974,1998.2882530363274,73.2,4.222961105775326,1.0,1.9478879681276617,17.13414547015399,8.042551361403254,0.08947321741652765,0.0,0.0,0.0,898.1762854568839,0.9608358781828776,1.0,1.9736842105263157,axial,circular
152.0,152.0,76.0,2.8,0.0,297.0,70.7,300.0,0.0,0.0,1970.0,0.5,54.28571428571429,16833.407420170974,1998.2882530363274,73.2,4.222961105775326,1.0,0.4986813610058088,17.13414547015399,8.042551361403254,0.11240643955909334,0.0,0.0,0.0,1783.613515757877,1.1044993674893326,1.0,1.9736842105263157,axial,circular
152.0,152.0,76.0,2.8,30.0,297.0,18.1,300.0,0.0,0.0,920.0,0.5,54.28571428571429,16833.407420170974,1998.2882530363274,73.2,4.222961105775326,1.0,1.9478879681276617,17.13414547015399,8.042551361403254,0.08947321741652765,0.0,0.0,0.0,898.1762854568839,1.0242978075645972,1.0,1.9736842105263157,axial,circular
152.0,152.0,76.0,2.8,30.0,297.0,18.1,300.0,0.0,0.0,915.0,0.5,54.28571428571429,16833.407420170974,1998.2882530363274,73.2,4.222961105775326,1.0,1.9478879681276617,17.13414547015399,8.042551361403254,0.08947321741652765,0.0,0.0,0.0,898.1762854568839,1.0187309716539201,1.0,1.9736842105263157,axial,circular
152.0,152.0,76.0,2.8,60.0,297.0,6.2,300.0,0.0,0.0,560.0,0.5,54.28571428571429,16833.407420170974,1998.2882530363274,73.2,4.222961105775326,1.0,5.6865761650178515,17.13414547015399,8.042551361403254,0.08358327484329874,0.0,0.0,0.0,697.8587371568492,0.8024546662287265,1.0,1.9736842105263157,axial,circular
152.0,152.0,76.0,2.8,60.0,297.0,6.2,300.0,0.0,0.0,685.0,0.5,54.28571428571429,16833.407420170974,1998.2882530363274,73.2,4.222961105775326,1.0,5.6865761650178515,17.13414547015399,8.042551361403254,0.08358327484329874,0.0,0.0,0.0,697.8587371568492,0.9815740113690672,1.0,1.9736842105263157,axial,circular
152.0,152.0,76.0,2.8,60.0,297.0,6.2,600.0,0.0,0.0,551.0,0.5,54.28571428571429,16833.407420170974,1998.2882530363274,73.2,4.222961105775326,1.0,5.6865761650178515,17.13414547015399,16.085102722806507,0.16716654968659747,0.0,0.0,0.0,697.8587371568492,0.7895580733786219,1.0,3.9473684210526314,axial,circular
152.0,152.0,76.0,2.8,0.0,297.0,70.7,300.0,0.0,0.0,1944.0,0.5,54.28571428571429,16833.407420170974,1998.2882530363274,73.2,4.222961105775326,1.0,0.4986813610058088,17.13414547015399,8.042551361403254,0.11240643955909334,0.0,0.0,0.0,1783.613515757877,1.0899222184767832,1.0,1.9736842105263157,axial,circular
152.0,152.0,76.0,2.8,0.0,297.0,70.7,300.0,0.0,0.0,1637.0,0.5,54.28571428571429,16833.407420170974,1998.2882530363274,73.2,4.222961105775326,1.0,0.4986813610058088,17.13414547015399,8.042551361403254,0.11240643955909334,0.0,0.0,0.0,1783.613515757877,0.9177997282132171,1.0,1.9736842105263157,axial,circular
152.0,152.0,76.0,2.8,30.0,297.0,18.1,600.0,0.0,0.0,866.0,0.5,54.28571428571429,16833.407420170974,1998.2882530363274,73.2,4.222961105775326,1.0,1.9478879681276617,17.13414547015399,16.085102722806507,0.1789464348330553,0.0,0.0,0.0,898.1762854568839,0.9641759797292839,1.0,3.9473684210526314,axial,circular
152.0,152.0,76.0,2.8,60.0,297.0,6.2,600.0,0.0,0.0,551.0,0.5,54.28571428571429,16833.407420170974,1998.2882530363274,73.2,4.222961105775326,1.0,5.6865761650178515,17.13414547015399,16.085102722806507,0.16716654968659747,0.0,0.0,0.0,697.8587371568492,0.7895580733786219,1.0,3.9473684210526314,axial,circular
152.0,152.0,76.0,2.8,60.0,297.0,6.2,600.0,12.0,12.0,525.0,0.5,54.28571428571429,16833.407420170974,1998.2882530363274,73.2,4.222961105775326,1.0,5.6865761650178515,17.13414547015399,16.085102722806507,0.16716654968659747,0.07894736842105263,1.0,0.655450674994868,697.8587371568492,0.7523012495894311,1.0,3.9473684210526314,eccentric,circular
180.0,180.0,90.0,8.0,0.0,313.25,50.6,1400.0,0.0,0.0,2208.2,0.5,22.5,21124.069002737768,6429.168508660445,82.0,11.650776271465674,1.0,1.8841600628852428,44.50738618337344,32.3731078469264,0.3906101196756468,0.0,0.0,0.0,3082.8149268764155,0.716293404689526,1.0,7.777777777777778,axial,circular
180.0,180.0,90.0,8.0,0.0,313.25,50.6,1400.0,150.0,150.0,586.0,0.5,22.5,21124.069002737768,6429.168508660445,82.0,11.650776271465674,1.0,1.8841600628852428,44.50738618337344,32.3731078469264,0.3906101196756468,0.8333333333333334,1.0,7.218492095677462,3082.8149268764155,0.19008601356220553,1.0,7.777777777777778,eccentric,circular
180.0,180.0,90.0,8.0,0.0,313.25,50.6,1400.0,300.0,300.0,309.4,0.5,22.5,21124.069002737768,6429.168508660445,82.0,11.650776271465674,1.0,1.8841600628852428,44.50738618337344,32.3731078469264,0.3906101196756468,1.6666666666666667,1.0,14.436984191354924,3082.8149268764155,0.10036282012994265,1.0,7.777777777777778,eccentric,circular
180.0,180.0,90.0,8.0,0.0,340.07,50.6,1400.0,0.0,0.0,2208.2,0.5,22.5,21124.069002737768,6429.168508660445,82.0,11.650776271465674,1.0,2.0454790505519056,48.31804251996746,32.3731078469264,0.4013854442567029,0.0,0.0,0.0,3255.2452262786883,0.6783513518962615,1.0,7.777777777777778,axial,circular
159.0,159.0,79.5,2.03,0.0,235.0,25.04,298.0,0.0,0.0,774.6,0.5,78.32512315270937,18854.58529721789,1531.643528367001,77.47,3.0851871525890004,1.0,0.7623848427308728,9.35870634901788,7.596359565356282,0.08507214224676078,0.0,0.0,0.0,832.0550450085811,0.930948023988018,1.0,1.8742138364779874,axial,circular
160.0,160.0,80.0,2.03,0.0,235.0,25.04,298.0,0.0,0.0,635.0,0.5,78.81773399014779,19098.749878254886,1541.5060952802135,77.97,3.085521278567228,1.0,0.757484661128443,9.29969860796843,7.548295419066571,0.08458220087048321,0.0,0.0,0.0,840.4866293423526,0.7555146956910692,1.0,1.8625,axial,circular
180.0,180.0,90.0,8.0,0.0,313.25,50.6,1400.0,75.0,75.0,964.9,0.5,22.5,21124.069002737768,6429.168508660445,82.0,11.650776271465674,1.0,1.8841600628852428,44.50738618337344,32.3731078469264,0.3906101196756468,0.4166666666666667,1.0,3.609246047838731,3082.8149268764155,0.31299316465217086,1.0,7.777777777777778,eccentric,circular
160.0,160.0,80.0,2.03,0.0,235.0,25.04,303.0,0.0,0.0,739.8,0.5,78.81773399014779,19098.749878254886,1541.5060952802135,77.97,3.085521278567228,1.0,0.757484661128443,9.29969860796843,7.674944671064333,0.08600136531461883,0.0,0.0,0.0,840.4866293423526,0.8802043651531544,1.0,1.89375,axial,circular
160.0,160.0,80.0,2.03,0.0,235.0,25.04,300.0,0.0,0.0,722.7,0.5,78.81773399014779,19098.749878254886,1541.5060952802135,77.97,3.085521278567228,1.0,0.757484661128443,9.29969860796843,7.598955119865676,0.08514986664813746,0.0,0.0,0.0,840.4866293423526,0.8598590087810012,1.0,1.875,axial,circular
158.0,158.0,79.0,2.03,0.0,235.0,25.0,298.0,0.0,0.0,719.4,0.5,77.83251231527095,18611.991512507688,1521.7809614537875,76.97,3.0848488515031534,1.0,0.768576593646762,9.41846797587685,7.645039242989244,0.08554251957484041,0.0,0.0,0.0,822.9183137543323,0.8742058451925085,1.0,1.8860759493670887,axial,circular
160.0,160.0,80.0,2.03,0.0,235.0,25.04,295.0,0.0,0.0,752.4,0.5,78.81773399014779,19098.749878254886,1541.5060952802135,77.97,3.085521278567228,1.0,0.757484661128443,9.29969860796843,7.472305867867915,0.08373070220400183,0.0,0.0,0.0,840.4866293423526,0.895195680374741,1.0,1.84375,axial,circular
159.0,159.0,79.5,2.03,0.0,235.0,25.04,298.0,0.0,0.0,696.5,0.5,78.32512315270937,18854.58529721789,1531.643528367001,77.47,3.0851871525890004,1.0,0.7623848427308728,9.35870634901788,7.596359565356282,0.08507214224676078,0.0,0.0,0.0,832.0550450085811,0.8370840417088233,1.0,1.8742138364779874,axial,circular
160.0,160.0,80.0,2.03,0.0,235.0,25.0,298.0,0.0,0.0,635.0,0.5,78.81773399014779,19098.749878254886,1541.5060952802135,77.97,3.085521278567228,1.0,0.7586966365862485,9.29969860796843,7.548295419066571,0.08455684344003689,0.0,0.0,0.0,839.7226793472223,0.7562020362408597,1.0,1.8625,axial,circular
158.0,158.0,79.0,2.03,0.0,235.0,25.04,298.0,0.0,0.0,719.4,0.5,77.83251231527095,18611.991512507688,1521.7809614537875,76.97,3.0848488515031534,1.0,0.767348835509946,9.41846797587685,7.645039242989244,0.08556806405405858,0.0,0.0,0.0,823.6627934148325,0.8734156814555526,1.0,1.8860759493670887,axial,circular
160.0,160.0,80.0,2.03,0.0,235.0,25.04,298.0,0.0,0.0,731.2,0.5,78.81773399014779,19098.749878254886,1541.5060952802135,77.97,3.085521278567228,1.0,0.757484661128443,9.29969860796843,7.548295419066571,0.08458220087048321,0.0,0.0,0.0,840.4866293423526,0.8699721976209605,1.0,1.8625,axial,circular
160.0,160.0,80.0,2.03,0.0,235.0,25.0,300.0,0.0,0.0,722.7,0.5,78.81773399014779,19098.749878254886,1541.5060952802135,77.97,3.085521278567228,1.0,0.7586966365862485,9.29969860796843,7.598955119865676,0.08512433903359419,0.0,0.0,0.0,839.7226793472223,0.8606412780964872,1.0,1.875,axial,circular
159.0,159.0,79.5,2.03,0.0,235.0,25.0,298.0,0.0,0.0,696.5,0.5,78.32512315270937,18854.58529721789,1531.643528367001,77.47,3.0851871525890004,1.0,0.7636046584792422,9.35870634901788,7.596359565356282,0.0850466916172762,0.0,0.0,0.0,831.3008615966925,0.8378434718114229,1.0,1.8742138364779874,axial,circular
158.0,158.0,79.0,2.06,0.0,265.0,25.0,294.0,0.0,0.0,706.8,0.5,76.69902912621359,18597.485836748267,1543.7228856943684,76.94,3.129631297044753,1.0,0.8798749858987082,10.77920839247283,7.543814004592583,0.08662329215880893,0.0,0.0,0.0,874.0237106277143,0.8086737137741765,1.0,1.860759493670886,axial,circular
160.0,160.0,80.0,2.03,0.0,235.0,25.0,295.0,0.0,0.0,752.4,0.5,78.81773399014779,19098.749878254886,1541.5060952802135,77.97,3.085521278567228,1.0,0.7586966365862485,9.29969860796843,7.472305867867915,0.08370560004970094,0.0,0.0,0.0,839.7226793472223,0.8960100977442879,1.0,1.84375,axial,circular
161.0,161.0,80.5,2.06,0.0,265.0,25.0,297.0,0.0,0.0,675.0,0.5,78.15533980582524,19329.696836520438,1573.7478430951828,78.44,3.1306632118288746,1.0,0.8630102829803014,10.57656490482728,7.477022329050015,0.08597887538443026,0.0,0.0,0.0,900.2855993332344,0.7497620760566598,1.0,1.84472049689441,axial,circular
159.0,159.0,79.5,2.03,0.0,235.0,25.0,298.0,0.0,0.0,774.6,0.5,78.32512315270937,18854.58529721789,1531.643528367001,77.47,3.0851871525890004,1.0,0.7636046584792422,9.35870634901788,7.596359565356282,0.0850466916172762,0.0,0.0,0.0,831.3008615966925,0.9317926105744841,1.0,1.8742138364779874,axial,circular
160.0,160.0,80.0,2.06,0.0,265.0,25.04,300.0,0.0,0.0,721.9,0.5,77.66990291262135,19084.05570693625,1563.7395239615782,77.94,3.1303234845729833,1.0,0.8671720808015552,10.643260500536831,7.600342826678716,0.08737966601668326,0.0,0.0,0.0,892.255728751502,0.8090729784499405,1.0,1.875,axial,circular
160.0,160.0,80.0,2.03,0.0,235.0,25.0,303.0,0.0,0.0,739.8,0.5,78.81773399014779,19098.749878254886,1541.5060952802135,77.97,3.085521278567228,1.0,0.7586966365862485,9.29969860796843,7.674944671064333,0.08597558242393014,0.0,0.0,0.0,839.7226793472223,0.8810051439543117,1.0,1.89375,axial,circular
161.0,161.0,80.5,2.06,0.0,265.0,25.04,296.0,0.0,0.0,706.0,0.5,78.15533980582524,19329.696836520438,1573.7478430951828,78.44,3.1306632118288746,1.0,0.861631672304614,10.57656490482728,7.451847169692943,0.08571297318257061,0.0,0.0,0.0,901.0587872066952,0.7835226846725702,1.0,1.8385093167701863,axial,circular
158.0,158.0,79.0,2.06,0.0,265.0,25.04,294.0,0.0,0.0,706.8,0.5,76.69902912621359,18597.485836748267,1543.7228856943684,76.94,3.129631297044753,1.0,0.8784694348030233,10.77920839247283,7.543814004592583,0.08664696895043925,0.0,0.0,0.0,874.7676100611843,0.8079860203678139,1.0,1.860759493670886,axial,circular
160.0,160.0,80.0,2.06,0.0,265.0,25.04,296.0,0.0,0.0,636.7,0.5,77.66990291262135,19084.05570693625,1563.7395239615782,77.94,3.1303234845729833,1.0,0.8671720808015552,10.643260500536831,7.4990049223229995,0.08621460380312748,0.0,0.0,0.0,892.255728751502,0.7135846590650744,1.0,1.85,axial,circular
157.0,157.0,78.5,2.06,0.0,265.0,25.04,294.0,0.0,0.0,682.5,0.5,76.2135922330097,18356.557096144465,1533.714566560763,76.44,3.1292786766373695,1.0,0.8842292197755885,10.84849358070255,7.592476102375395,0.08716385653734099,0.0,0.0,0.0,866.0825498260596,0.7880311179772304,1.0,1.872611464968153,axial,circular
161.0,161.0,80.5,2.06,0.0,265.0,25.04,297.0,0.0,0.0,675.0,0.5,78.15533980582524,19329.696836520438,1573.7478430951828,78.44,3.1306632118288746,1.0,0.861631672304614,10.57656490482728,7.477022329050015,0.08600254403791714,0.0,0.0,0.0,901.0587872066952,0.7491187140991288,1.0,1.84472049689441,axial,circular
160.0,160.0,80.0,2.06,0.0,265.0,25.04,294.0,0.0,0.0,741.4,0.5,77.66990291262135,19084.05570693625,1563.7395239615782,77.94,3.1303234845729833,1.0,0.8671720808015552,10.643260500536831,7.448335970145141,0.08563207269634959,0.0,0.0,0.0,892.255728751502,0.8309276994359134,1.0,1.8375,axial,circular
161.0,161.0,80.5,2.03,0.0,235.0,25.04,299.0,0.0,0.0,624.4,0.5,79.31034482758622,19344.48525561868,1551.368662193426,78.47,3.0858513062789825,1.0,0.7526470681461747,9.24143057188175,7.526005799337192,0.08438033847021424,0.0,0.0,0.0,848.9575464161469,0.7354902522934027,1.0,1.8571428571428572,axial,circular
160.0,160.0,80.0,2.06,0.0,265.0,25.04,295.0,0.0,0.0,595.63,0.5,77.66990291262135,19084.05570693625,1563.7395239615782,77.94,3.1303234845729833,1.0,0.8671720808015552,10.643260500536831,7.47367044623407,0.08592333824973854,0.0,0.0,0.0,892.255728751502,0.6675552544038483,1.0,1.84375,axial,circular
165.0,165.0,82.5,3.5,0.0,329.7,60.1,500.0,8.3,8.3,1650.8,0.5,47.142857142857146,19606.6797510539,2697.2147525583696,79.0,5.2588281481536825,1.0,0.7546680194142101,21.947286587927458,12.379625806891266,0.16771350702903384,0.05030303030303031,1.0,0.4197658150899776,2067.633156956834,0.7984008161436462,1.0,3.0303030303030303,eccentric,circular
165.0,165.0,82.5,3.5,0.0,329.7,60.1,500.0,16.5,16.5,1400.1,0.5,47.142857142857146,19606.6797510539,2697.2147525583696,79.0,5.2588281481536825,1.0,0.7546680194142101,21.947286587927458,12.379625806891266,0.16771350702903384,0.1,1.0,0.8344742107210398,2067.633156956834,0.677151067774848,1.0,3.0303030303030303,eccentric,circular
165.0,165.0,82.5,3.5,0.0,329.7,60.1,500.0,33.0,33.0,1180.5,0.5,47.142857142857146,19606.6797510539,2697.2147525583696,79.0,5.2588281481536825,1.0,0.7546680194142101,21.947286587927458,12.379625806891266,0.16771350702903384,0.2,1.0,1.6689484214420796,2067.633156956834,0.5709426723149833,1.0,3.0303030303030303,eccentric,circular
165.0,165.0,82.5,4.25,0.0,327.5,60.1,500.0,8.3,8.3,1720.1,0.5,38.8235294117647,19236.16816747115,3246.953168975623,78.25,6.346689023038763,1.0,0.9198018781047435,26.562819872782043,12.429265604854182,0.16468653603826913,0.05030303030303031,1.0,0.4231389164807946,2219.4708697045326,0.7750045398113238,1.0,3.0303030303030303,eccentric,circular
165.0,165.0,82.5,4.25,0.0,327.5,60.1,500.0,16.5,16.5,1589.7,0.5,38.8235294117647,19236.16816747115,3246.953168975623,78.25,6.346689023038763,1.0,0.9198018781047435,26.562819872782043,12.429265604854182,0.16468653603826913,0.1,1.0,0.8411797737268808,2219.4708697045326,0.7162517975339001,1.0,3.0303030303030303,eccentric,circular
165.0,165.0,82.5,3.5,0.0,329.7,53.3,500.0,8.3,8.3,1720.4,0.5,47.142857142857146,19606.6797510539,2697.2147525583696,79.0,5.2588281481536825,1.0,0.85094836710683,21.947286587927458,12.379625806891266,0.1639407926725784,0.05030303030303031,1.0,0.4197658150899776,1934.307734649667,0.8894138038028324,1.0,3.0303030303030303,eccentric,circular
165.0,165.0,82.5,3.5,0.0,329.7,53.3,500.0,33.0,33.0,1100.2,0.5,47.142857142857146,19606.6797510539,2697.2147525583696,79.0,5.2588281481536825,1.0,0.85094836710683,21.947286587927458,12.379625806891266,0.1639407926725784,0.2,1.0,1.6689484214420796,1934.307734649667,0.5687822988513579,1.0,3.0303030303030303,eccentric,circular
165.0,165.0,82.5,3.5,0.0,329.7,45.3,500.0,16.5,16.5,1433.3,0.5,47.142857142857146,19606.6797510539,2697.2147525583696,79.0,5.2588281481536825,1.0,1.0012262244325394,21.947286587927458,12.379625806891266,0.15931721318455697,0.1,1.0,0.8344742107210398,1777.4542966412362,0.8063779770362778,1.0,3.0303030303030303,eccentric,circular
165.0,165.0,82.5,3.5,0.0,329.7,61.3,500.0,16.5,16.5,1678.9,0.5,47.142857142857146,19606.6797510539,2697.2147525583696,79.0,5.2588281481536825,1.0,0.7398947466034915,21.947286587927458,12.379625806891266,0.16836493028765037,0.1,1.0,0.8344742107210398,2091.1611726580986,0.8028553809967365,1.0,3.0303030303030303,eccentric,circular
165.0,165.0,82.5,3.5,0.0,329.7,45.1,500.0,33.0,33.0,1000.2,0.5,47.142857142857146,19606.6797510539,2697.2147525583696,79.0,5.2588281481536825,1.0,1.0056662520353443,21.947286587927458,12.379625806891266,0.15919896799104627,0.2,1.0,1.6689484214420796,1773.5329606910254,0.563959070492995,1.0,3.0303030303030303,eccentric,circular
165.0,165.0,82.5,3.5,0.0,329.7,55.0,500.0,8.3,8.3,1390.1,0.5,47.142857142857146,19606.6797510539,2697.2147525583696,79.0,5.2588281481536825,1.0,0.8246463266689823,21.947286587927458,12.379625806891266,0.16489717708668294,0.05030303030303031,1.0,0.4197658150899776,1967.6390902264588,0.7064811869741879,1.0,3.0303030303030303,eccentric,circular
165.0,165.0,82.5,3.5,0.0,329.7,55.0,500.0,16.5,16.5,1277.3,0.5,47.142857142857146,19606.6797510539,2697.2147525583696,79.0,5.2588281481536825,1.0,0.8246463266689823,21.947286587927458,12.379625806891266,0.16489717708668294,0.1,1.0,0.8344742107210398,1967.6390902264588,0.6491536005482558,1.0,3.0303030303030303,eccentric,circular
165.0,165.0,82.5,3.5,0.0,329.7,45.1,500.0,8.3,8.3,1410.2,0.5,47.142857142857146,19606.6797510539,2697.2147525583696,79.0,5.2588281481536825,1.0,1.0056662520353443,21.947286587927458,12.379625806891266,0.15919896799104627,0.05030303030303031,1.0,0.4197658150899776,1773.5329606910254,0.7951360539984218,1.0,3.0303030303030303,eccentric,circular
165.0,165.0,82.5,3.5,0.0,329.7,61.3,500.0,33.0,33.0,1280.7,0.5,47.142857142857146,19606.6797510539,2697.2147525583696,79.0,5.2588281481536825,1.0,0.7398947466034915,21.947286587927458,12.379625806891266,0.16836493028765037,0.2,1.0,1.6689484214420796,2091.1611726580986,0.6124348599931625,1.0,3.0303030303030303,eccentric,circular
165.0,165.0,82.5,3.5,0.0,329.7,53.3,500.0,16.5,16.5,1487.2,0.5,47.142857142857146,19606.6797510539,2697.2147525583696,79.0,5.2588281481536825,1.0,0.85094836710683,21.947286587927458,12.379625806891266,0.1639407926725784,0.1,1.0,0.8344742107210398,1934.307734649667,0.768853876433139,1.0,3.0303030303030303,eccentric,circular
165.0,165.0,82.5,3.5,0.0,329.7,45.1,500.0,16.5,16.5,1200.5,0.5,47.142857142857146,19606.6797510539,2697.2147525583696,79.0,5.2588281481536825,1.0,1.0056662520353443,21.947286587927458,12.379625806891266,0.15919896799104627,0.1,1.0,0.8344742107210398,1773.5329606910254,0.6768974846299144,1.0,3.0303030303030303,eccentric,circular
165.0,165.0,82.5,3.5,0.0,329.7,68.1,500.0,8.3,8.3,1995.3,0.5,47.142857142857146,19606.6797510539,2697.2147525583696,79.0,5.2588281481536825,1.0,0.6660139202172399,21.947286587927458,12.379625806891266,0.17197872019279375,0.05030303030303031,1.0,0.4197658150899776,2224.486594965265,0.896971015476565,1.0,3.0303030303030303,eccentric,circular
165.0,165.0,82.5,3.5,0.0,329.7,68.1,500.0,16.5,16.5,1655.7,0.5,47.142857142857146,19606.6797510539,2697.2147525583696,79.0,5.2588281481536825,1.0,0.6660139202172399,21.947286587927458,12.379625806891266,0.17197872019279375,0.1,1.0,0.8344742107210398,2224.486594965265,0.7443065756149695,1.0,3.0303030303030303,eccentric,circular
165.0,165.0,82.5,3.5,0.0,329.7,68.1,500.0,33.0,33.0,1260.4,0.5,47.142857142857146,19606.6797510539,2697.2147525583696,79.0,5.2588281481536825,1.0,0.6660139202172399,21.947286587927458,12.379625806891266,0.17197872019279375,0.2,1.0,1.6689484214420796,2224.486594965265,0.5666026501812572,1.0,3.0303030303030303,eccentric,circular
165.0,165.0,82.5,4.25,0.0,327.5,68.1,500.0,8.3,8.3,2020.3,0.5,38.8235294117647,19236.16816747115,3246.953168975623,78.25,6.346689023038763,1.0,0.8117487940395754,26.562819872782043,12.429265604854182,0.16862037702583044,0.05030303030303031,1.0,0.4231389164807946,2373.360215044302,0.8512403583719331,1.0,3.0303030303030303,eccentric,circular
165.0,165.0,82.5,4.25,0.0,327.5,68.1,500.0,16.5,16.5,1700.7,0.5,38.8235294117647,19236.16816747115,3246.953168975623,78.25,6.346689023038763,1.0,0.8117487940395754,26.562819872782043,12.429265604854182,0.16862037702583044,0.1,1.0,0.8411797737268808,2373.360215044302,0.7165789622744874,1.0,3.0303030303030303,eccentric,circular
165.0,165.0,82.5,3.5,0.0,329.7,51.6,500.0,8.3,8.3,1810.6,0.5,47.142857142857146,19606.6797510539,2697.2147525583696,79.0,5.2588281481536825,1.0,0.8789834877285664,21.947286587927458,12.379625806891266,0.162975391277714,0.05030303030303031,1.0,0.4197658150899776,1900.9763790728757,0.9524579158016928,1.0,3.0303030303030303,eccentric,circular
165.0,165.0,82.5,3.5,0.0,329.7,51.6,500.0,16.5,16.5,1535.1,0.5,47.142857142857146,19606.6797510539,2697.2147525583696,79.0,5.2588281481536825,1.0,0.8789834877285664,21.947286587927458,12.379625806891266,0.162975391277714,0.1,1.0,0.8344742107210398,1900.9763790728757,0.8075323906700423,1.0,3.0303030303030303,eccentric,circular
165.0,165.0,82.5,3.5,0.0,329.7,51.6,500.0,33.0,33.0,1126.3,0.5,47.142857142857146,19606.6797510539,2697.2147525583696,79.0,5.2588281481536825,1.0,0.8789834877285664,21.947286587927458,12.379625806891266,0.162975391277714,0.2,1.0,1.6689484214420796,1900.9763790728757,0.5924850052841305,1.0,3.0303030303030303,eccentric,circular
165.0,165.0,82.5,4.25,0.0,327.5,51.6,500.0,8.3,8.3,1842.1,0.5,38.8235294117647,19236.16816747115,3246.953168975623,78.25,6.346689023038763,1.0,1.071319629342928,26.562819872782043,12.429265604854182,0.16034258200055296,0.05030303030303031,1.0,0.4231389164807946,2055.963440281028,0.8959789672856269,1.0,3.0303030303030303,eccentric,circular
165.0,165.0,82.5,4.25,0.0,327.5,51.6,500.0,16.5,16.5,1560.3,0.5,38.8235294117647,19236.16816747115,3246.953168975623,78.25,6.346689023038763,1.0,1.071319629342928,26.562819872782043,12.429265604854182,0.16034258200055296,0.1,1.0,0.8411797737268808,2055.963440281028,0.7589142731967665,1.0,3.0303030303030303,eccentric,circular
165.0,165.0,82.5,4.25,0.0,327.5,51.6,500.0,33.0,33.0,1150.8,0.5,38.8235294117647,19236.16816747115,3246.953168975623,78.25,6.346689023038763,1.0,1.071319629342928,26.562819872782043,12.429265604854182,0.16034258200055296,0.2,1.0,1.6823595474537616,2055.963440281028,0.5597375796929045,1.0,3.0303030303030303,eccentric,circular
165.0,165.0,82.5,3.5,0.0,329.7,65.2,500.0,8.3,8.3,1794.7,0.5,47.142857142857146,19606.6797510539,2697.2147525583696,79.0,5.2588281481536825,1.0,0.6956372387545096,21.947286587927458,12.379625806891266,0.17045341264247657,0.05030303030303031,1.0,0.4197658150899776,2167.6272236872087,0.8279560158628906,1.0,3.0303030303030303,eccentric,circular
165.0,165.0,82.5,3.5,0.0,329.7,65.2,500.0,16.5,16.5,1580.9,0.5,47.142857142857146,19606.6797510539,2697.2147525583696,79.0,5.2588281481536825,1.0,0.6956372387545096,21.947286587927458,12.379625806891266,0.17045341264247657,0.1,1.0,0.8344742107210398,2167.6272236872087,0.7293228202360527,1.0,3.0303030303030303,eccentric,circular
165.0,165.0,82.5,3.5,0.0,329.7,65.2,500.0,33.0,33.0,1230.5,0.5,47.142857142857146,19606.6797510539,2697.2147525583696,79.0,5.2588281481536825,1.0,0.6956372387545096,21.947286587927458,12.379625806891266,0.17045341264247657,0.2,1.0,1.6689484214420796,2167.6272236872087,0.5676714088813098,1.0,3.0303030303030303,eccentric,circular
165.0,165.0,82.5,4.25,0.0,327.5,65.2,500.0,8.3,8.3,1880.2,0.5,38.8235294117647,19236.16816747115,3246.953168975623,78.25,6.346689023038763,1.0,0.8478541851855073,26.562819872782043,12.429265604854182,0.16721114190513592,0.05030303030303031,1.0,0.4231389164807946,2317.5753273586356,0.811278916290019,1.0,3.0303030303030303,eccentric,circular
165.0,165.0,82.5,4.25,0.0,327.5,65.2,500.0,16.5,16.5,1670.3,0.5,38.8235294117647,19236.16816747115,3246.953168975623,78.25,6.346689023038763,1.0,0.8478541851855073,26.562819872782043,12.429265604854182,0.16721114190513592,0.1,1.0,0.8411797737268808,2317.5753273586356,0.7207101233268901,1.0,3.0303030303030303,eccentric,circular
219.5,219.5,109.75,8.22,0.0,906.0,42.9,657.0,0.0,0.0,6332.5,0.5,26.703163017031628,32384.6080421392,8167.427380109289,101.53,12.083880224983801,1.0,5.326200881084647,107.8301534899569,12.394177167252451,0.22167215071839505,0.0,0.0,0.0,8788.988891386789,0.72050381201481,1.0,2.9931662870159452,axial,circular
220.0,220.0,110.0,17.73,0.0,817.0,147.5,657.0,0.0,0.0,13149.9,0.5,12.408347433728144,26746.743565118795,16166.0376566823,92.27,24.604131040797128,1.0,3.3478246935638616,217.85602102884206,12.69195108988491,0.23222740562678287,0.0,0.0,0.0,17152.797441364462,0.7666329673018023,1.0,2.9863636363636363,axial,circular
114.0,114.0,57.0,9.65,0.0,530.6,147.5,342.0,0.0,0.0,2717.5,0.5,11.813471502590673,7043.521415183022,4519.816883669784,47.35,13.318978051492714,1.0,2.308374276484933,149.25131476498487,12.772416431893204,0.19888178373549395,0.0,0.0,0.0,3437.1342472146835,0.7906295781731987,1.0,3.0,axial,circular
121.2,121.2,60.6,6.05,0.0,828.1,147.5,363.0,0.0,0.0,3191.3,0.5,20.033057851239672,9348.445113268783,3238.235915931769,54.550000000000004,8.746642927066084,1.0,1.9447324776181034,132.77901022737717,12.513305548761553,0.23430102211627601,0.0,0.0,0.0,4060.478816190244,0.7859417926958296,1.0,2.995049504950495,axial,circular
165.0,165.0,82.5,3.5,0.0,329.7,51.6,500.0,8.3,8.3,1842.1,0.5,47.142857142857146,19606.6797510539,2697.2147525583696,79.0,5.2588281481536825,1.0,0.8789834877285664,21.947286587927458,12.379625806891266,0.162975391277714,0.05030303030303031,1.0,0.4197658150899776,1900.9763790728757,0.9690283478947853,1.0,3.0303030303030303,eccentric,circular
165.0,165.0,82.5,4.25,0.0,327.5,68.1,500.0,16.5,16.5,1700.7,0.5,38.8235294117647,19236.16816747115,3246.953168975623,78.25,6.346689023038763,1.0,0.8117487940395754,26.562819872782043,12.429265604854182,0.16862037702583044,0.1,1.0,0.8411797737268808,2373.360215044302,0.7165789622744874,1.0,3.0303030303030303,eccentric,circular
165.0,165.0,82.5,4.25,0.0,327.5,68.1,500.0,8.3,8.3,2020.3,0.5,38.8235294117647,19236.16816747115,3246.953168975623,78.25,6.346689023038763,1.0,0.8117487940395754,26.562819872782043,12.429265604854182,0.16862037702583044,0.05030303030303031,1.0,0.4231389164807946,2373.360215044302,0.8512403583719331,1.0,3.0303030303030303,eccentric,circular
165.0,165.0,82.5,3.5,0.0,329.7,60.1,500.0,16.5,16.5,1535.1,0.5,47.142857142857146,19606.6797510539,2697.2147525583696,79.0,5.2588281481536825,1.0,0.7546680194142101,21.947286587927458,12.379625806891266,0.16771350702903384,0.1,1.0,0.8344742107210398,2067.633156956834,0.7424431141641091,1.0,3.0303030303030303,eccentric,circular
165.0,165.0,82.5,3.5,0.0,329.7,45.1,500.0,16.5,16.5,1200.5,0.5,47.142857142857146,19606.6797510539,2697.2147525583696,79.0,5.2588281481536825,1.0,1.0056662520353443,21.947286587927458,12.379625806891266,0.15919896799104627,0.1,1.0,0.8344742107210398,1773.5329606910254,0.6768974846299144,1.0,3.0303030303030303,eccentric,circular
165.0,165.0,82.5,3.5,0.0,329.7,60.1,500.0,8.3,8.3,1810.6,0.5,47.142857142857146,19606.6797510539,2697.2147525583696,79.0,5.2588281481536825,1.0,0.7546680194142101,21.947286587927458,12.379625806891266,0.16771350702903384,0.05030303030303031,1.0,0.4197658150899776,2067.633156956834,0.8756872532770087,1.0,3.0303030303030303,eccentric,circular
165.0,165.0,82.5,3.5,0.0,329.7,68.1,500.0,16.5,16.5,1655.7,0.5,47.142857142857146,19606.6797510539,2697.2147525583696,79.0,5.2588281481536825,1.0,0.6660139202172399,21.947286587927458,12.379625806891266,0.17197872019279375,0.1,1.0,0.8344742107210398,2224.486594965265,0.7443065756149695,1.0,3.0303030303030303,eccentric,circular
165.0,165.0,82.5,3.5,0.0,329.7,51.6,500.0,16.5,16.5,1560.3,0.5,47.142857142857146,19606.6797510539,2697.2147525583696,79.0,5.2588281481536825,1.0,0.8789834877285664,21.947286587927458,12.379625806891266,0.162975391277714,0.1,1.0,0.8344742107210398,1900.9763790728757,0.8207887363445163,1.0,3.0303030303030303,eccentric,circular
219.6,219.6,109.8,8.05,0.0,522.4,147.5,657.0,0.0,0.0,7592.3,0.5,27.27950310559006,32525.10509215598,8014.548396771288,101.75,11.84653378510609,1.0,0.8727131003721015,60.821909084416916,12.3810011739866,0.20828198674522636,0.0,0.0,0.0,8984.253083566327,0.845067467421144,1.0,2.9918032786885247,axial,circular
114.5,114.5,57.25,5.5,0.0,658.2,147.5,342.0,0.0,0.0,2480.6,0.5,20.818181818181817,8413.381475854316,2791.615204172919,51.75,7.971530605881334,1.0,1.4806446157271385,101.38862695248491,12.463386109165832,0.21758579848562817,0.0,0.0,0.0,3078.4148950751273,0.8058043131120771,1.0,2.986899563318777,axial,circular
127.5,127.5,63.75,4.6,0.0,597.5,147.5,381.0,0.0,0.0,2682.5,0.5,27.717391304347828,10991.560902949313,2662.012009219546,59.14999999999999,6.774708870609047,1.0,0.9810621689614981,68.4342950158733,12.360692818922958,0.2150961480471552,0.0,0.0,0.0,3211.807408693703,0.8351995181090321,1.0,2.988235294117647,axial,circular
165.0,165.0,82.5,3.5,0.0,329.7,53.9,500.0,16.5,16.5,1480.5,0.5,47.142857142857146,19606.6797510539,2697.2147525583696,79.0,5.2588281481536825,1.0,0.841475843539778,21.947286587927458,12.379625806891266,0.16427936336591348,0.1,1.0,0.8344742107210398,1946.0717425002995,0.7607633201116542,1.0,3.0303030303030303,eccentric,circular
165.0,165.0,82.5,3.5,0.0,329.7,45.1,500.0,6.3,6.3,1410.2,0.5,47.142857142857146,19606.6797510539,2697.2147525583696,79.0,5.2588281481536825,1.0,1.0056662520353443,21.947286587927458,12.379625806891266,0.15919896799104627,0.03818181818181818,1.0,0.31861742591166975,1773.5329606910254,0.7951360539984218,1.0,3.0303030303030303,eccentric,circular
165.0,165.0,82.5,3.5,0.0,329.7,55.0,500.0,6.3,6.3,1390.1,0.5,47.142857142857146,19606.6797510539,2697.2147525583696,79.0,5.2588281481536825,1.0,0.8246463266689823,21.947286587927458,12.379625806891266,0.16489717708668294,0.03818181818181818,1.0,0.31861742591166975,1967.6390902264588,0.7064811869741879,1.0,3.0303030303030303,eccentric,circular
165.0,165.0,82.5,3.5,0.0,329.7,62.1,500.0,6.3,6.3,1506.6,0.5,47.142857142857146,19606.6797510539,2697.2147525583696,79.0,5.2588281481536825,1.0,0.7303630912527219,21.947286587927458,12.379625806891266,0.16879688530051892,0.03818181818181818,1.0,0.31861742591166975,2106.8465164589416,0.7150971787599416,1.0,3.0303030303030303,eccentric,circular
165.0,165.0,82.5,3.5,0.0,329.7,53.3,500.0,8.3,8.3,1720.4,0.5,47.142857142857146,19606.6797510539,2697.2147525583696,79.0,5.2588281481536825,1.0,0.85094836710683,21.947286587927458,12.379625806891266,0.1639407926725784,0.05030303030303031,1.0,0.4197658150899776,1934.307734649667,0.8894138038028324,1.0,3.0303030303030303,eccentric,circular
165.0,165.0,82.5,3.5,0.0,329.7,53.3,500.0,16.5,16.5,1487.2,0.5,47.142857142857146,19606.6797510539,2697.2147525583696,79.0,5.2588281481536825,1.0,0.85094836710683,21.947286587927458,12.379625806891266,0.1639407926725784,0.1,1.0,0.8344742107210398,1934.307734649667,0.768853876433139,1.0,3.0303030303030303,eccentric,circular
165.0,165.0,82.5,3.5,0.0,329.7,68.1,500.0,8.3,8.3,1995.3,0.5,47.142857142857146,19606.6797510539,2697.2147525583696,79.0,5.2588281481536825,1.0,0.6660139202172399,21.947286587927458,12.379625806891266,0.17197872019279375,0.05030303030303031,1.0,0.4197658150899776,2224.486594965265,0.896971015476565,1.0,3.0303030303030303,eccentric,circular
165.0,165.0,82.5,4.25,0.0,327.5,51.6,500.0,16.5,16.5,1589.7,0.5,38.8235294117647,19236.16816747115,3246.953168975623,78.25,6.346689023038763,1.0,1.071319629342928,26.562819872782043,12.429265604854182,0.16034258200055296,0.1,1.0,0.8411797737268808,2055.963440281028,0.7732141383714027,1.0,3.0303030303030303,eccentric,circular
165.0,165.0,82.5,4.25,0.0,327.5,51.6,500.0,8.3,8.3,1720.1,0.5,38.8235294117647,19236.16816747115,3246.953168975623,78.25,6.346689023038763,1.0,1.071319629342928,26.562819872782043,12.429265604854182,0.16034258200055296,0.05030303030303031,1.0,0.4231389164807946,2055.963440281028,0.8366393907106057,1.0,3.0303030303030303,eccentric,circular
165.0,165.0,82.5,3.5,0.0,329.7,60.1,500.0,8.3,8.3,1880.2,0.5,47.142857142857146,19606.6797510539,2697.2147525583696,79.0,5.2588281481536825,1.0,0.7546680194142101,21.947286587927458,12.379625806891266,0.16771350702903384,0.05030303030303031,1.0,0.4197658150899776,2067.633156956834,0.9093489305265834,1.0,3.0303030303030303,eccentric,circular
165.0,165.0,82.5,3.5,0.0,329.7,65.2,500.0,16.5,16.5,1580.9,0.5,47.142857142857146,19606.6797510539,2697.2147525583696,79.0,5.2588281481536825,1.0,0.6956372387545096,21.947286587927458,12.379625806891266,0.17045341264247657,0.1,1.0,0.8344742107210398,2167.6272236872087,0.7293228202360527,1.0,3.0303030303030303,eccentric,circular
165.0,165.0,82.5,3.5,0.0,329.7,65.2,500.0,8.3,8.3,1794.7,0.5,47.142857142857146,19606.6797510539,2697.2147525583696,79.0,5.2588281481536825,1.0,0.6956372387545096,21.947286587927458,12.379625806891266,0.17045341264247657,0.05030303030303031,1.0,0.4197658150899776,2167.6272236872087,0.8279560158628906,1.0,3.0303030303030303,eccentric,circular
165.0,165.0,82.5,3.5,0.0,329.7,45.3,500.0,8.3,8.3,1748.2,0.5,47.142857142857146,19606.6797510539,2697.2147525583696,79.0,5.2588281481536825,1.0,1.0012262244325394,21.947286587927458,12.379625806891266,0.15931721318455697,0.05030303030303031,1.0,0.4197658150899776,1777.4542966412362,0.9835414633746047,1.0,3.0303030303030303,eccentric,circular
165.0,165.0,82.5,3.5,0.0,329.7,45.3,500.0,33.0,33.0,1165.4,0.5,47.142857142857146,19606.6797510539,2697.2147525583696,79.0,5.2588281481536825,1.0,1.0012262244325394,21.947286587927458,12.379625806891266,0.15931721318455697,0.2,1.0,1.6689484214420796,1777.4542966412362,0.655656802091731,1.0,3.0303030303030303,eccentric,circular
165.0,165.0,82.5,3.5,0.0,329.7,53.9,500.0,8.3,8.3,1850.3,0.5,47.142857142857146,19606.6797510539,2697.2147525583696,79.0,5.2588281481536825,1.0,0.841475843539778,21.947286587927458,12.379625806891266,0.16427936336591348,0.05030303030303031,1.0,0.4197658150899776,1946.0717425002995,0.9507871470466692,1.0,3.0303030303030303,eccentric,circular
165.0,165.0,82.5,3.5,0.0,329.7,53.9,500.0,33.0,33.0,1081.4,0.5,47.142857142857146,19606.6797510539,2697.2147525583696,79.0,5.2588281481536825,1.0,0.841475843539778,21.947286587927458,12.379625806891266,0.16427936336591348,0.2,1.0,1.6689484214420796,1946.0717425002995,0.5556835220322478,1.0,3.0303030303030303,eccentric,circular
140.0,140.0,70.0,4.0,0.0,300.31,29.9,600.0,0.0,0.0,918.02,0.5,35.0,13684.77759903714,2578.9735964471524,66.0,5.950766444535503,1.0,1.8928132077258963,27.076888953916015,17.62059586396788,0.20331477864143882,0.0,0.0,0.0,1183.6664109602548,0.7755732455525641,1.0,4.285714285714286,axial,circular
140.0,140.0,70.0,2.75,0.0,294.51,29.9,600.0,0.0,0.0,908.15,0.5,50.90909090909091,14208.049125400688,1803.4951228107025,67.25,4.140705468393406,1.0,1.2502860325921954,18.133519219279435,17.483438073892263,0.2058228699031434,0.0,0.0,0.0,955.9680174684605,0.9499794798626324,1.0,4.285714285714286,axial,circular
140.0,140.0,70.0,4.5,0.0,338.0,39.2,420.0,0.0,0.0,1701.0,0.5,31.11111111111111,13478.21788206361,2881.4138794736236,65.5,6.662542388857432,1.0,1.8433330268322667,34.38075309059255,12.370721552375558,0.15201678719866454,0.0,0.0,0.0,1502.2640322389784,1.1322909711582623,1.0,3.0,axial,circular
165.0,165.0,82.5,3.5,0.0,329.7,61.3,500.0,8.3,8.3,1978.7,0.5,47.142857142857146,19606.6797510539,2697.2147525583696,79.0,5.2588281481536825,1.0,0.7398947466034915,21.947286587927458,12.379625806891266,0.16836493028765037,0.05030303030303031,1.0,0.4197658150899776,2091.1611726580986,0.9462207054489502,1.0,3.0303030303030303,eccentric,circular
140.0,140.0,70.0,4.5,50.0,338.0,35.7,420.0,0.0,0.0,1627.0,0.5,31.11111111111111,13478.21788206361,2881.4138794736236,65.5,6.662542388857432,1.0,2.0240519510315087,34.38075309059255,12.370721552375558,0.15036741882727905,0.0,0.0,0.0,1455.0902696517558,1.1181436876692104,1.0,3.0,axial,circular
140.0,140.0,70.0,3.75,100.0,285.0,31.6,420.0,0.0,0.0,1339.0,0.5,37.333333333333336,13788.646506146451,2426.092503556465,66.25,5.592269790690821,1.0,1.586877839662537,24.057311552405796,12.31581767840414,0.14139041566976182,0.0,0.0,0.0,1127.1575931078205,1.1879439114703416,1.0,3.0,axial,circular
140.0,140.0,70.0,4.5,0.0,338.0,39.2,420.0,0.0,0.0,1712.0,0.5,31.11111111111111,13478.21788206361,2881.4138794736236,65.5,6.662542388857432,1.0,1.8433330268322667,34.38075309059255,12.370721552375558,0.15201678719866454,0.0,0.0,0.0,1502.2640322389784,1.1396132525708085,1.0,3.0,axial,circular
