Repository: Serali-Nerri/xgboost

# CFST柱极限承载力预测 - XGBoost ML管道

## 项目概述

本项目是一个完整的机器学习管道，用于预测混凝土填充钢管（CFST）柱的极限承载力。采用XGBoost算法，提供从数据加载、预处理、模型训练、评估到预测的全流程解决方案。

### 核心特性

- **模块化设计**：清晰的模块分离，便于维护和扩展
- **特征工程支持**：处理无量纲参数，剔除几何参数实现多截面统一预测
- **自动化超参数优化**：集成Optuna框架进行超参数搜索，支持持久化存储和断点续训
- **智能参数加载**：自动加载最优参数，无需手动配置
- **特征选择**：迭代剔除法自动寻找最优特征子集
- **多维度评估**：集成R²、RMSE、MAE、MAPE、COV等工程指标
- **可视化分析**：提供预测散点图、特征重要性图和学习曲线
- **COV稳定性指标**：特别添加变异系数评估模型预测稳定性

---

## 环境要求

### 系统要求
- Python 3.8+
- 8GB+ RAM（推荐16GB）
- 5GB+ 可用磁盘空间

### Python依赖
- pandas &gt;= 1.5.0
- numpy &gt;= 1.23.0
- xgboost &gt;= 1.7.0
- scikit-learn &gt;= 1.2.0
- matplotlib &gt;= 3.6.0
- seaborn &gt;= 0.12.0
- optuna &gt;= 3.0.0
- joblib &gt;= 1.2.0

---

File: data/processed/2026.3.11-new_feature_parameters_raw.csv (part 55 of 84)
b (mm),h (mm),r0 (mm),t (mm),R (%),fy (MPa),fc (MPa),L (mm),e1 (mm),e2 (mm),Nexp (kN),r0/h,b/t,Ac (mm^2),As (mm^2),Re (mm),te (mm),ke,xi,sigma_re (MPa),lambda,lambda_bar,e/h,e1/e2,e_bar,Npl (kN),psi,b/h,L/h,axial_flag,section_family
165.0,165.0,82.5,3.5,0.0,329.7,62.1,500.0,33.0,33.0,1076.2,0.5,47.142857142857146,19606.6797510539,2697.2147525583696,79.0,5.2588281481536825,1.0,0.7303630912527219,21.947286587927458,12.379625806891266,0.16879688530051892,0.2,1.0,1.6689484214420796,2106.8465164589416,0.5108108215727128,1.0,3.0303030303030303,eccentric,circular
165.0,165.0,82.5,3.5,0.0,329.7,55.0,500.0,33.0,33.0,1025.6,0.5,47.142857142857146,19606.6797510539,2697.2147525583696,79.0,5.2588281481536825,1.0,0.8246463266689823,21.947286587927458,12.379625806891266,0.16489717708668294,0.2,1.0,1.6689484214420796,1967.6390902264588,0.5212337999861356,1.0,3.0303030303030303,eccentric,circular
165.0,165.0,82.5,3.5,0.0,329.7,62.1,500.0,8.3,8.3,1506.6,0.5,47.142857142857146,19606.6797510539,2697.2147525583696,79.0,5.2588281481536825,1.0,0.7303630912527219,21.947286587927458,12.379625806891266,0.16879688530051892,0.05030303030303031,1.0,0.4197658150899776,2106.8465164589416,0.7150971787599416,1.0,3.0303030303030303,eccentric,circular
165.0,165.0,82.5,3.5,0.0,329.7,62.1,500.0,16.5,16.5,1323.7,0.5,47.142857142857146,19606.6797510539,2697.2147525583696,79.0,5.2588281481536825,1.0,0.7303630912527219,21.947286587927458,12.379625806891266,0.16879688530051892,0.1,1.0,0.8344742107210398,2106.8465164589416,0.6282849698158335,1.0,3.0303030303030303,eccentric,circular
114.0,114.0,57.0,3.0,0.0,297.2,53.4,350.0,28.188,28.188,378.6,0.5,38.0,9160.884177867836,1581.849646354599,54.0,4.476648167375345,1.0,0.9610264869582118,24.63814509896208,12.598846942801705,0.15920477001251476,0.24726315789473682,1.0,2.081922839860158,959.3169299947292,0.394655809943936,1.0,3.0701754385964914,eccentric,circular
114.0,114.0,57.0,3.0,0.0,297.2,53.4,350.0,60.668,60.668,257.5,0.5,38.0,9160.884177867836,1581.849646354599,54.0,4.476648167375345,1.0,0.9610264869582118,24.63814509896208,12.598846942801705,0.15920477001251476,0.5321754385964912,1.0,4.48084627673606,959.3169299947292,0.2684201559972623,1.0,3.0701754385964914,eccentric,circular
119.7,119.7,59.85,4.2,0.0,335.0,43.9,400.0,0.0,0.0,1107.0,0.5,28.5,9729.268974736935,2286.2534037435917,55.65,6.193832034673655,1.0,1.7931822933942847,37.28542195176414,13.812047698678306,0.17054526943817513,0.0,0.0,0.0,1193.0097982450548,0.9279052038201386,1.0,3.341687552213868,axial,circular
119.7,119.7,59.85,4.2,0.0,351.0,45.3,400.0,0.0,0.0,1349.0,0.5,28.5,9729.268974736935,2286.2534037435917,55.65,6.193832034673655,1.0,1.8207615327787023,39.0662182240872,13.812047698678306,0.1738057529698835,0.0,0.0,0.0,1243.2108292695839,1.0850935080677908,1.0,3.341687552213868,axial,circular
119.7,119.7,59.85,4.2,0.0,351.0,45.3,400.0,0.0,0.0,1117.0,0.5,28.5,9729.268974736935,2286.2534037435917,55.65,6.193832034673655,1.0,1.8207615327787023,39.0662182240872,13.812047698678306,0.1738057529698835,0.0,0.0,0.0,1243.2108292695839,0.8984799470064657,1.0,3.341687552213868,axial,circular
119.7,119.7,59.85,4.2,0.0,371.0,60.7,400.0,0.0,0.0,1470.0,0.5,28.5,9729.268974736935,2286.2534037435917,55.65,6.193832034673655,1.0,1.4362477904194042,41.292213564491036,13.812047698678306,0.18389755604892302,0.0,0.0,0.0,1438.7666395554045,1.0217084269164365,1.0,3.341687552213868,axial,circular
147.9,147.9,73.95,4.0,0.0,1009.0,158.4,450.0,0.0,0.0,5212.0,0.5,36.975,15371.820707996492,2732.4992685937154,69.95,5.9630030441646795,1.0,1.132324053641465,86.0138680709387,12.493448324274476,0.25546219924784386,0.0,0.0,0.0,5191.988162157703,1.0038543689271395,1.0,3.042596348884381,axial,circular
147.9,147.9,73.95,4.0,0.0,1070.0,169.2,450.0,0.0,0.0,5319.0,0.5,36.975,15371.820707996492,2732.4992685937154,69.95,5.9630030441646795,1.0,1.124134205879851,91.21391361338394,12.493448324274476,0.2617321867729725,0.0,0.0,0.0,5524.686281188281,0.9627695998072056,1.0,3.042596348884381,axial,circular
119.7,119.7,59.85,4.2,0.0,362.0,53.5,400.0,0.0,0.0,1308.0,0.5,28.5,9729.268974736935,2286.2534037435917,55.65,6.193832034673655,1.0,1.5900066603522554,40.29051566130931,13.812047698678306,0.17933277989689422,0.0,0.0,0.0,1348.1396223036063,0.9702259160404925,1.0,3.341687552213868,axial,circular
148.5,148.5,74.25,4.1,0.0,796.0,178.0,450.0,0.0,0.0,5745.0,0.5,36.21951219512196,15459.848134150081,2809.131485368698,70.15,6.107437823356051,1.0,0.8125683633734158,69.30178912888691,12.448923632014047,0.24427884395508742,0.0,0.0,0.0,4987.921630232198,1.1517823305761439,1.0,3.0303030303030303,axial,circular
147.9,147.9,73.95,4.0,0.0,934.0,135.0,450.0,0.0,0.0,4649.0,0.5,36.975,15371.820707996492,2732.4992685937154,69.95,5.9630030441646795,1.0,1.2298378409897492,79.62036945317813,12.493448324274476,0.24505011246823627,0.0,0.0,0.0,4627.350112446056,1.004678679379741,1.0,3.042596348884381,axial,circular
148.5,148.5,74.25,4.1,0.0,762.0,169.2,450.0,0.0,0.0,5370.0,0.5,36.21951219512196,15459.848134150081,2809.131485368698,70.15,6.107437823356051,1.0,0.8183167799288747,66.34166245755253,12.448923632014047,0.2397968861893637,0.0,0.0,0.0,4756.364496149141,1.1290135573814144,1.0,3.0303030303030303,axial,circular
148.5,148.5,74.25,4.1,0.0,730.0,158.4,450.0,0.0,0.0,4861.0,0.5,36.21951219512196,15459.848134150081,2809.131485368698,70.15,6.107437823356051,1.0,0.837403027897867,63.55566088453196,12.448923632014047,0.23480308174212772,0.0,0.0,0.0,4499.505928768523,1.0803408367394718,1.0,3.0303030303030303,axial,circular
119.7,119.7,59.85,4.2,0.0,362.0,53.5,400.0,0.0,0.0,1370.0,0.5,28.5,9729.268974736935,2286.2534037435917,55.65,6.193832034673655,1.0,1.5900066603522554,40.29051566130931,13.812047698678306,0.17933277989689422,0.0,0.0,0.0,1348.1396223036063,1.016215217871158,1.0,3.341687552213868,axial,circular
148.5,148.5,74.25,4.1,0.0,707.0,135.0,450.0,0.0,0.0,4454.0,0.5,36.21951219512196,15459.848134150081,2809.131485368698,70.15,6.107437823356051,1.0,0.9515957403414375,61.55322225392342,12.448923632014047,0.22694273346121277,0.0,0.0,0.0,4073.1354582659305,1.0935064756958062,1.0,3.0303030303030303,axial,circular
119.7,119.7,59.85,4.2,0.0,371.0,60.7,400.0,0.0,0.0,1362.0,0.5,28.5,9729.268974736935,2286.2534037435917,55.65,6.193832034673655,1.0,1.4362477904194042,41.292213564491036,13.812047698678306,0.18389755604892302,0.0,0.0,0.0,1438.7666395554045,0.9466441343266575,1.0,3.341687552213868,axial,circular
147.9,147.9,73.95,4.0,0.0,1067.0,178.0,450.0,0.0,0.0,5513.0,0.5,36.975,15371.820707996492,2732.4992685937154,69.95,5.9630030441646795,1.0,1.0655630717547366,90.95817366867352,12.493448324274476,0.2633198181482135,0.0,0.0,0.0,5651.760805612869,0.9754482168680841,1.0,3.042596348884381,axial,circular
167.9,167.9,83.95,8.69,0.0,363.5,25.6,500.0,0.0,0.0,2739.0,0.5,19.321058688147296,17794.193161595977,6419.71172217491,75.26000000000002,12.532512822097999,1.0,5.12273246824331,60.53107109796201,12.457074987146056,0.14847072411030654,0.0,0.0,0.0,2789.096555947437,0.9820384289526973,1.0,2.9779630732578917,axial,circular
169.1,169.1,84.55,5.62,20.0,411.3,27.4,500.0,0.0,0.0,2279.0,0.5,30.08896797153025,19571.949130109195,4337.361073410211,78.92999999999999,8.308579823465763,1.0,3.3265928203241906,43.29556418841339,12.203414511020114,0.15524178516443793,0.0,0.0,0.0,2320.228015658612,0.9822310499742375,1.0,2.9568302779420463,axial,circular
168.8,168.8,84.4,5.14,0.0,411.3,25.6,500.0,0.0,0.0,2244.0,0.5,32.84046692607004,19735.948748926756,3981.274104051361,79.26000000000002,7.627435840442786,1.0,3.241028235431162,39.58067576550741,12.197535410317993,0.15473953793905115,0.0,0.0,0.0,2142.73832696885,1.0472580677522096,1.0,2.9620853080568716,axial,circular
114.0,114.0,57.0,3.0,0.0,297.2,53.4,350.0,4.114,4.114,713.3,0.5,38.0,9160.884177867836,1581.849646354599,54.0,4.476648167375345,1.0,0.9610264869582118,24.63814509896208,12.598846942801705,0.15920477001251476,0.03608771929824561,1.0,0.3038537875402544,959.3169299947292,0.7435498923217367,1.0,3.0701754385964914,eccentric,circular
114.0,114.0,57.0,3.0,0.0,297.2,53.4,350.0,3.363,3.363,774.6,0.5,38.0,9160.884177867836,1581.849646354599,54.0,4.476648167375345,1.0,0.9610264869582118,24.63814509896208,12.598846942801705,0.15920477001251476,0.0295,1.0,0.2483860689105191,959.3169299947292,0.8074495255746773,1.0,3.0701754385964914,eccentric,circular
114.0,114.0,57.0,3.0,0.0,297.2,53.4,350.0,84.774,84.774,188.8,0.5,38.0,9160.884177867836,1581.849646354599,54.0,4.476648167375345,1.0,0.9610264869582118,24.63814509896208,12.598846942801705,0.15920477001251476,0.7436315789473684,1.0,6.261278800422345,959.3169299947292,0.19680670078556556,1.0,3.0701754385964914,eccentric,circular
114.0,114.0,57.0,3.0,0.0,297.2,53.4,350.0,28.62,28.62,397.3,0.5,38.0,9160.884177867836,1581.849646354599,54.0,4.476648167375345,1.0,0.9610264869582118,24.63814509896208,12.598846942801705,0.15920477001251476,0.25105263157894736,1.0,2.113829703306291,959.3169299947292,0.4141488465153877,1.0,3.0701754385964914,eccentric,circular
114.0,114.0,57.0,3.0,0.0,297.2,53.4,350.0,90.391,90.391,173.4,0.5,38.0,9160.884177867836,1581.849646354599,54.0,4.476648167375345,1.0,0.9610264869582118,24.63814509896208,12.598846942801705,0.15920477001251476,0.7929035087719298,1.0,6.67614188370227,959.3169299947292,0.18075361184437005,1.0,3.0701754385964914,eccentric,circular
114.0,114.0,57.0,3.0,0.0,297.2,53.4,350.0,65.759,65.759,238.5,0.5,38.0,9160.884177867836,1581.849646354599,54.0,4.476648167375345,1.0,0.9610264869582118,24.63814509896208,12.598846942801705,0.15920477001251476,0.5768333333333333,1.0,4.856859799431111,959.3169299947292,0.2486143969139692,1.0,3.0701754385964914,eccentric,circular
168.6,168.6,84.3,4.95,0.0,411.3,25.6,500.0,0.0,0.0,2457.0,0.5,34.060606060606055,19780.794669897477,3837.627893088151,79.35,7.356270810504995,1.0,3.1170076731303213,38.13023546768374,12.200998075070112,0.15490085418146246,0.0,0.0,0.0,2084.804695976532,1.178527660044976,1.0,2.965599051008304,axial,circular
168.8,168.8,84.4,4.85,20.0,411.3,27.4,500.0,0.0,0.0,2467.0,0.5,34.80412371134021,19880.63448442857,3769.1090395531733,79.55000000000001,7.21374340353502,1.0,2.8458801581425086,37.29745646604592,12.180171071451536,0.1554923203803519,0.0,0.0,0.0,2094.9639328415633,1.177585905573952,1.0,2.9620853080568716,axial,circular
168.6,168.6,84.3,4.95,0.0,411.3,25.6,500.0,0.0,0.0,2458.0,0.5,34.060606060606055,19780.794669897477,3837.627893088151,79.35,7.356270810504995,1.0,3.1170076731303213,38.13023546768374,12.200998075070112,0.15490085418146246,0.0,0.0,0.0,2084.804695976532,1.1790073212822756,1.0,2.965599051008304,axial,circular
169.0,169.0,84.5,4.93,20.0,411.3,27.4,500.0,0.0,0.0,2474.0,0.5,34.27991886409737,19890.632288889345,3832.576544094827,79.57,7.328399890570424,0.9999999999999999,2.8923470024864133,37.88074494145551,12.170218114291576,0.15530755688745881,0.0,0.0,0.0,2121.3420573017706,1.1662428468263109,1.0,2.9585798816568047,axial,circular
169.0,169.0,84.5,5.21,0.0,411.3,25.6,500.0,0.0,0.0,2212.0,0.5,32.437619961612285,19750.891734383553,4037.3255895890293,79.29,7.727381878041982,1.0,3.2841713659407406,40.084148901988485,12.186881674737156,0.15456487867757632,0.0,0.0,0.0,2166.174843398187,1.021154874335963,1.0,2.9585798816568047,axial,circular
169.1,169.1,84.55,5.53,20.0,411.3,27.4,500.0,0.0,0.0,2382.0,0.5,30.57866184448463,19616.608440476302,4272.310383777316,79.02,8.18137058557042,1.0,3.269241626158128,42.58412707979137,12.198209477254148,0.15523531665756865,0.0,0.0,0.0,2294.696332116661,1.0380458480111,1.0,2.9568302779420463,axial,circular
167.8,167.8,83.9,8.93,20.0,363.5,27.4,500.0,0.0,0.0,2941.0,0.5,18.790593505039194,17657.32433693482,6573.687113859013,74.97,12.853519042568053,0.9999999999999999,4.938988184685205,62.32165095336117,12.476331725089612,0.14914238547740744,0.0,0.0,0.0,2873.345952719765,1.0235453886839476,1.0,2.9797377830750893,axial,circular
250.0,250.0,125.0,8.0,0.0,235.0,65.7,500.0,0.0,0.0,4075.0,0.5,31.25,43005.26183499068,9149.876622650161,117.0,11.846793465539918,1.0,0.7610201124641762,23.794841576084448,8.246194781794555,0.10022863479388781,0.0,0.0,0.0,4975.666708881677,0.8189857236068553,1.0,2.0,axial,circular
140.0,140.0,70.0,6.27,0.0,1153.0,146.3,420.0,14.0,14.0,3811.0,0.5,22.32854864433812,12759.619089100179,3916.4602865101897,63.73000000000001,9.127126817095892,1.0,2.419028575388234,165.12752581376998,12.489793168645011,0.26232950528493854,0.1,1.0,0.8666385188640645,6382.410983081605,0.5971097771832837,1.0,3.0,eccentric,circular
140.0,140.0,70.0,6.27,0.0,1153.0,146.3,420.0,112.0,112.0,1364.0,0.5,22.32854864433812,12759.619089100179,3916.4602865101897,63.73000000000001,9.127126817095892,1.0,2.419028575388234,165.12752581376998,12.489793168645011,0.26232950528493854,0.8,1.0,6.933108150912516,6382.410983081605,0.21371234218787694,1.0,3.0,eccentric,circular
140.0,140.0,70.0,6.27,0.0,1153.0,146.3,420.0,84.0,84.0,1693.0,0.5,22.32854864433812,12759.619089100179,3916.4602865101897,63.73000000000001,9.127126817095892,1.0,2.419028575388234,165.12752581376998,12.489793168645011,0.26232950528493854,0.6,1.0,5.199831113184387,6382.410983081605,0.26526026050152174,1.0,3.0,eccentric,circular
140.0,140.0,70.0,6.27,0.0,1153.0,146.3,420.0,84.0,84.0,1757.0,0.5,22.32854864433812,12759.619089100179,3916.4602865101897,63.73000000000001,9.127126817095892,1.0,2.419028575388234,165.12752581376998,12.489793168645011,0.26232950528493854,0.6,1.0,5.199831113184387,6382.410983081605,0.27528781907925204,1.0,3.0,eccentric,circular
140.0,140.0,70.0,6.27,0.0,1153.0,146.3,420.0,56.0,56.0,2137.0,0.5,22.32854864433812,12759.619089100179,3916.4602865101897,63.73000000000001,9.127126817095892,1.0,2.419028575388234,165.12752581376998,12.489793168645011,0.26232950528493854,0.4,1.0,3.466554075456258,6382.410983081605,0.33482644813452567,1.0,3.0,eccentric,circular
140.0,140.0,70.0,6.27,0.0,1153.0,147.0,420.0,0.0,0.0,5288.0,0.5,22.32854864433812,12759.619089100179,3916.4602865101897,63.73000000000001,9.127126817095892,1.0,2.407509391695909,165.12752581376998,12.489793168645011,0.2624294239077779,0.0,0.0,0.0,6391.342716443975,0.8273691827532205,1.0,3.0,axial,circular
140.0,140.0,70.0,6.27,0.0,1153.0,147.0,420.0,0.0,0.0,4947.0,0.5,22.32854864433812,12759.619089100179,3916.4602865101897,63.73000000000001,9.127126817095892,1.0,2.407509391695909,165.12752581376998,12.489793168645011,0.2624294239077779,0.0,0.0,0.0,6391.342716443975,0.7740157615507152,1.0,3.0,axial,circular
140.0,140.0,70.0,6.27,0.0,1153.0,146.3,420.0,28.0,28.0,2969.0,0.5,22.32854864433812,12759.619089100179,3916.4602865101897,63.73000000000001,9.127126817095892,1.0,2.419028575388234,165.12752581376998,12.489793168645011,0.26232950528493854,0.2,1.0,1.733277037728129,6382.410983081605,0.4651847096450195,1.0,3.0,eccentric,circular
140.0,140.0,70.0,6.27,0.0,1254.0,146.3,420.0,28.0,28.0,3343.0,0.5,22.32854864433812,12759.619089100179,3916.4602865101897,63.73000000000001,9.127126817095892,1.0,2.630929604108278,179.59229607152434,12.489793168645011,0.27033650167382994,0.2,1.0,1.733277037728129,6777.9734720191345,0.49321526763133405,1.0,3.0,eccentric,circular
140.0,140.0,70.0,6.27,0.0,1153.0,146.3,420.0,42.0,42.0,2501.0,0.5,22.32854864433812,12759.619089100179,3916.4602865101897,63.73000000000001,9.127126817095892,1.0,2.419028575388234,165.12752581376998,12.489793168645011,0.26232950528493854,0.3,1.0,2.5999155565921934,6382.410983081605,0.3918581875453667,1.0,3.0,eccentric,circular
250.0,250.0,125.0,8.0,0.0,235.0,65.7,500.0,0.0,0.0,3564.0,0.5,31.25,43005.26183499068,9149.876622650161,117.0,11.846793465539918,1.0,0.7610201124641762,23.794841576084448,8.246194781794555,0.10022863479388781,0.0,0.0,0.0,4975.666708881677,0.716285918757014,1.0,2.0,axial,circular
250.0,250.0,125.0,8.0,0.0,235.0,65.7,500.0,0.0,0.0,3760.0,0.5,31.25,43005.26183499068,9149.876622650161,117.0,11.846793465539918,1.0,0.7610201124641762,23.794841576084448,8.246194781794555,0.10022863479388781,0.0,0.0,0.0,4975.666708881677,0.7556776247268161,1.0,2.0,axial,circular
250.0,250.0,125.0,8.0,0.0,235.0,65.7,500.0,0.0,0.0,4399.0,0.5,31.25,43005.26183499068,9149.876622650161,117.0,11.846793465539918,1.0,0.7610201124641762,23.794841576084448,8.246194781794555,0.10022863479388781,0.0,0.0,0.0,4975.666708881677,0.8841026253120383,1.0,2.0,axial,circular
250.0,250.0,125.0,8.0,0.0,235.0,65.7,500.0,0.0,0.0,3744.0,0.5,31.25,43005.26183499068,9149.876622650161,117.0,11.846793465539918,1.0,0.7610201124641762,23.794841576084448,8.246194781794555,0.10022863479388781,0.0,0.0,0.0,4975.666708881677,0.7524619752598936,1.0,2.0,axial,circular
250.0,250.0,125.0,8.0,0.0,235.0,65.7,500.0,0.0,0.0,3660.0,0.5,31.25,43005.26183499068,9149.876622650161,117.0,11.846793465539918,1.0,0.7610201124641762,23.794841576084448,8.246194781794555,0.10022863479388781,0.0,0.0,0.0,4975.666708881677,0.7355798155585498,1.0,2.0,axial,circular
108.6,108.6,54.3,4.24,0.0,394.4,145.9,324.0,0.0,0.0,1882.0,0.5,25.613207547169807,7872.842499629573,2077.868776446606,50.059999999999995,6.219745679378924,1.0,0.7134575994579149,49.00255085791146,12.368797316673128,0.19360380359247176,0.0,0.0,0.0,1968.159166126496,0.9562234764294676,1.0,2.9834254143646413,axial,circular
108.1,108.1,54.05,6.01,0.0,420.9,145.9,540.0,30.0,30.0,954.0,0.5,17.986688851913478,7250.298216208913,2836.448384030058,48.04,8.623137596560994,1.0,1.1286067636745938,75.55117848444051,20.947537562621335,0.3171044201667666,0.2775208140610546,1.0,2.4400312534072217,2251.6796345831317,0.4236837182997484,1.0,4.995374653098983,eccentric,circular
108.6,108.6,54.3,4.24,0.0,394.4,145.9,540.0,30.0,30.0,773.0,0.5,25.613207547169807,7872.842499629573,2077.868776446606,50.059999999999995,6.219745679378924,1.0,0.7134575994579149,49.00255085791146,20.614662194455214,0.3226730059874529,0.27624309392265195,1.0,2.3740289453043726,1968.159166126496,0.3927527881402648,1.0,4.972375690607735,eccentric,circular
108.6,108.6,54.3,4.24,0.0,394.4,145.9,540.0,15.0,15.0,1143.0,0.5,25.613207547169807,7872.842499629573,2077.868776446606,50.059999999999995,6.219745679378924,1.0,0.7134575994579149,49.00255085791146,20.614662194455214,0.3226730059874529,0.13812154696132597,1.0,1.1870144726521863,1968.159166126496,0.5807457138995119,1.0,4.972375690607735,eccentric,circular
108.6,108.6,54.3,4.24,0.0,394.4,145.9,324.0,0.0,0.0,1782.0,0.5,25.613207547169807,7872.842499629573,2077.868776446606,50.059999999999995,6.219745679378924,1.0,0.7134575994579149,49.00255085791146,12.368797316673128,0.19360380359247176,0.0,0.0,0.0,1968.159166126496,0.9054145775756169,1.0,2.9834254143646413,axial,circular
108.1,108.1,54.05,6.01,0.0,420.9,145.9,540.0,15.0,15.0,1284.0,0.5,17.986688851913478,7250.298216208913,2836.448384030058,48.04,8.623137596560994,1.0,1.1286067636745938,75.55117848444051,20.947537562621335,0.3171044201667666,0.1387604070305273,1.0,1.2200156267036109,2251.6796345831317,0.5702409793468312,1.0,4.995374653098983,eccentric,circular
108.1,108.1,54.05,6.01,0.0,420.9,145.9,1080.0,15.0,15.0,1016.0,0.5,17.986688851913478,7250.298216208913,2836.448384030058,48.04,8.623137596560994,1.0,1.1286067636745938,75.55117848444051,41.89507512524267,0.6342088403335332,0.1387604070305273,1.0,1.2200156267036109,2251.6796345831317,0.4512187188601094,1.0,9.990749306197966,eccentric,circular
108.6,108.6,54.3,4.24,0.0,394.4,145.9,1080.0,15.0,15.0,915.0,0.5,25.613207547169807,7872.842499629573,2077.868776446606,50.059999999999995,6.219745679378924,1.0,0.7134575994579149,49.00255085791146,41.22932438891043,0.6453460119749058,0.13812154696132597,1.0,1.1870144726521863,1968.159166126496,0.46490142451273264,1.0,9.94475138121547,eccentric,circular
108.1,108.1,54.05,6.01,0.0,420.9,145.9,324.0,0.0,0.0,2048.0,0.5,17.986688851913478,7250.298216208913,2836.448384030058,48.04,8.623137596560994,1.0,1.1286067636745938,75.55117848444051,12.568522537572802,0.19026265210005996,0.0,0.0,0.0,2251.6796345831317,0.9095432443164411,1.0,2.9972247918593897,axial,circular
108.1,108.1,54.05,6.01,0.0,420.9,145.9,324.0,0.0,0.0,2108.0,0.5,17.986688851913478,7250.298216208913,2836.448384030058,48.04,8.623137596560994,1.0,1.1286067636745938,75.55117848444051,12.568522537572802,0.19026265210005996,0.0,0.0,0.0,2251.6796345831317,0.9361900190522743,1.0,2.9972247918593897,axial,circular
300.0,300.0,150.0,8.0,0.0,544.0,50.0,975.0,0.0,0.0,10304.0,0.5,37.5,63347.07426698459,11093.239561214243,142.0,11.93208834463212,1.0,1.905288410279665,45.71166239070333,13.340780989868117,0.1985091545274988,0.0,0.0,0.0,9202.076034649777,1.1197473223651928,1.0,3.25,axial,circular
300.0,300.0,150.0,10.0,0.0,542.0,50.0,975.0,0.0,0.0,10260.0,0.5,30.0,61575.216010359945,13689.3813045896,140.0,14.78199315485773,1.0,2.4099451525559306,57.22743064237778,13.414439406754338,0.19809008728700542,0.0,0.0,0.0,10498.40546760556,0.9772912688178031,1.0,3.25,axial,circular
300.0,300.0,150.0,12.0,0.0,542.0,50.0,975.0,0.0,0.0,13499.0,0.5,25.0,59828.49049496402,16214.655789193675,138.0,17.58047833442211,1.0,2.9378456200504406,69.04796563229553,13.483641455649915,0.1981088579655649,0.0,0.0,0.0,11779.767962491173,1.1459478695151857,1.0,3.25,axial,circular
300.0,300.0,150.0,8.0,0.0,544.0,53.8,975.0,0.0,0.0,10533.0,0.5,37.5,63347.07426698459,11093.239561214243,142.0,11.93208834463212,1.0,1.7707141359476442,45.71166239070333,13.340780989868117,0.20003531052671622,0.0,0.0,0.0,9442.794916864319,1.1154536440464924,1.0,3.25,axial,circular
300.0,300.0,150.0,10.0,0.0,542.0,53.8,975.0,0.0,0.0,13240.0,0.5,30.0,61575.216010359945,13689.3813045896,140.0,14.78199315485773,1.0,2.239725978211831,57.22743064237778,13.414439406754338,0.19941889014796793,0.0,0.0,0.0,10732.39128844493,1.233648647739381,1.0,3.25,axial,circular
300.0,300.0,150.0,12.0,0.0,542.0,53.8,975.0,0.0,0.0,13265.0,0.5,25.0,59828.49049496402,16214.655789193675,138.0,17.58047833442211,1.0,2.7303397955859117,69.04796563229553,13.483641455649915,0.19928249921112867,0.0,0.0,0.0,12007.116226372036,1.1047615222433833,1.0,3.25,axial,circular
168.0,168.0,84.0,6.0,0.0,317.0,63.2,750.0,36.0,36.0,1659.0,0.5,28.0,19113.449704440303,4578.371940710721,78.0,8.840895040036813,1.0,1.201473446848126,35.930304201175254,18.461074625858167,0.2361339582860194,0.21428571428571427,1.0,1.832201421611927,2659.3139265259256,0.6238451141295998,1.0,4.464285714285714,eccentric,circular
165.0,165.0,82.5,4.25,0.0,327.5,53.9,500.0,0.0,0.0,2020.0,0.5,38.8235294117647,19236.16816747115,3246.953168975623,78.25,6.346689023038763,1.0,1.0256046915416526,26.562819872782043,12.429265604854182,0.1615352027663854,0.0,0.0,0.0,2100.2066270662117,0.9618101257121292,1.0,3.0303030303030303,axial,circular
165.0,165.0,82.5,2.5,0.0,305.3,61.3,500.0,0.0,0.0,1850.0,0.5,66.0,20106.192982974677,1948.7279844791465,80.0,3.787226848384975,1.0,0.48271156610015786,14.453004460149163,12.310336359725984,0.17125721339562758,0.0,0.0,0.0,1827.456283517831,1.0123361180705086,1.0,3.0303030303030303,axial,circular
340.0,340.0,170.0,8.0,0.0,248.0,47.7,975.0,0.0,0.0,6171.0,0.5,42.5,82447.95760081054,12647.929912065509,162.0,11.982646062100486,1.0,0.7975774200567941,18.343803848153833,11.739313488619239,0.14103644073183338,0.0,0.0,0.0,7069.454195750909,0.8729103872982267,1.0,2.8676470588235294,axial,circular
340.0,340.0,170.0,10.0,0.0,242.0,47.7,975.0,0.0,0.0,7193.0,0.5,34.0,80424.77193189871,15632.744243153684,160.0,14.860107059267676,1.0,0.9861486208303942,22.47591192714236,11.798519334448859,0.13696128243153202,0.0,0.0,0.0,7619.385727994761,0.9440393565549312,1.0,2.8676470588235294,axial,circular
300.0,300.0,150.0,12.0,0.0,542.0,43.0,975.0,0.0,0.0,12926.0,0.5,25.0,59828.49049496402,16214.655789193675,138.0,17.58047833442211,1.0,3.416099558198187,69.04796563229553,13.483641455649915,0.19595868975767813,0.0,0.0,0.0,11360.968529026426,1.1377551101365202,1.0,3.25,axial,circular
340.0,340.0,170.0,10.0,0.0,242.0,44.3,975.0,0.0,0.0,6848.0,0.5,34.0,80424.77193189871,15632.744243153684,160.0,14.860107059267676,1.0,1.0618349709618469,22.47591192714236,11.798519334448859,0.1351109982342784,0.0,0.0,0.0,7345.941503426304,0.9322154276352387,1.0,2.8676470588235294,axial,circular
340.0,340.0,170.0,12.0,0.0,249.0,40.0,975.0,0.0,0.0,8088.0,0.5,28.333333333333332,78426.7190042156,18546.691315470576,158.0,17.691761906224116,1.0,1.472115050899917,27.881320978796236,11.854634453880173,0.13175299564058202,0.0,0.0,0.0,7755.194897720798,1.0429138283006931,1.0,2.8676470588235294,axial,circular
340.0,340.0,170.0,10.0,0.0,242.0,40.0,975.0,0.0,0.0,7076.0,0.5,34.0,80424.77193189871,15632.744243153684,160.0,14.860107059267676,1.0,1.1759822303402452,22.47591192714236,11.798519334448859,0.13271814080243785,0.0,0.0,0.0,7000.11498411914,1.0108405384844417,1.0,2.8676470588235294,axial,circular
300.0,300.0,150.0,10.0,0.0,542.0,43.0,975.0,0.0,0.0,11032.0,0.5,30.0,61575.216010359945,13689.3813045896,140.0,14.78199315485773,1.0,2.802261805297593,57.22743064237778,13.414439406754338,0.19564709661669424,0.0,0.0,0.0,10067.37895553304,1.0958165028581548,1.0,3.25,axial,circular
165.0,165.0,82.5,2.5,0.0,327.5,45.3,500.0,0.0,0.0,1600.0,0.5,66.0,20106.192982974677,1948.7279844791465,80.0,3.787226848384975,1.0,0.7007038076494979,15.503959910575992,12.310336359725984,0.16290032211659577,0.0,0.0,0.0,1549.0189570456735,1.0329118263675474,1.0,3.0303030303030303,axial,circular
165.0,165.0,82.5,4.25,0.0,327.5,62.1,500.0,0.0,0.0,1990.0,0.5,38.8235294117647,19236.16816747115,3246.953168975623,78.25,6.346689023038763,1.0,0.890178629212481,26.562819872782043,12.429265604854182,0.16568371815987573,0.0,0.0,0.0,2257.943206039475,0.8813330621767681,1.0,3.0303030303030303,axial,circular
300.0,300.0,150.0,8.0,0.0,544.0,43.0,975.0,0.0,0.0,10190.0,0.5,37.5,63347.07426698459,11093.239561214243,142.0,11.93208834463212,1.0,2.2154516398600754,45.71166239070333,13.340780989868117,0.1956897608943225,0.0,0.0,0.0,8758.646514780885,1.1634217664571342,1.0,3.25,axial,circular
340.0,340.0,170.0,12.0,0.0,249.0,47.7,975.0,0.0,0.0,8432.0,0.5,28.333333333333332,78426.7190042156,18546.691315470576,158.0,17.691761906224116,1.0,1.2344780301047522,27.881320978796236,11.854634453880173,0.13552743300080128,0.0,0.0,0.0,8359.080634053258,1.0087233715212272,1.0,2.8676470588235294,axial,circular
165.0,165.0,82.5,3.5,0.0,329.7,45.1,500.0,0.0,0.0,1660.0,0.5,47.142857142857146,19606.6797510539,2697.2147525583696,79.0,5.2588281481536825,1.0,1.0056662520353443,21.947286587927458,12.379625806891266,0.15919896799104627,0.0,0.0,0.0,1773.5329606910254,0.9359848600463623,1.0,3.0303030303030303,axial,circular
165.0,165.0,82.5,4.25,0.0,327.5,45.1,500.0,0.0,0.0,1785.0,0.5,38.8235294117647,19236.16816747115,3246.953168975623,78.25,6.346689023038763,1.0,1.2257226801351457,26.562819872782043,12.429265604854182,0.1569017015034641,0.0,0.0,0.0,1930.9283471924653,0.9244258092721864,1.0,3.0303030303030303,axial,circular
133.0,133.0,66.5,6.5,0.0,318.0,119.9,400.0,0.0,0.0,2350.0,0.5,20.46153846153846,11309.733552923255,3825.8254405857924,60.0,9.410359893548417,1.0,0.8971823354079993,49.874907435806605,12.556569148021648,0.17374789601384782,0.0,0.0,0.0,2572.64954310178,0.9134551599930175,1.0,3.007518796992481,axial,circular
165.0,165.0,82.5,2.5,0.0,305.3,45.1,500.0,0.0,0.0,1260.0,0.5,66.0,20106.192982974677,1948.7279844791465,80.0,3.787226848384975,1.0,0.6561024168944496,14.453004460149163,12.310336359725984,0.16046806801925123,0.0,0.0,0.0,1501.7359571936415,0.839028987728719,1.0,3.0303030303030303,axial,circular
133.0,133.0,66.5,6.5,0.0,318.0,169.4,400.0,0.0,0.0,2950.0,0.5,20.46153846153846,11309.733552923255,3825.8254405857924,60.0,9.410359893548417,1.0,0.6350186659705969,49.874907435806605,12.556569148021648,0.18773666965392619,0.0,0.0,0.0,3132.4813539714814,0.9417454301076288,1.0,3.007518796992481,axial,circular
340.0,340.0,170.0,8.0,0.0,248.0,40.0,975.0,0.0,0.0,6134.0,0.5,42.5,82447.95760081054,12647.929912065509,162.0,11.982646062100486,1.0,0.9511110734177269,18.343803848153833,11.739313488619239,0.13633427340695825,0.0,0.0,0.0,6434.6049222246675,0.9532830801800435,1.0,2.8676470588235294,axial,circular
165.0,165.0,82.5,3.5,0.0,329.7,62.1,500.0,0.0,0.0,1789.0,0.5,47.142857142857146,19606.6797510539,2697.2147525583696,79.0,5.2588281481536825,1.0,0.7303630912527219,21.947286587927458,12.379625806891266,0.16879688530051892,0.0,0.0,0.0,2106.8465164589416,0.8491363685129003,1.0,3.0303030303030303,axial,circular
340.0,340.0,170.0,12.0,0.0,249.0,44.3,975.0,0.0,0.0,8230.0,0.5,28.333333333333332,78426.7190042156,18546.691315470576,158.0,17.691761906224116,1.0,1.3292235222572615,27.881320978796236,11.854634453880173,0.1338777455848546,0.0,0.0,0.0,8092.429789438925,1.016999864582157,1.0,2.8676470588235294,axial,circular
168.0,168.0,84.0,6.0,0.0,317.0,63.2,750.0,36.0,36.0,1445.0,0.5,28.0,19113.449704440303,4578.371940710721,78.0,8.840895040036813,1.0,1.201473446848126,35.930304201175254,18.461074625858167,0.2361339582860194,0.21428571428571427,1.0,1.832201421611927,2659.3139265259256,0.5433732308120987,1.0,4.464285714285714,eccentric,circular
168.0,168.0,84.0,6.0,0.0,317.0,63.2,750.0,36.0,36.0,1524.0,0.5,28.0,19113.449704440303,4578.371940710721,78.0,8.840895040036813,1.0,1.201473446848126,35.930304201175254,18.461074625858167,0.2361339582860194,0.21428571428571427,1.0,1.832201421611927,2659.3139265259256,0.5730801410087463,1.0,4.464285714285714,eccentric,circular
168.0,168.0,84.0,6.0,0.0,317.0,63.2,750.0,20.0,20.0,1810.0,0.5,28.0,19113.449704440303,4578.371940710721,78.0,8.840895040036813,1.0,1.201473446848126,35.930304201175254,18.461074625858167,0.2361339582860194,0.11904761904761904,1.0,1.0178896786732927,2659.3139265259256,0.6806266766573692,1.0,4.464285714285714,eccentric,circular
168.0,168.0,84.0,6.0,0.0,317.0,63.2,750.0,20.0,20.0,1703.0,0.5,28.0,19113.449704440303,4578.371940710721,78.0,8.840895040036813,1.0,1.201473446848126,35.930304201175254,18.461074625858167,0.2361339582860194,0.11904761904761904,1.0,1.0178896786732927,2659.3139265259256,0.6403907349986186,1.0,4.464285714285714,eccentric,circular
168.0,168.0,84.0,6.0,0.0,317.0,63.2,750.0,20.0,20.0,1767.0,0.5,28.0,19113.449704440303,4578.371940710721,78.0,8.840895040036813,1.0,1.201473446848126,35.930304201175254,18.461074625858167,0.2361339582860194,0.11904761904761904,1.0,1.0178896786732927,2659.3139265259256,0.6644570926262825,1.0,4.464285714285714,eccentric,circular
168.0,168.0,84.0,6.0,0.0,317.0,63.2,750.0,0.0,0.0,2813.0,0.5,28.0,19113.449704440303,4578.371940710721,78.0,8.840895040036813,1.0,1.201473446848126,35.930304201175254,18.461074625858167,0.2361339582860194,0.0,0.0,0.0,2659.3139265259256,1.057791625103414,1.0,4.464285714285714,axial,circular
168.0,168.0,84.0,6.0,0.0,317.0,63.2,750.0,0.0,0.0,2666.0,0.5,28.0,19113.449704440303,4578.371940710721,78.0,8.840895040036813,1.0,1.201473446848126,35.930304201175254,18.461074625858167,0.2361339582860194,0.0,0.0,0.0,2659.3139265259256,1.0025142099273736,1.0,4.464285714285714,axial,circular
168.0,168.0,84.0,6.0,0.0,317.0,63.2,750.0,0.0,0.0,2663.0,0.5,28.0,19113.449704440303,4578.371940710721,78.0,8.840895040036813,1.0,1.201473446848126,35.930304201175254,18.461074625858167,0.2361339582860194,0.0,0.0,0.0,2659.3139265259256,1.0013860994135768,1.0,4.464285714285714,axial,circular
165.0,165.0,82.5,4.25,0.0,327.5,55.0,500.0,0.0,0.0,1890.0,0.5,38.8235294117647,19236.16816747115,3246.953168975623,78.25,6.346689023038763,1.0,1.0050925977108196,26.562819872782043,12.429265604854182,0.16210103550211655,0.0,0.0,0.0,2121.3664120504295,0.8909351959491053,1.0,3.0303030303030303,axial,circular
165.0,165.0,82.5,3.5,0.0,329.7,55.0,500.0,0.0,0.0,1690.0,0.5,47.142857142857146,19606.6797510539,2697.2147525583696,79.0,5.2588281481536825,1.0,0.8246463266689823,21.947286587927458,12.379625806891266,0.16489717708668294,0.0,0.0,0.0,1967.6390902264588,0.8588973498211478,1.0,3.0303030303030303,axial,circular
165.0,165.0,82.5,2.5,0.0,305.3,55.0,500.0,0.0,0.0,1390.0,0.5,66.0,20106.192982974677,1948.7279844791465,80.0,3.787226848384975,1.0,0.5380039818534486,14.453004460149163,12.310336359725984,0.1672131190597233,0.0,0.0,0.0,1700.7872677250907,0.8172685828364719,1.0,3.0303030303030303,axial,circular
340.0,340.0,170.0,8.0,0.0,248.0,44.3,975.0,0.0,0.0,5601.0,0.5,42.5,82447.95760081054,12647.929912065509,162.0,11.982646062100486,1.0,0.858791036946029,18.343803848153833,11.739313488619239,0.13899046336664397,0.0,0.0,0.0,6789.131139908152,0.8249951112412558,1.0,2.8676470588235294,axial,circular
76.0,76.0,38.0,3.3,0.0,305.0,145.0,300.0,0.0,0.0,850.0,0.5,23.03030303030303,3782.760298260934,1122.0205064772726,34.7,4.812532438615719,1.0,0.6239126758617324,42.30035716938888,16.417949766737834,0.23962573412448565,0.0,0.0,0.0,890.7164977234036,0.9542879268235499,1.0,3.9473684210526314,axial,circular
76.0,76.0,38.0,3.3,0.0,305.0,145.0,300.0,0.0,0.0,853.0,0.5,23.03030303030303,3782.760298260934,1122.0205064772726,34.7,4.812532438615719,1.0,0.6239126758617324,42.30035716938888,16.417949766737834,0.23962573412448565,0.0,0.0,0.0,890.7164977234036,0.9576560018593977,1.0,3.9473684210526314,axial,circular
77.0,77.0,38.5,3.65,0.0,316.0,145.0,300.0,0.0,0.0,855.0,0.5,21.095890410958905,3815.5349636195097,1247.4392528360386,34.85,5.294672704998256,1.0,0.7124970139628032,48.00908392480484,16.250162673637345,0.23521860681899842,0.0,0.0,0.0,947.4433736210173,0.9024286029172282,1.0,3.896103896103896,axial,circular
76.0,76.0,38.0,3.65,0.0,316.0,145.0,300.0,0.0,0.0,867.0,0.5,20.82191780821918,3706.835857805303,1229.7060660216412,34.35,5.290258550050673,1.0,0.7229646128342153,48.667298451703424,16.471021558192803,0.2378777474569048,0.0,0.0,0.0,926.0783162446075,0.9362059177843842,1.0,3.9473684210526314,axial,circular
76.0,76.0,38.0,3.65,0.0,316.0,145.0,300.0,0.0,0.0,876.0,0.5,20.82191780821918,3706.835857805303,1229.7060660216412,34.35,5.290258550050673,1.0,0.7229646128342153,48.667298451703424,16.471021558192803,0.2378777474569048,0.0,0.0,0.0,926.0783162446075,0.9459243183150179,1.0,3.9473684210526314,axial,circular
110.0,110.0,55.0,5.0,0.0,310.0,127.4,300.0,0.0,0.0,1580.0,0.5,22.0,7853.981633974483,2450.663856865359,50.0,7.271900032682183,1.0,0.7592523244571365,45.08578020262953,11.359715708961756,0.1601905253936889,0.0,0.0,0.0,1760.3030557966104,0.8975727189685438,1.0,2.727272727272727,axial,circular
165.0,165.0,82.5,3.5,0.0,329.7,45.3,500.0,0.0,0.0,1900.0,0.5,47.142857142857146,19606.6797510539,2697.2147525583696,79.0,5.2588281481536825,1.0,1.0012262244325394,21.947286587927458,12.379625806891266,0.15931721318455697,0.0,0.0,0.0,1777.4542966412362,1.0689445031528135,1.0,3.0303030303030303,axial,circular
165.0,165.0,82.5,4.25,0.0,327.5,45.3,500.0,0.0,0.0,1960.0,0.5,38.8235294117647,19236.16816747115,3246.953168975623,78.25,6.346689023038763,1.0,1.2203111009734013,26.562819872782043,12.429265604854182,0.15700913536328426,0.0,0.0,0.0,1934.7755808259597,1.01303738760403,1.0,3.0303030303030303,axial,circular
165.0,165.0,82.5,2.5,0.0,305.3,53.9,500.0,0.0,0.0,1690.0,0.5,66.0,20106.192982974677,1948.7279844791465,80.0,3.787226848384975,1.0,0.5489836549524986,14.453004460149163,12.310336359725984,0.16648807307908522,0.0,0.0,0.0,1678.6704554438186,1.0067491177434145,1.0,3.0303030303030303,axial,circular
165.0,165.0,82.5,3.5,0.0,329.7,53.9,500.0,0.0,0.0,1990.0,0.5,47.142857142857146,19606.6797510539,2697.2147525583696,79.0,5.2588281481536825,1.0,0.841475843539778,21.947286587927458,12.379625806891266,0.16427936336591348,0.0,0.0,0.0,1946.0717425002995,1.0225727842095182,1.0,3.0303030303030303,axial,circular
113.0,113.0,56.5,6.5,0.0,321.0,127.4,300.0,0.0,0.0,2076.0,0.5,17.384615384615383,7853.981633974483,3194.2324855524657,50.0,9.302240926635918,1.0,1.024736593511987,59.72038674900259,11.146164791598888,0.15255816755955942,0.0,0.0,0.0,2025.9458880306906,1.0247065394317931,1.0,2.6548672566371683,axial,circular
113.0,113.0,56.5,6.5,0.0,321.0,164.2,300.0,0.0,0.0,2379.0,0.5,17.384615384615383,7853.981633974483,3194.2324855524657,50.0,9.302240926635918,1.0,0.795075773528789,59.72038674900259,11.146164791598888,0.16094890803667422,0.0,0.0,0.0,2314.9724121609515,1.0276580349306543,1.0,2.6548672566371683,axial,circular
108.0,108.0,54.0,6.5,0.0,391.0,158.6,300.0,0.0,0.0,2141.0,0.5,16.615384615384617,7088.218424661971,3036.334246794134,47.5,9.269227654716133,1.0,1.056053840993954,76.30037922092649,11.680911040065048,0.1742612464166674,0.0,0.0,0.0,2311.398132647895,0.9262791942932436,1.0,2.7777777777777777,axial,circular
108.0,108.0,54.0,6.5,0.0,391.0,158.6,300.0,0.0,0.0,2146.0,0.5,16.615384615384617,7088.218424661971,3036.334246794134,47.5,9.269227654716133,1.0,1.056053840993954,76.30037922092649,11.680911040065048,0.1742612464166674,0.0,0.0,0.0,2311.398132647895,0.92844238718043,1.0,2.7777777777777777,axial,circular
110.0,110.0,55.0,5.0,0.0,320.0,129.7,300.0,0.0,0.0,1709.0,0.5,22.0,7853.981633974483,2450.663856865359,50.0,7.271900032682183,1.0,0.7698460159541508,46.54016020916597,11.359715708961756,0.16193432803161414,0.0,0.0,0.0,1802.8738521234052,0.9479309925024196,1.0,2.727272727272727,axial,circular
110.0,110.0,55.0,5.0,0.0,320.0,129.7,300.0,0.0,0.0,1655.0,0.5,22.0,7853.981633974483,2450.663856865359,50.0,7.271900032682183,1.0,0.7698460159541508,46.54016020916597,11.359715708961756,0.16193432803161414,0.0,0.0,0.0,1802.8738521234052,0.9179788136872467,1.0,2.727272727272727,axial,circular
113.0,113.0,56.5,6.6,0.0,321.0,129.7,300.0,0.0,0.0,2096.0,0.5,17.12121212121212,7822.59712336512,3237.527974943104,49.9,9.434198917833022,1.0,1.0243010600101534,60.68893492233267,11.15217146235408,0.15281627718751178,0.0,0.0,0.0,2053.8373268571922,1.0205287305822441,1.0,2.6548672566371683,axial,circular
113.0,113.0,56.5,6.6,0.0,321.0,129.7,300.0,0.0,0.0,2172.0,0.5,17.12121212121212,7822.59712336512,3237.527974943104,49.9,9.434198917833022,1.0,1.0243010600101534,60.68893492233267,11.15217146235408,0.15281627718751178,0.0,0.0,0.0,2053.8373268571922,1.057532634935417,1.0,2.6548672566371683,axial,circular
113.0,113.0,56.5,6.5,0.0,321.0,164.2,300.0,0.0,0.0,2415.0,0.5,17.384615384615383,7853.981633974483,3194.2324855524657,50.0,9.302240926635918,1.0,0.795075773528789,59.72038674900259,11.146164791598888,0.16094890803667422,0.0,0.0,0.0,2314.9724121609515,1.043208976190639,1.0,2.6548672566371683,axial,circular
110.0,110.0,55.0,5.0,0.0,310.0,129.7,300.0,0.0,0.0,1621.0,0.5,22.0,7853.981633974483,2450.663856865359,50.0,7.271900032682183,1.0,0.7457883279555837,45.08578020262953,11.359715708961756,0.1608299677836967,0.0,0.0,0.0,1778.3672135547515,0.9115102818162102,1.0,2.727272727272727,axial,circular
113.0,113.0,56.5,6.5,0.0,321.0,127.4,300.0,0.0,0.0,2048.0,0.5,17.384615384615383,7853.981633974483,3194.2324855524657,50.0,9.302240926635918,1.0,1.024736593511987,59.72038674900259,11.146164791598888,0.15255816755955942,0.0,0.0,0.0,2025.9458880306906,1.0108858346610368,1.0,2.6548672566371683,axial,circular
110.0,110.0,55.0,5.0,0.0,310.0,129.7,300.0,0.0,0.0,1620.0,0.5,22.0,7853.981633974483,2450.663856865359,50.0,7.271900032682183,1.0,0.7457883279555837,45.08578020262953,11.359715708961756,0.1608299677836967,0.0,0.0,0.0,1778.3672135547515,0.9109479682555586,1.0,2.727272727272727,axial,circular
133.0,133.0,66.5,8.5,0.0,290.0,119.9,400.0,0.0,0.0,2500.0,0.5,15.647058823529411,10568.317686676064,4852.4095743386015,58.0,12.061187110445516,1.0,1.110530283371816,60.30593555222758,12.674305995444945,0.16422219753061973,0.0,0.0,0.0,2674.3400671906547,0.9348100604969825,1.0,3.007518796992481,axial,circular
133.0,133.0,66.5,12.0,0.0,376.0,169.4,400.0,0.0,0.0,3500.0,0.5,11.083333333333334,9331.315579325083,6478.407466987621,54.5,16.439348343983596,1.0,1.5409900043681157,113.41642160252903,12.83316833629643,0.18084483309564953,0.0,0.0,0.0,4016.606066725015,0.8713824412593602,1.0,3.007518796992481,axial,circular
133.0,133.0,66.5,12.0,0.0,376.0,169.4,400.0,0.0,0.0,3650.0,0.5,11.083333333333334,9331.315579325083,6478.407466987621,54.5,16.439348343983596,1.0,1.5409900043681157,113.41642160252903,12.83316833629643,0.18084483309564953,0.0,0.0,0.0,4016.606066725015,0.9087274030276185,1.0,3.007518796992481,axial,circular
110.0,110.0,55.0,5.0,0.0,320.0,164.2,300.0,0.0,0.0,1734.0,0.5,22.0,7853.981633974483,2450.663856865359,50.0,7.271900032682183,1.0,0.608093960226878,46.54016020916597,11.359715708961756,0.17100721889531625,0.0,0.0,0.0,2073.836218495525,0.8361316021657386,1.0,2.727272727272727,axial,circular
