Repository: Serali-Nerri/xgboost

# CFST柱极限承载力预测 - XGBoost ML管道

## 项目概述

本项目是一个完整的机器学习管道，用于预测混凝土填充钢管（CFST）柱的极限承载力。采用XGBoost算法，提供从数据加载、预处理、模型训练、评估到预测的全流程解决方案。

### 核心特性

- **模块化设计**：清晰的模块分离，便于维护和扩展
- **特征工程支持**：处理无量纲参数，剔除几何参数实现多截面统一预测
- **自动化超参数优化**：集成Optuna框架进行超参数搜索，支持持久化存储和断点续训
- **智能参数加载**：自动加载最优参数，无需手动配置
- **特征选择**：迭代剔除法自动寻找最优特征子集
- **多维度评估**：集成R²、RMSE、MAE、MAPE、COV等工程指标
- **可视化分析**：提供预测散点图、特征重要性图和学习曲线
- **COV稳定性指标**：特别添加变异系数评估模型预测稳定性

---

## 环境要求

### 系统要求
- Python 3.8+
- 8GB+ RAM（推荐16GB）
- 5GB+ 可用磁盘空间

### Python依赖
- pandas &gt;= 1.5.0
- numpy &gt;= 1.23.0
- xgboost &gt;= 1.7.0
- scikit-learn &gt;= 1.2.0
- matplotlib &gt;= 3.6.0
- seaborn &gt;= 0.12.0
- optuna &gt;= 3.0.0
- joblib &gt;= 1.2.0

---

File: data/processed/2026.3.11-new_feature_parameters_raw.csv (part 56 of 84)
b (mm),h (mm),r0 (mm),t (mm),R (%),fy (MPa),fc (MPa),L (mm),e1 (mm),e2 (mm),Nexp (kN),r0/h,b/t,Ac (mm^2),As (mm^2),Re (mm),te (mm),ke,xi,sigma_re (MPa),lambda,lambda_bar,e/h,e1/e2,e_bar,Npl (kN),psi,b/h,L/h,axial_flag,section_family
110.0,110.0,55.0,5.0,0.0,320.0,164.2,300.0,0.0,0.0,1641.0,0.5,22.0,7853.981633974483,2450.663856865359,50.0,7.271900032682183,1.0,0.608093960226878,46.54016020916597,11.359715708961756,0.17100721889531625,0.0,0.0,0.0,2073.836218495525,0.7912871736758806,1.0,2.727272727272727,axial,circular
110.0,110.0,55.0,5.0,0.0,320.0,164.2,300.0,0.0,0.0,1693.0,0.5,22.0,7853.981633974483,2450.663856865359,50.0,7.271900032682183,1.0,0.608093960226878,46.54016020916597,11.359715708961756,0.17100721889531625,0.0,0.0,0.0,2073.836218495525,0.8163614777777367,1.0,2.727272727272727,axial,circular
133.0,133.0,66.5,3.0,0.0,290.0,119.9,400.0,0.0,0.0,2000.0,0.5,44.333333333333336,12667.686977437443,1858.7788650999807,63.5,4.499394769297837,1.0,0.3549026296736421,20.548417056635788,12.301320779114315,0.1896264029391276,0.0,0.0,0.0,2057.901539473744,0.971863795053795,1.0,3.007518796992481,axial,circular
133.0,133.0,66.5,3.0,0.0,290.0,169.4,400.0,0.0,0.0,2350.0,0.5,44.333333333333336,12667.686977437443,1858.7788650999807,63.5,4.499394769297837,1.0,0.25119731580796745,20.548417056635788,12.301320779114315,0.20840532080386912,0.0,0.0,0.0,2684.9520448568974,0.8752484069506912,1.0,3.007518796992481,axial,circular
133.0,133.0,66.5,3.0,0.0,290.0,119.9,400.0,0.0,0.0,2005.0,0.5,44.333333333333336,12667.686977437443,1858.7788650999807,63.5,4.499394769297837,1.0,0.3549026296736421,20.548417056635788,12.301320779114315,0.1896264029391276,0.0,0.0,0.0,2057.901539473744,0.9742934545414296,1.0,3.007518796992481,axial,circular
133.0,133.0,66.5,3.0,0.0,290.0,169.4,400.0,0.0,0.0,2300.0,0.5,44.333333333333336,12667.686977437443,1858.7788650999807,63.5,4.499394769297837,1.0,0.25119731580796745,20.548417056635788,12.301320779114315,0.20840532080386912,0.0,0.0,0.0,2684.9520448568974,0.8566261004198253,1.0,3.007518796992481,axial,circular
165.0,165.0,82.5,2.5,0.0,305.3,62.1,500.0,0.0,0.0,1450.0,0.5,66.0,20106.192982974677,1948.7279844791465,80.0,3.787226848384975,1.0,0.47649305961255517,14.453004460149163,12.310336359725984,0.17175806244467803,0.0,0.0,0.0,1843.541237904211,0.7865297342892098,1.0,3.0303030303030303,axial,circular
110.0,110.0,55.0,5.0,0.0,320.0,129.7,300.0,0.0,0.0,1645.0,0.5,22.0,7853.981633974483,2450.663856865359,50.0,7.271900032682183,1.0,0.7698460159541508,46.54016020916597,11.359715708961756,0.16193432803161414,0.0,0.0,0.0,1802.8738521234052,0.912432113906659,1.0,2.727272727272727,axial,circular
133.0,133.0,66.5,8.5,0.0,290.0,119.9,400.0,0.0,0.0,2550.0,0.5,15.647058823529411,10568.317686676064,4852.4095743386015,58.0,12.061187110445516,1.0,1.110530283371816,60.30593555222758,12.674305995444945,0.16422219753061973,0.0,0.0,0.0,2674.3400671906547,0.9535062617069221,1.0,3.007518796992481,axial,circular
133.0,133.0,66.5,8.5,0.0,290.0,169.4,400.0,0.0,0.0,2950.0,0.5,15.647058823529411,10568.317686676064,4852.4095743386015,58.0,12.061187110445516,1.0,0.7860246810878437,60.30593555222758,12.674305995444945,0.17674383573458782,0.0,0.0,0.0,3197.47179268112,0.9226039168672034,1.0,3.007518796992481,axial,circular
133.0,133.0,66.5,8.5,0.0,290.0,169.4,400.0,0.0,0.0,2960.0,0.5,15.647058823529411,10568.317686676064,4852.4095743386015,58.0,12.061187110445516,1.0,0.7860246810878437,60.30593555222758,12.674305995444945,0.17674383573458782,0.0,0.0,0.0,3197.47179268112,0.925731387771838,1.0,3.007518796992481,axial,circular
133.0,133.0,66.5,10.0,0.0,376.0,119.9,400.0,0.0,0.0,3200.0,0.5,13.3,10028.749148422017,5575.841036084555,56.5,13.977622871199216,1.0,1.7435414530935802,93.01922477116648,12.749640634735572,0.1741965674016943,0.0,0.0,0.0,3298.963252463592,0.9700017111770831,1.0,3.007518796992481,axial,circular
133.0,133.0,66.5,10.0,0.0,376.0,119.9,400.0,0.0,0.0,3100.0,0.5,13.3,10028.749148422017,5575.841036084555,56.5,13.977622871199216,1.0,1.7435414530935802,93.01922477116648,12.749640634735572,0.1741965674016943,0.0,0.0,0.0,3298.963252463592,0.9396891577027993,1.0,3.007518796992481,axial,circular
133.0,133.0,66.5,10.0,0.0,376.0,169.4,400.0,0.0,0.0,3450.0,0.5,13.3,10028.749148422017,5575.841036084555,56.5,13.977622871199216,1.0,1.2340650544623393,93.01922477116648,12.749640634735572,0.18442075671033753,0.0,0.0,0.0,3795.3863353104825,0.9089983720241676,1.0,3.007518796992481,axial,circular
133.0,133.0,66.5,10.0,0.0,376.0,169.4,400.0,0.0,0.0,3450.0,0.5,13.3,10028.749148422017,5575.841036084555,56.5,13.977622871199216,1.0,1.2340650544623393,93.01922477116648,12.749640634735572,0.18442075671033753,0.0,0.0,0.0,3795.3863353104825,0.9089983720241676,1.0,3.007518796992481,axial,circular
165.0,165.0,82.5,4.25,0.0,327.5,61.3,500.0,0.0,0.0,2397.0,0.5,38.8235294117647,19236.16816747115,3246.953168975623,78.25,6.346689023038763,1.0,0.9017959685823014,26.562819872782043,12.429265604854182,0.16528596129712517,0.0,0.0,0.0,2242.5542715054985,1.0688704529727244,1.0,3.0303030303030303,axial,circular
165.0,165.0,82.5,3.5,0.0,329.7,61.3,500.0,0.0,0.0,2185.0,0.5,47.142857142857146,19606.6797510539,2697.2147525583696,79.0,5.2588281481536825,1.0,0.7398947466034915,21.947286587927458,12.379625806891266,0.16836493028765037,0.0,0.0,0.0,2091.1611726580986,1.0448740291130318,1.0,3.0303030303030303,axial,circular
133.0,133.0,66.5,6.5,0.0,318.0,169.4,400.0,0.0,0.0,2950.0,0.5,20.46153846153846,11309.733552923255,3825.8254405857924,60.0,9.410359893548417,1.0,0.6350186659705969,49.874907435806605,12.556569148021648,0.18773666965392619,0.0,0.0,0.0,3132.4813539714814,0.9417454301076288,1.0,3.007518796992481,axial,circular
133.0,133.0,66.5,6.5,0.0,318.0,119.9,400.0,0.0,0.0,2300.0,0.5,20.46153846153846,11309.733552923255,3825.8254405857924,60.0,9.410359893548417,1.0,0.8971823354079993,49.874907435806605,12.556569148021648,0.17374789601384782,0.0,0.0,0.0,2572.64954310178,0.8940199438229534,1.0,3.007518796992481,axial,circular
133.0,133.0,66.5,4.5,0.0,318.0,169.4,400.0,0.0,0.0,2750.0,0.5,29.555555555555557,12076.282160399165,2728.374048061702,62.0,6.647421165731558,1.0,0.42411572213660764,34.094837591977985,12.418550948631408,0.19844484344536403,0.0,0.0,0.0,2913.3451452552404,0.9439320996617002,1.0,3.007518796992481,axial,circular
133.0,133.0,66.5,4.5,0.0,318.0,169.4,400.0,0.0,0.0,2700.0,0.5,29.555555555555557,12076.282160399165,2728.374048061702,62.0,6.647421165731558,1.0,0.42411572213660764,34.094837591977985,12.418550948631408,0.19844484344536403,0.0,0.0,0.0,2913.3451452552404,0.9267696978496693,1.0,3.007518796992481,axial,circular
133.0,133.0,66.5,4.5,0.0,318.0,119.9,400.0,0.0,0.0,2200.0,0.5,29.555555555555557,12076.282160399165,2728.374048061702,62.0,6.647421165731558,1.0,0.599209368890253,34.094837591977985,12.418550948631408,0.18212531345815833,0.0,0.0,0.0,2315.569178315481,0.9500903797659136,1.0,3.007518796992481,axial,circular
133.0,133.0,66.5,4.5,0.0,318.0,119.9,400.0,0.0,0.0,2250.0,0.5,29.555555555555557,12076.282160399165,2728.374048061702,62.0,6.647421165731558,1.0,0.599209368890253,34.094837591977985,12.418550948631408,0.18212531345815833,0.0,0.0,0.0,2315.569178315481,0.9716833429424117,1.0,3.007518796992481,axial,circular
129.0,129.0,64.5,3.0,0.6,306.0,55.3,387.0,0.0,0.0,1093.0,0.5,43.0,11882.288814039995,1800.4779769430581,61.5,4.4951508818425765,1.0,0.8384631965681181,22.36611658282648,12.2781676059242,0.15941384872726672,0.0,0.0,0.0,1208.0368323609875,0.9047737376217582,1.0,3.0,axial,circular
131.0,131.0,65.5,4.0,0.6,306.0,55.3,393.0,0.0,0.0,1360.0,0.5,32.75,11882.288814039995,2404.070931976385,61.5,5.935076516121512,1.0,1.1195499329704734,29.53062461679972,12.354517835014628,0.15569478633448275,0.0,0.0,0.0,1392.7362766011856,0.9764949925185586,1.0,3.0,axial,circular
129.0,129.0,64.5,3.0,0.0,306.0,53.7,387.0,0.0,0.0,1068.0,0.5,43.0,11882.288814039995,1800.4779769430581,61.5,4.4951508818425765,1.0,0.8634453402275032,22.36611658282648,12.2781676059242,0.15853221868487882,0.0,0.0,0.0,1189.0251702585235,0.8982147953754338,1.0,3.0,axial,circular
131.0,131.0,65.5,4.0,1.2,306.0,58.8,393.0,0.0,0.0,1459.0,0.5,32.75,11882.288814039995,2404.070931976385,61.5,5.935076516121512,1.0,1.0529100560079452,29.53062461679972,12.354517835014628,0.15736108385207523,0.0,0.0,0.0,1434.3242874503255,1.0172037193858987,1.0,3.0,axial,circular
131.0,131.0,65.5,4.0,0.9,306.0,56.3,393.0,0.0,0.0,1403.0,0.5,32.75,11882.288814039995,2404.070931976385,61.5,5.935076516121512,1.0,1.0996644989923123,29.53062461679972,12.354517835014628,0.15617345741319538,0.0,0.0,0.0,1404.6185654152255,0.9988476833105598,1.0,3.0,axial,circular
129.0,129.0,64.5,3.0,0.6,306.0,62.4,387.0,0.0,0.0,1128.0,0.5,43.0,11882.288814039995,1800.4779769430581,61.5,4.4951508818425765,1.0,0.7430611341380917,22.36611658282648,12.2781676059242,0.16323498518302945,0.0,0.0,0.0,1292.4010829406716,0.8727940690311086,1.0,3.0,axial,circular
129.0,129.0,64.5,3.0,0.0,306.0,60.9,387.0,0.0,0.0,1095.0,0.5,43.0,11882.288814039995,1800.4779769430581,61.5,4.4951508818425765,1.0,0.7613631325158772,22.36611658282648,12.2781676059242,0.16243981234702434,0.0,0.0,0.0,1274.5776497196116,0.8591081133745629,1.0,3.0,axial,circular
133.0,133.0,66.5,5.0,1.2,306.0,58.8,399.0,0.0,0.0,1569.0,0.5,26.6,11882.288814039995,3009.3807017025324,61.5,7.348860765031034,1.0,1.3180173517484084,36.565063318690996,12.42385457414094,0.15463507608900093,0.0,0.0,0.0,1619.5490769865266,0.9687881783239427,1.0,3.0,axial,circular
133.0,133.0,66.5,5.0,0.9,306.0,56.3,399.0,0.0,0.0,1518.0,0.5,26.6,11882.288814039995,3009.3807017025324,61.5,7.348860765031034,1.0,1.3765438771368812,36.565063318690996,12.42385457414094,0.15357776292966374,0.0,0.0,0.0,1589.8433549514266,0.9548110480647815,1.0,3.0,axial,circular
131.0,131.0,65.5,4.0,0.0,306.0,60.9,393.0,0.0,0.0,1320.0,0.5,32.75,11882.288814039995,2404.070931976385,61.5,5.935076516121512,1.0,1.0166028126973263,29.53062461679972,12.354517835014628,0.1583487945566968,0.0,0.0,0.0,1459.2770939598095,0.9045574726442973,1.0,3.0,axial,circular
131.0,131.0,65.5,4.0,0.6,306.0,62.4,393.0,0.0,0.0,1389.0,0.5,32.75,11882.288814039995,2404.070931976385,61.5,5.935076516121512,1.0,0.9921652450844098,29.53062461679972,12.354517835014628,0.15904883457199703,0.0,0.0,0.0,1477.1005271808697,0.9403557675596972,1.0,3.0,axial,circular
129.0,129.0,64.5,3.0,1.2,306.0,66.2,387.0,0.0,0.0,1192.0,0.5,43.0,11882.288814039995,1800.4779769430581,61.5,4.4951508818425765,1.0,0.7004080780999535,22.36611658282648,12.2781676059242,0.16522140880649677,0.0,0.0,0.0,1337.5537804340236,0.8911791192524664,1.0,3.0,axial,circular
129.0,129.0,64.5,3.0,0.9,306.0,64.0,387.0,0.0,0.0,1147.0,0.5,43.0,11882.288814039995,1800.4779769430581,61.5,4.4951508818425765,1.0,0.7244846057846394,22.36611658282648,12.2781676059242,0.1640762196963738,0.0,0.0,0.0,1311.4127450431354,0.8746292914533728,1.0,3.0,axial,circular
133.0,133.0,66.5,5.0,0.6,306.0,55.3,399.0,0.0,0.0,1470.0,0.5,26.6,11882.288814039995,3009.3807017025324,61.5,7.348860765031034,1.0,1.4014361714793204,36.565063318690996,12.42385457414094,0.15315221317828642,0.0,0.0,0.0,1577.9610661373865,0.9315819202043691,1.0,3.0,axial,circular
133.0,133.0,66.5,5.0,0.0,306.0,53.7,399.0,0.0,0.0,1454.0,0.5,26.6,11882.288814039995,3009.3807017025324,61.5,7.348860765031034,1.0,1.4431921840373632,36.565063318690996,12.42385457414094,0.15246821136077923,0.0,0.0,0.0,1558.9494040349227,0.932679403344785,1.0,3.0,axial,circular
508.0,508.0,254.0,8.8,100.0,441.9,72.36,1500.0,0.0,0.0,19662.0,0.5,57.72727272727272,188882.10077548525,21033.02913648619,245.2,13.291897572313246,1.0,0.6800431375742102,23.954688161522117,12.019897276907118,0.18277855372940877,0.0,0.0,0.0,22962.004387527362,0.8562841321762016,1.0,2.952755905511811,axial,circular
131.0,131.0,65.5,4.0,0.0,306.0,53.7,393.0,0.0,0.0,1280.0,0.5,32.75,11882.288814039995,2404.070931976385,61.5,5.935076516121512,1.0,1.1529071004332807,29.53062461679972,12.354517835014628,0.1549245752523178,0.0,0.0,0.0,1373.7246144987214,0.93177336017021,1.0,3.0,axial,circular
133.0,133.0,66.5,5.0,1.2,306.0,76.4,399.0,0.0,0.0,1774.0,0.5,26.6,11882.288814039995,3009.3807017025324,61.5,7.348860765031034,1.0,1.0143903178377802,36.565063318690996,12.42385457414094,0.16181834216085672,0.0,0.0,0.0,1828.6773601136306,0.9701000508311466,1.0,3.0,axial,circular
133.0,133.0,66.5,5.0,0.9,306.0,74.6,399.0,0.0,0.0,1712.0,0.5,26.6,11882.288814039995,3009.3807017025324,61.5,7.348860765031034,1.0,1.0388662236301127,36.565063318690996,12.42385457414094,0.1611040944641416,0.0,0.0,0.0,1807.2892402483585,0.9472750470006318,1.0,3.0,axial,circular
131.0,131.0,65.5,4.0,0.9,306.0,74.6,393.0,0.0,0.0,1496.0,0.5,32.75,11882.288814039995,2404.070931976385,61.5,5.935076516121512,1.0,0.8299076580866913,29.53062461679972,12.354517835014628,0.1645790255540735,0.0,0.0,0.0,1622.0644507121574,0.9222814786078263,1.0,3.0,axial,circular
133.0,133.0,66.5,5.0,0.6,306.0,62.4,399.0,0.0,0.0,1581.0,0.5,26.6,11882.288814039995,3009.3807017025324,61.5,7.348860765031034,1.0,1.2419778891475386,36.565063318690996,12.42385457414094,0.15614120169767576,0.0,0.0,0.0,1662.3253167170706,0.9510773758305744,1.0,3.0,axial,circular
133.0,133.0,66.5,5.0,0.0,306.0,60.9,399.0,0.0,0.0,1548.0,0.5,26.6,11882.288814039995,3009.3807017025324,61.5,7.348860765031034,1.0,1.2725684775501873,36.565063318690996,12.42385457414094,0.15551599475201847,0.0,0.0,0.0,1644.5018834960106,0.9413184718944442,1.0,3.0,axial,circular
131.0,131.0,65.5,4.0,1.2,306.0,66.2,393.0,0.0,0.0,1452.0,0.5,32.75,11882.288814039995,2404.070931976385,61.5,5.935076516121512,1.0,0.9352131615297156,29.53062461679972,12.354517835014628,0.1608021902328516,0.0,0.0,0.0,1522.2532246742217,0.9538491864983524,1.0,3.0,axial,circular
131.0,131.0,65.5,4.0,0.9,306.0,64.0,393.0,0.0,0.0,1430.0,0.5,32.75,11882.288814039995,2404.070931976385,61.5,5.935076516121512,1.0,0.9673611139572996,29.53062461679972,12.354517835014628,0.159790575270228,0.0,0.0,0.0,1496.1121892833335,0.9558106739876222,1.0,3.0,axial,circular
129.0,129.0,64.5,3.0,0.6,306.0,71.6,387.0,0.0,0.0,1287.0,0.5,43.0,11882.288814039995,1800.4779769430581,61.5,4.4951508818425765,1.0,0.6475840051706274,22.36611658282648,12.2781676059242,0.16797756221958207,0.0,0.0,0.0,1401.7181400298393,0.9181589103017549,1.0,3.0,axial,circular
129.0,129.0,64.5,3.0,0.0,306.0,69.7,387.0,0.0,0.0,1266.0,0.5,43.0,11882.288814039995,1800.4779769430581,61.5,4.4951508818425765,1.0,0.6652369407491667,22.36611658282648,12.2781676059242,0.16701650676439433,0.0,0.0,0.0,1379.1417912831635,0.917962176189371,1.0,3.0,axial,circular
133.0,133.0,66.5,5.0,1.2,306.0,66.2,399.0,0.0,0.0,1661.0,0.5,26.6,11882.288814039995,3009.3807017025324,61.5,7.348860765031034,1.0,1.1706861069910333,36.565063318690996,12.42385457414094,0.1577101757700154,0.0,0.0,0.0,1707.4780142104225,0.9727797290368537,1.0,3.0,axial,circular
133.0,133.0,66.5,5.0,0.9,306.0,64.0,399.0,0.0,0.0,1609.0,0.5,26.6,11882.288814039995,3009.3807017025324,61.5,7.348860765031034,1.0,1.2109284419188502,36.565063318690996,12.42385457414094,0.1568044144010477,0.0,0.0,0.0,1681.3369788195346,0.956976513494444,1.0,3.0,axial,circular
129.0,129.0,64.5,3.0,0.9,306.0,74.6,387.0,0.0,0.0,1301.0,0.5,43.0,11882.288814039995,1800.4779769430581,61.5,4.4951508818425765,1.0,0.6215417529519695,22.36611658282648,12.2781676059242,0.1694763298824169,0.0,0.0,0.0,1437.3650064719593,0.9051284775558368,1.0,3.0,axial,circular
129.0,129.0,64.5,3.0,1.2,306.0,76.4,387.0,0.0,0.0,1356.0,0.5,43.0,11882.288814039995,1800.4779769430581,61.5,4.4951508818425765,1.0,0.6068980990866089,22.36611658282648,12.2781676059242,0.1703648573868589,0.0,0.0,0.0,1458.7531263372316,0.9295609898055655,1.0,3.0,axial,circular
131.0,131.0,65.5,4.0,0.0,306.0,69.7,393.0,0.0,0.0,1469.0,0.5,32.75,11882.288814039995,2404.070931976385,61.5,5.935076516121512,1.0,0.8882512380669608,29.53062461679972,12.354517835014628,0.16239215004303273,0.0,0.0,0.0,1563.8412355233615,0.9393536675149625,1.0,3.0,axial,circular
131.0,131.0,65.5,4.0,0.6,306.0,71.6,393.0,0.0,0.0,1482.0,0.5,32.75,11882.288814039995,2404.070931976385,61.5,5.935076516121512,1.0,0.8646803253249606,29.53062461679972,12.354517835014628,0.1632454600204625,0.0,0.0,0.0,1586.4175842700372,0.9341802654576077,1.0,3.0,axial,circular
133.0,133.0,66.5,5.0,0.6,306.0,71.6,399.0,0.0,0.0,1673.0,0.5,26.6,11882.288814039995,3009.3807017025324,61.5,7.348860765031034,1.0,1.0823941380280226,36.565063318690996,12.42385457414094,0.15990356559789823,0.0,0.0,0.0,1771.6423738062385,0.9443215090897195,1.0,3.0,axial,circular
129.0,129.0,64.5,3.0,1.2,306.0,58.8,387.0,0.0,0.0,1162.0,0.5,43.0,11882.288814039995,1800.4779769430581,61.5,4.4951508818425765,1.0,0.7885546729628728,22.36611658282648,12.2781676059242,0.16131579454299141,0.0,0.0,0.0,1249.6248432101274,0.9298790803606062,1.0,3.0,axial,circular
508.0,508.0,254.0,8.8,0.0,441.9,70.91,1500.0,0.0,0.0,18539.0,0.5,57.72727272727272,188882.10077548525,21033.02913648619,245.2,13.291897572313246,1.0,0.6939489696075286,23.954688161522117,12.019897276907118,0.1820841519397793,0.0,0.0,0.0,22688.1253414029,0.8171234829247315,1.0,2.952755905511811,axial,circular
129.0,129.0,64.5,3.0,0.9,306.0,56.3,387.0,0.0,0.0,1118.0,0.5,43.0,11882.288814039995,1800.4779769430581,61.5,4.4951508818425765,1.0,0.8235704222063397,22.36611658282648,12.2781676059242,0.15996096057913822,0.0,0.0,0.0,1219.9191211750274,0.916454198146465,1.0,3.0,axial,circular
131.0,131.0,65.5,4.0,1.2,306.0,76.4,393.0,0.0,0.0,1542.0,0.5,32.75,11882.288814039995,2404.070931976385,61.5,5.935076516121512,1.0,0.8103548598595179,29.53062461679972,12.354517835014628,0.16537121128841115,0.0,0.0,0.0,1643.4525705774297,0.9382686349495415,1.0,3.0,axial,circular
133.0,133.0,66.5,5.0,0.0,306.0,69.7,399.0,0.0,0.0,1659.0,0.5,26.6,11882.288814039995,3009.3807017025324,61.5,7.348860765031034,1.0,1.1118998605854578,36.565063318690996,12.42385457414094,0.15913661162752743,0.0,0.0,0.0,1749.0660250595627,0.9485062177361226,1.0,3.0,axial,circular
219.0,219.0,109.5,3.8,0.0,291.5,34.4,3810.0,0.0,0.0,1394.0,0.5,57.631578947368425,35099.41250630542,3915.2511916004105,105.69999999999999,5.7394596235071305,1.0,0.9452352293699708,15.828311071450601,70.82159941044802,0.8585876165521082,0.0,0.0,0.0,2348.715512568426,0.5935158994524621,1.0,17.397260273972602,axial,circular
219.0,219.0,109.5,3.8,0.0,291.5,34.4,3810.0,0.0,0.0,1619.0,0.5,57.631578947368425,35099.41250630542,3915.2511916004105,105.69999999999999,5.7394596235071305,1.0,0.9452352293699708,15.828311071450601,70.82159941044802,0.8585876165521082,0.0,0.0,0.0,2348.715512568426,0.689312942047013,1.0,17.397260273972602,axial,circular
219.0,219.0,109.5,3.8,0.0,291.5,34.4,3810.0,0.0,0.0,1414.0,0.5,57.631578947368425,35099.41250630542,3915.2511916004105,105.69999999999999,5.7394596235071305,1.0,0.9452352293699708,15.828311071450601,70.82159941044802,0.8585876165521082,0.0,0.0,0.0,2348.715512568426,0.6020311921275333,1.0,17.397260273972602,axial,circular
219.0,219.0,109.5,3.8,0.0,291.5,34.4,3810.0,0.0,0.0,1684.0,0.5,57.631578947368425,35099.41250630542,3915.2511916004105,105.69999999999999,5.7394596235071305,1.0,0.9452352293699708,15.828311071450601,70.82159941044802,0.8585876165521082,0.0,0.0,0.0,2348.715512568426,0.7169876432409944,1.0,17.397260273972602,axial,circular
219.0,219.0,109.5,3.8,0.0,291.5,34.4,3810.0,0.0,0.0,1210.0,0.5,57.631578947368425,35099.41250630542,3915.2511916004105,105.69999999999999,5.7394596235071305,1.0,0.9452352293699708,15.828311071450601,70.82159941044802,0.8585876165521082,0.0,0.0,0.0,2348.715512568426,0.5151752068418071,1.0,17.397260273972602,axial,circular
278.0,140.0,70.0,6.0,0.0,421.5,58.3,500.0,41.7,41.7,2726.22,0.5,46.333333333333336,30531.963509103793,5418.159506513806,98.5830909920686,8.390174665265206,0.807152920307783,1.2829982846615595,28.954893532885805,13.35202564896921,0.17135752981099653,0.2978571428571429,1.0,2.0815574523552227,4063.7677045763203,0.6708601962976203,1.9857142857142858,3.5714285714285716,eccentric,obround
278.0,140.0,70.0,6.0,0.0,421.5,58.3,500.0,83.4,83.4,1789.54,0.5,46.333333333333336,30531.963509103793,5418.159506513806,98.5830909920686,8.390174665265206,0.807152920307783,1.2829982846615595,28.954893532885805,13.35202564896921,0.17135752981099653,0.5957142857142858,1.0,4.163114904710445,4063.7677045763203,0.4403647378723813,1.9857142857142858,3.5714285714285716,eccentric,obround
278.0,140.0,70.0,6.0,0.0,421.5,58.3,500.0,125.1,125.1,1291.24,0.5,46.333333333333336,30531.963509103793,5418.159506513806,98.5830909920686,8.390174665265206,0.807152920307783,1.2829982846615595,28.954893532885805,13.35202564896921,0.17135752981099653,0.8935714285714286,1.0,6.244672357065667,4063.7677045763203,0.3177445400104684,1.9857142857142858,3.5714285714285716,eccentric,obround
278.0,140.0,70.0,6.0,0.0,421.5,58.3,500.0,14.0,14.0,2668.73,0.5,46.333333333333336,30531.963509103793,5418.159506513806,98.5830909920686,8.390174665265206,0.807152920307783,1.2829982846615595,28.954893532885805,13.35202564896921,0.17135752981099653,0.1,1.0,0.6988442286084681,4063.7677045763203,0.6567132262492932,1.9857142857142858,3.5714285714285716,eccentric,obround
278.0,140.0,70.0,6.0,0.0,421.5,58.3,500.0,42.0,42.0,1703.81,0.5,46.333333333333336,30531.963509103793,5418.159506513806,98.5830909920686,8.390174665265206,0.807152920307783,1.2829982846615595,28.954893532885805,13.35202564896921,0.17135752981099653,0.3,1.0,2.096532685825404,4063.7677045763203,0.4192685517140394,1.9857142857142858,3.5714285714285716,eccentric,obround
278.0,140.0,70.0,6.0,0.0,421.5,58.3,500.0,77.0,77.0,1098.67,0.5,46.333333333333336,30531.963509103793,5418.159506513806,98.5830909920686,8.390174665265206,0.807152920307783,1.2829982846615595,28.954893532885805,13.35202564896921,0.17135752981099653,0.55,1.0,3.843643257346574,4063.7677045763203,0.27035748100531376,1.9857142857142858,3.5714285714285716,eccentric,obround
278.0,140.0,70.0,6.0,0.0,421.5,58.3,500.0,41.7,41.7,2513.35,0.5,46.333333333333336,30531.963509103793,5418.159506513806,98.5830909920686,8.390174665265206,0.807152920307783,1.2829982846615595,28.954893532885805,13.35202564896921,0.17135752981099653,0.2978571428571429,1.0,2.0815574523552227,4063.7677045763203,0.6184777730207481,1.9857142857142858,3.5714285714285716,eccentric,obround
278.0,140.0,70.0,6.0,0.0,421.5,38.6,500.0,41.7,41.7,2457.92,0.5,46.333333333333336,30531.963509103793,5418.159506513806,98.5830909920686,8.390174665265206,0.807152920307783,1.937792746004376,28.954893532885805,13.35202564896921,0.16165573642321493,0.2978571428571429,1.0,2.0815574523552227,3462.2880234469762,0.7099120533458537,1.9857142857142858,3.5714285714285716,eccentric,obround
278.0,140.0,70.0,6.0,0.0,421.5,58.3,500.0,0.0,0.0,3510.21,0.5,46.333333333333336,30531.963509103793,5418.159506513806,98.5830909920686,8.390174665265206,0.807152920307783,1.2829982846615595,28.954893532885805,13.35202564896921,0.17135752981099653,0.0,0.0,0.0,4063.7677045763203,0.8637821487795811,1.9857142857142858,3.5714285714285716,axial,obround
245.0,245.0,122.5,10.0,0.0,245.0,40.0,2230.0,0.0,0.0,3303.0,0.5,24.5,39760.78202199582,11017.257264063986,112.50000000000001,14.634385222023027,1.0,1.69716734205734,31.870438927961256,37.785546561614176,0.4115454291688069,0.0,0.0,0.0,4289.659310575509,0.7699912186165813,1.0,9.10204081632653,axial,circular
194.0,194.0,97.0,10.0,0.0,245.0,40.0,1822.0,0.0,0.0,2292.0,0.5,19.4,23778.714795021144,8539.46951739478,87.0,14.425822994698365,1.0,2.199624800790102,40.62444406552987,39.28108183576159,0.41806302674122997,0.0,0.0,0.0,3043.318623562567,0.7531252174039341,1.0,9.391752577319588,axial,circular
160.0,160.0,0.0,2.5,0.0,376.9,74.9,480.0,0.0,0.0,1620.05,0.0,64.0,24025.0,1550.0,87.44938544990222,2.7768598402041675,0.33333333333333337,0.3246479176536457,3.9893494520230157,10.387229238348406,0.14872681111295935,0.0,0.0,0.0,2383.6675,0.6796459657229877,1.0,3.0,axial,square
160.0,160.0,0.0,2.5,0.0,376.9,74.9,480.0,0.0,0.0,1709.93,0.0,64.0,24025.0,1550.0,87.44938544990222,2.7768598402041675,0.33333333333333337,0.3246479176536457,3.9893494520230157,10.387229238348406,0.14872681111295935,0.0,0.0,0.0,2383.6675,0.7173525670002213,1.0,3.0,axial,square
205.5,103.0,51.5,3.61,0.0,387.0,47.9,1500.0,0.0,0.0,1570.0,0.5,56.92520775623269,17022.54226872008,2431.1079532365547,73.6100773815315,5.081022420226844,0.8077558991087533,1.1538657287413956,21.577689550705298,54.275491796360434,0.6703849621081153,0.0,0.0,0.0,1756.2185525742384,0.8939661853012075,1.9951456310679612,14.563106796116505,axial,obround
158.5,99.0,49.5,2.9,0.0,330.0,47.9,1500.0,38.0,38.0,508.0,0.5,54.6551724137931,12367.556942829451,1665.4495433710606,62.74325177135461,4.091205639765903,0.8505390615776882,0.9277393715281437,18.301744576803184,57.57085240450057,0.7054036149762994,0.3838383838383838,1.0,2.770840946941539,1142.0043268739807,0.444831939814583,1.601010101010101,15.151515151515152,eccentric,obround
158.0,95.0,47.5,2.91,0.0,330.0,47.9,1500.0,23.0,23.0,617.0,0.5,54.29553264604811,11864.668456326937,1634.7528316649652,61.454383618598264,4.097117155432407,0.8421548813695402,0.9492375677945076,18.52812302249182,59.779773757731334,0.7272524047263464,0.24210526315789474,1.0,1.7351917001996255,1107.786053507499,0.5569667518799679,1.6631578947368422,15.789473684210526,eccentric,obround
157.5,98.2,49.1,2.91,0.0,330.0,47.9,1500.0,0.0,0.0,928.0,0.5,54.123711340206185,12180.772506075546,1658.4603208747374,62.26765059033104,4.103763633094438,0.8500879426361613,0.9380126162012233,18.48832875144864,58.037616475314316,0.7101653361895252,0.0,0.0,0.0,1130.7509089296818,0.8206935697963783,1.6038696537678208,15.274949083503055,axial,obround
246.0,106.2,53.1,3.62,0.0,387.0,47.9,1500.0,63.0,63.0,1146.0,0.5,67.95580110497238,21526.076302641344,2763.8534406530275,82.77658423659048,5.153642488923552,0.7857697828826267,1.037350656518705,18.932722765373647,52.01746206196948,0.6377517876369887,0.5932203389830508,1.0,4.023007763108987,2100.710336429242,0.5455297573048338,2.31638418079096,14.124293785310734,eccentric,obround
253.0,105.5,52.75,3.66,0.0,387.0,47.9,1500.0,38.0,38.0,1403.0,0.5,69.12568306010928,22052.248255374252,2837.013147219801,83.78214984270143,5.226265289005795,0.7811024401034972,1.0394029068364812,18.85640556498039,52.2477179357285,0.638102100877907,0.36018957345971564,1.0,2.431969896495824,2154.2267794064896,0.6512777639810698,2.3981042654028437,14.218009478672986,eccentric,obround
252.0,107.7,53.85,3.63,0.0,387.0,47.9,1500.0,38.0,38.0,1415.0,0.5,69.42148760330579,22416.740725437892,2830.2908627235047,84.47171235937911,5.174145053589072,0.7844841023424189,1.0200795758464551,18.596123154552046,51.2510614319677,0.6286435166113576,0.35283194057567313,1.0,2.388869989733146,2169.084444622471,0.6523489684820826,2.3398328690807797,13.927576601671309,eccentric,obround
257.0,107.7,53.85,3.66,0.0,387.0,47.9,1500.0,0.0,0.0,2156.0,0.5,70.21857923497268,22900.519305887483,2889.309043173096,85.37834440774046,5.226055741970669,0.7818574359265429,1.0193518552874679,18.521017605673382,51.18673490655501,0.6265905999051176,0.0,0.0,0.0,2215.0974744599985,0.973320598690852,2.386258124419684,13.927576601671309,axial,obround
206.5,102.5,51.25,3.59,0.0,387.0,47.9,1500.0,30.0,30.0,1136.0,0.5,57.52089136490251,17049.331057768464,2420.3244035740263,73.66797559664612,5.055488592485872,0.8061843801689207,1.1469426100319766,21.41064465248482,54.49467326069224,0.6726708562824271,0.2926829268292683,1.0,2.0292740994228966,1753.3285018502577,0.6479105306285722,2.0146341463414634,14.634146341463415,eccentric,obround
210.5,101.0,50.5,3.6,0.0,387.0,47.9,1500.0,50.0,50.0,929.0,0.5,58.47222222222222,17181.378616762646,2440.1119519452755,73.95270564342006,5.07712688633886,0.8007319391320706,1.1474326288964318,21.274632476778496,55.16076633678586,0.6781928018869414,0.49504950495049505,1.0,3.4145969381001153,1767.3113611457525,0.5256572330286651,2.0841584158415842,14.851485148514852,eccentric,obround
209.0,101.5,50.75,3.63,0.0,387.0,47.9,1500.0,30.0,30.0,1131.0,0.5,57.57575757575758,17106.060575846557,2453.7795469851962,73.79043430520481,5.115145239411163,0.8025884850366132,1.158940095153143,21.530880603242355,54.945548056761986,0.6759110604438475,0.2955665024630542,1.0,2.042865633351207,1768.992986266321,0.6393467971781593,2.0591133004926108,14.77832512315271,eccentric,obround
195.0,104.0,52.0,2.98,0.0,246.6,60.0,1080.0,0.0,0.0,1140.0,0.5,65.43624161073825,16470.76273950719,1969.4114042003896,72.40722762937934,4.206672760124661,0.819444912962848,0.4914332747838358,11.740041869550954,38.81972538314022,0.4698545454158377,0.0,0.0,0.0,1473.9026166462475,0.7734567990617879,1.875,10.384615384615385,axial,obround
195.0,104.0,52.0,2.98,0.0,246.6,60.0,1080.0,0.0,0.0,1061.9,0.5,65.43624161073825,16470.76273950719,1969.4114042003896,72.40722762937934,4.206672760124661,0.819444912962848,0.4914332747838358,11.740041869550954,38.81972538314022,0.4698545454158377,0.0,0.0,0.0,1473.9026166462475,0.7204682236172918,1.875,10.384615384615385,axial,obround
195.0,106.0,53.0,2.98,0.0,246.6,60.0,1080.0,40.0,40.0,703.7,0.5,65.43624161073825,16763.826075918725,1986.4475119849947,73.04855625014469,4.206847778832923,0.8229608610890647,0.4870188486378037,11.687386716739072,38.14523525623053,0.46332779585345346,0.37735849056603776,1.0,2.644654511519827,1495.6875210106232,0.47048597391821256,1.8396226415094339,10.18867924528302,eccentric,obround
195.0,103.0,51.5,2.98,0.0,246.6,60.0,1080.0,40.0,40.0,689.5,0.5,65.43624161073825,16323.587265791619,1960.8933503080873,72.08300218973476,4.20678050651118,0.8176936671530689,0.4937193974914803,11.767946708670124,39.16698544999124,0.4732036794722032,0.3883495145631068,1.0,2.7093181270867968,1462.9715361334713,0.47130103557742414,1.8932038834951457,10.485436893203884,eccentric,obround
196.0,105.0,52.5,2.98,0.0,246.6,60.0,2080.0,0.0,0.0,982.1,0.5,65.77181208053692,16716.54900954956,1983.8894580926922,72.94547835620436,4.207191333328652,0.820285076087347,0.48776728187755747,11.666800432694469,74.07352851966488,0.898045197332602,0.0,0.0,0.0,1492.2200809386313,0.6581468863374649,1.8666666666666667,19.80952380952381,axial,obround
195.0,105.0,52.5,2.98,0.0,246.6,60.0,2080.0,0.0,0.0,960.0,0.5,65.43624161073825,16617.509009549558,1977.9294580926921,72.72906847669532,4.206696302585897,0.821200638537789,0.48920028074540645,11.71319801768277,74.10809885627629,0.8985659496231522,0.0,0.0,0.0,1484.8079449386312,0.6465482645566514,1.8571428571428572,19.80952380952381,axial,obround
195.0,103.0,51.5,2.98,0.0,246.6,60.0,1080.0,80.0,80.0,461.1,0.5,65.43624161073825,16323.587265791619,1960.8933503080873,72.08300218973476,4.20678050651118,0.8176936671530689,0.4937193974914803,11.767946708670124,39.16698544999124,0.4732036794722032,0.7766990291262136,1.0,5.4186362541735935,1462.9715361334713,0.3151804314789707,1.8932038834951457,10.485436893203884,eccentric,obround
195.0,105.0,52.5,2.98,0.0,246.6,60.0,1080.0,80.0,80.0,465.1,0.5,65.43624161073825,16617.509009549558,1977.9294580926921,72.72906847669532,4.206696302585897,0.821200638537789,0.48920028074540645,11.71319801768277,38.479205175374226,0.4665630892274059,0.7619047619047619,1.0,5.331555872685096,1484.8079449386312,0.313239164422186,1.8571428571428572,10.285714285714286,eccentric,obround
196.0,102.0,51.0,2.98,0.0,246.6,60.0,2080.0,80.0,80.0,383.4,0.5,65.77181208053692,16272.022588402839,1958.3352964157848,71.96906042248001,4.20772832190319,0.8150658089991809,0.4946378377083418,11.751345794411792,76.08061102199176,0.9173998365698975,0.7843137254901961,1.0,5.458602589634991,1459.2468394003029,0.26273827679322803,1.9215686274509804,20.392156862745097,eccentric,obround
195.0,105.0,52.5,2.98,0.0,246.6,60.0,2080.0,80.0,80.0,370.9,0.5,65.43624161073825,16617.509009549558,1977.9294580926921,72.72906847669532,4.206696302585897,0.821200638537789,0.48920028074540645,11.71319801768277,74.10809885627629,0.8985659496231522,0.7619047619047619,1.0,5.331555872685096,1484.8079449386312,0.24979661596256458,1.8571428571428572,19.80952380952381,eccentric,obround
195.0,103.0,51.5,2.98,0.0,246.6,60.0,2080.0,40.0,40.0,549.4,0.5,65.43624161073825,16323.587265791619,1960.8933503080873,72.08300218973476,4.20678050651118,0.8176936671530689,0.4937193974914803,11.767946708670124,75.43271271850163,0.911355234539058,0.3883495145631068,1.0,2.7093181270867968,1462.9715361334713,0.37553703980599973,1.8932038834951457,20.194174757281555,eccentric,obround
195.0,103.0,51.5,2.98,0.0,246.6,60.0,2080.0,40.0,40.0,564.7,0.5,65.43624161073825,16323.587265791619,1960.8933503080873,72.08300218973476,4.20678050651118,0.8176936671530689,0.4937193974914803,11.767946708670124,75.43271271850163,0.911355234539058,0.3883495145631068,1.0,2.7093181270867968,1462.9715361334713,0.3859952063677613,1.8932038834951457,20.194174757281555,eccentric,obround
150.0,150.0,0.0,4.0,75.0,361.3,55.91,450.0,0.0,0.0,1650.0,0.0,37.5,20164.0,2272.0,80.11492086378139,4.3930705122981095,0.33333333333333337,0.7281319827388585,6.603914971894084,10.377514153206441,0.12838058025547092,0.0,0.0,0.0,1948.24284,0.8469170095859303,1.0,3.0,axial,square
150.0,150.0,0.0,4.0,75.0,361.3,57.18,450.0,0.0,0.0,1650.0,0.0,37.5,20164.0,2272.0,80.11492086378139,4.3930705122981095,0.33333333333333337,0.7119597613663794,6.603914971894084,10.377514153206441,0.1290071454970089,0.0,0.0,0.0,1973.85112,0.8359293075761458,1.0,3.0,axial,square
100.0,60.0,0.0,2.5,0.0,331.2,33.7,900.0,15.0,15.0,1050.0,0.0,40.0,5225.0,750.0,40.78197095911754,2.828825524644934,0.33333333333333337,1.410702369627873,7.657852981992278,51.85315805233081,0.5365025063035309,0.25,1.0,1.49375,424.4825,2.4736002073112555,1.6666666666666667,15.0,eccentric,rectangular
100.0,60.0,0.0,2.5,0.0,331.2,33.7,1300.0,0.0,0.0,1000.0,0.0,40.0,5225.0,750.0,40.78197095911754,2.828825524644934,0.33333333333333337,1.410702369627873,7.657852981992278,74.89900607558896,0.7749480646606558,0.0,0.0,0.0,424.4825,2.3558097212488147,1.6666666666666667,21.666666666666668,axial,rectangular
100.0,60.0,0.0,2.5,0.0,331.2,33.7,900.0,30.0,30.0,1000.0,0.0,40.0,5225.0,750.0,40.78197095911754,2.828825524644934,0.33333333333333337,1.410702369627873,7.657852981992278,51.85315805233081,0.5365025063035309,0.5,1.0,2.9875,424.4825,2.3558097212488147,1.6666666666666667,15.0,eccentric,rectangular
100.0,60.0,0.0,2.5,0.0,331.2,33.7,1300.0,15.0,15.0,850.0,0.0,40.0,5225.0,750.0,40.78197095911754,2.828825524644934,0.33333333333333337,1.410702369627873,7.657852981992278,74.89900607558896,0.7749480646606558,0.25,1.0,1.49375,424.4825,2.0024382630614923,1.6666666666666667,21.666666666666668,eccentric,rectangular
100.0,60.0,0.0,2.5,0.0,331.2,33.7,1300.0,30.0,30.0,700.0,0.0,40.0,5225.0,750.0,40.78197095911754,2.828825524644934,0.33333333333333337,1.410702369627873,7.657852981992278,74.89900607558896,0.7749480646606558,0.5,1.0,2.9875,424.4825,1.6490668048741703,1.6666666666666667,21.666666666666668,eccentric,rectangular
100.0,60.0,0.0,2.5,0.0,331.2,33.7,1300.0,15.0,15.0,950.0,0.0,40.0,5225.0,750.0,40.78197095911754,2.828825524644934,0.33333333333333337,1.410702369627873,7.657852981992278,74.89900607558896,0.7749480646606558,0.25,1.0,1.49375,424.4825,2.238019235186374,1.6666666666666667,21.666666666666668,eccentric,rectangular
100.0,60.0,0.0,2.5,0.0,331.2,33.7,1300.0,30.0,30.0,800.0,0.0,40.0,5225.0,750.0,40.78197095911754,2.828825524644934,0.33333333333333337,1.410702369627873,7.657852981992278,74.89900607558896,0.7749480646606558,0.5,1.0,2.9875,424.4825,1.8846477769990517,1.6666666666666667,21.666666666666668,eccentric,rectangular
100.0,60.0,0.0,2.5,0.0,331.2,33.7,900.0,30.0,30.0,900.0,0.0,40.0,5225.0,750.0,40.78197095911754,2.828825524644934,0.33333333333333337,1.410702369627873,7.657852981992278,51.85315805233081,0.5365025063035309,0.5,1.0,2.9875,424.4825,2.120228749123933,1.6666666666666667,15.0,eccentric,rectangular
180.0,180.0,0.0,5.9,0.0,318.0,70.13,451.0,54.0,54.0,1946.07,0.0,30.508474576271183,28291.239999999998,3969.52,94.8966879527326,6.438986139872057,0.33333333333333337,0.6362228936815661,7.192374629200999,8.66082875866523,0.10688768788458886,0.3,1.0,1.7922644444444442,3246.3720212,0.5994599470705911,1.0,2.5055555555555555,eccentric,square
180.0,180.0,0.0,6.1,0.0,318.0,48.23,449.0,0.0,0.0,2731.57,0.0,29.508196721311478,28156.840000000004,4094.32,94.67101211931352,6.649583363022771,0.33333333333333337,0.9587551899828419,7.445318484522872,8.621138531209361,0.09759178275839998,0.0,0.0,0.0,2659.9981532,1.0269067280042652,1.0,2.4944444444444445,axial,square
180.0,180.0,0.0,6.0,0.0,318.0,48.23,450.0,54.0,54.0,1810.73,0.0,30.0,28224.0,4032.0,94.78385003602305,6.544347859450994,0.33333333333333337,0.9419152276295133,7.31876657086794,8.640987597877146,0.09801045495219847,0.3,1.0,1.792,2643.41952,0.6849953200012687,1.0,2.5,eccentric,square
181.0,181.0,0.0,10.0,0.0,402.0,48.23,451.0,54.0,54.0,2574.97,0.0,18.1,25921.0,6440.0,90.83452295118876,10.65846314535709,0.33333333333333337,2.0708226497515145,15.723471815284727,8.578690147523302,0.09952836150642634,0.2983425414364641,1.0,1.7681993193294616,3839.04983,0.6707310699324786,1.0,2.4917127071823204,eccentric,square
180.0,180.0,0.0,5.9,0.0,318.0,48.23,451.0,36.0,36.0,2018.87,0.0,30.508474576271183,28291.239999999998,3969.52,94.8966879527326,6.438986139872057,0.33333333333333337,0.9251153127490823,7.192374629200999,8.66082875866523,0.09843481643714301,0.2,1.0,1.1948429629629629,2626.7938652,0.7685681113947197,1.0,2.5055555555555555,eccentric,square
180.0,180.0,0.0,5.8,0.0,318.0,48.23,450.0,72.0,72.0,1451.85,0.0,31.03448275862069,28358.56,3906.88,95.00952586944216,6.33349823221927,0.33333333333333337,0.9083553026545901,7.066142120715169,8.642251935607902,0.09842760780367316,0.4,1.0,2.390032592592593,2610.1211888000003,0.5562385402753984,1.0,2.5,eccentric,square
180.0,180.0,0.0,6.0,0.0,318.0,48.23,451.0,54.0,54.0,1644.1,0.0,30.0,28224.0,4032.0,94.78385003602305,6.544347859450994,0.33333333333333337,0.9419152276295133,7.31876657086794,8.660189792539096,0.09822825596320336,0.3,1.0,1.792,2643.41952,0.6219595442799787,1.0,2.5055555555555555,eccentric,square
180.0,180.0,0.0,7.8,0.0,349.0,48.23,450.0,54.0,54.0,2038.48,0.0,23.076923076923077,27027.36,5129.28,92.75276753525114,8.419246472838722,0.33333333333333337,1.373285852007791,10.559674200211843,8.627668669267884,0.09752866258255902,0.3,1.0,1.78648,3093.6482928,0.6589242884345499,1.0,2.5,eccentric,square
180.0,180.0,0.0,5.9,0.0,318.0,59.67,450.0,54.0,54.0,1816.04,0.0,30.508474576271183,28291.239999999998,3969.52,94.8966879527326,6.438986139872057,0.33333333333333337,0.7477511569279074,7.192374629200999,8.641625147226948,0.10275145764620798,0.3,1.0,1.7922644444444442,2950.4456508,0.6155137951812768,1.0,2.5,eccentric,square
181.0,181.0,0.0,6.0,0.0,318.0,48.23,450.0,54.0,54.0,1724.69,0.0,30.166666666666668,28561.0,4056.0,95.34803961957081,6.545598835715978,0.33333333333333337,0.9363417647441318,7.2768509908984,8.593458695493837,0.09753636950904171,0.2983425414364641,1.0,1.7821871140746284,2667.30503,0.646603961902325,1.0,2.4861878453038675,eccentric,square
200.0,200.0,0.0,2.9,0.0,324.0,43.7,600.0,40.0,40.0,1869.0,0.0,68.96551724137932,37713.63999999999,2252.72,109.56561712497425,3.2248412603891836,0.33333333333333337,0.4428659972144125,3.178760502254723,10.387933962054245,0.12841671677240726,0.2,1.0,1.1989907999999998,2377.9673479999997,0.7859653756692374,1.0,3.0,eccentric,square
200.0,200.0,0.0,2.9,0.0,324.0,64.2,600.0,40.0,40.0,2455.0,0.0,68.96551724137932,37713.63999999999,2252.72,109.56561712497425,3.2248412603891836,0.33333333333333337,0.30145239997305023,3.178760502254723,10.387933962054245,0.1416505380061705,0.2,1.0,1.1989907999999998,3151.0969679999994,0.7790937647844547,1.0,3.0,eccentric,square
300.0,300.0,0.0,10.0,0.0,375.0,50.69,1500.0,30.0,30.0,6363.2,0.0,30.0,78400.0,11200.0,157.97308339337178,10.907246432418304,0.33333333333333337,1.056844122537553,8.630620956212177,17.281975195754292,0.20622191868418407,0.1,1.0,0.5973333333333334,8174.096,0.778459171509608,1.0,5.0,eccentric,square
300.0,300.0,0.0,8.0,0.0,375.0,50.69,1500.0,30.0,30.0,4095.7,0.0,37.5,80656.0,9088.0,160.22984172756279,8.786141024596219,0.33333333333333337,0.8335671952408871,6.854326361639307,17.295856922010735,0.21135154911583937,0.1,1.0,0.5982933333333333,7496.4526399999995,0.5463517475113403,1.0,5.0,eccentric,square
