Repository: Serali-Nerri/xgboost

# CFST柱极限承载力预测 - XGBoost ML管道

## 项目概述

本项目是一个完整的机器学习管道，用于预测混凝土填充钢管（CFST）柱的极限承载力。采用XGBoost算法，提供从数据加载、预处理、模型训练、评估到预测的全流程解决方案。

### 核心特性

- **模块化设计**：清晰的模块分离，便于维护和扩展
- **特征工程支持**：处理无量纲参数，剔除几何参数实现多截面统一预测
- **自动化超参数优化**：集成Optuna框架进行超参数搜索，支持持久化存储和断点续训
- **智能参数加载**：自动加载最优参数，无需手动配置
- **特征选择**：迭代剔除法自动寻找最优特征子集
- **多维度评估**：集成R²、RMSE、MAE、MAPE、COV等工程指标
- **可视化分析**：提供预测散点图、特征重要性图和学习曲线
- **COV稳定性指标**：特别添加变异系数评估模型预测稳定性

---

## 环境要求

### 系统要求
- Python 3.8+
- 8GB+ RAM（推荐16GB）
- 5GB+ 可用磁盘空间

### Python依赖
- pandas &gt;= 1.5.0
- numpy &gt;= 1.23.0
- xgboost &gt;= 1.7.0
- scikit-learn &gt;= 1.2.0
- matplotlib &gt;= 3.6.0
- seaborn &gt;= 0.12.0
- optuna &gt;= 3.0.0
- joblib &gt;= 1.2.0

---

File: data/processed/2026.3.11-new_feature_parameters_raw.csv (part 57 of 84)
b (mm),h (mm),r0 (mm),t (mm),R (%),fy (MPa),fc (MPa),L (mm),e1 (mm),e2 (mm),Nexp (kN),r0/h,b/t,Ac (mm^2),As (mm^2),Re (mm),te (mm),ke,xi,sigma_re (MPa),lambda,lambda_bar,e/h,e1/e2,e_bar,Npl (kN),psi,b/h,L/h,axial_flag,section_family
300.0,300.0,0.0,10.0,0.0,385.4,50.69,1500.0,30.0,30.0,5189.98,0.0,30.0,78400.0,11200.0,157.97308339337178,10.907246432418304,0.33333333333333337,1.0861539328692613,8.86997684406446,17.281975195754292,0.2076860414573121,0.1,1.0,0.5973333333333334,8290.576,0.6260095800340049,1.0,5.0,eccentric,square
300.0,300.0,0.0,10.0,0.0,385.4,50.69,1500.0,30.0,30.0,5079.68,0.0,30.0,78400.0,11200.0,157.97308339337178,10.907246432418304,0.33333333333333337,1.0861539328692613,8.86997684406446,17.281975195754292,0.2076860414573121,0.1,1.0,0.5973333333333334,8290.576,0.6127053174592454,1.0,5.0,eccentric,square
300.0,300.0,0.0,10.0,0.0,385.4,50.69,1500.0,30.0,30.0,4554.3,0.0,30.0,78400.0,11200.0,157.97308339337178,10.907246432418304,0.33333333333333337,1.0861539328692613,8.86997684406446,17.281975195754292,0.2076860414573121,0.1,1.0,0.5973333333333334,8290.576,0.5493345697572763,1.0,5.0,eccentric,square
300.0,300.0,0.0,10.0,0.0,385.4,50.69,1500.0,30.0,30.0,5213.1,0.0,30.0,78400.0,11200.0,157.97308339337178,10.907246432418304,0.33333333333333337,1.0861539328692613,8.86997684406446,17.281975195754292,0.2076860414573121,0.1,1.0,0.5973333333333334,8290.576,0.6287982885628213,1.0,5.0,eccentric,square
300.0,300.0,0.0,10.0,0.0,385.4,50.69,1500.0,30.0,30.0,5041.7,0.0,30.0,78400.0,11200.0,157.97308339337178,10.907246432418304,0.33333333333333337,1.0861539328692613,8.86997684406446,17.281975195754292,0.2076860414573121,0.1,1.0,0.5973333333333334,8290.576,0.6081242123587071,1.0,5.0,eccentric,square
300.0,300.0,0.0,10.0,0.0,385.4,50.69,1500.0,20.0,20.0,3879.7,0.0,30.0,78400.0,11200.0,157.97308339337178,10.907246432418304,0.33333333333333337,1.0861539328692613,8.86997684406446,17.281975195754292,0.2076860414573121,0.06666666666666667,1.0,0.3982222222222222,8290.576,0.46796507263186543,1.0,5.0,eccentric,square
300.0,300.0,0.0,10.0,0.0,385.4,50.69,1500.0,30.0,30.0,4708.7,0.0,30.0,78400.0,11200.0,157.97308339337178,10.907246432418304,0.33333333333333337,1.0861539328692613,8.86997684406446,17.281975195754292,0.2076860414573121,0.1,1.0,0.5973333333333334,8290.576,0.5679581249843196,1.0,5.0,eccentric,square
300.0,300.0,0.0,10.0,0.0,385.4,50.69,1500.0,40.0,40.0,4614.06,0.0,30.0,78400.0,11200.0,157.97308339337178,10.907246432418304,0.33333333333333337,1.0861539328692613,8.86997684406446,17.281975195754292,0.2076860414573121,0.13333333333333333,1.0,0.7964444444444444,8290.576,0.5565427540860853,1.0,5.0,eccentric,square
300.0,300.0,0.0,10.0,0.0,385.4,50.69,1500.0,30.0,30.0,4581.0,0.0,30.0,78400.0,11200.0,157.97308339337178,10.907246432418304,0.33333333333333337,1.0861539328692613,8.86997684406446,17.281975195754292,0.2076860414573121,0.1,1.0,0.5973333333333334,8290.576,0.5525550938800875,1.0,5.0,eccentric,square
300.0,300.0,0.0,12.0,0.0,394.0,50.69,1500.0,30.0,30.0,6363.2,0.0,25.0,76176.0,13248.0,155.71632505918075,12.998058625492973,0.33333333333333337,1.3517802156329608,10.962745014045856,17.26499348392579,0.20524527356265207,0.1,1.0,0.59616,9081.07344,0.7007101134070335,1.0,5.0,eccentric,square
300.0,300.0,0.0,10.0,0.0,385.4,50.69,1500.0,30.0,30.0,4956.38,0.0,30.0,78400.0,11200.0,157.97308339337178,10.907246432418304,0.33333333333333337,1.0861539328692613,8.86997684406446,17.281975195754292,0.2076860414573121,0.1,1.0,0.5973333333333334,8290.576,0.5978330094314316,1.0,5.0,eccentric,square
200.0,200.0,0.0,2.9,0.0,324.0,64.2,600.0,40.0,40.0,2327.0,0.0,68.96551724137932,37713.63999999999,2252.72,109.56561712497425,3.2248412603891836,0.33333333333333337,0.30145239997305023,3.178760502254723,10.387933962054245,0.1416505380061705,0.2,1.0,1.1989907999999998,3151.0969679999994,0.7384729900828619,1.0,3.0,eccentric,square
200.0,200.0,0.0,2.9,0.0,324.0,64.2,600.0,60.0,60.0,1882.0,0.0,68.96551724137932,37713.63999999999,2252.72,109.56561712497425,3.2248412603891836,0.33333333333333337,0.30145239997305023,3.178760502254723,10.387933962054245,0.1416505380061705,0.3,1.0,1.7984862,3151.0969679999994,0.5972523280343559,1.0,3.0,eccentric,square
200.0,200.0,0.0,2.9,0.0,324.0,64.2,600.0,40.0,40.0,2181.0,0.0,68.96551724137932,37713.63999999999,2252.72,109.56561712497425,3.2248412603891836,0.33333333333333337,0.30145239997305023,3.178760502254723,10.387933962054245,0.1416505380061705,0.2,1.0,1.1989907999999998,3151.0969679999994,0.6921399189388577,1.0,3.0,eccentric,square
200.0,200.0,0.0,4.6,0.0,341.0,64.2,600.0,40.0,40.0,2485.0,0.0,43.47826086956522,36404.64000000001,3510.72,107.6473725409119,5.071098432505025,0.33333333333333326,0.5122226793889638,5.354657912735725,10.38130396433897,0.13370641518794416,0.2,1.0,1.1974608000000004,3534.333408000001,0.7031028805531409,1.0,3.0,eccentric,square
200.0,200.0,0.0,2.9,0.0,324.0,64.2,600.0,40.0,40.0,1946.0,0.0,68.96551724137932,37713.63999999999,2252.72,109.56561712497425,3.2248412603891836,0.33333333333333337,0.30145239997305023,3.178760502254723,10.387933962054245,0.1416505380061705,0.2,1.0,1.1989907999999998,3151.0969679999994,0.6175627153851523,1.0,3.0,eccentric,square
200.0,200.0,0.0,2.9,0.0,324.0,64.2,600.0,20.0,20.0,2896.0,0.0,68.96551724137932,37713.63999999999,2252.72,109.56561712497425,3.2248412603891836,0.33333333333333337,0.30145239997305023,3.178760502254723,10.387933962054245,0.1416505380061705,0.1,1.0,0.5994953999999999,3151.0969679999994,0.919045027623536,1.0,3.0,eccentric,square
200.0,200.0,0.0,2.9,0.0,324.0,85.4,600.0,40.0,40.0,2834.0,0.0,68.96551724137932,37713.63999999999,2252.72,109.56561712497425,3.2248412603891836,0.33333333333333337,0.22661878311791364,3.178760502254723,10.387933962054245,0.1532091354843466,0.2,1.0,1.1989907999999998,3950.6261359999994,0.7173546426413862,1.0,3.0,eccentric,square
470.0,470.0,0.0,8.0,0.0,361.8,137.0,918.0,102.0,102.0,4808.1,0.0,58.75,206116.0,14528.0,256.14207093068137,8.873337163143105,0.33333333333333337,0.18614103347374514,4.177855117618152,6.762132082026142,0.11268460313750192,0.2170212765957447,1.0,1.300618629783381,33494.1224,0.14355055918706502,1.0,1.9531914893617022,eccentric,square
210.0,210.0,0.0,4.8,0.0,360.0,70.3,1000.0,56.6,56.6,950.8,0.0,43.75,40160.16,3847.68,113.06359254297037,5.292355941229076,0.33333333333333337,0.490626144581392,5.617039921194109,16.478476616084354,0.2191713032880853,0.26952380952380955,1.0,1.6137633586005833,4208.424048000001,0.22592780317654904,1.0,4.761904761904762,eccentric,square
210.0,210.0,0.0,4.8,0.0,360.0,70.3,1800.0,28.3,28.3,1461.7,0.0,43.75,40160.16,3847.68,113.06359254297037,5.292355941229076,0.33333333333333337,0.490626144581392,5.617039921194109,29.661257908951836,0.3945083459185535,0.13476190476190478,1.0,0.8068816793002916,4208.424048000001,0.3473271664947011,1.0,8.571428571428571,eccentric,square
210.0,210.0,0.0,4.8,0.0,360.0,70.3,1800.0,42.4,42.4,1122.2,0.0,43.75,40160.16,3847.68,113.06359254297037,5.292355941229076,0.33333333333333337,0.490626144581392,5.617039921194109,29.661257908951836,0.3945083459185535,0.2019047619047619,1.0,1.2088969329446067,4208.424048000001,0.2666556381202391,1.0,8.571428571428571,eccentric,square
210.0,210.0,0.0,4.8,0.0,360.0,70.3,1800.0,56.6,56.6,957.1,0.0,43.75,40160.16,3847.68,113.06359254297037,5.292355941229076,0.33333333333333337,0.490626144581392,5.617039921194109,29.661257908951836,0.3945083459185535,0.26952380952380955,1.0,1.6137633586005833,4208.424048000001,0.22742480061030196,1.0,8.571428571428571,eccentric,square
210.0,210.0,0.0,4.8,0.0,360.0,70.3,1800.0,34.5,34.5,1228.7,0.0,43.75,40160.16,3847.68,113.06359254297037,5.292355941229076,0.33333333333333337,0.490626144581392,5.617039921194109,29.661257908951836,0.3945083459185535,0.16428571428571428,1.0,0.9836543440233237,4208.424048000001,0.29196202330987153,1.0,8.571428571428571,eccentric,square
210.0,210.0,0.0,4.8,0.0,360.0,70.3,2600.0,56.6,56.6,806.9,0.0,43.75,40160.16,3847.68,113.06359254297037,5.292355941229076,0.33333333333333337,0.490626144581392,5.617039921194109,42.844039201819314,0.5698453885490217,0.26952380952380955,1.0,1.6137633586005833,4208.424048000001,0.19173448084051053,1.0,12.380952380952381,eccentric,square
470.0,470.0,0.0,4.0,0.0,421.8,137.0,918.0,0.0,0.0,5711.7,0.0,117.5,213444.0,7392.0,260.65558759906344,4.475100977878924,0.33333333333333337,0.10662622049483364,2.4139102609900758,6.765073578367545,0.12358570197919731,0.0,0.0,0.0,32359.7736,0.17650617926449275,1.0,1.9531914893617022,axial,square
470.0,470.0,0.0,4.0,0.0,421.8,137.0,918.0,51.0,51.0,4407.7,0.0,117.5,213444.0,7392.0,260.65558759906344,4.475100977878924,0.33333333333333337,0.10662622049483364,2.4139102609900758,6.765073578367545,0.12358570197919731,0.10851063829787234,1.0,0.6508752010633481,32359.7736,0.13620923478896033,1.0,1.9531914893617022,eccentric,square
470.0,470.0,0.0,4.0,0.0,421.8,137.0,918.0,102.0,102.0,3692.2,0.0,117.5,213444.0,7392.0,260.65558759906344,4.475100977878924,0.33333333333333337,0.10662622049483364,2.4139102609900758,6.765073578367545,0.12358570197919731,0.2170212765957447,1.0,1.3017504021266961,32359.7736,0.11409844968754664,1.0,1.9531914893617022,eccentric,square
470.0,470.0,0.0,6.0,0.0,381.5,137.0,918.0,0.0,0.0,6595.4,0.0,78.33333333333333,209764.0,10992.0,258.3988292648724,6.68383187008169,0.33333333333333337,0.1459216523762471,3.2893361858364587,6.763848110351845,0.11758854918025152,0.0,0.0,0.0,32931.116,0.20027866653532178,1.0,1.9531914893617022,axial,square
470.0,470.0,0.0,6.0,0.0,381.5,137.0,918.0,51.0,51.0,4818.0,0.0,78.33333333333333,209764.0,10992.0,258.3988292648724,6.68383187008169,0.33333333333333337,0.1459216523762471,3.2893361858364587,6.763848110351845,0.11758854918025152,0.10851063829787234,1.0,0.6506394151584908,32931.116,0.14630539699899633,1.0,1.9531914893617022,eccentric,square
470.0,470.0,0.0,6.0,0.0,381.5,137.0,918.0,102.0,102.0,4059.6,0.0,78.33333333333333,209764.0,10992.0,258.3988292648724,6.68383187008169,0.33333333333333337,0.1459216523762471,3.2893361858364587,6.763848110351845,0.11758854918025152,0.2170212765957447,1.0,1.3012788303169815,32931.116,0.12327550636303973,1.0,1.9531914893617022,eccentric,square
470.0,470.0,0.0,8.0,0.0,361.8,137.0,918.0,0.0,0.0,7236.2,0.0,58.75,206116.0,14528.0,256.14207093068137,8.873337163143105,0.33333333333333337,0.18614103347374514,4.177855117618152,6.762132082026142,0.11268460313750192,0.0,0.0,0.0,33494.1224,0.2160438752083858,1.0,1.9531914893617022,axial,square
250.0,250.0,0.0,4.0,0.0,315.6,61.2,1250.0,100.0,100.0,3282.96,0.0,62.5,58564.0,3872.0,136.53387921855702,4.441281904852076,0.33333333333333337,0.3409496029816886,3.4220287233070565,17.31163770415728,0.22918863057056743,0.4,1.0,2.3975424000000003,4806.12,0.68307907418042,1.0,5.0,eccentric,square
250.0,250.0,0.0,4.0,0.0,315.6,61.2,1250.0,200.0,200.0,1527.76,0.0,62.5,58564.0,3872.0,136.53387921855702,4.441281904852076,0.33333333333333337,0.3409496029816886,3.4220287233070565,17.31163770415728,0.22918863057056743,0.8,1.0,4.795084800000001,4806.12,0.3178780388338202,1.0,5.0,eccentric,square
250.0,250.0,0.0,4.0,0.0,315.6,61.2,1250.0,50.0,50.0,4642.31,0.0,62.5,58564.0,3872.0,136.53387921855702,4.441281904852076,0.33333333333333337,0.3409496029816886,3.4220287233070565,17.31163770415728,0.22918863057056743,0.2,1.0,1.1987712000000001,4806.12,0.9659163732907211,1.0,5.0,eccentric,square
199.7,199.7,0.0,2.97,0.0,400.37,68.7,2480.0,60.0,60.0,1502.0,0.0,67.23905723905723,37542.9376,2301.8688,109.31737370821325,3.3014337361882156,0.33333333333333326,0.35731981941374374,4.030451214722655,43.000354364974854,0.6105835703282606,0.30045067601402103,1.0,1.8011091276666316,3500.7990245759997,0.4290449093066447,1.0,12.41862794191287,eccentric,square
199.9,199.8,0.0,4.0,0.0,480.05,68.7,2480.0,60.0,60.0,1743.0,0.0,49.975,36806.420000000006,3069.6000000000004,108.23976792765586,4.423142507245302,0.33333333333333326,0.5827575993725739,6.538969306309782,42.963394129854336,0.6072118466580863,0.3003003003003003,1.0,1.7989145895441385,4002.162534000001,0.4355145462465617,1.0005005005005005,12.412412412412412,eccentric,rectangular
200.0,199.9,0.0,2.99,0.0,400.37,68.7,1280.0,40.0,40.0,2277.0,0.0,66.8896321070234,37624.358400000005,2319.8812000000003,109.43584988495384,3.3233908041092803,0.33333333333333337,0.35933658299725163,4.052864387797455,22.171418657707395,0.31460982749209476,0.2001000500250125,1.0,1.1995264145329294,3513.6042581240004,0.6480524933151539,1.0005002501250626,6.4032016008004,eccentric,rectangular
199.8,199.8,0.0,3.99,0.0,480.05,68.7,1280.0,40.0,40.0,2079.0,0.0,50.07518796992481,36794.91240000001,3061.4472000000005,108.22284591613062,4.412287536874331,0.33333333333333337,0.5813915793509107,6.523941761545123,22.174735035927593,0.31348307397055863,0.20020020020020018,1.0,1.1992850464835967,3997.458210240001,0.5200804838120322,1.0,6.406406406406406,eccentric,square
200.0,199.9,0.0,2.99,0.0,400.37,68.7,2480.0,40.0,40.0,1876.0,0.0,66.8896321070234,37624.358400000005,2319.8812000000003,109.43584988495384,3.3233908041092803,0.33333333333333337,0.35933658299725163,4.052864387797455,42.95712364930808,0.6095565407659336,0.2001000500250125,1.0,1.1995264145329294,3513.6042581240004,0.533924671699266,1.0005002501250626,12.406203101550775,eccentric,rectangular
199.9,199.6,0.0,3.99,0.0,480.05,68.7,2480.0,40.0,40.0,2023.0,0.0,50.100250626566414,36775.7104,3060.6492000000003,108.19460333931654,4.412266301272254,0.33333333333333326,0.5815435207929214,6.525613331757405,43.00658155907709,0.6079082371328159,0.20040080160320642,1.0,1.2004857734669319,3995.7559529400005,0.5062871766508952,1.001503006012024,12.424849699398798,eccentric,rectangular
380.0,380.0,0.0,5.0,0.0,265.5,30.6,1300.0,120.0,120.0,3317.33,0.0,76.0,136900.0,7400.0,208.75014591266984,5.56764750710434,0.33333333333333337,0.46899841017488075,2.3604141794701765,11.846769747631456,0.1318862909532889,0.3157894736842105,1.0,1.8934246974777666,6153.84,0.539066664066664,1.0,3.4210526315789473,eccentric,square
380.0,380.0,0.0,5.0,0.0,265.5,30.6,1300.0,80.0,80.0,4076.76,0.0,76.0,136900.0,7400.0,208.75014591266984,5.56764750710434,0.33333333333333337,0.46899841017488075,2.3604141794701765,11.846769747631456,0.1318862909532889,0.21052631578947367,1.0,1.2622831316518444,6153.84,0.6624741624741625,1.0,3.4210526315789473,eccentric,square
380.0,380.0,0.0,5.0,0.0,265.5,30.6,1300.0,0.0,0.0,6464.3,0.0,76.0,136900.0,7400.0,208.75014591266984,5.56764750710434,0.33333333333333337,0.46899841017488075,2.3604141794701765,11.846769747631456,0.1318862909532889,0.0,0.0,0.0,6153.84,1.0504498004498004,1.0,3.4210526315789473,axial,square
380.0,380.0,0.0,5.0,0.0,265.5,30.6,1800.0,120.0,120.0,3155.24,0.0,76.0,136900.0,7400.0,208.75014591266984,5.56764750710434,0.33333333333333337,0.46899841017488075,2.3604141794701765,16.40321965056663,0.18261178747378465,0.3157894736842105,1.0,1.8934246974777666,6153.84,0.5127270127270127,1.0,4.7368421052631575,eccentric,square
180.0,180.0,0.0,5.0,0.0,265.5,30.6,1300.0,120.0,120.0,3317.33,0.0,36.0,28900.0,3400.0,95.91222920311857,5.485055394332264,0.33333333333333337,1.0207612456747406,5.061162757153618,24.979873013772092,0.25331099492042364,0.6666666666666666,1.0,3.9876543209876543,1787.04,1.8563266630853255,1.0,7.222222222222222,eccentric,square
180.0,180.0,0.0,5.0,0.0,265.5,30.6,1800.0,120.0,120.0,3155.24,0.0,36.0,28900.0,3400.0,95.91222920311857,5.485055394332264,0.33333333333333337,1.0207612456747406,5.061162757153618,34.58751648060751,0.3507383006590481,0.6666666666666666,1.0,3.9876543209876543,1787.04,1.7656236010385888,1.0,10.0,eccentric,square
250.0,250.0,0.0,4.0,0.0,315.6,61.2,2500.0,100.0,100.0,2919.28,0.0,62.5,58564.0,3872.0,136.53387921855702,4.441281904852076,0.33333333333333337,0.3409496029816886,3.4220287233070565,34.62327540831456,0.45837726114113486,0.4,1.0,2.3975424000000003,4806.12,0.6074088870024054,1.0,10.0,eccentric,square
250.0,250.0,0.0,4.0,0.0,315.6,61.2,1250.0,50.0,50.0,4642.31,0.0,62.5,58564.0,3872.0,136.53387921855702,4.441281904852076,0.33333333333333337,0.3409496029816886,3.4220287233070565,17.31163770415728,0.22918863057056743,0.2,1.0,1.1987712000000001,4806.12,0.9659163732907211,1.0,5.0,eccentric,square
250.0,250.0,0.0,4.0,0.0,315.6,61.2,1250.0,100.0,100.0,3282.96,0.0,62.5,58564.0,3872.0,136.53387921855702,4.441281904852076,0.33333333333333337,0.3409496029816886,3.4220287233070565,17.31163770415728,0.22918863057056743,0.4,1.0,2.3975424000000003,4806.12,0.68307907418042,1.0,5.0,eccentric,square
250.0,250.0,0.0,4.0,0.0,315.6,61.2,3750.0,100.0,100.0,2261.52,0.0,62.5,58564.0,3872.0,136.53387921855702,4.441281904852076,0.33333333333333337,0.3409496029816886,3.4220287233070565,51.93491311247185,0.6875658917117023,0.4,1.0,2.3975424000000003,4806.12,0.4705500486879229,1.0,15.0,eccentric,square
380.0,380.0,0.0,5.0,0.0,265.5,30.6,1300.0,40.0,40.0,4905.94,0.0,76.0,136900.0,7400.0,208.75014591266984,5.56764750710434,0.33333333333333337,0.46899841017488075,2.3604141794701765,11.846769747631456,0.1318862909532889,0.10526315789473684,1.0,0.6311415658259222,6153.84,0.7972160472160471,1.0,3.4210526315789473,eccentric,square
380.0,380.0,0.0,5.0,0.0,265.5,30.6,1800.0,80.0,80.0,3744.52,0.0,76.0,136900.0,7400.0,208.75014591266984,5.56764750710434,0.33333333333333337,0.46899841017488075,2.3604141794701765,16.40321965056663,0.18261178747378465,0.21052631578947367,1.0,1.2622831316518444,6153.84,0.6084851084851085,1.0,4.7368421052631575,eccentric,square
360.0,360.0,0.0,4.0,0.0,278.0,55.7,1080.0,60.0,60.0,2842.0,0.0,90.0,123904.0,5632.0,198.5947334088102,4.463360290267701,0.33333333333333337,0.22686469724171696,2.0826570429743585,10.389738527348351,0.13910414653894537,0.16666666666666666,1.0,0.9995061728395062,8467.1488,0.33565017777885275,1.0,3.0,eccentric,square
360.0,360.0,0.0,4.0,0.0,278.0,55.7,1800.0,30.0,30.0,3640.0,0.0,90.0,123904.0,5632.0,198.5947334088102,4.463360290267701,0.33333333333333337,0.22686469724171696,2.0826570429743585,17.316230878913917,0.23184024423157562,0.08333333333333333,1.0,0.4997530864197531,8467.1488,0.4298967794211907,1.0,5.0,eccentric,square
360.0,360.0,0.0,4.0,0.0,278.0,55.7,1080.0,0.0,0.0,4740.0,0.0,90.0,123904.0,5632.0,198.5947334088102,4.463360290267701,0.33333333333333337,0.22686469724171696,2.0826570429743585,10.389738527348351,0.13910414653894537,0.0,0.0,0.0,8467.1488,0.5598106413341879,1.0,3.0,axial,square
360.0,360.0,0.0,4.0,0.0,278.0,55.7,1080.0,30.0,30.0,3983.0,0.0,90.0,123904.0,5632.0,198.5947334088102,4.463360290267701,0.33333333333333337,0.22686469724171696,2.0826570429743585,10.389738527348351,0.13910414653894537,0.08333333333333333,1.0,0.4997530864197531,8467.1488,0.47040628363587983,1.0,3.0,eccentric,square
200.0,100.0,0.0,4.5,0.0,345.0,41.0,600.0,0.0,0.0,1683.97,0.0,44.44444444444444,17381.0,2538.0,74.38107374702562,5.245646786316243,0.33333333333333337,1.2287176493535834,8.110253725000723,20.742478154743228,0.22165969884413228,0.0,0.0,0.0,1588.231,1.0602802740911115,2.0,6.0,axial,rectangular
200.0,100.0,0.0,4.5,0.0,345.0,38.0,600.0,0.0,0.0,1600.28,0.0,44.44444444444444,17381.0,2538.0,74.38107374702562,5.245646786316243,0.33333333333333337,1.3257216743025506,8.110253725000723,20.742478154743228,0.21874093123215946,0.0,0.0,0.0,1536.088,1.041789272489597,2.0,6.0,axial,rectangular
200.0,100.0,0.0,4.5,0.0,345.0,45.0,600.0,0.0,0.0,1769.4,0.0,44.44444444444444,17381.0,2538.0,74.38107374702562,5.245646786316243,0.33333333333333337,1.1194983027443761,8.110253725000723,20.742478154743228,0.22547475489264215,0.0,0.0,0.0,1657.755,1.067347104970276,2.0,6.0,axial,rectangular
200.0,100.0,0.0,4.5,0.0,345.0,36.0,600.0,0.0,0.0,1587.42,0.0,44.44444444444444,17381.0,2538.0,74.38107374702562,5.245646786316243,0.33333333333333337,1.39937287843047,8.110253725000723,20.742478154743228,0.2167670203606027,0.0,0.0,0.0,1501.326,1.057345306748834,2.0,6.0,axial,rectangular
200.0,100.0,0.0,4.5,0.0,345.0,27.0,600.0,0.0,0.0,1580.61,0.0,44.44444444444444,17381.0,2538.0,74.38107374702562,5.245646786316243,0.33333333333333337,1.86583050457396,8.110253725000723,20.742478154743228,0.20759945557599363,0.0,0.0,0.0,1344.897,1.1752647228746886,2.0,6.0,axial,rectangular
200.0,100.0,0.0,4.5,0.0,345.0,30.0,600.0,0.0,0.0,1513.02,0.0,44.44444444444444,17381.0,2538.0,74.38107374702562,5.245646786316243,0.33333333333333337,1.679247454116564,8.110253725000723,20.742478154743228,0.21070749038885733,0.0,0.0,0.0,1397.04,1.0830183817213537,2.0,6.0,axial,rectangular
199.9,199.7,0.0,2.99,0.0,400.37,68.7,1280.0,0.0,0.0,3485.0,0.0,66.8561872909699,37566.182400000005,2318.0872000000004,109.35121052875238,3.3233532241178807,0.33333333333333337,0.3596147504214867,4.055955496990806,22.193608459298343,0.31488767508692306,0.0,0.0,0.0,3508.889303144001,0.9931917763485454,1.0010015022533802,6.409614421632449,axial,rectangular
200.0,199.9,0.0,3.99,0.0,480.05,68.7,1280.0,0.0,0.0,3595.0,0.0,50.125313283208015,36852.47840000001,3063.8412000000003,108.30747067997945,4.412355210374983,0.33333333333333337,0.5809373356074492,6.518944339487899,22.163668676436334,0.313340765924046,0.0,0.0,0.0,4002.5622341400003,0.8981746665514196,1.0005002501250626,6.4032016008004,axial,rectangular
110.5,110.5,0.0,10.1,0.0,498.6,52.5,3000.0,0.0,0.0,1046.0,0.0,10.94059405940594,8154.089999999999,3648.12,50.94631939436239,10.346095485598049,0.33333333333333326,4.248998576174656,33.75162504666969,92.46321513004278,1.1568082214860824,0.0,0.0,0.0,2247.042357,0.46550079340582723,1.0,27.149321266968325,axial,square
220.2,220.2,0.0,10.2,0.0,551.2,52.5,3000.0,0.0,0.0,5477.0,0.0,21.58823529411765,39920.03999999999,8151.839999999998,112.7250787928417,10.975182530410322,0.33333333333333337,2.1439496639496642,17.888715553349517,46.99187802717514,0.6183020739808909,0.0,0.0,0.0,6589.096307999999,0.8312217251021551,1.0,13.623978201634879,axial,square
109.4,109.4,0.0,10.0,0.0,551.2,52.5,3000.0,0.0,0.0,1572.0,0.0,10.940000000000001,7992.360000000001,3576.0,50.438548769169415,10.243601447621003,0.33333333333333337,4.697560455949718,37.3145359102797,93.39274305120531,1.2173072428152465,0.0,0.0,0.0,2390.6901000000003,0.6575507214423149,1.0,27.422303473491773,axial,square
155.2,155.2,0.0,10.3,0.0,551.2,52.5,3000.0,0.0,0.0,2640.0,0.0,15.067961165048542,18117.16,5545.52,75.939917945528,10.847552219257082,0.33333333333333326,3.2136757942404306,26.245181475981163,66.36825655726918,0.865036186921264,0.0,0.0,0.0,4007.8415240000004,0.6587086800191553,1.0,19.329896907216497,axial,square
220.3,220.3,0.0,10.2,0.0,498.6,52.5,3000.0,0.0,0.0,5442.0,0.0,21.598039215686278,39960.01,8155.92,112.78149775119648,10.975426103298375,0.33333333333333326,1.9383863360251556,16.173892480061852,46.97073170607078,0.597590160592348,0.0,0.0,0.0,6164.442236999999,0.8828049304016863,1.0,13.617793917385383,axial,square
154.9,154.9,0.0,10.1,0.0,498.6,52.5,3000.0,0.0,0.0,2544.0,0.0,15.336633663366337,18144.090000000004,5441.88,75.99633690388278,10.65034466116218,0.33333333333333337,2.848437798281896,23.291744770855107,66.51749920951158,0.8352042591331281,0.0,0.0,0.0,3665.8860930000005,0.6939659158689522,1.0,19.367333763718527,axial,square
360.0,360.0,0.0,4.0,0.0,278.0,55.7,2520.0,30.0,30.0,3892.0,0.0,90.0,123904.0,5632.0,198.5947334088102,4.463360290267701,0.33333333333333337,0.22686469724171696,2.0826570429743585,24.242723230479484,0.32457634192420587,0.08333333333333333,1.0,0.4997530864197531,8467.1488,0.45965886415035007,1.0,7.0,eccentric,square
360.0,360.0,0.0,4.0,0.0,278.0,55.7,1080.0,0.0,0.0,3916.0,0.0,90.0,123904.0,5632.0,198.5947334088102,4.463360290267701,0.33333333333333337,0.22686469724171696,2.0826570429743585,10.389738527348351,0.13910414653894537,0.0,0.0,0.0,8467.1488,0.46249334841027,1.0,3.0,axial,square
200.0,100.0,0.0,4.5,0.0,345.0,30.0,600.0,0.0,0.0,1595.36,0.0,44.44444444444444,17381.0,2538.0,74.38107374702562,5.245646786316243,0.33333333333333337,1.679247454116564,8.110253725000723,20.742478154743228,0.21070749038885733,0.0,0.0,0.0,1397.04,1.1419572811086296,2.0,6.0,axial,rectangular
200.0,100.0,0.0,4.5,0.0,345.0,38.0,600.0,0.0,0.0,1682.94,0.0,44.44444444444444,17381.0,2538.0,74.38107374702562,5.245646786316243,0.33333333333333337,1.3257216743025506,8.110253725000723,20.742478154743228,0.21874093123215946,0.0,0.0,0.0,1536.088,1.0956012936758832,2.0,6.0,axial,rectangular
450.0,450.0,0.0,1.5,0.0,385.0,34.6,1350.0,0.0,0.0,9353.0,0.0,300.0,199809.0,2682.0,252.19274384584705,1.6869267921186974,0.33333333333333337,0.14935795476587654,0.8584265154521199,10.39207390273953,0.14103017057070702,0.0,0.0,0.0,7945.9614,1.1770759419999195,1.0,3.0,axial,square
500.0,500.0,0.0,1.5,0.0,360.0,34.6,1500.0,0.0,0.0,12446.0,0.0,333.3333333333333,247009.0,2982.0,280.4022230232349,1.6874909986911462,0.33333333333333337,0.1256091462067201,0.722173018671674,10.392117782242464,0.14129027842132927,0.0,0.0,0.0,9620.0314,1.29375877089133,1.0,3.0,axial,square
159.0,159.0,0.0,4.0,0.0,592.2,108.5,480.0,24.0,24.0,3186.0,0.0,39.75,22801.0,2416.0,85.1926271157112,4.399897125414242,0.33333333333333337,0.5783379619739373,10.195010084347965,10.444419837754287,0.16570661731308828,0.1509433962264151,1.0,0.9033676569696237,3904.6637,0.8159473503441538,1.0,3.018867924528302,eccentric,square
159.0,159.0,0.0,4.0,0.0,592.2,108.5,480.0,24.0,24.0,3297.2,0.0,39.75,22801.0,2416.0,85.1926271157112,4.399897125414242,0.33333333333333337,0.5783379619739373,10.195010084347965,10.444419837754287,0.16570661731308828,0.1509433962264151,1.0,0.9033676569696237,3904.6637,0.8444261153655819,1.0,3.018867924528302,eccentric,square
500.0,500.0,0.0,1.5,0.0,385.0,34.6,1500.0,0.0,0.0,12058.0,0.0,333.3333333333333,247009.0,2982.0,280.4022230232349,1.6874909986911462,0.33333333333333337,0.13433200358218675,0.772323922746096,10.392117782242464,0.1418366832035759,0.0,0.0,0.0,9694.581400000001,1.2437875863314736,1.0,3.0,axial,square
550.0,550.0,0.0,1.5,0.0,360.0,34.6,1650.0,0.0,0.0,14541.0,0.0,366.6666666666667,299209.0,3282.0,308.6117022006227,1.6879526197154746,0.33333333333333337,0.1141275057856305,0.6563403556038202,10.392150247992928,0.14201909798070503,0.0,0.0,0.0,11534.1514,1.2606909252118885,1.0,3.0,axial,square
159.0,159.0,0.0,4.0,0.0,592.2,108.5,480.0,48.0,48.0,2316.0,0.0,39.75,22801.0,2416.0,85.1926271157112,4.399897125414242,0.33333333333333337,0.5783379619739373,10.195010084347965,10.444419837754287,0.16570661731308828,0.3018867924528302,1.0,1.8067353139392475,3904.6637,0.5931368686117577,1.0,3.018867924528302,eccentric,square
159.0,159.0,0.0,4.0,0.0,592.2,108.5,480.0,48.0,48.0,2346.2,0.0,39.75,22801.0,2416.0,85.1926271157112,4.399897125414242,0.33333333333333337,0.5783379619739373,10.195010084347965,10.444419837754287,0.16570661731308828,0.3018867924528302,1.0,1.8067353139392475,3904.6637,0.6008712094718938,1.0,3.018867924528302,eccentric,square
230.0,230.0,0.0,4.5,100.0,369.0,62.7,1610.0,0.0,0.0,2950.0,0.0,51.111111111111114,48841.0,3978.0,124.68589796405413,4.978321766531678,0.33333333333333337,0.4793349065794886,4.911009081876501,24.23013949062922,0.32125963123916135,0.0,0.0,0.0,4530.2127,0.6511835525956651,1.0,7.0,axial,square
230.0,230.0,0.0,5.0,100.0,359.0,62.7,1150.0,0.0,0.0,3600.0,0.0,46.0,48400.0,4400.0,124.12170838050638,5.519187908065092,0.33333333333333337,0.5205161664491808,5.321090309524373,17.304129340984694,0.2252664105223261,0.0,0.0,0.0,4614.28,0.7801867246894424,1.0,5.0,axial,square
230.0,230.0,0.0,4.5,100.0,369.0,62.7,1150.0,0.0,0.0,3200.0,0.0,51.111111111111114,48841.0,3978.0,124.68589796405413,4.978321766531678,0.33333333333333337,0.4793349065794886,4.911009081876501,17.307242493306585,0.22947116517082952,0.0,0.0,0.0,4530.2127,0.7063685994258062,1.0,5.0,axial,square
230.0,230.0,0.0,4.5,100.0,369.0,62.7,1150.0,0.0,0.0,3150.0,0.0,51.111111111111114,48841.0,3978.0,124.68589796405413,4.978321766531678,0.33333333333333337,0.4793349065794886,4.911009081876501,17.307242493306585,0.22947116517082952,0.0,0.0,0.0,4530.2127,0.695331590059778,1.0,5.0,axial,square
230.0,230.0,0.0,4.5,0.0,369.0,60.1,1150.0,0.0,0.0,3000.0,0.0,51.111111111111114,48841.0,3978.0,124.68589796405413,4.978321766531678,0.33333333333333337,0.5000715248341753,4.911009081876501,17.307242493306585,0.22715031943657696,0.0,0.0,0.0,4403.2261,0.6813186358974389,1.0,5.0,axial,square
159.0,159.0,0.0,4.0,0.0,592.2,108.5,480.0,48.0,48.0,2446.5,0.0,39.75,22801.0,2416.0,85.1926271157112,4.399897125414242,0.33333333333333337,0.5783379619739373,10.195010084347965,10.444419837754287,0.16570661731308828,0.3018867924528302,1.0,1.8067353139392475,3904.6637,0.6265584408716172,1.0,3.018867924528302,eccentric,square
159.0,159.0,0.0,4.0,0.0,592.2,108.5,480.0,24.0,24.0,3313.6,0.0,39.75,22801.0,2416.0,85.1926271157112,4.399897125414242,0.33333333333333337,0.5783379619739373,10.195010084347965,10.444419837754287,0.16570661731308828,0.1509433962264151,1.0,0.9033676569696237,3904.6637,0.8486262209982386,1.0,3.018867924528302,eccentric,square
159.0,159.0,0.0,4.0,0.0,592.2,108.5,480.0,24.0,24.0,3250.0,0.0,39.75,22801.0,2416.0,85.1926271157112,4.399897125414242,0.33333333333333337,0.5783379619739373,10.195010084347965,10.444419837754287,0.16570661731308828,0.1509433962264151,1.0,0.9033676569696237,3904.6637,0.8323380064715945,1.0,3.018867924528302,eccentric,square
159.0,159.0,0.0,4.0,0.0,592.2,108.5,480.0,0.0,0.0,3848.2,0.0,39.75,22801.0,2416.0,85.1926271157112,4.399897125414242,0.33333333333333337,0.5783379619739373,10.195010084347965,10.444419837754287,0.16570661731308828,0.0,0.0,0.0,3904.6637,0.985539420462766,1.0,3.018867924528302,axial,square
159.0,159.0,0.0,4.0,0.0,592.2,108.5,480.0,48.0,48.0,2323.8,0.0,39.75,22801.0,2416.0,85.1926271157112,4.399897125414242,0.33333333333333337,0.5783379619739373,10.195010084347965,10.444419837754287,0.16570661731308828,0.3018867924528302,1.0,1.8067353139392475,3904.6637,0.5951344798272896,1.0,3.018867924528302,eccentric,square
400.0,400.0,0.0,5.0,0.0,358.0,71.5,1200.0,0.0,0.0,10117.0,0.0,80.0,152100.0,7800.0,220.03393758362495,5.57136111476143,0.33333333333333337,0.25676887215348754,3.0215752184842772,10.389056742553676,0.15028133245574316,0.0,0.0,0.0,13667.55,0.7402204491660905,1.0,3.0,axial,square
400.0,400.0,0.0,5.0,0.0,358.0,71.5,1200.0,0.0,0.0,10822.0,0.0,80.0,152100.0,7800.0,220.03393758362495,5.57136111476143,0.33333333333333337,0.25676887215348754,3.0215752184842772,10.389056742553676,0.15028133245574316,0.0,0.0,0.0,13667.55,0.7918024810591511,1.0,3.0,axial,square
400.0,400.0,0.0,6.0,0.0,454.0,71.5,1200.0,0.0,0.0,10613.0,0.0,66.66666666666667,150544.0,9312.0,218.90555841652946,6.668698017568175,0.33333333333333337,0.39276187729795975,4.610190382062862,10.387627255538197,0.1513835051788738,0.0,0.0,0.0,14991.544,0.7079324184353526,1.0,3.0,axial,square
400.0,400.0,0.0,6.0,0.0,454.0,71.5,1200.0,0.0,0.0,10869.0,0.0,66.66666666666667,150544.0,9312.0,218.90555841652946,6.668698017568175,0.33333333333333337,0.39276187729795975,4.610190382062862,10.387627255538197,0.1513835051788738,0.0,0.0,0.0,14991.544,0.7250087115776734,1.0,3.0,axial,square
400.0,400.0,0.0,8.0,0.0,363.0,71.5,1200.0,0.0,0.0,11499.0,0.0,50.0,147456.0,12288.0,216.64880008233843,8.846420395931261,0.33333333333333337,0.4230769230769231,4.940792967701024,10.38398767333629,0.14144730474540776,0.0,0.0,0.0,15003.648,0.7664136082104832,1.0,3.0,axial,square
200.0,200.0,0.0,0.0,0.0,402.0,20.8,1200.0,0.0,0.0,869.0,0.0,0.0,40000.0,0.0,112.83791670955127,0.0,0.33333333333333337,0.0,0.0,20.784609690826528,0.26606226277270373,0.0,0.0,0.0,832.0,1.0444711538461537,1.0,6.0,axial,square
200.0,200.0,0.0,0.0,0.0,402.0,20.8,1200.0,25.0,25.0,628.0,0.0,0.0,40000.0,0.0,112.83791670955127,0.0,0.33333333333333337,0.0,0.0,20.784609690826528,0.26606226277270373,0.125,1.0,0.75,832.0,0.7548076923076923,1.0,6.0,eccentric,square
250.0,250.0,0.0,4.0,0.0,355.67,61.2,1250.0,50.0,50.0,4642.0,0.0,62.5,58564.0,3872.0,136.53387921855702,4.441281904852076,0.33333333333333337,0.38423810295468047,3.856504930350509,17.31163770415728,0.23285857821975436,0.2,1.0,1.1987712000000001,4961.27104,0.9356473296004405,1.0,5.0,eccentric,square
250.0,250.0,0.0,4.0,0.0,355.67,61.2,1250.0,100.0,100.0,3283.0,0.0,62.5,58564.0,3872.0,136.53387921855702,4.441281904852076,0.33333333333333337,0.38423810295468047,3.856504930350509,17.31163770415728,0.23285857821975436,0.4,1.0,2.3975424000000003,4961.27104,0.6617255887717032,1.0,5.0,eccentric,square
250.0,250.0,0.0,4.0,0.0,355.67,61.2,1250.0,150.0,150.0,2174.8,0.0,62.5,58564.0,3872.0,136.53387921855702,4.441281904852076,0.33333333333333337,0.38423810295468047,3.856504930350509,17.31163770415728,0.23285857821975436,0.6,1.0,3.5963136,4961.27104,0.4383554098265916,1.0,5.0,eccentric,square
250.0,250.0,0.0,4.0,0.0,355.67,61.2,1250.0,200.0,200.0,1527.8,0.0,62.5,58564.0,3872.0,136.53387921855702,4.441281904852076,0.33333333333333337,0.38423810295468047,3.856504930350509,17.31163770415728,0.23285857821975436,0.8,1.0,4.795084800000001,4961.27104,0.30794528008693517,1.0,5.0,eccentric,square
250.0,250.0,0.0,4.0,0.0,355.67,61.2,1250.0,100.0,100.0,3150.0,0.0,62.5,58564.0,3872.0,136.53387921855702,4.441281904852076,0.33333333333333337,0.38423810295468047,3.856504930350509,17.31163770415728,0.23285857821975436,0.4,1.0,2.3975424000000003,4961.27104,0.6349179423182654,1.0,5.0,eccentric,square
250.0,250.0,0.0,4.0,0.0,355.67,61.2,1250.0,100.0,100.0,2968.0,0.0,62.5,58564.0,3872.0,136.53387921855702,4.441281904852076,0.33333333333333337,0.38423810295468047,3.856504930350509,17.31163770415728,0.23285857821975436,0.4,1.0,2.3975424000000003,4961.27104,0.5982337945398767,1.0,5.0,eccentric,square
250.0,250.0,0.0,4.0,0.0,355.67,61.2,1250.0,100.0,100.0,3172.7,0.0,62.5,58564.0,3872.0,136.53387921855702,4.441281904852076,0.33333333333333337,0.38423810295468047,3.856504930350509,17.31163770415728,0.23285857821975436,0.4,1.0,2.3975424000000003,4961.27104,0.6394933827279874,1.0,5.0,eccentric,square
100.0,100.0,0.0,4.0,0.0,438.0,63.83,4010.0,38.0,38.0,4130.0,0.0,25.0,8464.0,1472.0,51.90544168639358,4.3326862084976625,0.33333333333333337,1.1933873263900714,12.187010954700735,138.46524774108482,1.762707274667177,0.38,1.0,2.2654080000000003,1184.99312,3.4852523025618916,1.0,40.1,eccentric,square
100.0,100.0,0.0,4.0,0.0,438.0,63.83,4010.0,76.0,76.0,3504.0,0.0,25.0,8464.0,1472.0,51.90544168639358,4.3326862084976625,0.33333333333333337,1.1933873263900714,12.187010954700735,138.46524774108482,1.762707274667177,0.76,1.0,4.530816000000001,1184.99312,2.956979193263164,1.0,40.1,eccentric,square
160.0,150.0,0.0,6.0,0.0,378.8,65.1,750.0,0.0,0.0,4500.0,0.0,26.666666666666668,20424.0,3432.0,80.62977809356629,6.511490228627139,0.33333333333333337,0.9777671881458699,10.197028760853367,17.268468374467957,0.21213349714442684,0.0,0.0,0.0,2629.644,1.7112582539689785,1.0666666666666667,5.0,axial,rectangular
400.0,150.0,0.0,12.0,0.0,319.8,29.8,1200.0,0.0,0.0,4736.0,0.0,33.333333333333336,47376.0,12048.0,122.80166598154631,14.731045315023351,0.33333333333333337,2.729095693682299,12.787525462541092,27.57947062581151,0.2615573050930028,0.0,0.0,0.0,5264.7552000000005,0.8995669922126672,2.6666666666666665,8.0,axial,rectangular
400.0,150.0,0.0,14.0,0.0,319.8,29.8,1200.0,0.0,0.0,6084.0,0.0,28.571428571428573,45384.0,13832.0,120.1922454843288,17.09955405322316,0.33333333333333337,3.2707278205842587,15.165807533825097,27.53116052766392,0.2602164313766493,0.0,0.0,0.0,5775.916800000001,1.053339272477055,2.6666666666666665,8.0,axial,rectangular
450.0,150.0,0.0,8.0,0.0,362.0,29.8,1350.0,0.0,0.0,4277.0,0.0,56.25,58156.0,9088.0,136.05745014847417,10.245078833573245,0.33333333333333337,1.8983054602963285,9.086158172414999,31.117737706973497,0.3127071513505137,0.0,0.0,0.0,5022.9048,0.8514993156947748,3.0,9.0,axial,rectangular
450.0,150.0,0.0,10.0,0.0,362.0,29.8,1350.0,0.0,0.0,5502.0,0.0,45.0,55900.0,11200.0,133.3923634908457,12.753431395399161,0.33333333333333337,2.4338764092158818,11.536747792540938,31.08440123277268,0.30895095004287587,0.0,0.0,0.0,5720.22,0.9618511176143575,3.0,9.0,axial,rectangular
450.0,150.0,0.0,12.0,0.0,362.0,29.8,1350.0,0.0,0.0,5856.0,0.0,37.5,53676.0,13248.0,130.71190248329015,15.242099938582498,0.33333333333333337,2.998212991596109,14.070741513567022,31.043608037726543,0.30692342836386677,0.0,0.0,0.0,6395.3207999999995,0.915669468840406,3.0,9.0,axial,rectangular
300.0,150.0,0.0,8.0,0.0,292.0,29.8,900.0,0.0,0.0,3265.0,0.0,37.5,38056.0,6688.0,110.0618054940511,9.279962330158412,0.33333333333333337,1.722026035810173,8.206749496317384,20.72540470051188,0.1970114654263667,0.0,0.0,0.0,3086.9647999999997,1.057673219986182,2.0,6.0,axial,rectangular
400.0,150.0,0.0,8.0,0.0,319.8,29.8,1200.0,0.0,0.0,3901.0,0.0,50.0,51456.0,8288.0,127.98028560474904,9.922237360439624,0.33333333333333337,1.7285259941901232,8.264636210372819,27.653629056599424,0.26799791181139065,0.0,0.0,0.0,4183.8912,0.9323856222647472,2.6666666666666665,8.0,axial,rectangular
450.0,150.0,0.0,14.0,0.0,362.0,29.8,1350.0,0.0,0.0,7901.0,0.0,32.142857142857146,51484.0,15232.0,128.0151013759169,17.71191179129852,0.33333333333333337,3.5939907570163196,16.69519715392026,30.995328680302777,0.305992758790426,0.0,0.0,0.0,7048.2072,1.120994286320073,3.0,9.0,axial,rectangular
300.0,150.0,0.0,10.0,0.0,356.7,39.2,900.0,0.0,0.0,4714.0,0.0,30.0,36400.0,8200.0,107.64051215546115,11.509061590302053,0.33333333333333337,2.049885063915676,12.712940469017335,20.692027450204098,0.21500457477990118,0.0,0.0,0.0,4351.82,1.083224949561333,2.0,6.0,axial,rectangular
400.0,150.0,0.0,8.0,0.0,292.0,39.2,1200.0,0.0,0.0,3901.0,0.0,50.0,51456.0,8288.0,127.98028560474904,9.922237360439624,0.33333333333333337,1.1998045486851456,7.546196915037094,27.653629056599424,0.2732058497158151,0.0,0.0,0.0,4437.1712,0.879163733867199,2.6666666666666665,8.0,axial,rectangular
400.0,150.0,0.0,10.0,0.0,356.7,39.2,1200.0,0.0,0.0,4685.0,0.0,40.0,49400.0,10200.0,125.39740179716348,12.338828790703005,0.33333333333333337,1.8788420226390148,11.699498731143354,27.620282402611313,0.28418274403511523,0.0,0.0,0.0,5574.82,0.840385877929691,2.6666666666666665,8.0,axial,rectangular
400.0,150.0,0.0,12.0,0.0,319.8,39.2,1200.0,0.0,0.0,4736.0,0.0,33.333333333333336,47376.0,12048.0,122.80166598154631,14.731045315023351,0.33333333333333337,2.0746696855033804,12.787525462541092,27.57947062581151,0.2706915535428596,0.0,0.0,0.0,5710.089599999999,0.8294090516548113,2.6666666666666665,8.0,axial,rectangular
450.0,150.0,0.0,14.0,0.0,362.0,39.2,1350.0,0.0,0.0,7901.0,0.0,32.142857142857146,51484.0,15232.0,128.0151013759169,17.71191179129852,0.33333333333333337,2.7321664428338344,16.69519715392026,30.995328680302777,0.3146928357785283,0.0,0.0,0.0,7532.1568,1.0489691345777614,3.0,9.0,axial,rectangular
450.0,150.0,0.0,12.0,0.0,319.8,39.2,1350.0,0.0,0.0,5856.0,0.0,37.5,53676.0,13248.0,130.71190248329015,15.242099938582498,0.33333333333333337,2.0135506919065413,12.430450652040701,31.043608037726543,0.30367341876262716,0.0,0.0,0.0,6340.8096000000005,0.9235413723824792,3.0,9.0,axial,rectangular
300.0,150.0,0.0,14.0,0.0,362.0,39.2,900.0,0.0,0.0,5625.0,0.0,21.428571428571427,33184.0,11032.0,102.77546041309137,15.860073587065969,0.33333333333333337,3.0700681912109107,18.621003546441127,20.60275709704893,0.21242554410585227,0.0,0.0,0.0,5294.3967999999995,1.0624439785095066,2.0,6.0,axial,rectangular
450.0,150.0,0.0,8.0,0.0,292.0,39.2,1350.0,0.0,0.0,4277.0,0.0,56.25,58156.0,9088.0,136.05745014847417,10.245078833573245,0.33333333333333337,1.1640471581713363,7.329166260622044,31.117737706973497,0.30674267796813826,0.0,0.0,0.0,4933.4112000000005,0.8669457757747823,3.0,9.0,axial,rectangular
450.0,150.0,0.0,10.0,0.0,356.7,39.2,1350.0,0.0,0.0,5502.0,0.0,45.0,55900.0,11200.0,133.3923634908457,12.753431395399161,0.33333333333333337,1.823153590595451,11.367839606628044,31.08440123277268,0.318737511444883,0.0,0.0,0.0,6186.32,0.8893817325970852,3.0,9.0,axial,rectangular
400.0,150.0,0.0,14.0,0.0,362.0,39.2,1200.0,0.0,0.0,6084.0,0.0,28.571428571428573,45384.0,13832.0,120.1922454843288,17.09955405322316,0.33333333333333337,2.8145224245171363,17.167049178376125,27.53116052766392,0.28062645475860204,0.0,0.0,0.0,6786.2368,0.8965204397229405,2.6666666666666665,8.0,axial,rectangular
300.0,150.0,0.0,8.0,0.0,292.0,39.2,900.0,0.0,0.0,3265.0,0.0,37.5,38056.0,6688.0,110.0618054940511,9.279962330158412,0.33333333333333337,1.3090912211005905,8.206749496317384,20.72540470051188,0.20609041866123934,0.0,0.0,0.0,3444.6912,0.9478353241068459,2.0,6.0,axial,rectangular
