Repository: Serali-Nerri/xgboost

# CFST柱极限承载力预测 - XGBoost ML管道

## 项目概述

本项目是一个完整的机器学习管道，用于预测混凝土填充钢管（CFST）柱的极限承载力。采用XGBoost算法，提供从数据加载、预处理、模型训练、评估到预测的全流程解决方案。

### 核心特性

- **模块化设计**：清晰的模块分离，便于维护和扩展
- **特征工程支持**：处理无量纲参数，剔除几何参数实现多截面统一预测
- **自动化超参数优化**：集成Optuna框架进行超参数搜索，支持持久化存储和断点续训
- **智能参数加载**：自动加载最优参数，无需手动配置
- **特征选择**：迭代剔除法自动寻找最优特征子集
- **多维度评估**：集成R²、RMSE、MAE、MAPE、COV等工程指标
- **可视化分析**：提供预测散点图、特征重要性图和学习曲线
- **COV稳定性指标**：特别添加变异系数评估模型预测稳定性

---

## 环境要求

### 系统要求
- Python 3.8+
- 8GB+ RAM（推荐16GB）
- 5GB+ 可用磁盘空间

### Python依赖
- pandas &gt;= 1.5.0
- numpy &gt;= 1.23.0
- xgboost &gt;= 1.7.0
- scikit-learn &gt;= 1.2.0
- matplotlib &gt;= 3.6.0
- seaborn &gt;= 0.12.0
- optuna &gt;= 3.0.0
- joblib &gt;= 1.2.0

---

File: data/processed/2026.3.11-new_feature_parameters_raw.csv (part 58 of 84)
b (mm),h (mm),r0 (mm),t (mm),R (%),fy (MPa),fc (MPa),L (mm),e1 (mm),e2 (mm),Nexp (kN),r0/h,b/t,Ac (mm^2),As (mm^2),Re (mm),te (mm),ke,xi,sigma_re (MPa),lambda,lambda_bar,e/h,e1/e2,e_bar,Npl (kN),psi,b/h,L/h,axial_flag,section_family
300.0,150.0,0.0,12.0,0.0,319.8,39.2,900.0,0.0,0.0,4912.0,0.0,25.0,34776.0,9648.0,105.21190332812873,13.702344698879031,0.33333333333333337,2.263341361389276,13.883124425047734,20.651159773726995,0.20466952734631783,0.0,0.0,0.0,4448.6496,1.1041552924285158,2.0,6.0,axial,rectangular
300.0,150.0,0.0,14.0,0.0,292.0,29.8,900.0,0.0,0.0,5625.0,0.0,21.428571428571427,33184.0,11032.0,102.77546041309137,15.860073587065969,0.33333333333333337,3.2575576165112317,15.020257004311627,20.60275709704893,0.19035348299152055,0.0,0.0,0.0,4210.2272,1.3360324117425302,2.0,6.0,axial,rectangular
300.0,150.0,0.0,12.0,0.0,292.0,29.8,900.0,0.0,0.0,4912.0,0.0,25.0,34776.0,9648.0,105.21190332812873,13.702344698879031,0.33333333333333337,2.718468186807842,12.676273708924134,20.651159773726995,0.19163608420214923,0.0,0.0,0.0,3853.5407999999998,1.2746718550378395,2.0,6.0,axial,rectangular
300.0,150.0,0.0,10.0,0.0,292.0,29.8,900.0,0.0,0.0,4714.0,0.0,30.0,36400.0,8200.0,107.64051215546115,11.509061590302053,0.33333333333333337,2.2073899255107308,10.407004813437235,20.692027450204098,0.19370034886471374,0.0,0.0,0.0,3479.12,1.3549403297385547,2.0,6.0,axial,rectangular
400.0,150.0,0.0,10.0,0.0,319.8,29.8,1200.0,0.0,0.0,4685.0,0.0,40.0,49400.0,10200.0,125.39740179716348,12.338828790703005,0.33333333333333337,2.2158247968915576,10.48920575895611,27.620282402611313,0.263948695031997,0.0,0.0,0.0,4734.08,0.9896326213329728,2.6666666666666665,8.0,axial,rectangular
150.0,150.0,0.0,5.0,0.0,811.0,100.0,450.0,40.0,40.0,2385.9,0.0,30.0,19600.0,2800.0,78.98654169668589,5.453623216209152,0.33333333333333337,1.1585714285714286,18.66515625463487,10.369185117452576,0.17014166795225427,0.26666666666666666,1.0,1.5928888888888888,4230.8,0.5639358986480099,1.0,3.0,eccentric,square
150.0,150.0,0.0,5.0,0.0,811.0,100.0,450.0,60.0,60.0,2020.3,0.0,30.0,19600.0,2800.0,78.98654169668589,5.453623216209152,0.33333333333333337,1.1585714285714286,18.66515625463487,10.369185117452576,0.17014166795225427,0.4,1.0,2.3893333333333335,4230.8,0.47752198165831516,1.0,3.0,eccentric,square
210.0,210.0,0.0,4.8,0.0,360.0,70.3,2600.0,85.0,85.0,610.4,0.0,43.75,40160.16,3847.68,113.06359254297037,5.292355941229076,0.33333333333333337,0.490626144581392,5.617039921194109,42.844039201819314,0.5698453885490217,0.40476190476190477,1.0,2.423496209912537,4208.424048000001,0.1450424180258367,1.0,12.380952380952381,eccentric,square
210.0,210.0,0.0,4.8,0.0,360.0,70.3,1800.0,84.0,84.0,664.3,0.0,43.75,40160.16,3847.68,113.06359254297037,5.292355941229076,0.33333333333333337,0.490626144581392,5.617039921194109,29.661257908951836,0.3945083459185535,0.4,1.0,2.3949844897959185,4208.424048000001,0.15785006273683375,1.0,8.571428571428571,eccentric,square
210.0,210.0,0.0,4.8,0.0,360.0,70.3,1000.0,82.0,82.0,863.0,0.0,43.75,40160.16,3847.68,113.06359254297037,5.292355941229076,0.33333333333333337,0.490626144581392,5.617039921194109,16.478476616084354,0.2191713032880853,0.3904761904761905,1.0,2.3379610495626824,4208.424048000001,0.20506488656011973,1.0,4.761904761904762,eccentric,square
448.0,150.0,0.0,6.0,0.0,378.8,65.1,750.0,0.0,0.0,11648.0,0.0,74.66666666666667,60168.0,6888.0,138.39100126780758,7.7068691066104975,0.33333333333333337,0.6661262443652397,7.0316759298885545,17.301940436180644,0.20969849710009356,0.0,0.0,0.0,6526.111199999999,1.7848301450946777,2.986666666666667,5.0,axial,rectangular
180.0,180.0,0.0,3.0,0.0,703.0,66.0,600.0,100.0,100.0,1332.0,0.0,60.0,30276.0,2088.0,98.16898753730959,3.3287028622862067,0.33333333333333337,0.7345872518286312,7.945748010279538,11.540588597865586,0.177004144195809,0.5555555555555556,1.0,3.3296296296296295,3466.08,0.3842958039052763,1.0,3.3333333333333335,eccentric,square
180.0,180.0,0.0,3.0,0.0,703.0,66.0,1200.0,0.0,0.0,3880.0,0.0,60.0,30276.0,2088.0,98.16898753730959,3.3287028622862067,0.33333333333333337,0.7345872518286312,7.945748010279538,23.081177195731172,0.354008288391618,0.0,0.0,0.0,3466.08,1.1194202095739278,1.0,6.666666666666667,axial,square
180.0,180.0,0.0,3.0,0.0,703.0,66.0,600.0,0.0,0.0,3933.0,0.0,60.0,30276.0,2088.0,98.16898753730959,3.3287028622862067,0.33333333333333337,0.7345872518286312,7.945748010279538,11.540588597865586,0.177004144195809,0.0,0.0,0.0,3466.08,1.1347112588284172,1.0,3.3333333333333335,axial,square
180.0,180.0,0.0,3.0,0.0,703.0,66.0,900.0,0.0,0.0,3498.0,0.0,60.0,30276.0,2088.0,98.16898753730959,3.3287028622862067,0.33333333333333337,0.7345872518286312,7.945748010279538,17.31088289679838,0.2655062162937135,0.0,0.0,0.0,3466.08,1.0092092507962886,1.0,5.0,axial,square
180.0,180.0,0.0,3.0,0.0,703.0,66.0,1200.0,50.0,50.0,2033.0,0.0,60.0,30276.0,2088.0,98.16898753730959,3.3287028622862067,0.33333333333333337,0.7345872518286312,7.945748010279538,23.081177195731172,0.354008288391618,0.2777777777777778,1.0,1.6648148148148147,3466.08,0.5865415685731432,1.0,6.666666666666667,eccentric,square
180.0,180.0,0.0,3.0,0.0,703.0,66.0,1200.0,100.0,100.0,1221.0,0.0,60.0,30276.0,2088.0,98.16898753730959,3.3287028622862067,0.33333333333333337,0.7345872518286312,7.945748010279538,23.081177195731172,0.354008288391618,0.5555555555555556,1.0,3.3296296296296295,3466.08,0.35227115357983657,1.0,6.666666666666667,eccentric,square
180.0,180.0,0.0,3.0,0.0,703.0,62.0,1800.0,100.0,100.0,1140.0,0.0,60.0,30276.0,2088.0,98.16898753730959,3.3287028622862067,0.33333333333333337,0.7819799777530589,7.945748010279538,34.62176579359676,0.5251697217826053,0.5555555555555556,1.0,3.3296296296296295,3344.976,0.34080962015870964,1.0,10.0,eccentric,square
180.0,180.0,0.0,3.0,0.0,703.0,52.0,1800.0,100.0,100.0,1154.0,0.0,60.0,30276.0,2088.0,98.16898753730959,3.3287028622862067,0.33333333333333337,0.9323607427055703,7.945748010279538,34.62176579359676,0.5100695499285781,0.5555555555555556,1.0,3.3296296296296295,3042.216,0.37932875246202113,1.0,10.0,eccentric,square
180.0,180.0,0.0,3.0,0.0,703.0,66.0,600.0,50.0,50.0,2253.0,0.0,60.0,30276.0,2088.0,98.16898753730959,3.3287028622862067,0.33333333333333337,0.7345872518286312,7.945748010279538,11.540588597865586,0.177004144195809,0.2777777777777778,1.0,1.6648148148148147,3466.08,0.650013848497438,1.0,3.3333333333333335,eccentric,square
180.0,180.0,0.0,3.0,0.0,703.0,80.0,900.0,0.0,0.0,3498.0,0.0,60.0,30276.0,2088.0,98.16898753730959,3.3287028622862067,0.33333333333333337,0.6060344827586207,7.945748010279538,17.31088289679838,0.27530969046864817,0.0,0.0,0.0,3889.944,0.8992417371561133,1.0,5.0,axial,square
180.0,180.0,0.0,3.0,0.0,703.0,80.0,600.0,0.0,0.0,4023.0,0.0,60.0,30276.0,2088.0,98.16898753730959,3.3287028622862067,0.33333333333333337,0.6060344827586207,7.945748010279538,11.540588597865586,0.18353979364576542,0.0,0.0,0.0,3889.944,1.0342051196623911,1.0,3.3333333333333335,axial,square
180.0,180.0,0.0,3.0,0.0,703.0,80.0,1200.0,0.0,0.0,3880.0,0.0,60.0,30276.0,2088.0,98.16898753730959,3.3287028622862067,0.33333333333333337,0.6060344827586207,7.945748010279538,23.081177195731172,0.36707958729153084,0.0,0.0,0.0,3889.944,0.9974436649987763,1.0,6.666666666666667,axial,square
180.0,180.0,0.0,3.0,0.0,703.0,80.0,900.0,0.0,0.0,4023.0,0.0,60.0,30276.0,2088.0,98.16898753730959,3.3287028622862067,0.33333333333333337,0.6060344827586207,7.945748010279538,17.31088289679838,0.27530969046864817,0.0,0.0,0.0,3889.944,1.0342051196623911,1.0,5.0,axial,square
210.0,210.0,0.0,4.8,0.0,360.0,70.3,1800.0,51.0,51.0,993.2,0.0,43.75,40160.16,3847.68,113.06359254297037,5.292355941229076,0.33333333333333337,0.490626144581392,5.617039921194109,29.661257908951836,0.3945083459185535,0.24285714285714285,1.0,1.454097725947522,4208.424048000001,0.23600283352434637,1.0,8.571428571428571,eccentric,square
210.0,210.0,0.0,6.0,0.0,360.0,70.3,1800.0,52.0,52.0,848.4,0.0,35.0,39204.0,4752.0,111.70953754245575,6.576680408304284,0.33333333333333337,0.6207164101900945,7.064765161135631,29.64378269656949,0.38235871990380194,0.24761904761904763,1.0,1.480862973760933,4466.761199999999,0.18993627866204268,1.0,8.571428571428571,eccentric,square
210.0,210.0,0.0,6.0,0.0,360.0,70.3,1800.0,81.0,81.0,618.4,0.0,35.0,39204.0,4752.0,111.70953754245575,6.576680408304284,0.33333333333333337,0.6207164101900945,7.064765161135631,29.64378269656949,0.38235871990380194,0.38571428571428573,1.0,2.306728862973761,4466.761199999999,0.1384448311228279,1.0,8.571428571428571,eccentric,square
304.0,150.0,0.0,6.0,0.0,378.8,65.1,750.0,0.0,0.0,8107.0,0.0,50.666666666666664,40296.0,5160.0,113.25464747047702,7.032900456855799,0.33333333333333337,0.7451037438164954,7.840922359651037,17.29313828022396,0.21038926139899236,0.0,0.0,0.0,4577.8776,1.7709079858316876,2.026666666666667,5.0,axial,rectangular
304.0,294.0,0.0,6.0,0.0,378.8,65.1,750.0,0.0,0.0,12236.0,0.0,50.666666666666664,82344.0,6888.0,161.89783589633944,6.635329278803482,0.33333333333333337,0.48673229222490705,5.174997588026416,8.829872093184559,0.11800095712582571,0.0,0.0,0.0,7969.768799999999,1.5353017517898389,1.034013605442177,2.5510204081632653,axial,rectangular
304.0,294.0,0.0,6.0,0.0,378.8,45.4,750.0,0.0,0.0,10288.0,0.0,50.666666666666664,82344.0,6888.0,161.89783589633944,6.635329278803482,0.33333333333333337,0.6979355115383578,5.174997588026416,8.829872093184559,0.1087784599256857,0.0,0.0,0.0,6347.592,1.6207720975135138,1.034013605442177,2.5510204081632653,axial,rectangular
304.0,294.0,0.0,6.0,0.0,378.8,29.6,750.0,0.0,0.0,9793.0,0.0,50.666666666666664,82344.0,6888.0,161.89783589633944,6.635329278803482,0.33333333333333337,1.0704821697243732,5.174997588026416,8.829872093184559,0.10032285681475349,0.0,0.0,0.0,5046.556799999999,1.9405310171085366,1.034013605442177,2.5510204081632653,axial,rectangular
448.0,150.0,0.0,6.0,0.0,378.8,45.4,750.0,0.0,0.0,9987.0,0.0,74.66666666666667,60168.0,6888.0,138.39100126780758,7.7068691066104975,0.33333333333333337,0.9551722138365002,7.0316759298885545,17.301940436180644,0.19385160634149562,0.0,0.0,0.0,5340.8016,1.8699440173924455,2.986666666666667,5.0,axial,rectangular
448.0,150.0,0.0,6.0,0.0,378.8,29.6,750.0,0.0,0.0,8952.0,0.0,74.66666666666667,60168.0,6888.0,138.39100126780758,7.7068691066104975,0.33333333333333337,1.4650276523032804,7.0316759298885545,17.301940436180644,0.17967137162966001,0.0,0.0,0.0,4390.1472,2.0391115814977683,2.986666666666667,5.0,axial,rectangular
160.0,150.0,0.0,6.0,0.0,378.8,45.4,750.0,0.0,0.0,3952.0,0.0,26.666666666666668,20424.0,3432.0,80.62977809356629,6.511490228627139,0.33333333333333337,1.4020406156012364,10.197028760853367,17.268468374467957,0.1988964348004327,0.0,0.0,0.0,2227.2912,1.7743526306753243,1.0666666666666667,5.0,axial,rectangular
400.0,400.0,0.0,10.0,0.0,374.0,39.7,4000.0,0.0,0.0,12548.5,0.0,40.0,144400.0,15200.0,214.3920417481474,11.001520349204867,0.33333333333333337,0.9916478854567148,6.397265770769802,34.597687784012386,0.4058133204688272,0.0,0.0,0.0,11417.48,1.0990603881066576,1.0,10.0,axial,square
400.0,400.0,0.0,10.0,0.0,374.0,39.7,4000.0,100.0,100.0,8292.15,0.0,40.0,144400.0,15200.0,214.3920417481474,11.001520349204867,0.33333333333333337,0.9916478854567148,6.397265770769802,34.597687784012386,0.4058133204688272,0.25,1.0,1.49625,11417.48,0.7262679680630051,1.0,10.0,eccentric,square
400.0,400.0,0.0,10.0,0.0,374.0,39.7,4000.0,0.0,0.0,12275.8,0.0,40.0,144400.0,15200.0,214.3920417481474,11.001520349204867,0.33333333333333337,0.9916478854567148,6.397265770769802,34.597687784012386,0.4058133204688272,0.0,0.0,0.0,11417.48,1.0751759582674987,1.0,10.0,axial,square
250.0,250.0,0.0,4.0,0.0,351.0,37.3,1000.0,0.0,0.0,2982.0,0.0,62.5,58564.0,3872.0,136.53387921855702,4.441281904852076,0.33333333333333337,0.6221611681031618,3.8058684470240074,13.849310163325825,0.16553480831819428,0.0,0.0,0.0,3543.5091999999995,0.8415386645532063,1.0,4.0,axial,square
350.0,350.0,0.0,6.0,0.0,498.0,37.3,1000.0,0.0,0.0,7566.0,0.0,58.333333333333336,114244.0,8112.0,190.69607923914162,6.654179017349861,0.33333333333333337,0.9480146580579661,5.792430139556598,9.891614208685947,0.1268314218060099,0.0,0.0,0.0,8301.0772,0.9114479744869738,1.0,2.857142857142857,axial,square
350.0,350.0,0.0,6.0,0.0,498.0,37.3,1000.0,0.0,0.0,7131.0,0.0,58.333333333333336,114244.0,8112.0,190.69607923914162,6.654179017349861,0.33333333333333337,0.9480146580579661,5.792430139556598,9.891614208685947,0.1268314218060099,0.0,0.0,0.0,8301.0772,0.8590451369371677,1.0,2.857142857142857,axial,square
300.0,300.0,0.0,5.0,0.0,369.0,37.3,1000.0,0.0,0.0,4905.0,0.0,60.0,84100.0,5800.0,163.61497922884934,5.547838103810335,0.33333333333333337,0.6822594064897847,4.170670008240604,11.540588597865586,0.13872262457840012,0.0,0.0,0.0,5277.13,0.9294825027998173,1.0,3.3333333333333335,axial,square
250.0,250.0,0.0,4.0,0.0,351.0,37.3,1000.0,0.0,0.0,3348.0,0.0,62.5,58564.0,3872.0,136.53387921855702,4.441281904852076,0.33333333333333337,0.6221611681031618,3.8058684470240074,13.849310163325825,0.16553480831819428,0.0,0.0,0.0,3543.5091999999995,0.9448261062790525,1.0,4.0,axial,square
250.0,250.0,0.0,4.0,0.0,351.0,37.3,1000.0,0.0,0.0,3579.0,0.0,62.5,58564.0,3872.0,136.53387921855702,4.441281904852076,0.33333333333333337,0.6221611681031618,3.8058684470240074,13.849310163325825,0.16553480831819428,0.0,0.0,0.0,3543.5091999999995,1.0100157211388079,1.0,4.0,axial,square
300.0,300.0,0.0,5.0,0.0,369.0,37.3,1000.0,0.0,0.0,4475.0,0.0,60.0,84100.0,5800.0,163.61497922884934,5.547838103810335,0.33333333333333337,0.6822594064897847,4.170670008240604,11.540588597865586,0.13872262457840012,0.0,0.0,0.0,5277.13,0.847998817539079,1.0,3.3333333333333335,axial,square
300.0,300.0,0.0,5.0,0.0,369.0,37.3,1000.0,0.0,0.0,4877.0,0.0,60.0,84100.0,5800.0,163.61497922884934,5.547838103810335,0.33333333333333337,0.6822594064897847,4.170670008240604,11.540588597865586,0.13872262457840012,0.0,0.0,0.0,5277.13,0.924176588410746,1.0,3.3333333333333335,axial,square
350.0,350.0,0.0,6.0,0.0,498.0,37.3,1000.0,0.0,0.0,7628.0,0.0,58.333333333333336,114244.0,8112.0,190.69607923914162,6.654179017349861,0.33333333333333337,0.9480146580579661,5.792430139556598,9.891614208685947,0.1268314218060099,0.0,0.0,0.0,8301.0772,0.9189168846664865,1.0,2.857142857142857,axial,square
150.0,150.0,0.0,5.0,0.0,811.0,100.0,450.0,20.0,20.0,3148.5,0.0,30.0,19600.0,2800.0,78.98654169668589,5.453623216209152,0.33333333333333337,1.1585714285714286,18.66515625463487,10.369185117452576,0.17014166795225427,0.13333333333333333,1.0,0.7964444444444444,4230.8,0.7441854968327503,1.0,3.0,eccentric,square
150.0,150.0,0.0,5.0,0.0,781.0,100.0,450.0,40.0,40.0,2351.4,0.0,30.0,19600.0,2800.0,78.98654169668589,5.453623216209152,0.33333333333333337,1.1157142857142857,17.97470657813789,10.369185117452576,0.16844416955033747,0.26666666666666666,1.0,1.5928888888888888,4146.8,0.567039645027491,1.0,3.0,eccentric,square
150.0,150.0,0.0,5.0,0.0,896.0,100.0,450.0,40.0,40.0,2451.2,0.0,30.0,19600.0,2800.0,78.98654169668589,5.453623216209152,0.33333333333333337,1.28,20.62143033804296,10.369185117452576,0.1748617809626983,0.26666666666666666,1.0,1.5928888888888888,4468.8,0.5485141424991048,1.0,3.0,eccentric,square
240.0,80.0,0.0,5.0,0.0,314.0,43.1,320.0,0.0,0.0,1582.0,0.0,48.0,16100.0,3000.0,71.58763278359629,6.384918964505431,0.33333333333333337,1.3575247510484068,9.335246312330936,13.820274961085252,0.13912706980656256,0.0,0.0,0.0,1635.91,0.9670458643812924,3.0,4.0,axial,rectangular
240.0,80.0,0.0,5.0,0.0,314.0,43.1,1000.0,0.0,0.0,1442.0,0.0,48.0,16100.0,3000.0,71.58763278359629,6.384918964505431,0.33333333333333337,1.3575247510484068,9.335246312330936,43.18835925339141,0.434772093145508,0.0,0.0,0.0,1635.91,0.8814665843475497,3.0,12.5,axial,rectangular
240.0,80.0,0.0,5.0,0.0,314.0,43.1,2000.0,0.0,0.0,1042.0,0.0,48.0,16100.0,3000.0,71.58763278359629,6.384918964505431,0.33333333333333337,1.3575247510484068,9.335246312330936,86.37671850678282,0.869544186291016,0.0,0.0,0.0,1635.91,0.6369543556797134,3.0,25.0,axial,rectangular
240.0,80.0,0.0,5.0,0.0,314.0,43.1,3000.0,0.0,0.0,788.0,0.0,48.0,16100.0,3000.0,71.58763278359629,6.384918964505431,0.33333333333333337,1.3575247510484068,9.335246312330936,129.56507776017423,1.304316279436524,0.0,0.0,0.0,1635.91,0.4816890904756374,3.0,37.5,axial,rectangular
240.0,80.0,0.0,5.0,0.0,314.0,43.1,320.0,0.0,0.0,1533.0,0.0,48.0,16100.0,3000.0,71.58763278359629,6.384918964505431,0.33333333333333337,1.3575247510484068,9.335246312330936,13.820274961085252,0.13912706980656256,0.0,0.0,0.0,1635.91,0.9370931163694823,3.0,4.0,axial,rectangular
240.0,80.0,0.0,5.0,0.0,314.0,43.1,1500.0,0.0,0.0,1435.0,0.0,48.0,16100.0,3000.0,71.58763278359629,6.384918964505431,0.33333333333333337,1.3575247510484068,9.335246312330936,64.78253888008712,0.652158139718262,0.0,0.0,0.0,1635.91,0.8771876203458625,3.0,18.75,axial,rectangular
240.0,80.0,0.0,5.0,0.0,292.0,43.1,1000.0,0.0,0.0,1442.0,0.0,48.0,16100.0,3000.0,71.58763278359629,6.384918964505431,0.33333333333333337,1.2624115519303656,8.681184468791827,43.18835925339141,0.42591146848168937,0.0,0.0,0.0,1569.91,0.9185239918211872,3.0,12.5,axial,rectangular
240.0,80.0,0.0,5.0,0.0,292.0,43.1,1500.0,0.0,0.0,1435.0,0.0,48.0,16100.0,3000.0,71.58763278359629,6.384918964505431,0.33333333333333337,1.2624115519303656,8.681184468791827,64.78253888008712,0.638867202722534,0.0,0.0,0.0,1569.91,0.9140651374919581,3.0,18.75,axial,rectangular
240.0,80.0,0.0,5.0,0.0,292.0,43.1,320.0,0.0,0.0,1582.0,0.0,48.0,16100.0,3000.0,71.58763278359629,6.384918964505431,0.33333333333333337,1.2624115519303656,8.681184468791827,13.820274961085252,0.13629166991414063,0.0,0.0,0.0,1569.91,1.0077010784057685,3.0,4.0,axial,rectangular
240.0,80.0,0.0,5.0,0.0,292.0,43.1,320.0,0.0,0.0,1533.0,0.0,48.0,16100.0,3000.0,71.58763278359629,6.384918964505431,0.33333333333333337,1.2624115519303656,8.681184468791827,13.820274961085252,0.13629166991414063,0.0,0.0,0.0,1569.91,0.976489098101165,3.0,4.0,axial,rectangular
200.0,200.0,0.0,5.0,50.0,442.0,45.3,1000.0,30.0,30.0,2138.0,0.0,40.0,36100.0,3800.0,107.1960208740737,5.5007601746024335,0.33333333333333337,1.0270709887301035,7.560405001818857,17.298843892006193,0.2166444869542117,0.15,1.0,0.89775,3314.93,0.6449608287354485,1.0,5.0,eccentric,square
200.0,200.0,0.0,5.0,0.0,442.0,50.7,1000.0,30.0,30.0,2142.0,0.0,40.0,36100.0,3800.0,107.1960208740737,5.5007601746024335,0.33333333333333337,0.9176788124156545,7.560405001818857,17.298843892006193,0.22108681097501634,0.15,1.0,0.89775,3509.87,0.6102790131828244,1.0,5.0,eccentric,square
200.0,200.0,0.0,5.0,50.0,442.0,45.3,600.0,50.0,50.0,1986.0,0.0,40.0,36100.0,3800.0,107.1960208740737,5.5007601746024335,0.33333333333333337,1.0270709887301035,7.560405001818857,10.379306335203715,0.129986692172527,0.25,1.0,1.49625,3314.93,0.5991076734652014,1.0,3.0,eccentric,square
200.0,200.0,0.0,5.0,100.0,442.0,43.0,600.0,50.0,50.0,1932.0,0.0,40.0,36100.0,3800.0,107.1960208740737,5.5007601746024335,0.33333333333333337,1.0820073439412485,7.560405001818857,10.379306335203715,0.1288264905527863,0.25,1.0,1.49625,3231.9,0.5977907732293697,1.0,3.0,eccentric,square
200.0,200.0,0.0,5.0,0.0,442.0,43.0,1000.0,30.0,30.0,2142.0,0.0,40.0,36100.0,3800.0,107.1960208740737,5.5007601746024335,0.33333333333333337,1.0820073439412485,7.560405001818857,17.298843892006193,0.21471081758797717,0.15,1.0,0.89775,3231.9,0.6627680311890838,1.0,5.0,eccentric,square
220.0,220.0,0.0,4.0,0.0,497.0,60.2,660.0,44.0,44.0,4305.0,0.0,55.0,44944.0,3392.0,119.60819171212434,4.431425582430819,0.33333333333333337,0.6230802983764808,6.137869775589025,10.385431627171045,0.14498051894132122,0.2,1.0,1.1984132231404958,4391.452800000001,0.980313394237096,1.0,3.0,eccentric,square
220.0,220.0,0.0,4.0,0.0,497.0,60.2,660.0,22.0,22.0,4911.0,0.0,55.0,44944.0,3392.0,119.60819171212434,4.431425582430819,0.33333333333333337,0.6230802983764808,6.137869775589025,10.385431627171045,0.14498051894132122,0.1,1.0,0.5992066115702479,4391.452800000001,1.118308729175001,1.0,3.0,eccentric,square
220.0,220.0,0.0,4.0,0.0,497.0,60.2,660.0,0.0,0.0,7830.0,0.0,55.0,44944.0,3392.0,119.60819171212434,4.431425582430819,0.33333333333333337,0.6230802983764808,6.137869775589025,10.385431627171045,0.14498051894132122,0.0,0.0,0.0,4391.452800000001,1.7830090306333244,1.0,3.0,axial,square
220.0,220.0,0.0,4.0,0.0,497.0,60.2,660.0,66.0,66.0,3133.0,0.0,55.0,44944.0,3392.0,119.60819171212434,4.431425582430819,0.33333333333333337,0.6230802983764808,6.137869775589025,10.385431627171045,0.14498051894132122,0.3,1.0,1.7976198347107437,4391.452800000001,0.7134313273274847,1.0,3.0,eccentric,square
220.0,220.0,0.0,4.0,0.0,497.0,35.7,660.0,0.3,0.3,3133.0,0.0,55.0,44944.0,3392.0,119.60819171212434,4.431425582430819,0.33333333333333337,1.0506844247132816,6.137869775589025,10.385431627171045,0.13168690610857986,0.0013636363636363635,1.0,0.0081709992486852,3290.3248,0.9521856322512599,1.0,3.0,eccentric,square
220.0,220.0,0.0,4.0,0.0,497.0,35.7,660.0,0.2,0.2,4305.0,0.0,55.0,44944.0,3392.0,119.60819171212434,4.431425582430819,0.33333333333333337,1.0506844247132816,6.137869775589025,10.385431627171045,0.13168690610857986,0.0009090909090909091,1.0,0.0054473328324568,3290.3248,1.3083814704250474,1.0,3.0,eccentric,square
220.0,220.0,0.0,4.0,0.0,497.0,35.7,660.0,0.1,0.1,4911.0,0.0,55.0,44944.0,3392.0,119.60819171212434,4.431425582430819,0.33333333333333337,1.0506844247132816,6.137869775589025,10.385431627171045,0.13168690610857986,0.00045454545454545455,1.0,0.0027236664162284,3290.3248,1.4925578167845315,1.0,3.0,eccentric,square
200.0,200.0,0.0,5.0,100.0,442.0,43.0,1000.0,50.0,50.0,1857.0,0.0,40.0,36100.0,3800.0,107.1960208740737,5.5007601746024335,0.33333333333333337,1.0820073439412485,7.560405001818857,17.298843892006193,0.21471081758797717,0.25,1.0,1.49625,3231.9,0.5745846096723289,1.0,5.0,eccentric,square
200.0,200.0,0.0,5.0,50.0,442.0,45.3,1000.0,50.0,50.0,1797.0,0.0,40.0,36100.0,3800.0,107.1960208740737,5.5007601746024335,0.33333333333333337,1.0270709887301035,7.560405001818857,17.298843892006193,0.2166444869542117,0.25,1.0,1.49625,3314.93,0.5420928948725916,1.0,5.0,eccentric,square
200.0,200.0,0.0,5.0,100.0,442.0,43.0,1000.0,30.0,30.0,2038.0,0.0,40.0,36100.0,3800.0,107.1960208740737,5.5007601746024335,0.33333333333333337,1.0820073439412485,7.560405001818857,17.298843892006193,0.21471081758797717,0.15,1.0,0.89775,3231.9,0.6305888177233206,1.0,5.0,eccentric,square
200.0,200.0,0.0,5.0,0.0,442.0,50.7,1000.0,50.0,50.0,1876.0,0.0,40.0,36100.0,3800.0,107.1960208740737,5.5007601746024335,0.33333333333333337,0.9176788124156545,7.560405001818857,17.298843892006193,0.22108681097501634,0.25,1.0,1.49625,3509.87,0.53449273049999,1.0,5.0,eccentric,square
200.0,200.0,0.0,5.0,0.0,442.0,50.7,600.0,50.0,50.0,1990.0,0.0,40.0,36100.0,3800.0,107.1960208740737,5.5007601746024335,0.33333333333333337,0.9176788124156545,7.560405001818857,10.379306335203715,0.13265208658500982,0.25,1.0,1.49625,3509.87,0.5669725659354905,1.0,3.0,eccentric,square
200.0,200.0,0.0,5.0,100.0,442.0,43.0,600.0,30.0,30.0,2158.0,0.0,40.0,36100.0,3800.0,107.1960208740737,5.5007601746024335,0.33333333333333337,1.0820073439412485,7.560405001818857,10.379306335203715,0.1288264905527863,0.15,1.0,0.89775,3231.9,0.6677186794145858,1.0,3.0,eccentric,square
200.0,200.0,0.0,5.0,50.0,442.0,45.3,600.0,30.0,30.0,2221.0,0.0,40.0,36100.0,3800.0,107.1960208740737,5.5007601746024335,0.33333333333333337,1.0270709887301035,7.560405001818857,10.379306335203715,0.129986692172527,0.15,1.0,0.89775,3314.93,0.6699990648369649,1.0,3.0,eccentric,square
200.0,200.0,0.0,5.0,0.0,442.0,50.7,600.0,30.0,30.0,2273.0,0.0,40.0,36100.0,3800.0,107.1960208740737,5.5007601746024335,0.33333333333333337,0.9176788124156545,7.560405001818857,10.379306335203715,0.13265208658500982,0.15,1.0,0.89775,3509.87,0.6476023328499346,1.0,3.0,eccentric,square
100.0,100.0,0.0,4.0,0.0,438.0,63.83,4010.0,114.0,114.0,3081.0,0.0,25.0,8464.0,1472.0,51.90544168639358,4.3326862084976625,0.33333333333333337,1.1933873263900714,12.187010954700735,138.46524774108482,1.762707274667177,1.14,1.0,6.7962240000000005,1184.99312,2.600015095446292,1.0,40.1,eccentric,square
100.0,100.0,0.0,4.0,0.0,438.0,63.83,4010.0,76.0,76.0,3800.0,0.0,25.0,8464.0,1472.0,51.90544168639358,4.3326862084976625,0.33333333333333337,1.1933873263900714,12.187010954700735,138.46524774108482,1.762707274667177,0.76,1.0,4.530816000000001,1184.99312,3.2067696730593673,1.0,40.1,eccentric,square
200.0,200.0,0.0,2.98,0.0,484.0,30.5,1000.0,40.0,40.0,1331.9,0.0,67.11409395973155,37651.5216,2312.9568,109.47534679160664,3.312456498015777,0.33333333333333326,0.974833649306717,4.881552459147065,17.312815715532814,0.21501077948074468,0.2,1.0,1.198934352,2267.8425,0.5872982801936202,1.0,5.0,eccentric,square
200.0,200.0,0.0,2.96,0.0,484.0,30.5,1000.0,40.0,40.0,1090.0,0.0,67.56756756756756,37667.04640000001,2297.9072,109.49791437494855,3.2905594677118017,0.33333333333333337,0.9680915762301838,4.848283462638816,17.312918644757737,0.2150895508848031,0.2,1.0,1.1989486080000002,2261.032,0.48208074896772796,1.0,5.0,eccentric,square
200.0,200.0,0.0,2.97,0.0,484.0,30.5,1000.0,40.0,40.0,943.3,0.0,67.34006734006734,37659.2836,2305.4328,109.48663058327759,3.301508547800708,0.33333333333333337,0.9714622653463607,4.864917078985662,17.31286726686253,0.21505008185590258,0.2,1.0,1.198941492,2264.437625,0.4165714213479384,1.0,5.0,eccentric,square
200.0,200.0,0.0,2.97,0.0,484.0,30.5,1000.0,40.0,40.0,1128.1,0.0,67.34006734006734,37659.2836,2305.4328,109.48663058327759,3.301508547800708,0.33333333333333337,0.9714622653463607,4.864917078985662,17.31286726686253,0.21505008185590258,0.2,1.0,1.198941492,2264.437625,0.498181088118954,1.0,5.0,eccentric,square
200.0,200.0,0.0,3.01,0.0,484.0,30.5,1000.0,40.0,40.0,1197.5,0.0,66.44518272425249,37628.240399999995,2335.5191999999997,109.44149541659377,3.345293569317036,0.33333333333333337,0.9849519724020899,4.931469187825537,17.312660020921104,0.2148938627014134,0.2,1.0,1.198912788,2278.052625,0.5256682777466566,1.0,5.0,eccentric,square
200.0,200.0,0.0,3.0,0.0,484.0,30.5,1000.0,20.0,20.0,1256.3,0.0,66.66666666666667,37636.0,2328.0,109.45277920826473,3.3343490087840877,0.33333333333333337,0.9815785026195707,4.914828513036178,17.31271209256366,0.2149326708537985,0.1,1.0,0.59946,2274.65,0.5523047501813465,1.0,5.0,eccentric,square
200.0,200.0,0.0,2.99,0.0,484.0,30.5,1000.0,60.0,60.0,850.5,0.0,66.8896321070234,37643.76040000001,2320.4792,109.46406299993569,3.323403318346962,0.33333333333333337,0.9782057283261316,4.898189603653681,17.312763990767046,0.2149716427980247,0.3,1.0,1.7983907820000007,2271.246625,0.3744639576514505,1.0,5.0,eccentric,square
180.0,180.0,0.0,3.0,0.0,703.0,66.0,900.0,50.0,50.0,2008.0,0.0,60.0,30276.0,2088.0,98.16898753730959,3.3287028622862067,0.33333333333333337,0.7345872518286312,7.945748010279538,17.31088289679838,0.2655062162937135,0.2777777777777778,1.0,1.6648148148148147,3466.08,0.5793288094908369,1.0,5.0,eccentric,square
180.0,180.0,0.0,3.0,0.0,703.0,66.0,900.0,100.0,100.0,1281.0,0.0,60.0,30276.0,2088.0,98.16898753730959,3.3287028622862067,0.33333333333333337,0.7345872518286312,7.945748010279538,17.31088289679838,0.2655062162937135,0.5555555555555556,1.0,3.3296296296296295,3466.08,0.3695817753773716,1.0,5.0,eccentric,square
200.0,200.0,0.0,5.0,0.0,442.0,43.0,600.0,30.0,30.0,2273.0,0.0,40.0,36100.0,3800.0,107.1960208740737,5.5007601746024335,0.33333333333333337,1.0820073439412485,7.560405001818857,10.379306335203715,0.1288264905527863,0.15,1.0,0.89775,3231.9,0.7033014635353817,1.0,3.0,eccentric,square
180.0,180.0,0.0,3.0,0.0,703.0,66.0,900.0,50.0,50.0,2222.0,0.0,60.0,30276.0,2088.0,98.16898753730959,3.3287028622862067,0.33333333333333337,0.7345872518286312,7.945748010279538,17.31088289679838,0.2655062162937135,0.2777777777777778,1.0,1.6648148148148147,3466.08,0.6410700272353783,1.0,5.0,eccentric,square
180.0,180.0,0.0,3.0,0.0,703.0,66.0,900.0,0.0,0.0,4023.0,0.0,60.0,30276.0,2088.0,98.16898753730959,3.3287028622862067,0.33333333333333337,0.7345872518286312,7.945748010279538,17.31088289679838,0.2655062162937135,0.0,0.0,0.0,3466.08,1.1606771915247196,1.0,5.0,axial,square
180.0,180.0,0.0,3.0,0.0,703.0,43.0,1800.0,100.0,100.0,1136.0,0.0,60.0,30276.0,2088.0,98.16898753730959,3.3287028622862067,0.33333333333333337,1.1275060144346432,7.945748010279538,34.62176579359676,0.49587043972393646,0.5555555555555556,1.0,3.3296296296296295,2769.732,0.41014798543685815,1.0,10.0,eccentric,square
100.0,100.0,0.0,4.0,0.0,438.0,63.83,4010.0,0.0,0.0,4401.0,0.0,25.0,8464.0,1472.0,51.90544168639358,4.3326862084976625,0.33333333333333337,1.1933873263900714,12.187010954700735,138.46524774108482,1.762707274667177,0.0,0.0,0.0,1184.99312,3.713945613456388,1.0,40.1,axial,square
100.0,100.0,0.0,4.0,0.0,438.0,63.83,4010.0,0.0,0.0,5035.0,0.0,25.0,8464.0,1472.0,51.90544168639358,4.3326862084976625,0.33333333333333337,1.1933873263900714,12.187010954700735,138.46524774108482,1.762707274667177,0.0,0.0,0.0,1184.99312,4.248969816803662,1.0,40.1,axial,square
304.0,150.0,0.0,6.0,0.0,378.8,29.6,750.0,0.0,0.0,6547.0,0.0,50.666666666666664,40296.0,5160.0,113.25464747047702,7.032900456855799,0.33333333333333337,1.6387247879207378,7.840922359651037,17.29313828022396,0.1819138178538994,0.0,0.0,0.0,3147.3696,2.080149722485723,2.026666666666667,5.0,axial,rectangular
304.0,150.0,0.0,6.0,0.0,378.8,45.4,750.0,0.0,0.0,7075.0,0.0,50.666666666666664,40296.0,5160.0,113.25464747047702,7.032900456855799,0.33333333333333337,1.0684196855166046,7.840922359651037,17.29313828022396,0.19529628167590574,0.0,0.0,0.0,3784.0463999999997,1.8696916612861831,2.026666666666667,5.0,axial,rectangular
160.0,150.0,0.0,6.0,0.0,378.8,29.6,750.0,0.0,0.0,3802.0,0.0,26.666666666666668,20424.0,3432.0,80.62977809356629,6.511490228627139,0.33333333333333337,2.1504271604154095,10.197028760853367,17.268468374467957,0.18742018893363208,0.0,0.0,0.0,1904.592,1.9962280635432679,1.0666666666666667,5.0,axial,rectangular
200.0,200.0,0.0,4.65,1.5,427.0,94.1,600.0,0.0,0.0,4649.0,0.0,43.01075268817204,36366.49,3547.02,107.59095358255712,5.124905218658554,0.33333333333333337,0.44258888473418867,6.779797171602789,10.381063384836834,0.15215206594290728,0.0,0.0,0.0,4936.6642489999995,0.9417290229818099,1.0,3.0,axial,square
200.0,200.0,0.0,4.65,0.75,427.0,98.4,600.0,0.0,0.0,4595.0,0.0,43.01075268817204,36366.49,3547.02,107.59095358255712,5.124905218658554,0.33333333333333337,0.4232481102996662,6.779797171602789,10.381063384836834,0.15387084129620227,0.0,0.0,0.0,5093.040155999999,0.9022116180620982,1.0,3.0,axial,square
200.0,200.0,0.0,4.65,1.5,427.0,146.0,600.0,0.0,0.0,6782.0,0.0,43.01075268817204,36366.49,3547.02,107.59095358255712,5.124905218658554,0.33333333333333337,0.2852576305033367,6.779797171602789,10.381063384836834,0.17093733369357259,0.0,0.0,0.0,6824.08508,0.9938328611811504,1.0,3.0,axial,square
200.0,200.0,0.0,4.65,0.0,427.0,130.0,600.0,0.0,0.0,6242.0,0.0,43.01075268817204,36366.49,3547.02,107.59095358255712,5.124905218658554,0.33333333333333337,0.32036626194990114,6.779797171602789,10.381063384836834,0.1655578967894581,0.0,0.0,0.0,6242.22124,0.9999645574881931,1.0,3.0,axial,square
200.0,200.0,0.0,4.65,0.75,427.0,144.0,600.0,0.0,0.0,6755.0,0.0,43.01075268817204,36366.49,3547.02,107.59095358255712,5.124905218658554,0.33333333333333337,0.28921954203810524,6.779797171602789,10.381063384836834,0.17028210195861535,0.0,0.0,0.0,6751.3521,1.0005403213972501,1.0,3.0,axial,square
200.0,200.0,0.0,4.0,0.0,298.0,29.44,1600.0,120.0,120.0,645.0,0.0,50.0,36864.0,3072.0,108.32440004116921,4.423210197965631,0.33333333333333337,0.8435235507246376,4.056077973484587,27.69063379556344,0.2973164039364312,0.6,1.0,3.59424,2000.7321600000002,0.32238198240388155,1.0,8.0,eccentric,square
200.0,200.0,0.0,8.33,0.0,379.0,81.3,600.0,0.0,0.0,5432.0,0.0,24.009603841536613,33613.5556,6108.8888,103.43851824764565,9.00723203179335,0.33333333333333337,0.8472204499507633,11.00086955962487,10.356186551042812,0.13264809070174022,0.0,0.0,0.0,5048.050925480001,1.0760588750367035,1.0,3.0,axial,square
200.0,200.0,0.0,8.33,0.75,379.0,98.4,600.0,0.0,0.0,5746.0,0.0,24.009603841536613,33613.5556,6108.8888,103.43851824764565,9.00723203179335,0.33333333333333337,0.6999900668800514,11.00086955962487,10.356186551042812,0.1384196870966891,0.0,0.0,0.0,5622.84272624,1.021903026592806,1.0,3.0,axial,square
200.0,200.0,0.0,7.69,0.0,670.0,81.3,600.0,0.0,0.0,7171.0,0.0,26.00780234070221,34084.5444,5678.9112000000005,104.16068091458676,8.343101360989266,0.33333333333333337,1.3730673543329521,17.88863725665858,10.361531263283434,0.15499216399115165,0.0,0.0,0.0,6575.943963719999,1.0904898277057973,1.0,3.0,axial,square
200.0,200.0,0.0,7.69,0.75,670.0,98.4,600.0,0.0,0.0,7311.0,0.0,26.00780234070221,34084.5444,5678.9112000000005,104.16068091458676,8.343101360989266,0.33333333333333337,1.1344550397080182,17.88863725665858,10.361531263283434,0.15975482837881308,0.0,0.0,0.0,7158.78967296,1.021262019697956,1.0,3.0,axial,square
200.0,200.0,0.0,7.69,1.5,670.0,94.1,600.0,0.0,0.0,7241.0,0.0,26.00780234070221,34084.5444,5678.9112000000005,104.16068091458676,8.343101360989266,0.33333333333333337,1.1862951743599255,17.88863725665858,10.361531263283434,0.15857538381346936,0.0,0.0,0.0,7012.226132039999,1.0326249986312757,1.0,3.0,axial,square
200.0,200.0,0.0,4.0,0.0,298.0,29.44,1600.0,80.0,80.0,814.0,0.0,50.0,36864.0,3072.0,108.32440004116921,4.423210197965631,0.33333333333333337,0.8435235507246376,4.056077973484587,27.69063379556344,0.2973164039364312,0.4,1.0,2.39616,2000.7321600000002,0.40685105996396836,1.0,8.0,eccentric,square
200.0,200.0,0.0,4.0,0.0,298.0,29.44,1600.0,60.0,60.0,956.0,0.0,50.0,36864.0,3072.0,108.32440004116921,4.423210197965631,0.33333333333333337,0.8435235507246376,4.056077973484587,27.69063379556344,0.2973164039364312,0.3,1.0,1.79712,2000.7321600000002,0.4778250777955206,1.0,8.0,eccentric,square
200.0,200.0,0.0,4.0,0.0,298.0,29.44,2000.0,40.0,40.0,1161.0,0.0,50.0,36864.0,3072.0,108.32440004116921,4.423210197965631,0.33333333333333337,0.8435235507246376,4.056077973484587,34.6132922444543,0.37164550492053905,0.2,1.0,1.19808,2000.7321600000002,0.5802875683269868,1.0,10.0,eccentric,square
200.0,200.0,0.0,4.0,0.0,298.0,29.44,1600.0,100.0,100.0,709.0,0.0,50.0,36864.0,3072.0,108.32440004116921,4.423210197965631,0.33333333333333337,0.8435235507246376,4.056077973484587,27.69063379556344,0.2973164039364312,0.5,1.0,2.9952,2000.7321600000002,0.3543702721307783,1.0,8.0,eccentric,square
200.0,200.0,0.0,4.0,0.0,298.0,29.44,1200.0,40.0,40.0,1214.0,0.0,50.0,36864.0,3072.0,108.32440004116921,4.423210197965631,0.33333333333333337,0.8435235507246376,4.056077973484587,20.76797534667258,0.2229873029523234,0.2,1.0,1.19808,2000.7321600000002,0.6067778707570731,1.0,6.0,eccentric,square
180.0,180.0,0.0,3.0,0.0,703.0,66.0,900.0,0.0,0.0,4022.0,0.0,60.0,30276.0,2088.0,98.16898753730959,3.3287028622862067,0.33333333333333337,0.7345872518286312,7.945748010279538,17.31088289679838,0.2655062162937135,0.0,0.0,0.0,3466.08,1.1603886811614272,1.0,5.0,axial,square
180.0,180.0,0.0,3.0,0.0,703.0,66.0,900.0,50.0,50.0,2221.0,0.0,60.0,30276.0,2088.0,98.16898753730959,3.3287028622862067,0.33333333333333337,0.7345872518286312,7.945748010279538,17.31088289679838,0.2655062162937135,0.2777777777777778,1.0,1.6648148148148147,3466.08,0.6407815168720861,1.0,5.0,eccentric,square
200.0,200.0,0.0,4.0,0.0,298.0,29.44,800.0,40.0,40.0,1263.0,0.0,50.0,36864.0,3072.0,108.32440004116921,4.423210197965631,0.33333333333333337,0.8435235507246376,4.056077973484587,13.84531689778172,0.1486582019682156,0.2,1.0,1.19808,2000.7321600000002,0.6312689050792285,1.0,4.0,eccentric,square
200.0,200.0,0.0,4.65,0.0,427.0,81.3,600.0,0.0,0.0,4465.0,0.0,43.01075268817204,36366.49,3547.02,107.59095358255712,5.124905218658554,0.33333333333333337,0.5122707755656477,6.779797171602789,10.381063384836834,0.1468209137059727,0.0,0.0,0.0,4471.173176999999,0.9986193384251467,1.0,3.0,axial,square
200.0,200.0,0.0,8.33,0.0,379.0,130.0,600.0,0.0,0.0,6736.0,0.0,24.009603841536613,33613.5556,6108.8888,103.43851824764565,9.00723203179335,0.33333333333333337,0.5298386352384389,11.00086955962487,10.356186551042812,0.1482285906817304,0.0,0.0,0.0,6685.0310832000005,1.007624335050302,1.0,3.0,axial,square
200.0,200.0,0.0,4.0,0.0,298.0,29.44,1600.0,80.0,80.0,804.0,0.0,50.0,36864.0,3072.0,108.32440004116921,4.423210197965631,0.33333333333333337,0.8435235507246376,4.056077973484587,27.69063379556344,0.2973164039364312,0.4,1.0,2.39616,2000.7321600000002,0.40185288969414074,1.0,8.0,eccentric,square
140.0,140.0,0.0,4.0,0.0,329.3,45.3,1600.0,20.0,20.0,996.0,0.0,35.0,17424.0,2112.0,74.47302502830384,4.38445360553618,0.33333333333333337,0.881129172519901,6.462297687672106,39.52504359542599,0.4546442454801841,0.14285714285714285,1.0,0.8543440233236151,1484.7887999999998,0.6708024737255562,1.0,11.428571428571429,eccentric,square
140.0,140.0,0.0,4.0,0.0,329.3,45.3,1250.0,0.0,0.0,958.0,0.0,35.0,17424.0,2112.0,74.47302502830384,4.38445360553618,0.33333333333333337,0.881129172519901,6.462297687672106,30.878940308926552,0.35519081678139386,0.0,0.0,0.0,1484.7887999999998,0.6452096082621314,1.0,8.928571428571429,axial,square
180.0,180.0,0.0,8.0,0.0,776.0,66.0,900.0,100.0,100.0,2374.0,0.0,22.5,26896.0,5248.0,92.52709170183203,8.6250362119779,0.33333333333333337,2.294161123429416,24.111958192969364,17.251945676636872,0.2621434378845009,0.5555555555555556,1.0,3.3069958847736625,5847.584,0.40597963193004155,1.0,5.0,eccentric,square
180.0,180.0,0.0,8.0,0.0,776.0,66.0,900.0,100.0,100.0,2315.0,0.0,22.5,26896.0,5248.0,92.52709170183203,8.6250362119779,0.33333333333333337,2.294161123429416,24.111958192969364,17.251945676636872,0.2621434378845009,0.5555555555555556,1.0,3.3069958847736625,5847.584,0.3958899949107187,1.0,5.0,eccentric,square
180.0,180.0,0.0,3.0,0.0,703.0,66.0,900.0,0.0,0.0,3496.0,0.0,60.0,30276.0,2088.0,98.16898753730959,3.3287028622862067,0.33333333333333337,0.7345872518286312,7.945748010279538,17.31088289679838,0.2655062162937135,0.0,0.0,0.0,3466.08,1.0086322300697041,1.0,5.0,axial,square
120.0,120.0,0.0,3.4,0.0,345.4,45.3,1250.0,0.0,0.0,938.0,0.0,35.294117647058826,12814.24,1539.52,63.866260857606015,3.7277012389411013,0.33333333333333337,0.9160445869312555,6.720021863609272,36.026409744437125,0.41950682245146603,0.0,0.0,0.0,1112.2352799999999,0.8433467422468384,1.0,10.416666666666666,axial,square
140.0,140.0,0.0,4.0,0.0,329.3,45.3,1600.0,20.0,20.0,960.0,0.0,35.0,17424.0,2112.0,74.47302502830384,4.38445360553618,0.33333333333333337,0.881129172519901,6.462297687672106,39.52504359542599,0.4546442454801841,0.14285714285714285,1.0,0.8543440233236151,1484.7887999999998,0.646556601181259,1.0,11.428571428571429,eccentric,square
120.0,120.0,0.0,3.4,0.0,304.5,51.2,1250.0,20.0,20.0,760.0,0.0,35.294117647058826,12814.24,1539.52,63.866260857606015,3.7277012389411013,0.33333333333333337,0.7145124779151943,5.924281000199836,36.026409744437125,0.41846866408297956,0.16666666666666666,1.0,0.996788888888889,1124.8729279999998,0.6756318701271119,1.0,10.416666666666666,eccentric,square
180.0,180.0,0.0,3.0,0.0,703.0,66.0,900.0,100.0,100.0,1300.0,0.0,60.0,30276.0,2088.0,98.16898753730959,3.3287028622862067,0.33333333333333337,0.7345872518286312,7.945748010279538,17.31088289679838,0.2655062162937135,0.5555555555555556,1.0,3.3296296296296295,3466.08,0.3750634722799243,1.0,5.0,eccentric,square
140.0,140.0,0.0,4.0,0.0,325.1,51.2,1600.0,20.0,20.0,996.0,0.0,35.0,17424.0,2112.0,74.47302502830384,4.38445360553618,0.33333333333333337,0.7696496212121212,6.379875427458858,39.52504359542599,0.4650369172049728,0.14285714285714285,1.0,0.8543440233236151,1578.72,0.6308908482821526,1.0,11.428571428571429,eccentric,square
140.0,140.0,0.0,3.0,0.0,345.4,51.2,1600.0,20.0,20.0,958.0,0.0,46.666666666666664,17956.0,1608.0,75.60140419539934,3.3125655013513153,0.33333333333333337,0.6041277985074626,5.04470402520368,39.55335811629296,0.48864129495744385,0.14285714285714285,1.0,0.8555685131195335,1474.7504,0.649601451201505,1.0,11.428571428571429,eccentric,square
120.0,120.0,0.0,3.4,0.0,304.5,51.2,1600.0,20.0,20.0,652.0,0.0,35.294117647058826,12814.24,1539.52,63.866260857606015,3.7277012389411013,0.33333333333333337,0.7145124779151943,5.924281000199836,46.11380447287952,0.5356398900262138,0.16666666666666666,1.0,0.996788888888889,1124.8729279999998,0.5796210254248382,1.0,13.333333333333334,eccentric,square
