Repository: Serali-Nerri/xgboost

# CFST柱极限承载力预测 - XGBoost ML管道

## 项目概述

本项目是一个完整的机器学习管道，用于预测混凝土填充钢管（CFST）柱的极限承载力。采用XGBoost算法，提供从数据加载、预处理、模型训练、评估到预测的全流程解决方案。

### 核心特性

- **模块化设计**：清晰的模块分离，便于维护和扩展
- **特征工程支持**：处理无量纲参数，剔除几何参数实现多截面统一预测
- **自动化超参数优化**：集成Optuna框架进行超参数搜索，支持持久化存储和断点续训
- **智能参数加载**：自动加载最优参数，无需手动配置
- **特征选择**：迭代剔除法自动寻找最优特征子集
- **多维度评估**：集成R²、RMSE、MAE、MAPE、COV等工程指标
- **可视化分析**：提供预测散点图、特征重要性图和学习曲线
- **COV稳定性指标**：特别添加变异系数评估模型预测稳定性

---

## 环境要求

### 系统要求
- Python 3.8+
- 8GB+ RAM（推荐16GB）
- 5GB+ 可用磁盘空间

### Python依赖
- pandas &gt;= 1.5.0
- numpy &gt;= 1.23.0
- xgboost &gt;= 1.7.0
- scikit-learn &gt;= 1.2.0
- matplotlib &gt;= 3.6.0
- seaborn &gt;= 0.12.0
- optuna &gt;= 3.0.0
- joblib &gt;= 1.2.0

---

File: data/processed/2026.3.11-new_feature_parameters_raw.csv (part 59 of 84)
b (mm),h (mm),r0 (mm),t (mm),R (%),fy (MPa),fc (MPa),L (mm),e1 (mm),e2 (mm),Nexp (kN),r0/h,b/t,Ac (mm^2),As (mm^2),Re (mm),te (mm),ke,xi,sigma_re (MPa),lambda,lambda_bar,e/h,e1/e2,e_bar,Npl (kN),psi,b/h,L/h,axial_flag,section_family
120.0,120.0,0.0,3.4,0.0,304.5,51.2,1600.0,0.0,0.0,884.0,0.0,35.294117647058826,12814.24,1539.52,63.866260857606015,3.7277012389411013,0.33333333333333337,0.7145124779151943,5.924281000199836,46.11380447287952,0.5356398900262138,0.0,0.0,0.0,1124.8729279999998,0.7858665436741671,1.0,13.333333333333334,axial,square
180.0,180.0,0.0,3.0,0.0,703.0,66.0,900.0,100.0,100.0,1166.0,0.0,60.0,30276.0,2088.0,98.16898753730959,3.3287028622862067,0.33333333333333337,0.7345872518286312,7.945748010279538,17.31088289679838,0.2655062162937135,0.5555555555555556,1.0,3.3296296296296295,3466.08,0.33640308359876286,1.0,5.0,eccentric,square
180.0,180.0,0.0,3.0,0.0,703.0,66.0,900.0,50.0,50.0,2005.0,0.0,60.0,30276.0,2088.0,98.16898753730959,3.3287028622862067,0.33333333333333337,0.7345872518286312,7.945748010279538,17.31088289679838,0.2655062162937135,0.2777777777777778,1.0,1.6648148148148147,3466.08,0.5784632784009601,1.0,5.0,eccentric,square
140.0,140.0,0.0,4.0,0.0,325.1,51.2,1600.0,20.0,20.0,891.0,0.0,35.0,17424.0,2112.0,74.47302502830384,4.38445360553618,0.33333333333333337,0.7696496212121212,6.379875427458858,39.52504359542599,0.4650369172049728,0.14285714285714285,1.0,0.8543440233236151,1578.72,0.56438127090301,1.0,11.428571428571429,eccentric,square
120.0,120.0,0.0,3.4,0.0,304.5,51.2,1250.0,0.0,0.0,938.0,0.0,35.294117647058826,12814.24,1539.52,63.866260857606015,3.7277012389411013,0.33333333333333337,0.7145124779151943,5.924281000199836,36.026409744437125,0.41846866408297956,0.0,0.0,0.0,1124.8729279999998,0.833871966025304,1.0,10.416666666666666,axial,square
180.0,180.0,0.0,8.0,0.0,776.0,66.0,900.0,50.0,50.0,3599.0,0.0,22.5,26896.0,5248.0,92.52709170183203,8.6250362119779,0.33333333333333337,2.294161123429416,24.111958192969364,17.251945676636872,0.2621434378845009,0.2777777777777778,1.0,1.6534979423868312,5847.584,0.615467858178694,1.0,5.0,eccentric,square
180.0,180.0,0.0,8.0,0.0,776.0,66.0,900.0,0.0,0.0,6624.0,0.0,22.5,26896.0,5248.0,92.52709170183203,8.6250362119779,0.33333333333333337,2.294161123429416,24.111958192969364,17.251945676636872,0.2621434378845009,0.0,0.0,0.0,5847.584,1.1327755189151623,1.0,5.0,axial,square
180.0,180.0,0.0,8.0,0.0,776.0,66.0,900.0,0.0,0.0,6382.0,0.0,22.5,26896.0,5248.0,92.52709170183203,8.6250362119779,0.33333333333333337,2.294161123429416,24.111958192969364,17.251945676636872,0.2621434378845009,0.0,0.0,0.0,5847.584,1.0913909060562448,1.0,5.0,axial,square
180.0,180.0,0.0,8.0,0.0,776.0,66.0,900.0,50.0,50.0,3721.0,0.0,22.5,26896.0,5248.0,92.52709170183203,8.6250362119779,0.33333333333333337,2.294161123429416,24.111958192969364,17.251945676636872,0.2621434378845009,0.2777777777777778,1.0,1.6534979423868312,5847.584,0.6363311754050904,1.0,5.0,eccentric,square
210.0,210.0,0.0,4.8,0.0,355.0,28.0,1000.0,0.0,0.0,2333.9,0.0,43.75,40160.16,3847.68,113.06359254297037,5.292355941229076,0.33333333333333337,1.2147134302822924,5.5390254778441905,16.478476616084354,0.18097384272998573,0.0,0.0,0.0,2490.41088,0.9371545951485725,1.0,4.761904761904762,axial,square
120.0,120.0,0.0,3.4,0.0,345.4,45.3,1250.0,20.0,20.0,760.0,0.0,35.294117647058826,12814.24,1539.52,63.866260857606015,3.7277012389411013,0.33333333333333337,0.9160445869312555,6.720021863609272,36.026409744437125,0.41950682245146603,0.16666666666666666,1.0,0.996788888888889,1112.2352799999999,0.6833086610955194,1.0,10.416666666666666,eccentric,square
140.0,140.0,0.0,4.0,0.0,325.1,51.2,1600.0,20.0,20.0,960.0,0.0,35.0,17424.0,2112.0,74.47302502830384,4.38445360553618,0.33333333333333337,0.7696496212121212,6.379875427458858,39.52504359542599,0.4650369172049728,0.14285714285714285,1.0,0.8543440233236151,1578.72,0.6080875646093037,1.0,11.428571428571429,eccentric,square
210.0,210.0,0.0,4.8,0.0,355.0,28.0,2600.0,0.0,0.0,2046.0,0.0,43.75,40160.16,3847.68,113.06359254297037,5.292355941229076,0.33333333333333337,1.2147134302822924,5.5390254778441905,42.844039201819314,0.4705319910979629,0.0,0.0,0.0,2490.41088,0.8215511811448559,1.0,12.380952380952381,axial,square
210.0,210.0,0.0,4.8,0.0,355.0,28.0,1800.0,0.0,0.0,2219.3,0.0,43.75,40160.16,3847.68,113.06359254297037,5.292355941229076,0.33333333333333337,1.2147134302822924,5.5390254778441905,29.661257908951836,0.3257529169139743,0.0,0.0,0.0,2490.41088,0.8911380920404589,1.0,8.571428571428571,axial,square
120.0,120.0,0.0,3.4,0.0,345.4,45.3,1600.0,0.0,0.0,884.0,0.0,35.294117647058826,12814.24,1539.52,63.866260857606015,3.7277012389411013,0.33333333333333337,0.9160445869312555,6.720021863609272,46.11380447287952,0.5369687327378765,0.0,0.0,0.0,1112.2352799999999,0.7947958636953146,1.0,13.333333333333334,axial,square
200.0,200.0,0.0,4.0,0.0,298.0,29.44,1600.0,40.0,40.0,1177.0,0.0,50.0,36864.0,3072.0,108.32440004116921,4.423210197965631,0.33333333333333337,0.8435235507246376,4.056077973484587,27.69063379556344,0.2973164039364312,0.2,1.0,1.19808,2000.7321600000002,0.588284640758711,1.0,8.0,eccentric,square
200.0,200.0,0.0,4.0,0.0,298.0,29.44,1600.0,40.0,40.0,1145.0,0.0,50.0,36864.0,3072.0,108.32440004116921,4.423210197965631,0.33333333333333337,0.8435235507246376,4.056077973484587,27.69063379556344,0.2973164039364312,0.2,1.0,1.19808,2000.7321600000002,0.5722904958952626,1.0,8.0,eccentric,square
200.0,200.0,0.0,4.0,0.0,298.0,29.44,1600.0,40.0,40.0,1206.0,0.0,50.0,36864.0,3072.0,108.32440004116921,4.423210197965631,0.33333333333333337,0.8435235507246376,4.056077973484587,27.69063379556344,0.2973164039364312,0.2,1.0,1.19808,2000.7321600000002,0.6027793345412111,1.0,8.0,eccentric,square
200.0,200.0,0.0,4.0,0.0,298.0,29.44,1600.0,40.0,40.0,1187.0,0.0,50.0,36864.0,3072.0,108.32440004116921,4.423210197965631,0.33333333333333337,0.8435235507246376,4.056077973484587,27.69063379556344,0.2973164039364312,0.2,1.0,1.19808,2000.7321600000002,0.5932828110285386,1.0,8.0,eccentric,square
200.0,200.0,0.0,4.0,0.0,298.0,29.44,1600.0,40.0,40.0,1222.0,0.0,50.0,36864.0,3072.0,108.32440004116921,4.423210197965631,0.33333333333333337,0.8435235507246376,4.056077973484587,27.69063379556344,0.2973164039364312,0.2,1.0,1.19808,2000.7321600000002,0.6107764069729352,1.0,8.0,eccentric,square
200.0,200.0,0.0,3.0,0.0,301.0,29.44,1600.0,40.0,40.0,1002.0,0.0,66.66666666666667,37636.0,2328.0,109.45277920826473,3.3343490087840877,0.33333333333333337,0.6324238009861048,3.056535914098945,27.700339348101856,0.307651815192277,0.2,1.0,1.19892,1808.7318400000001,0.55397930076799,1.0,8.0,eccentric,square
200.0,200.0,0.0,4.0,0.0,298.0,29.44,1600.0,40.0,40.0,1042.0,0.0,50.0,36864.0,3072.0,108.32440004116921,4.423210197965631,0.33333333333333337,0.8435235507246376,4.056077973484587,27.69063379556344,0.2973164039364312,0.2,1.0,1.19808,2000.7321600000002,0.5208093421160381,1.0,8.0,eccentric,square
200.0,200.0,0.0,4.0,0.0,298.0,29.44,1600.0,40.0,40.0,1229.0,0.0,50.0,36864.0,3072.0,108.32440004116921,4.423210197965631,0.33333333333333337,0.8435235507246376,4.056077973484587,27.69063379556344,0.2973164039364312,0.2,1.0,1.19808,2000.7321600000002,0.6142751261618146,1.0,8.0,eccentric,square
200.0,200.0,0.0,8.33,0.75,379.0,144.0,600.0,0.0,0.0,7419.0,0.0,24.009603841536613,33613.5556,6108.8888,103.43851824764565,9.00723203179335,0.33333333333333337,0.4783265457013684,11.00086955962487,10.356186551042812,0.1522712469859839,0.0,0.0,0.0,7155.6208616,1.0368073076388662,1.0,3.0,axial,square
200.0,200.0,0.0,7.69,1.5,670.0,146.0,600.0,0.0,0.0,8928.0,0.0,26.00780234070221,34084.5444,5678.9112000000005,104.16068091458676,8.343101360989266,0.33333333333333337,0.7645916158032122,17.88863725665858,10.361531263283434,0.17203811542752886,0.0,0.0,0.0,8781.2139864,1.01671591352031,1.0,3.0,axial,square
200.0,200.0,0.0,7.69,0.75,670.0,144.0,600.0,0.0,0.0,8799.0,0.0,26.00780234070221,34084.5444,5678.9112000000005,104.16068091458676,8.343101360989266,0.33333333333333337,0.7752109438004791,17.88863725665858,10.361531263283434,0.17154883883557545,0.0,0.0,0.0,8713.0448976,1.0098651049558662,1.0,3.0,axial,square
200.0,200.0,0.0,7.69,0.0,670.0,130.0,600.0,0.0,0.0,7873.0,0.0,26.00780234070221,34084.5444,5678.9112000000005,104.16068091458676,8.343101360989266,0.33333333333333337,0.8586951992866846,17.88863725665858,10.361531263283434,0.1680608403131435,0.0,0.0,0.0,8235.861276,0.9559413079167071,1.0,3.0,axial,square
200.0,200.0,0.0,8.33,1.5,379.0,146.0,600.0,0.0,0.0,7263.0,0.0,24.009603841536613,33613.5556,6108.8888,103.43851824764565,9.00723203179335,0.33333333333333337,0.47177412726710316,11.00086955962487,10.356186551042812,0.15283525213154192,0.0,0.0,0.0,7222.847972799999,1.0055590298108457,1.0,3.0,axial,square
200.0,200.0,0.0,5.5,0.0,365.0,111.0,600.0,28.0,28.0,4084.0,0.0,36.36363636363637,35721.0,4158.0,106.63183129052594,6.035288807235446,0.33333333333333337,0.38276371609704946,6.886250218720759,10.376574579310843,0.1514280373679896,0.14,1.0,0.8374590000000001,5482.701,0.7448883314993833,1.0,3.0,eccentric,square
200.0,200.0,0.0,5.5,0.0,365.0,111.0,600.0,28.0,28.0,4280.0,0.0,36.36363636363637,35721.0,4158.0,106.63183129052594,6.035288807235446,0.33333333333333337,0.38276371609704946,6.886250218720759,10.376574579310843,0.1514280373679896,0.14,1.0,0.8374590000000001,5482.701,0.7806371348720275,1.0,3.0,eccentric,square
200.0,200.0,0.0,4.0,0.0,298.0,29.44,1600.0,80.0,80.0,808.0,0.0,50.0,36864.0,3072.0,108.32440004116921,4.423210197965631,0.33333333333333337,0.8435235507246376,4.056077973484587,27.69063379556344,0.2973164039364312,0.4,1.0,2.39616,2000.7321600000002,0.4038521578020718,1.0,8.0,eccentric,square
200.0,200.0,0.0,4.0,0.0,298.0,29.44,1600.0,80.0,80.0,811.0,0.0,50.0,36864.0,3072.0,108.32440004116921,4.423210197965631,0.33333333333333337,0.8435235507246376,4.056077973484587,27.69063379556344,0.2973164039364312,0.4,1.0,2.39616,2000.7321600000002,0.4053516088830201,1.0,8.0,eccentric,square
200.0,200.0,0.0,5.5,0.0,365.0,112.0,600.0,0.0,0.0,5530.0,0.0,36.36363636363637,35721.0,4158.0,106.63183129052594,6.035288807235446,0.33333333333333337,0.37934618291761146,6.886250218720759,10.376574579310843,0.15179701468767043,0.0,0.0,0.0,5518.422,1.0020980635406282,1.0,3.0,axial,square
175.0,175.0,0.0,5.0,0.0,760.0,75.0,2700.0,0.0,0.0,3037.0,0.0,35.0,27225.0,3300.0,93.0912812853798,5.480567006920225,0.33333333333333337,1.2282828282828282,14.914504229064079,53.35880885382508,0.8294353230003431,0.0,0.0,0.0,4549.875,0.6674908651336575,1.0,15.428571428571429,axial,square
225.0,225.0,0.0,5.0,0.0,760.0,75.0,2700.0,37.5,37.5,3037.0,0.0,45.0,46225.0,4300.0,121.3007604627676,5.516458397433027,0.33333333333333337,0.9426356589147287,11.520973064676875,41.528143067884294,0.6530618410595357,0.16666666666666666,1.0,0.9980246913580247,6734.875,0.4509363573934186,1.0,12.0,eccentric,square
200.0,200.0,0.0,5.0,0.0,760.0,75.0,2700.0,33.33,33.33,2485.0,0.0,40.0,36100.0,3800.0,107.1960208740737,5.5007601746024335,0.33333333333333337,1.0666666666666667,12.999791405842377,46.70687850841672,0.7304033666332784,0.16665,1.0,0.9974002500000001,5595.5,0.4441068715932446,1.0,13.5,eccentric,square
175.0,175.0,0.0,5.0,0.0,760.0,75.0,2700.0,58.33,58.33,804.0,0.0,35.0,27225.0,3300.0,93.0912812853798,5.480567006920225,0.33333333333333337,1.2282828282828282,14.914504229064079,53.35880885382508,0.8294353230003431,0.33331428571428573,1.0,1.993355475218659,4549.875,0.17670815132283854,1.0,15.428571428571429,eccentric,square
175.0,175.0,0.0,5.0,0.0,760.0,75.0,2700.0,29.17,29.17,2120.0,0.0,35.0,27225.0,3300.0,93.0912812853798,5.480567006920225,0.33333333333333337,1.2282828282828282,14.914504229064079,53.35880885382508,0.8294353230003431,0.1666857142857143,1.0,0.9968486064139942,4549.875,0.46594686667216134,1.0,15.428571428571429,eccentric,square
200.0,200.0,0.0,8.33,1.5,379.0,94.1,600.0,0.0,0.0,5178.0,0.0,24.009603841536613,33613.5556,6108.8888,103.43851824764565,9.00723203179335,0.33333333333333337,0.7319768605844534,11.00086955962487,10.356186551042812,0.13700192277050052,0.0,0.0,0.0,5478.30443716,0.9451829593253346,1.0,3.0,axial,square
150.0,150.0,0.0,8.0,0.0,479.41,50.6,1400.0,300.0,300.0,369.8,0.0,18.75,17956.0,4288.0,75.60140419539934,8.544214278008056,0.33333333333333337,2.2625685800247775,18.06043071383901,32.1471579297916,0.3991585721694939,2.0,1.0,11.863466666666667,2964.28368,0.12475189284178093,1.0,9.333333333333334,eccentric,square
150.0,150.0,0.0,8.0,0.0,479.41,50.6,1400.0,75.0,75.0,1057.2,0.0,18.75,17956.0,4288.0,75.60140419539934,8.544214278008056,0.33333333333333337,2.2625685800247775,18.06043071383901,32.1471579297916,0.3991585721694939,0.5,1.0,2.965866666666667,2964.28368,0.35664602788623795,1.0,9.333333333333334,eccentric,square
150.0,150.0,0.0,8.0,0.0,439.7,50.6,1400.0,0.0,0.0,2289.8,0.0,18.75,17956.0,4288.0,75.60140419539934,8.544214278008056,0.33333333333333337,2.07515780779895,16.5644675431781,32.1471579297916,0.38752465599156943,0.0,0.0,0.0,2794.0071999999996,0.8195397635338951,1.0,9.333333333333334,axial,square
290.0,290.0,0.0,5.0,0.0,350.0,35.6,1800.0,30.0,30.0,2798.0,0.0,58.0,78400.0,5600.0,157.97308339337178,5.544592835953409,0.33333333333333337,0.702247191011236,4.094806218245315,21.488533380661156,0.2522119554885498,0.10344827586206896,1.0,0.6199516175324942,4751.04,0.5889236882871961,1.0,6.206896551724138,eccentric,square
296.0,296.0,0.0,2.0,0.0,325.0,35.6,900.0,0.0,0.0,2237.0,0.0,148.0,85264.0,2336.0,164.74335839594485,2.2415092708592113,0.33333333333333337,0.2501154378944128,1.4739906565831256,10.531779634933041,0.13466145262260898,0.0,0.0,0.0,3794.5984,0.5895222008210408,1.0,3.0405405405405403,axial,square
290.0,290.0,0.0,5.0,0.0,350.0,35.6,1800.0,0.0,0.0,3700.0,0.0,58.0,78400.0,5600.0,157.97308339337178,5.544592835953409,0.33333333333333337,0.702247191011236,4.094806218245315,21.488533380661156,0.2522119554885498,0.0,0.0,0.0,4751.04,0.7787768572775645,1.0,6.206896551724138,axial,square
200.0,200.0,0.0,4.0,0.0,366.0,45.08,3000.0,23.0,23.0,2473.0,0.0,50.0,36864.0,3072.0,108.32440004116921,4.423210197965631,0.33333333333333337,0.6765749778172139,4.98162596743409,51.91993836668145,0.6359486865383908,0.115,1.0,0.6888960000000001,2786.18112,0.8875948452338949,1.0,15.0,eccentric,square
400.0,100.0,0.0,4.0,0.0,366.0,45.08,3000.0,1.2,48.5,3561.0,0.0,100.0,36064.0,3872.0,107.14255800256137,5.605052236573471,0.33333333333333337,0.8716831125027459,6.382303965951755,103.8398767333629,1.1472453954479251,0.485,0.024742268041237112,2.9053440000000004,3042.91712,1.1702586234093684,4.0,30.0,eccentric,rectangular
300.0,300.0,0.0,4.0,0.0,366.0,45.08,3000.0,110.1,110.1,1409.0,0.0,75.0,85264.0,4672.0,164.74335839594485,4.453325743625101,0.33333333333333337,0.4448712182907708,3.2978916176789297,34.62869715520159,0.4437372174390875,0.367,1.0,2.2004341333333333,5553.653119999999,0.25370687897770616,1.0,10.0,eccentric,square
300.0,100.0,0.0,4.0,0.0,366.0,45.08,3000.0,10.2,9.6,3531.0,0.0,75.0,26864.0,3072.0,92.47203243381944,5.144179092739819,0.33333333333333337,0.9284268903459564,6.786807132885423,103.81213801863441,1.1517301569632705,0.102,1.0625,0.6106943999999999,2335.38112,1.511958784697206,3.0,30.0,eccentric,rectangular
200.0,100.0,0.0,4.0,0.0,366.0,45.08,3000.0,15.8,16.7,2473.0,0.0,50.0,17664.0,2272.0,74.98417052652165,4.6765217310783385,0.33333333333333337,1.0442787701091778,7.608747915531863,103.75663834184297,1.1602564602412686,0.16699999999999998,0.9461077844311379,0.9987936000000001,1627.8451200000002,1.5191862970354328,2.0,30.0,eccentric,rectangular
296.0,296.0,0.0,2.0,0.0,325.0,35.6,1800.0,0.0,0.0,2241.0,0.0,148.0,85264.0,2336.0,164.74335839594485,2.2415092708592113,0.33333333333333337,0.2501154378944128,1.4739906565831256,21.063559269866083,0.26932290524521796,0.0,0.0,0.0,3794.5984,0.5905763308180386,1.0,6.081081081081081,axial,square
296.0,296.0,0.0,2.0,0.0,325.0,35.6,1800.0,30.0,30.0,1679.0,0.0,148.0,85264.0,2336.0,164.74335839594485,2.2415092708592113,0.33333333333333337,0.2501154378944128,1.4739906565831256,21.063559269866083,0.26932290524521796,0.10135135135135136,1.0,0.607997058417073,3794.5984,0.44247106623984245,1.0,6.081081081081081,eccentric,square
296.0,296.0,0.0,2.0,0.0,325.0,35.6,900.0,30.0,30.0,1929.0,0.0,148.0,85264.0,2336.0,164.74335839594485,2.2415092708592113,0.33333333333333337,0.2501154378944128,1.4739906565831256,10.531779634933041,0.13466145262260898,0.10135135135135136,1.0,0.607997058417073,3794.5984,0.5083541910522072,1.0,3.0405405405405403,eccentric,square
290.0,290.0,0.0,5.0,0.0,350.0,35.6,900.0,0.0,0.0,4166.0,0.0,58.0,78400.0,5600.0,157.97308339337178,5.544592835953409,0.33333333333333337,0.702247191011236,4.094806218245315,10.744266690330578,0.1261059777442749,0.0,0.0,0.0,4751.04,0.8768606452481983,1.0,3.103448275862069,axial,square
230.0,230.0,0.0,4.0,100.0,378.0,62.71,1150.0,0.0,0.0,3100.0,0.0,57.5,49284.0,3552.0,125.2500875476019,4.43499697026688,0.33333333333333337,0.43443219970089686,4.461550719804876,17.310027470795575,0.23384693807347437,0.0,0.0,0.0,4433.25564,0.6992603747073787,1.0,5.0,axial,square
230.0,230.0,0.0,4.0,0.0,378.0,60.1,1150.0,0.0,0.0,2900.0,0.0,57.5,49284.0,3552.0,125.2500875476019,4.43499697026688,0.33333333333333337,0.45329855645995415,4.461550719804876,17.310027470795575,0.231444332346223,0.0,0.0,0.0,4304.624400000001,0.6736940858301133,1.0,5.0,axial,square
230.0,230.0,0.0,4.0,100.0,378.0,62.71,1150.0,0.0,0.0,3350.0,0.0,57.5,49284.0,3552.0,125.2500875476019,4.43499697026688,0.33333333333333337,0.43443219970089686,4.461550719804876,17.310027470795575,0.23384693807347437,0.0,0.0,0.0,4433.25564,0.7556523404095866,1.0,5.0,axial,square
290.0,290.0,0.0,5.0,0.0,350.0,35.6,900.0,0.0,0.0,4192.0,0.0,58.0,78400.0,5600.0,157.97308339337178,5.544592835953409,0.33333333333333337,0.702247191011236,4.094806218245315,10.744266690330578,0.1261059777442749,0.0,0.0,0.0,4751.04,0.8823331312723109,1.0,3.103448275862069,axial,square
296.0,296.0,0.0,2.0,0.0,325.0,35.6,900.0,0.0,0.0,2238.0,0.0,148.0,85264.0,2336.0,164.74335839594485,2.2415092708592113,0.33333333333333337,0.2501154378944128,1.4739906565831256,10.531779634933041,0.13466145262260898,0.0,0.0,0.0,3794.5984,0.5897857333202903,1.0,3.0405405405405403,axial,square
290.0,290.0,0.0,5.0,0.0,350.0,35.6,900.0,30.0,30.0,3525.0,0.0,58.0,78400.0,5600.0,157.97308339337178,5.544592835953409,0.33333333333333337,0.702247191011236,4.094806218245315,10.744266690330578,0.1261059777442749,0.10344827586206896,1.0,0.6199516175324942,4751.04,0.7419428167306527,1.0,3.103448275862069,eccentric,square
150.0,150.0,0.0,8.0,0.0,479.41,50.6,1400.0,0.0,0.0,2289.8,0.0,18.75,17956.0,4288.0,75.60140419539934,8.544214278008056,0.33333333333333337,2.2625685800247775,18.06043071383901,32.1471579297916,0.3991585721694939,0.0,0.0,0.0,2964.28368,0.7724631807169009,1.0,9.333333333333334,axial,square
150.0,150.0,0.0,8.0,0.0,479.41,50.6,1400.0,150.0,150.0,697.0,0.0,18.75,17956.0,4288.0,75.60140419539934,8.544214278008056,0.33333333333333337,2.2625685800247775,18.06043071383901,32.1471579297916,0.3991585721694939,1.0,1.0,5.931733333333334,2964.28368,0.23513269148383262,1.0,9.333333333333334,eccentric,square
300.0,300.0,0.0,4.0,0.0,366.0,45.08,3000.0,160.5,160.5,902.0,0.0,75.0,85264.0,4672.0,164.74335839594485,4.453325743625101,0.33333333333333337,0.4448712182907708,3.2978916176789297,34.62869715520159,0.4437372174390875,0.535,1.0,3.2077173333333335,5553.653119999999,0.16241561734413837,1.0,10.0,eccentric,square
300.0,300.0,0.0,4.0,0.0,366.0,45.08,3000.0,268.8,268.8,534.0,0.0,75.0,85264.0,4672.0,164.74335839594485,4.453325743625101,0.33333333333333337,0.4448712182907708,3.2978916176789297,34.62869715520159,0.4437372174390875,0.896,1.0,5.372177066666667,5553.653119999999,0.09615292645429034,1.0,10.0,eccentric,square
400.0,300.0,0.0,4.0,0.0,366.0,45.08,3000.0,48.5,48.5,3561.0,0.0,100.0,114464.0,5472.0,190.87960292326002,4.509277285771105,0.33333333333333337,0.3881274404475602,2.8820880829537683,34.63177731506138,0.44316216719031004,0.16166666666666665,1.0,0.9694826666666667,7162.78912,0.4971527069053235,1.3333333333333333,10.0,eccentric,rectangular
300.0,300.0,0.0,4.0,0.0,366.0,45.08,3000.0,14.0,14.0,3546.0,0.0,75.0,85264.0,4672.0,164.74335839594485,4.453325743625101,0.33333333333333337,0.4448712182907708,3.2978916176789297,34.62869715520159,0.4437372174390875,0.04666666666666667,1.0,0.2798008888888889,5553.653119999999,0.6384986464548943,1.0,10.0,eccentric,square
200.0,200.0,0.0,2.0,0.0,448.0,37.9,3200.0,50.0,50.0,977.7,0.0,100.0,38416.0,1568.0,110.58115837536023,2.234188493639323,0.33333333333333337,0.4824726724462873,3.0171398089141426,55.414539608301354,0.7244187605905694,0.25,1.0,1.4994,2158.4303999999997,0.4529680456687416,1.0,16.0,eccentric,square
200.0,200.0,0.0,2.0,0.0,448.0,37.9,3200.0,25.0,25.0,1250.5,0.0,100.0,38416.0,1568.0,110.58115837536023,2.234188493639323,0.33333333333333337,0.4824726724462873,3.0171398089141426,55.414539608301354,0.7244187605905694,0.125,1.0,0.7497,2158.4303999999997,0.5793561840122341,1.0,16.0,eccentric,square
200.0,200.0,0.0,2.0,0.0,448.0,37.9,3200.0,0.0,0.0,2030.3,0.0,100.0,38416.0,1568.0,110.58115837536023,2.234188493639323,0.33333333333333337,0.4824726724462873,3.0171398089141426,55.414539608301354,0.7244187605905694,0.0,0.0,0.0,2158.4303999999997,0.9406372334266605,1.0,16.0,axial,square
200.0,200.0,0.0,2.0,0.0,448.0,37.9,2000.0,50.0,50.0,1108.3,0.0,100.0,38416.0,1568.0,110.58115837536023,2.234188493639323,0.33333333333333337,0.4824726724462873,3.0171398089141426,34.63408725518835,0.45276172536910586,0.25,1.0,1.4994,2158.4303999999997,0.5134749770018066,1.0,10.0,eccentric,square
200.0,200.0,0.0,2.0,0.0,448.0,37.9,2000.0,25.0,25.0,1626.7,0.0,100.0,38416.0,1568.0,110.58115837536023,2.234188493639323,0.33333333333333337,0.4824726724462873,3.0171398089141426,34.63408725518835,0.45276172536910586,0.125,1.0,0.7497,2158.4303999999997,0.7536495038246313,1.0,10.0,eccentric,square
200.0,200.0,0.0,2.0,0.0,448.0,37.9,2000.0,0.0,0.0,2265.8,0.0,100.0,38416.0,1568.0,110.58115837536023,2.234188493639323,0.33333333333333337,0.4824726724462873,3.0171398089141426,34.63408725518835,0.45276172536910586,0.0,0.0,0.0,2158.4303999999997,1.0497442956696683,1.0,10.0,axial,square
200.0,200.0,0.0,2.0,0.0,448.0,37.9,800.0,100.0,100.0,883.4,0.0,100.0,38416.0,1568.0,110.58115837536023,2.234188493639323,0.33333333333333337,0.4824726724462873,3.0171398089141426,13.853634902075338,0.18110469014764236,0.5,1.0,2.9988,2158.4303999999997,0.4092788908088026,1.0,4.0,eccentric,square
200.0,200.0,0.0,2.0,0.0,448.0,37.9,800.0,0.0,0.0,2385.5,0.0,100.0,38416.0,1568.0,110.58115837536023,2.234188493639323,0.33333333333333337,0.4824726724462873,3.0171398089141426,13.853634902075338,0.18110469014764236,0.0,0.0,0.0,2158.4303999999997,1.1052012610645219,1.0,4.0,axial,square
200.0,200.0,0.0,2.0,0.0,448.0,37.9,800.0,50.0,50.0,1374.3,0.0,100.0,38416.0,1568.0,110.58115837536023,2.234188493639323,0.33333333333333337,0.4824726724462873,3.0171398089141426,13.853634902075338,0.18110469014764236,0.25,1.0,1.4994,2158.4303999999997,0.636712677879259,1.0,4.0,eccentric,square
200.0,200.0,0.0,4.0,0.0,298.0,29.98,1600.0,40.0,40.0,1177.0,0.0,50.0,36864.0,3072.0,108.32440004116921,4.423210197965631,0.33333333333333337,0.8283299977762953,4.056077973484587,27.69063379556344,0.2983900840853217,0.2,1.0,1.19808,2020.63872,0.582489085431363,1.0,8.0,eccentric,square
200.0,200.0,0.0,4.0,0.0,298.0,29.98,1600.0,80.0,80.0,804.0,0.0,50.0,36864.0,3072.0,108.32440004116921,4.423210197965631,0.33333333333333337,0.8283299977762953,4.056077973484587,27.69063379556344,0.2983900840853217,0.4,1.0,2.39616,2020.63872,0.3978939886888835,1.0,8.0,eccentric,square
200.0,200.0,0.0,4.0,0.0,298.0,29.98,1600.0,40.0,40.0,1145.0,0.0,50.0,36864.0,3072.0,108.32440004116921,4.423210197965631,0.33333333333333337,0.8283299977762953,4.056077973484587,27.69063379556344,0.2983900840853217,0.2,1.0,1.19808,2020.63872,0.5666525087671289,1.0,8.0,eccentric,square
200.0,200.0,0.0,4.0,0.0,298.0,29.98,1600.0,40.0,40.0,1186.5,0.0,50.0,36864.0,3072.0,108.32440004116921,4.423210197965631,0.33333333333333337,0.8283299977762953,4.056077973484587,27.69063379556344,0.2983900840853217,0.2,1.0,1.19808,2020.63872,0.5871905691285576,1.0,8.0,eccentric,square
200.0,200.0,0.0,4.0,0.0,298.0,29.98,1600.0,40.0,40.0,1206.0,0.0,50.0,36864.0,3072.0,108.32440004116921,4.423210197965631,0.33333333333333337,0.8283299977762953,4.056077973484587,27.69063379556344,0.2983900840853217,0.2,1.0,1.19808,2020.63872,0.5968409830333252,1.0,8.0,eccentric,square
200.0,200.0,0.0,4.0,0.0,298.0,29.98,1600.0,40.0,40.0,1222.0,0.0,50.0,36864.0,3072.0,108.32440004116921,4.423210197965631,0.33333333333333337,0.8283299977762953,4.056077973484587,27.69063379556344,0.2983900840853217,0.2,1.0,1.19808,2020.63872,0.6047592713654424,1.0,8.0,eccentric,square
150.0,110.0,0.0,7.78,0.0,291.2,69.6,1200.0,20.0,20.0,1223.0,0.0,19.28020565552699,12696.5136,3561.3728,63.57220932881719,8.36558303078332,0.33333333333333337,1.1735864491685086,12.77317979183839,37.51191659675407,0.4053724067829954,0.18181818181818182,1.0,1.0749015801652892,1920.74910592,0.6367307402255474,1.3636363636363635,10.909090909090908,eccentric,rectangular
150.0,110.0,0.0,7.78,0.0,291.2,69.6,1200.0,40.0,40.0,995.0,0.0,19.28020565552699,12696.5136,3561.3728,63.57220932881719,8.36558303078332,0.33333333333333337,1.1735864491685086,12.77317979183839,37.51191659675407,0.4053724067829954,0.36363636363636365,1.0,2.1498031603305785,1920.74910592,0.5180270535767946,1.3636363636363635,10.909090909090908,eccentric,rectangular
150.0,110.0,0.0,7.82,0.0,306.4,69.6,1600.0,40.0,40.0,936.5,0.0,19.18158567774936,12678.209600000002,3577.1808,63.526368185110684,8.405901820062127,0.33333333333333337,1.2421169408760941,13.51443183488804,50.01204929134638,0.5476896658300155,0.36363636363636365,1.0,2.1494731107438017,1978.45158528,0.4733499707385875,1.3636363636363635,14.545454545454545,eccentric,rectangular
150.0,110.0,0.0,7.78,0.0,291.2,69.6,1600.0,0.0,0.0,1580.0,0.0,19.28020565552699,12696.5136,3561.3728,63.57220932881719,8.36558303078332,0.33333333333333337,1.1735864491685086,12.77317979183839,50.01588879567209,0.5404965423773271,0.0,0.0,0.0,1920.74910592,0.8225957232676737,1.3636363636363635,14.545454545454545,axial,rectangular
210.0,210.0,0.0,4.2,0.0,358.0,47.0,800.0,35.0,35.0,1388.2,0.0,50.0,40642.56,3386.88,113.74062004322766,4.644370707863914,0.33333333333333337,0.6347517730496455,4.872737968145915,13.186016093125447,0.1622619222987057,0.16666666666666666,1.0,0.9984,3122.70336,0.44455071134262336,1.0,3.8095238095238093,eccentric,square
210.0,210.0,0.0,4.2,0.0,358.0,47.0,800.0,0.0,0.0,2377.2,0.0,50.0,40642.56,3386.88,113.74062004322766,4.644370707863914,0.33333333333333337,0.6347517730496455,4.872737968145915,13.186016093125447,0.1622619222987057,0.0,0.0,0.0,3122.70336,0.7612634714044691,1.0,3.8095238095238093,axial,square
210.0,210.0,0.0,4.2,0.0,358.0,47.0,800.0,10.0,10.0,1958.1,0.0,50.0,40642.56,3386.88,113.74062004322766,4.644370707863914,0.33333333333333337,0.6347517730496455,4.872737968145915,13.186016093125447,0.1622619222987057,0.047619047619047616,1.0,0.2852571428571428,3122.70336,0.6270528366805869,1.0,3.8095238095238093,eccentric,square
210.0,210.0,0.0,4.2,0.0,358.0,47.0,800.0,155.0,155.0,385.5,0.0,50.0,40642.56,3386.88,113.74062004322766,4.644370707863914,0.33333333333333337,0.6347517730496455,4.872737968145915,13.186016093125447,0.1622619222987057,0.7380952380952381,1.0,4.421485714285714,3122.70336,0.12345072700085095,1.0,3.8095238095238093,eccentric,square
210.0,210.0,0.0,4.2,0.0,358.0,47.0,800.0,11.0,11.0,1938.0,0.0,50.0,40642.56,3386.88,113.74062004322766,4.644370707863914,0.33333333333333337,0.6347517730496455,4.872737968145915,13.186016093125447,0.1622619222987057,0.05238095238095238,1.0,0.31378285714285714,3122.70336,0.6206161061677021,1.0,3.8095238095238093,eccentric,square
150.0,110.0,0.0,7.78,0.0,291.2,69.6,1600.0,20.0,20.0,1196.5,0.0,19.28020565552699,12696.5136,3561.3728,63.57220932881719,8.36558303078332,0.33333333333333337,1.1735864491685086,12.77317979183839,50.01588879567209,0.5404965423773271,0.18181818181818182,1.0,1.0749015801652892,1920.74910592,0.6229340398036529,1.3636363636363635,14.545454545454545,eccentric,rectangular
150.0,110.0,0.0,7.82,0.0,306.4,69.6,1600.0,0.0,0.0,1616.0,0.0,19.18158567774936,12678.209600000002,3577.1808,63.526368185110684,8.405901820062127,0.33333333333333337,1.2421169408760941,13.51443183488804,50.01204929134638,0.5476896658300155,0.0,0.0,0.0,1978.45158528,0.8168003766295326,1.3636363636363635,14.545454545454545,axial,rectangular
150.0,110.0,0.0,7.82,0.0,306.4,69.6,1200.0,20.0,20.0,1215.5,0.0,19.18158567774936,12678.209600000002,3577.1808,63.526368185110684,8.405901820062127,0.33333333333333337,1.2421169408760941,13.51443183488804,37.50903696850979,0.41076724937251174,0.18181818181818182,1.0,1.0747365553719008,1978.45158528,0.61436934269381,1.3636363636363635,10.909090909090908,eccentric,rectangular
150.0,110.0,0.0,7.82,0.0,306.4,69.6,1200.0,0.0,0.0,1655.0,0.0,19.18158567774936,12678.209600000002,3577.1808,63.526368185110684,8.405901820062127,0.33333333333333337,1.2421169408760941,13.51443183488804,37.50903696850979,0.41076724937251174,0.0,0.0,0.0,1978.45158528,0.8365127619566068,1.3636363636363635,10.909090909090908,axial,rectangular
210.0,210.0,0.0,4.2,0.0,358.0,47.0,800.0,70.0,70.0,846.8,0.0,50.0,40642.56,3386.88,113.74062004322766,4.644370707863914,0.33333333333333337,0.6347517730496455,4.872737968145915,13.186016093125447,0.1622619222987057,0.3333333333333333,1.0,1.9968,3122.70336,0.27117529344830243,1.0,3.8095238095238093,eccentric,square
200.0,200.0,0.0,4.0,0.0,298.0,29.98,1600.0,100.0,100.0,708.5,0.0,50.0,36864.0,3072.0,108.32440004116921,4.423210197965631,0.33333333333333337,0.8283299977762953,4.056077973484587,27.69063379556344,0.2983900840853217,0.5,1.0,2.9952,2020.63872,0.3506317052065597,1.0,8.0,eccentric,square
210.0,210.0,0.0,4.2,0.0,358.0,47.0,800.0,36.0,36.0,1300.9,0.0,50.0,40642.56,3386.88,113.74062004322766,4.644370707863914,0.33333333333333337,0.6347517730496455,4.872737968145915,13.186016093125447,0.1622619222987057,0.17142857142857143,1.0,1.0269257142857142,3122.70336,0.4165941653836758,1.0,3.8095238095238093,eccentric,square
200.0,200.0,0.0,4.0,0.0,298.0,29.98,1600.0,80.0,80.0,808.0,0.0,50.0,36864.0,3072.0,108.32440004116921,4.423210197965631,0.33333333333333337,0.8283299977762953,4.056077973484587,27.69063379556344,0.2983900840853217,0.4,1.0,2.39616,2020.63872,0.3998735607719128,1.0,8.0,eccentric,square
200.0,200.0,0.0,4.0,0.0,298.0,29.98,1600.0,80.0,80.0,811.0,0.0,50.0,36864.0,3072.0,108.32440004116921,4.423210197965631,0.33333333333333337,0.8283299977762953,4.056077973484587,27.69063379556344,0.2983900840853217,0.4,1.0,2.39616,2020.63872,0.4013582398341847,1.0,8.0,eccentric,square
200.0,200.0,0.0,4.0,0.0,298.0,29.98,800.0,40.0,40.0,1263.0,0.0,50.0,36864.0,3072.0,108.32440004116921,4.423210197965631,0.33333333333333337,0.8283299977762953,4.056077973484587,13.84531689778172,0.14919504204266085,0.2,1.0,1.19808,2020.63872,0.6250498852164924,1.0,4.0,eccentric,square
200.0,200.0,0.0,4.0,0.0,298.0,29.98,1200.0,40.0,40.0,1213.5,0.0,50.0,36864.0,3072.0,108.32440004116921,4.423210197965631,0.33333333333333337,0.8283299977762953,4.056077973484587,20.76797534667258,0.22379256306399128,0.2,1.0,1.19808,2020.63872,0.6005526806890051,1.0,6.0,eccentric,square
200.0,200.0,0.0,4.0,0.0,298.0,29.98,1600.0,80.0,80.0,814.0,0.0,50.0,36864.0,3072.0,108.32440004116921,4.423210197965631,0.33333333333333337,0.8283299977762953,4.056077973484587,27.69063379556344,0.2983900840853217,0.4,1.0,2.39616,2020.63872,0.4028429188964567,1.0,8.0,eccentric,square
200.0,200.0,0.0,4.0,0.0,298.0,29.98,2000.0,40.0,40.0,1161.0,0.0,50.0,36864.0,3072.0,108.32440004116921,4.423210197965631,0.33333333333333337,0.8283299977762953,4.056077973484587,34.6132922444543,0.37298760510665213,0.2,1.0,1.19808,2020.63872,0.574570797099246,1.0,10.0,eccentric,square
200.0,200.0,0.0,4.0,0.0,298.0,29.98,1600.0,60.0,60.0,956.0,0.0,50.0,36864.0,3072.0,108.32440004116921,4.423210197965631,0.33333333333333337,0.8283299977762953,4.056077973484587,27.69063379556344,0.2983900840853217,0.3,1.0,1.79712,2020.63872,0.4731177278439958,1.0,8.0,eccentric,square
200.0,200.0,0.0,4.0,0.0,298.0,29.98,1600.0,40.0,40.0,1042.0,0.0,50.0,36864.0,3072.0,108.32440004116921,4.423210197965631,0.33333333333333337,0.8283299977762953,4.056077973484587,27.69063379556344,0.2983900840853217,0.2,1.0,1.19808,2020.63872,0.5156785276291251,1.0,8.0,eccentric,square
200.0,200.0,0.0,3.0,0.0,301.0,29.98,1600.0,40.0,40.0,1002.0,0.0,66.66666666666667,37636.0,2328.0,109.45277920826473,3.3343490087840877,0.33333333333333337,0.6210325784199776,3.056535914098945,27.700339348101856,0.3088621211461409,0.2,1.0,1.19892,1829.05528,0.5478237924006321,1.0,8.0,eccentric,square
200.0,200.0,0.0,4.0,0.0,298.0,29.98,1600.0,40.0,40.0,1229.0,0.0,50.0,36864.0,3072.0,108.32440004116921,4.423210197965631,0.33333333333333337,0.8283299977762953,4.056077973484587,27.69063379556344,0.2983900840853217,0.2,1.0,1.19808,2020.63872,0.6082235225107435,1.0,8.0,eccentric,square
200.0,200.0,0.0,4.0,0.0,298.0,29.98,1600.0,120.0,120.0,645.0,0.0,50.0,36864.0,3072.0,108.32440004116921,4.423210197965631,0.33333333333333337,0.8283299977762953,4.056077973484587,27.69063379556344,0.2983900840853217,0.6,1.0,3.59424,2020.63872,0.31920599838846997,1.0,8.0,eccentric,square
150.0,110.0,0.0,7.78,0.0,291.2,69.6,1200.0,0.0,0.0,1610.0,0.0,19.28020565552699,12696.5136,3561.3728,63.57220932881719,8.36558303078332,0.33333333333333337,1.1735864491685086,12.77317979183839,37.51191659675407,0.4053724067829954,0.0,0.0,0.0,1920.74910592,0.8382146294056675,1.3636363636363635,10.909090909090908,axial,rectangular
150.0,110.0,0.0,7.82,0.0,306.4,69.6,1200.0,40.0,40.0,939.5,0.0,19.18158567774936,12678.209600000002,3577.1808,63.526368185110684,8.405901820062127,0.33333333333333337,1.2421169408760941,13.51443183488804,37.50903696850979,0.41076724937251174,0.36363636363636365,1.0,2.1494731107438017,1978.45158528,0.4748663080714393,1.3636363636363635,10.909090909090908,eccentric,rectangular
210.0,210.0,0.0,4.2,0.0,358.0,47.0,800.0,70.0,70.0,801.0,0.0,50.0,40642.56,3386.88,113.74062004322766,4.644370707863914,0.33333333333333337,0.6347517730496455,4.872737968145915,13.186016093125447,0.1622619222987057,0.3333333333333333,1.0,1.9968,3122.70336,0.2565085144686942,1.0,3.8095238095238093,eccentric,square
210.0,210.0,0.0,4.2,0.0,358.0,47.0,800.0,155.0,155.0,398.0,0.0,50.0,40642.56,3386.88,113.74062004322766,4.644370707863914,0.33333333333333337,0.6347517730496455,4.872737968145915,13.186016093125447,0.1622619222987057,0.7380952380952381,1.0,4.421485714285714,3122.70336,0.12745366886209775,1.0,3.8095238095238093,eccentric,square
210.0,210.0,0.0,4.2,0.0,358.0,47.0,950.0,0.0,0.0,2377.2,0.0,50.0,40642.56,3386.88,113.74062004322766,4.644370707863914,0.33333333333333337,0.6347517730496455,4.872737968145915,15.658394110586467,0.19268603272971305,0.0,0.0,0.0,3122.70336,0.7612634714044691,1.0,4.523809523809524,axial,square
150.0,110.0,0.0,2.92,0.0,340.7,69.6,1200.0,0.0,0.0,1655.0,0.0,51.369863013698634,15015.7056,1450.1888,69.13499504957896,3.26153091940877,0.33333333333333326,0.4727610578864716,5.357651280395635,37.75112294895129,0.48617428685624325,0.0,0.0,0.0,1539.1724339199998,1.0752531448247211,1.3636363636363635,10.909090909090908,axial,rectangular
150.0,110.0,0.0,2.92,0.0,340.7,69.6,1200.0,0.0,0.0,1610.0,0.0,51.369863013698634,15015.7056,1450.1888,69.13499504957896,3.26153091940877,0.33333333333333326,0.4727610578864716,5.357651280395635,37.75112294895129,0.48617428685624325,0.0,0.0,0.0,1539.1724339199998,1.046016654482055,1.3636363636363635,10.909090909090908,axial,rectangular
150.0,110.0,0.0,2.92,0.0,340.7,69.6,1600.0,0.0,0.0,1616.0,0.0,51.369863013698634,15015.7056,1450.1888,69.13499504957896,3.26153091940877,0.33333333333333326,0.4727610578864716,5.357651280395635,50.33483059860172,0.6482323824749909,0.0,0.0,0.0,1539.1724339199998,1.0499148531944105,1.3636363636363635,14.545454545454545,axial,rectangular
150.0,110.0,0.0,2.92,0.0,340.7,69.6,1600.0,0.0,0.0,1580.0,0.0,51.369863013698634,15015.7056,1450.1888,69.13499504957896,3.26153091940877,0.33333333333333326,0.4727610578864716,5.357651280395635,50.33483059860172,0.6482323824749909,0.0,0.0,0.0,1539.1724339199998,1.0265256609202775,1.3636363636363635,14.545454545454545,axial,rectangular
210.0,210.0,0.0,4.2,0.0,358.0,47.0,800.0,70.0,70.0,773.6,0.0,50.0,40642.56,3386.88,113.74062004322766,4.644370707863914,0.33333333333333337,0.6347517730496455,4.872737968145915,13.186016093125447,0.1622619222987057,0.3333333333333333,1.0,1.9968,3122.70336,0.24773406590884126,1.0,3.8095238095238093,eccentric,square
210.0,210.0,0.0,4.2,0.0,358.0,47.0,800.0,70.0,70.0,885.6,0.0,50.0,40642.56,3386.88,113.74062004322766,4.644370707863914,0.33333333333333337,0.6347517730496455,4.872737968145915,13.186016093125447,0.1622619222987057,0.3333333333333333,1.0,1.9968,3122.70336,0.2836004249856125,1.0,3.8095238095238093,eccentric,square
210.0,210.0,0.0,4.2,0.0,358.0,47.0,800.0,160.0,160.0,385.5,0.0,50.0,40642.56,3386.88,113.74062004322766,4.644370707863914,0.33333333333333337,0.6347517730496455,4.872737968145915,13.186016093125447,0.1622619222987057,0.7619047619047619,1.0,4.564114285714285,3122.70336,0.12345072700085095,1.0,3.8095238095238093,eccentric,square
210.0,210.0,0.0,4.2,0.0,358.0,47.0,800.0,35.0,35.0,1415.1,0.0,50.0,40642.56,3386.88,113.74062004322766,4.644370707863914,0.33333333333333337,0.6347517730496455,4.872737968145915,13.186016093125447,0.1622619222987057,0.16666666666666666,1.0,0.9984,3122.70336,0.4531650422280264,1.0,3.8095238095238093,eccentric,square
210.0,210.0,0.0,4.2,0.0,358.0,47.0,800.0,155.0,155.0,404.5,0.0,50.0,40642.56,3386.88,113.74062004322766,4.644370707863914,0.33333333333333337,0.6347517730496455,4.872737968145915,13.186016093125447,0.1622619222987057,0.7380952380952381,1.0,4.421485714285714,3122.70336,0.12953519862994609,1.0,3.8095238095238093,eccentric,square
210.0,210.0,0.0,4.2,0.0,358.0,47.0,800.0,38.0,38.0,1267.0,0.0,50.0,40642.56,3386.88,113.74062004322766,4.644370707863914,0.33333333333333337,0.6347517730496455,4.872737968145915,13.186016093125447,0.1622619222987057,0.18095238095238095,1.0,1.0839771428571428,3122.70336,0.4057381870559745,1.0,3.8095238095238093,eccentric,square
150.0,110.0,0.0,7.78,0.0,291.2,69.6,1600.0,40.0,40.0,953.5,0.0,19.28020565552699,12696.5136,3561.3728,63.57220932881719,8.36558303078332,0.33333333333333337,1.1735864491685086,12.77317979183839,50.01588879567209,0.5404965423773271,0.36363636363636365,1.0,2.1498031603305785,1920.74910592,0.4964209000859031,1.3636363636363635,14.545454545454545,eccentric,rectangular
150.0,110.0,0.0,7.82,0.0,306.4,69.6,1600.0,20.0,20.0,1187.5,0.0,19.18158567774936,12678.209600000002,3577.1808,63.526368185110684,8.405901820062127,0.33333333333333337,1.2421169408760941,13.51443183488804,50.01204929134638,0.5476896658300155,0.18181818181818182,1.0,1.0747365553719008,1978.45158528,0.6002168609205261,1.3636363636363635,14.545454545454545,eccentric,rectangular
120.4,120.4,0.0,3.82,0.0,430.6,145.9,360.0,0.0,0.0,2701.0,0.0,31.518324607329845,12714.8176,1722.9728,63.618017440845,4.173511668398625,0.33333333333333326,0.39993279715316676,9.41616959421644,10.336904793382866,0.1625270206550356,0.0,0.0,0.0,2597.0039755200005,1.0400446150488376,1.0,2.990033222591362,axial,square
120.4,120.4,0.0,3.82,0.0,430.6,145.9,360.0,0.0,0.0,2576.0,0.0,31.518324607329845,12714.8176,1722.9728,63.618017440845,4.173511668398625,0.33333333333333326,0.39993279715316676,9.41616959421644,10.336904793382866,0.1625270206550356,0.0,0.0,0.0,2597.0039755200005,0.9919122281991136,1.0,2.990033222591362,axial,square
120.4,120.4,0.0,3.82,0.0,430.6,145.9,600.0,30.0,30.0,1401.0,0.0,31.518324607329845,12714.8176,1722.9728,63.618017440845,4.173511668398625,0.33333333333333326,0.39993279715316676,9.41616959421644,17.22817465563811,0.2708783677583927,0.24916943521594684,1.0,1.4889968431919425,2597.0039755200005,0.5394677918117073,1.0,4.983388704318936,eccentric,square
120.6,120.6,0.0,5.88,0.0,460.3,145.9,360.0,0.0,0.0,3089.0,0.0,20.51020408163265,11846.145599999998,2559.9167999999995,61.40639427333779,6.31060568162615,0.33333333333333337,0.6817646316479926,15.768020196303606,10.291321695392554,0.153460451600467,0.0,0.0,0.0,2906.6823460799997,1.062723625154939,1.0,2.985074626865672,axial,square
