Repository: Serali-Nerri/xgboost

# CFST柱极限承载力预测 - XGBoost ML管道

## 项目概述

本项目是一个完整的机器学习管道，用于预测混凝土填充钢管（CFST）柱的极限承载力。采用XGBoost算法，提供从数据加载、预处理、模型训练、评估到预测的全流程解决方案。

### 核心特性

- **模块化设计**：清晰的模块分离，便于维护和扩展
- **特征工程支持**：处理无量纲参数，剔除几何参数实现多截面统一预测
- **自动化超参数优化**：集成Optuna框架进行超参数搜索，支持持久化存储和断点续训
- **智能参数加载**：自动加载最优参数，无需手动配置
- **特征选择**：迭代剔除法自动寻找最优特征子集
- **多维度评估**：集成R²、RMSE、MAE、MAPE、COV等工程指标
- **可视化分析**：提供预测散点图、特征重要性图和学习曲线
- **COV稳定性指标**：特别添加变异系数评估模型预测稳定性

---

## 环境要求

### 系统要求
- Python 3.8+
- 8GB+ RAM（推荐16GB）
- 5GB+ 可用磁盘空间

### Python依赖
- pandas &gt;= 1.5.0
- numpy &gt;= 1.23.0
- xgboost &gt;= 1.7.0
- scikit-learn &gt;= 1.2.0
- matplotlib &gt;= 3.6.0
- seaborn &gt;= 0.12.0
- optuna &gt;= 3.0.0
- joblib &gt;= 1.2.0

---

File: data/processed/2026.3.11-new_feature_parameters_raw.csv (part 60 of 84)
b (mm),h (mm),r0 (mm),t (mm),R (%),fy (MPa),fc (MPa),L (mm),e1 (mm),e2 (mm),Nexp (kN),r0/h,b/t,Ac (mm^2),As (mm^2),Re (mm),te (mm),ke,xi,sigma_re (MPa),lambda,lambda_bar,e/h,e1/e2,e_bar,Npl (kN),psi,b/h,L/h,axial_flag,section_family
120.4,120.4,0.0,3.82,0.0,430.6,145.9,600.0,50.0,50.0,1052.0,0.0,31.518324607329845,12714.8176,1722.9728,63.618017440845,4.173511668398625,0.33333333333333326,0.39993279715316676,9.41616959421644,17.22817465563811,0.2708783677583927,0.4152823920265781,1.0,2.481661405319904,2597.0039755200005,0.4050821677272778,1.0,4.983388704318936,eccentric,square
100.0,100.0,0.0,6.0,0.0,343.0,15.6,2000.0,60.0,60.0,1741.0,0.0,16.666666666666668,7744.0,2112.0,49.64868335220255,6.36258549815863,0.33333333333333337,5.996503496503497,14.652062441662546,68.78139283265497,0.6790699374573665,0.6,1.0,3.54816,845.2224,2.059812896582012,1.0,20.0,eccentric,square
120.6,120.6,0.0,5.88,0.0,460.3,145.9,600.0,30.0,30.0,1752.0,0.0,20.51020408163265,11846.145599999998,2559.9167999999995,61.40639427333779,6.31060568162615,0.33333333333333337,0.6817646316479926,15.768020196303606,17.152202825654257,0.2557674193341117,0.24875621890547264,1.0,1.478345260406219,2906.6823460799997,0.6027490421726944,1.0,4.975124378109453,eccentric,square
120.6,120.6,0.0,5.88,0.0,460.3,145.9,1200.0,30.0,30.0,1468.0,0.0,20.51020408163265,11846.145599999998,2559.9167999999995,61.40639427333779,6.31060568162615,0.33333333333333337,0.6817646316479926,15.768020196303606,34.304405651308514,0.5115348386682234,0.24875621890547264,1.0,1.478345260406219,2906.6823460799997,0.5050431472086275,1.0,9.950248756218906,eccentric,square
120.6,120.6,0.0,5.88,0.0,460.3,145.9,600.0,50.0,50.0,1317.0,0.0,20.51020408163265,11846.145599999998,2559.9167999999995,61.40639427333779,6.31060568162615,0.33333333333333337,0.6817646316479926,15.768020196303606,17.152202825654257,0.2557674193341117,0.41459369817578773,1.0,2.4639087673436983,2906.6823460799997,0.4530938861537891,1.0,4.975124378109453,eccentric,square
100.0,100.0,0.0,6.0,0.0,343.0,15.6,2000.0,-60.0,-60.0,1537.0,0.0,16.666666666666668,7744.0,2112.0,49.64868335220255,6.36258549815863,0.33333333333333337,5.996503496503497,14.652062441662546,68.78139283265497,0.6790699374573665,0.6,1.0,3.54816,845.2224,1.8184563021519544,1.0,20.0,eccentric,square
100.0,100.0,0.0,6.0,0.0,343.0,15.6,2000.0,120.0,120.0,1171.0,0.0,16.666666666666668,7744.0,2112.0,49.64868335220255,6.36258549815863,0.33333333333333337,5.996503496503497,14.652062441662546,68.78139283265497,0.6790699374573665,1.2,1.0,7.09632,845.2224,1.3854341768509684,1.0,20.0,eccentric,square
120.6,120.6,0.0,5.88,0.0,460.3,145.9,360.0,0.0,0.0,3003.0,0.0,20.51020408163265,11846.145599999998,2559.9167999999995,61.40639427333779,6.31060568162615,0.33333333333333337,0.6817646316479926,15.768020196303606,10.291321695392554,0.153460451600467,0.0,0.0,0.0,2906.6823460799997,1.0331366287925807,1.0,2.985074626865672,axial,square
120.4,120.4,0.0,3.82,0.0,430.6,145.9,1200.0,30.0,30.0,1212.0,0.0,31.518324607329845,12714.8176,1722.9728,63.618017440845,4.173511668398625,0.33333333333333326,0.39993279715316676,9.41616959421644,34.45634931127622,0.5417567355167854,0.24916943521594684,1.0,1.4889968431919425,2597.0039755200005,0.46669162289492455,1.0,9.966777408637872,eccentric,square
100.0,100.0,0.0,6.0,0.0,343.0,15.6,2000.0,-120.0,-120.0,1062.0,0.0,16.666666666666668,7744.0,2112.0,49.64868335220255,6.36258549815863,0.33333333333333337,5.996503496503497,14.652062441662546,68.78139283265497,0.6790699374573665,1.2,1.0,7.09632,845.2224,1.256474035709418,1.0,20.0,eccentric,square
160.0,160.0,0.0,2.5,0.0,230.0,50.0,950.0,25.0,25.0,1110.0,0.0,64.0,24025.0,1550.0,87.44938544990222,2.7768598402041675,0.33333333333333337,0.2967741935483871,2.4344663676447165,20.55805786756455,0.2488149666735579,0.15625,1.0,0.9365844726562499,1557.75,0.7125662012518055,1.0,5.9375,eccentric,square
160.0,160.0,0.0,2.5,0.0,230.0,50.0,950.0,0.0,0.0,1450.0,0.0,64.0,24025.0,1550.0,87.44938544990222,2.7768598402041675,0.33333333333333337,0.2967741935483871,2.4344663676447165,20.55805786756455,0.2488149666735579,0.0,0.0,0.0,1557.75,0.9308297223559622,1.0,5.9375,axial,square
160.0,160.0,0.0,2.5,0.0,230.0,47.6,1850.0,50.0,50.0,641.0,0.0,64.0,24025.0,1550.0,87.44938544990222,2.7768598402041675,0.33333333333333337,0.3117375982651125,2.4344663676447165,40.03411268946781,0.47790854327587906,0.3125,1.0,1.8731689453124998,1500.09,0.42730769487164105,1.0,11.5625,eccentric,square
160.0,160.0,0.0,2.5,0.0,230.0,47.6,1850.0,0.0,0.0,1290.0,0.0,64.0,24025.0,1550.0,87.44938544990222,2.7768598402041675,0.33333333333333337,0.3117375982651125,2.4344663676447165,40.03411268946781,0.47790854327587906,0.0,0.0,0.0,1500.09,0.8599484030958143,1.0,11.5625,axial,square
160.0,160.0,0.0,2.5,0.0,230.0,47.6,1850.0,0.0,0.0,1320.0,0.0,64.0,24025.0,1550.0,87.44938544990222,2.7768598402041675,0.33333333333333337,0.3117375982651125,2.4344663676447165,40.03411268946781,0.47790854327587906,0.0,0.0,0.0,1500.09,0.8799472031678099,1.0,11.5625,axial,square
100.0,100.0,0.0,10.0,0.0,468.6,128.1,300.0,0.0,0.0,2443.0,0.0,10.0,6400.0,3200.0,45.1351666838205,10.14389723159318,0.33333333333333337,1.82903981264637,35.105148911366236,10.182337649086284,0.13726799767413853,0.0,0.0,0.0,2319.36,1.0533078090507726,1.0,3.0,axial,square
100.0,100.0,0.0,10.0,0.0,468.6,111.3,300.0,0.0,0.0,2305.8,0.0,10.0,6400.0,3200.0,45.1351666838205,10.14389723159318,0.33333333333333337,2.105121293800539,35.105148911366236,10.182337649086284,0.13449228635546734,0.0,0.0,0.0,2211.84,1.04248046875,1.0,3.0,axial,square
100.0,100.0,0.0,10.0,0.0,468.6,89.2,300.0,0.0,0.0,2220.3,0.0,10.0,6400.0,3200.0,45.1351666838205,10.14389723159318,0.33333333333333337,2.626681614349776,35.105148911366236,10.182337649086284,0.13074631953573795,0.0,0.0,0.0,2070.4,1.0724014683153014,1.0,3.0,axial,square
100.0,100.0,0.0,14.2,0.0,444.6,128.1,300.0,0.0,0.0,3325.0,0.0,7.042253521126761,5126.5599999999995,4066.8799999999997,40.39597418201935,13.699892943275053,0.33333333333333337,2.7533133594128194,50.260556288232316,9.964394211390877,0.12973597513808646,0.0,0.0,0.0,2464.8471839999997,1.3489680096938619,1.0,3.0,axial,square
160.0,160.0,0.0,2.5,0.0,230.0,50.0,950.0,50.0,50.0,760.0,0.0,64.0,24025.0,1550.0,87.44938544990222,2.7768598402041675,0.33333333333333337,0.2967741935483871,2.4344663676447165,20.55805786756455,0.2488149666735579,0.3125,1.0,1.8731689453124998,1557.75,0.48788316482105604,1.0,5.9375,eccentric,square
160.0,160.0,0.0,2.5,0.0,230.0,50.0,950.0,0.0,0.0,1370.0,0.0,64.0,24025.0,1550.0,87.44938544990222,2.7768598402041675,0.33333333333333337,0.2967741935483871,2.4344663676447165,20.55805786756455,0.2488149666735579,0.0,0.0,0.0,1557.75,0.8794735997432194,1.0,5.9375,axial,square
160.0,160.0,0.0,2.5,0.0,230.0,50.0,950.0,50.0,50.0,715.0,0.0,64.0,24025.0,1550.0,87.44938544990222,2.7768598402041675,0.33333333333333337,0.2967741935483871,2.4344663676447165,20.55805786756455,0.2488149666735579,0.3125,1.0,1.8731689453124998,1557.75,0.45899534585138824,1.0,5.9375,eccentric,square
160.0,160.0,0.0,2.5,0.0,230.0,47.6,1850.0,25.0,25.0,851.0,0.0,64.0,24025.0,1550.0,87.44938544990222,2.7768598402041675,0.33333333333333337,0.3117375982651125,2.4344663676447165,40.03411268946781,0.47790854327587906,0.15625,1.0,0.9365844726562499,1500.09,0.5672992953756109,1.0,11.5625,eccentric,square
160.0,160.0,0.0,2.5,0.0,230.0,50.0,950.0,25.0,25.0,980.0,0.0,64.0,24025.0,1550.0,87.44938544990222,2.7768598402041675,0.33333333333333337,0.2967741935483871,2.4344663676447165,20.55805786756455,0.2488149666735579,0.15625,1.0,0.9365844726562499,1557.75,0.6291125020060986,1.0,5.9375,eccentric,square
160.0,160.0,0.0,2.5,0.0,230.0,47.6,1850.0,25.0,25.0,915.0,0.0,64.0,24025.0,1550.0,87.44938544990222,2.7768598402041675,0.33333333333333337,0.3117375982651125,2.4344663676447165,40.03411268946781,0.47790854327587906,0.15625,1.0,0.9365844726562499,1500.09,0.6099634021958683,1.0,11.5625,eccentric,square
100.0,100.0,0.0,4.9,0.0,668.8,100.3,300.0,0.0,0.0,1949.5,0.0,20.408163265306122,8136.040000000001,1767.92,50.88990043600762,5.257480450092629,0.33333333333333337,1.4489215280986307,23.031439079897986,10.3422805995583,0.15734209654487122,0.0,0.0,0.0,1998.4297080000001,0.9755159224244278,1.0,3.0,axial,square
100.0,100.0,0.0,5.8,0.0,599.5,128.1,300.0,0.0,0.0,2546.3,0.0,17.24137931034483,7814.560000000001,2050.88,49.874359185621664,6.163726823386682,0.33333333333333337,1.2282189042073322,24.69641910163193,10.322148613539724,0.15647219334518822,0.0,0.0,0.0,2230.5476960000005,1.1415581942346413,1.0,3.0,axial,square
100.0,100.0,0.0,5.8,0.0,599.5,100.3,300.0,0.0,0.0,2183.6,0.0,17.24137931034483,7814.560000000001,2050.88,49.874359185621664,6.163726823386682,0.33333333333333337,1.5686424888231232,24.69641910163193,10.322148613539724,0.15035918129357684,0.0,0.0,0.0,2013.3029280000003,1.0845859158259763,1.0,3.0,axial,square
100.0,100.0,0.0,6.8,0.0,521.9,89.2,300.0,0.0,0.0,2235.0,0.0,14.705882352941178,7464.960000000001,2350.08,48.74598001852615,7.148780606145586,0.33333333333333337,1.8419490117920605,25.51286346709627,10.29574824867042,0.13973883337426607,0.0,0.0,0.0,1892.3811839999998,1.1810516923846144,1.0,3.0,axial,square
100.0,100.0,0.0,10.0,0.0,468.6,111.3,300.0,0.0,0.0,2544.5,0.0,10.0,6400.0,3200.0,45.1351666838205,10.14389723159318,0.33333333333333337,2.105121293800539,35.105148911366236,10.182337649086284,0.13449228635546734,0.0,0.0,0.0,2211.84,1.1503996672453702,1.0,3.0,axial,square
100.0,100.0,0.0,18.5,0.0,444.6,128.1,300.0,0.0,0.0,3635.0,0.0,5.405405405405405,3969.0,4662.0,35.54394376350864,16.871060077493766,0.33333333333333337,4.0767257722761245,70.34366023422287,9.654781198970799,0.12576403533421907,0.0,0.0,0.0,2581.1541,1.4082847668800555,1.0,3.0,axial,square
100.0,100.0,0.0,4.9,0.0,646.2,89.2,300.0,0.0,0.0,1629.0,0.0,20.408163265306122,8136.040000000001,1767.92,50.88990043600762,5.257480450092629,0.33333333333333337,1.5741700058663854,22.253163776061722,10.3422805995583,0.15305289008162856,0.0,0.0,0.0,1868.1646720000003,0.8719788059454321,1.0,3.0,axial,square
100.0,100.0,0.0,4.9,0.0,646.2,89.2,300.0,0.0,0.0,1784.6,0.0,20.408163265306122,8136.040000000001,1767.92,50.88990043600762,5.257480450092629,0.33333333333333337,1.5741700058663854,22.253163776061722,10.3422805995583,0.15305289008162856,0.0,0.0,0.0,1868.1646720000003,0.9552691080971258,1.0,3.0,axial,square
100.0,100.0,0.0,6.0,0.0,343.0,16.3,2000.0,-120.0,-120.0,1595.0,0.0,16.666666666666668,7744.0,2112.0,49.64868335220255,6.36258549815863,0.33333333333333337,5.738984941438929,14.652062441662546,68.78139283265497,0.6806784089454067,1.2,1.0,7.09632,850.6432,1.8750517255648431,1.0,20.0,eccentric,square
100.0,100.0,0.0,6.0,0.0,343.0,16.3,2000.0,120.0,120.0,1328.0,0.0,16.666666666666668,7744.0,2112.0,49.64868335220255,6.36258549815863,0.33333333333333337,5.738984941438929,14.652062441662546,68.78139283265497,0.6806784089454067,1.2,1.0,7.09632,850.6432,1.5611715934483459,1.0,20.0,eccentric,square
100.0,100.0,0.0,14.2,0.0,444.6,111.3,300.0,0.0,0.0,3175.2,0.0,7.042253521126761,5126.5599999999995,4066.8799999999997,40.39597418201935,13.699892943275053,0.33333333333333337,3.168907828758151,50.260556288232316,9.964394211390877,0.12767624253792506,0.0,0.0,0.0,2378.7209759999996,1.3348349941149216,1.0,3.0,axial,square
100.0,100.0,0.0,14.2,0.0,444.6,111.3,300.0,0.0,0.0,3315.9,0.0,7.042253521126761,5126.5599999999995,4066.8799999999997,40.39597418201935,13.699892943275053,0.33333333333333337,3.168907828758151,50.260556288232316,9.964394211390877,0.12767624253792506,0.0,0.0,0.0,2378.7209759999996,1.3939844283779506,1.0,3.0,axial,square
100.0,100.0,0.0,14.2,0.0,444.6,89.2,300.0,0.0,0.0,3473.6,0.0,7.042253521126761,5126.5599999999995,4066.8799999999997,40.39597418201935,13.699892943275053,0.33333333333333337,3.954029611443746,50.260556288232316,9.964394211390877,0.12491942381941884,0.0,0.0,0.0,2265.424,1.5333112035539485,1.0,3.0,axial,square
100.0,100.0,0.0,18.5,0.0,444.6,128.1,300.0,0.0,0.0,3714.4,0.0,5.405405405405405,3969.0,4662.0,35.54394376350864,16.871060077493766,0.33333333333333337,4.0767257722761245,70.34366023422287,9.654781198970799,0.12576403533421907,0.0,0.0,0.0,2581.1541,1.439046200302415,1.0,3.0,axial,square
160.0,160.0,0.0,2.5,0.0,230.0,47.6,1850.0,50.0,50.0,625.0,0.0,64.0,24025.0,1550.0,87.44938544990222,2.7768598402041675,0.33333333333333337,0.3117375982651125,2.4344663676447165,40.03411268946781,0.47790854327587906,0.3125,1.0,1.8731689453124998,1500.09,0.4166416681665767,1.0,11.5625,eccentric,square
100.0,100.0,0.0,6.8,0.0,521.9,100.3,300.0,0.0,0.0,2401.0,0.0,14.705882352941178,7464.960000000001,2350.08,48.74598001852615,7.148780606145586,0.33333333333333337,1.6381042059008155,25.51286346709627,10.29574824867042,0.1421658276724167,0.0,0.0,0.0,1975.24224,1.2155471118317114,1.0,3.0,axial,square
100.0,100.0,0.0,5.8,0.0,599.5,111.3,300.0,0.0,0.0,2376.6,0.0,17.24137931034483,7814.560000000001,2050.88,49.874359185621664,6.163726823386682,0.33333333333333337,1.4136104369178728,24.69641910163193,10.322148613539724,0.152814954792185,0.0,0.0,0.0,2099.2630880000006,1.1321115555193333,1.0,3.0,axial,square
100.0,100.0,0.0,6.8,0.0,521.9,128.1,300.0,0.0,0.0,2500.9,0.0,14.705882352941178,7464.960000000001,2350.08,48.74598001852615,7.148780606145586,0.33333333333333337,1.2826061815132852,25.51286346709627,10.29574824867042,0.14803692227685056,0.0,0.0,0.0,2182.768128,1.1457469842623613,1.0,3.0,axial,square
100.0,100.0,0.0,6.8,0.0,521.9,111.3,300.0,0.0,0.0,2210.3,0.0,14.705882352941178,7464.960000000001,2350.08,48.74598001852615,7.148780606145586,0.33333333333333337,1.4762071145718942,25.51286346709627,10.29574824867042,0.14452392957073604,0.0,0.0,0.0,2057.3568,1.0743396575645023,1.0,3.0,axial,square
450.0,450.0,0.0,7.8,0.0,360.4,70.91,1500.0,0.0,0.0,13198.0,0.0,57.69230769230769,188703.36,13553.279999999999,245.08395509314533,8.648754777529234,0.33333333333333337,0.3650413604982115,4.239378870037822,11.54006483067995,0.15977345426358847,0.0,0.0,0.0,18265.5573696,0.7225621278858914,1.0,3.3333333333333335,axial,square
450.0,450.0,0.0,7.8,100.0,360.4,72.36,1500.0,0.0,0.0,13611.0,0.0,57.69230769230769,188703.36,13553.279999999999,245.08395509314533,8.648754777529234,0.33333333333333337,0.3577264078624679,4.239378870037822,11.54006483067995,0.1606132028263387,0.0,0.0,0.0,18539.1772416,0.7341749756541689,1.0,3.3333333333333335,axial,square
450.0,450.0,0.0,7.8,100.0,360.4,72.36,1500.0,0.0,0.0,16636.0,0.0,57.69230769230769,188703.36,13553.279999999999,245.08395509314533,8.648754777529234,0.33333333333333337,0.3577264078624679,4.239378870037822,11.54006483067995,0.1606132028263387,0.0,0.0,0.0,18539.1772416,0.8973429501860813,1.0,3.3333333333333335,axial,square
200.0,200.0,0.0,3.9,0.0,322.8,34.4,3810.0,0.0,0.0,1854.0,0.0,51.282051282051285,36940.84,2998.3199999999997,108.43723795787876,4.314832860692917,0.33333333333333337,0.761633956876316,4.281518273186752,65.94093041177081,0.7456770009529315,0.0,0.0,0.0,2238.6225919999997,0.8281878359601582,1.0,19.05,axial,square
200.0,200.0,0.0,3.9,0.0,322.8,34.4,3810.0,0.0,0.0,1307.0,0.0,51.282051282051285,36940.84,2998.3199999999997,108.43723795787876,4.314832860692917,0.33333333333333337,0.761633956876316,4.281518273186752,65.94093041177081,0.7456770009529315,0.0,0.0,0.0,2238.6225919999997,0.5838411551240166,1.0,19.05,axial,square
200.0,200.0,0.0,3.9,0.0,322.8,34.4,3810.0,0.0,0.0,1424.0,0.0,51.282051282051285,36940.84,2998.3199999999997,108.43723795787876,4.314832860692917,0.33333333333333337,0.761633956876316,4.281518273186752,65.94093041177081,0.7456770009529315,0.0,0.0,0.0,2238.6225919999997,0.6361054360341237,1.0,19.05,axial,square
200.0,200.0,0.0,3.9,0.0,322.8,34.4,3810.0,0.0,0.0,1608.0,0.0,51.282051282051285,36940.84,2998.3199999999997,108.43723795787876,4.314832860692917,0.33333333333333337,0.761633956876316,4.281518273186752,65.94093041177081,0.7456770009529315,0.0,0.0,0.0,2238.6225919999997,0.7182988350722408,1.0,19.05,axial,square
200.0,200.0,0.0,3.9,0.0,322.8,34.4,3810.0,0.0,0.0,1578.0,0.0,51.282051282051285,36940.84,2998.3199999999997,108.43723795787876,4.314832860692917,0.33333333333333337,0.761633956876316,4.281518273186752,65.94093041177081,0.7456770009529315,0.0,0.0,0.0,2238.6225919999997,0.7048977374029826,1.0,19.05,axial,square
200.0,200.0,0.0,3.9,0.0,322.8,34.4,3810.0,0.0,0.0,1549.0,0.0,51.282051282051285,36940.84,2998.3199999999997,108.43723795787876,4.314832860692917,0.33333333333333337,0.761633956876316,4.281518273186752,65.94093041177081,0.7456770009529315,0.0,0.0,0.0,2238.6225919999997,0.6919433429893663,1.0,19.05,axial,square
89.32,89.32,44.66,2.74,0.0,360.0,25.15,340.0,0.0,0.0,610.0,0.5,32.598540145985396,5520.678044493253,1122.5256880630163,41.919999999999995,4.064752081594612,1.0,2.9105051962454285,34.90722207476289,15.677807391170235,0.188857412618542,0.0,0.0,0.0,542.9543005216913,1.1234831355307227,1.0,3.80653828929691,axial,circular
89.32,89.32,44.66,2.74,0.0,360.0,28.89,340.0,0.0,0.0,635.0,0.5,32.598540145985396,5520.678044493253,1122.5256880630163,41.919999999999995,4.064752081594612,1.0,2.5337212075310664,34.90722207476289,15.677807391170235,0.19109999090549337,0.0,0.0,0.0,563.6016364080959,1.1266823213057626,1.0,3.80653828929691,axial,circular
89.32,89.32,44.66,2.74,0.0,360.0,28.22,340.0,0.0,0.0,630.0,0.5,32.598540145985396,5520.678044493253,1122.5256880630163,41.919999999999995,4.064752081594612,1.0,2.59387688467656,34.90722207476289,15.677807391170235,0.19069818311646392,0.0,0.0,0.0,559.9027821182856,1.1251953376915094,1.0,3.80653828929691,axial,circular
89.32,89.32,44.66,2.74,0.0,360.0,37.6,340.0,0.0,0.0,644.0,0.5,32.598540145985396,5520.678044493253,1122.5256880630163,41.919999999999995,4.064752081594612,1.0,1.9467873852545883,34.90722207476289,15.677807391170235,0.19629412791806236,0.0,0.0,0.0,611.6867421756322,1.0528264806090726,1.0,3.80653828929691,axial,circular
89.32,89.32,44.66,2.74,0.0,360.0,40.0,340.0,0.0,0.0,620.0,0.5,32.598540145985396,5520.678044493253,1122.5256880630163,41.919999999999995,4.064752081594612,1.0,1.829980142139313,34.90722207476289,15.677807391170235,0.19770932647246017,0.0,0.0,0.0,624.936369482416,0.9921010046406734,1.0,3.80653828929691,axial,circular
89.32,89.32,44.66,2.74,0.0,360.0,37.77,340.0,0.0,0.0,650.0,0.5,32.598540145985396,5520.678044493253,1122.5256880630163,41.919999999999995,4.064752081594612,1.0,1.9380250380082742,34.90722207476289,15.677807391170235,0.19639465092375175,0.0,0.0,0.0,612.625257443196,1.0610075116928548,1.0,3.80653828929691,axial,circular
112.56,112.56,56.28,2.89,0.0,360.0,25.15,340.0,0.0,0.0,754.0,0.5,38.94809688581315,8955.085040475742,1506.4458323375334,53.39,4.316227579295166,1.0,2.4079547265156442,29.103613570823374,12.388633904899528,0.15013338018473507,0.0,0.0,0.0,767.5408884094769,0.982358088521464,1.0,3.0206112295664536,axial,circular
112.56,112.56,56.28,2.89,0.0,360.0,28.89,340.0,0.0,0.0,730.0,0.5,38.94809688581315,8955.085040475742,1506.4458323375334,53.39,4.316227579295166,1.0,2.0962291925188112,29.103613570823374,12.388633904899528,0.15214341601033632,0.0,0.0,0.0,801.0329064608563,0.9113233602665642,1.0,3.0206112295664536,axial,circular
112.56,112.56,56.28,2.89,0.0,360.0,28.22,340.0,0.0,0.0,745.0,0.5,38.94809688581315,8955.085040475742,1506.4458323375334,53.39,4.316227579295166,1.0,2.1459979224616745,29.103613570823374,12.388633904899528,0.15178394255624486,0.0,0.0,0.0,795.0329994837375,0.937068021684349,1.0,3.0206112295664536,axial,circular
112.56,112.56,56.28,2.89,0.0,360.0,25.15,340.0,0.0,0.0,822.0,0.5,38.94809688581315,8955.085040475742,1506.4458323375334,53.39,4.316227579295166,1.0,2.4079547265156442,29.103613570823374,12.388633904899528,0.15013338018473507,0.0,0.0,0.0,767.5408884094769,1.0709527171944873,1.0,3.0206112295664536,axial,circular
112.56,112.56,56.28,2.89,0.0,360.0,28.89,340.0,0.0,0.0,788.0,0.5,38.94809688581315,8955.085040475742,1506.4458323375334,53.39,4.316227579295166,1.0,2.0962291925188112,29.103613570823374,12.388633904899528,0.15214341601033632,0.0,0.0,0.0,801.0329064608563,0.9837298738219898,1.0,3.0206112295664536,axial,circular
112.56,112.56,56.28,2.89,0.0,360.0,28.22,340.0,0.0,0.0,801.0,0.5,38.94809688581315,8955.085040475742,1506.4458323375334,53.39,4.316227579295166,1.0,2.1459979224616745,29.103613570823374,12.388633904899528,0.15178394255624486,0.0,0.0,0.0,795.0329994837375,1.0075053494888102,1.0,3.0206112295664536,axial,circular
114.3,114.3,57.15,3.35,0.0,287.33,32.7,342.9,0.0,0.0,737.0,0.5,34.11940298507462,9093.151440256439,1760.894988532112,53.8,4.978825127602406,1.0,1.7015795349821021,26.59044282368028,12.34201052548082,0.14170742806852768,0.0,0.0,0.0,803.3040091513171,0.9174608760867923,1.0,3.0,axial,circular
114.3,114.3,57.15,3.35,0.0,287.33,58.7,342.9,0.0,0.0,952.0,0.5,34.11940298507462,9093.151440256439,1760.894988532112,53.8,4.978825127602406,1.0,0.9478986506629428,26.59044282368028,12.34201052548082,0.15544435186453387,0.0,0.0,0.0,1039.7259465979846,0.9156258946071062,1.0,3.0,axial,circular
114.3,114.3,57.15,3.35,0.0,287.33,88.8,342.9,0.0,0.0,1136.2,0.5,34.11940298507462,9093.151440256439,1760.894988532112,53.8,4.978825127602406,1.0,0.6265951665981391,26.59044282368028,12.34201052548082,0.1693928503906034,0.0,0.0,0.0,1313.4298049497033,0.8650633598523446,1.0,3.0,axial,circular
114.3,114.3,57.15,3.35,0.0,287.33,105.5,342.9,0.0,0.0,1453.1,0.5,34.11940298507462,9093.151440256439,1760.894988532112,53.8,4.978825127602406,1.0,0.5274090122645947,26.59044282368028,12.34201052548082,0.17639091010556454,0.0,0.0,0.0,1465.285434001986,0.9916839178775528,1.0,3.0,axial,circular
360.0,360.0,180.0,6.0,0.0,498.0,31.5,1080.0,0.0,0.0,6888.0,0.5,60.0,95114.85918008458,10175.25720377528,174.0,9.070710280002203,1.0,1.6912811774923653,25.96099838759251,12.204714018666815,0.1701056615957927,0.0,0.0,0.0,8063.396151652753,0.8542306331542656,1.0,3.0,axial,circular
300.0,300.0,150.0,12.0,0.0,479.0,31.5,1080.0,0.0,0.0,9823.0,0.5,25.0,59828.49049496402,16214.655789193675,138.0,17.58047833442211,1.0,4.121209078674402,61.02209508832023,14.935725920104522,0.20278410401630662,0.0,0.0,0.0,9651.417573615137,1.0177779507596822,1.0,3.6,axial,circular
219.0,219.0,109.5,6.3,0.0,300.0,163.0,600.0,0.0,0.0,6915.0,0.5,34.761904761904766,33458.715742968154,6351.554428263142,103.19999999999999,9.369989638227267,1.0,0.34938512180605014,27.238341971590895,11.266152712901958,0.18186497956641703,0.0,0.0,0.0,7359.236994582751,0.939635454747583,1.0,2.73972602739726,axial,circular
219.0,219.0,109.5,6.3,0.0,300.0,175.4,600.0,0.0,0.0,7407.0,0.5,34.761904761904766,33458.715742968154,6351.554428263142,103.19999999999999,9.369989638227267,1.0,0.3246851474024297,27.238341971590895,11.266152712901958,0.18555707315962106,0.0,0.0,0.0,7774.1250697955575,0.9527760273343259,1.0,2.73972602739726,axial,circular
219.0,219.0,109.5,6.3,0.0,300.0,148.8,600.0,0.0,0.0,6685.0,0.5,34.761904761904766,33458.715742968154,6351.554428263142,103.19999999999999,9.369989638227267,1.0,0.38272698154829415,27.238341971590895,11.266152712901958,0.17746561547935455,0.0,0.0,0.0,6884.123231032604,0.971075004855377,1.0,2.73972602739726,axial,circular
219.0,219.0,109.5,6.3,0.0,300.0,174.5,600.0,0.0,0.0,7569.0,0.5,34.761904761904766,33458.715742968154,6351.554428263142,103.19999999999999,9.369989638227267,1.0,0.32635974128588063,27.238341971590895,11.266152712901958,0.18529352348850117,0.0,0.0,0.0,7744.012225626886,0.9774003164602806,1.0,2.73972602739726,axial,circular
219.0,219.0,109.5,5.0,0.0,377.0,54.0,600.0,0.0,0.0,3118.0,0.5,43.8,34306.977175363936,5098.495860658922,104.5,7.496212601653937,1.0,1.037545635473862,27.043752639459658,11.208728351951354,0.15267082907216611,0.0,0.0,0.0,3774.7097069380657,0.826023785158629,1.0,2.73972602739726,axial,circular
219.0,219.0,109.5,5.0,0.0,377.0,185.0,600.0,0.0,0.0,7837.0,0.5,43.8,34306.977175363936,5098.495860658922,104.5,7.496212601653937,1.0,0.3028511584626407,27.043752639459658,11.208728351951354,0.19975778017523943,0.0,0.0,0.0,8268.923716910742,0.9477654248971463,1.0,2.73972602739726,axial,circular
219.0,219.0,109.5,5.0,0.0,377.0,193.0,600.0,0.0,0.0,8664.0,0.5,43.8,34306.977175363936,5098.495860658922,104.5,7.496212601653937,1.0,0.29029774256781626,27.043752639459658,11.208728351951354,0.2020213967271087,0.0,0.0,0.0,8543.379534313653,1.0141185891604003,1.0,2.73972602739726,axial,circular
219.0,219.0,109.5,10.0,0.0,381.0,54.0,600.0,0.0,0.0,5241.0,0.5,21.9,31102.55266870235,9754.071353997333,99.5,14.539762111815477,1.0,2.212692735031786,55.674867985946705,11.413249476381107,0.14790127476992038,0.0,0.0,0.0,5395.839029982912,0.9713039938510912,1.0,2.73972602739726,axial,circular
219.0,219.0,109.5,10.0,0.0,381.0,185.0,600.0,0.0,0.0,9085.0,0.5,21.9,31102.55266870235,9754.071353997333,99.5,14.539762111815477,1.0,0.6458670686038728,55.674867985946705,11.413249476381107,0.18264618796802606,0.0,0.0,0.0,9470.27342958292,0.9593176023429888,1.0,2.73972602739726,axial,circular
219.0,219.0,109.5,10.0,0.0,381.0,193.0,600.0,0.0,0.0,9187.0,0.5,21.9,31102.55266870235,9754.071353997333,99.5,14.539762111815477,1.0,0.619095376641018,55.674867985946705,11.413249476381107,0.18446825258521943,0.0,0.0,0.0,9719.093850932539,0.9452527304403502,1.0,2.73972602739726,axial,circular
167.0,167.0,83.5,3.1,0.0,300.0,60.0,350.0,0.0,0.0,1873.0,0.5,53.87096774193548,20307.757567629,2430.0681886375614,80.4,4.674524556673674,1.0,0.5983103207099394,17.44225580848386,8.541312659424372,0.11519985343914627,0.0,0.0,0.0,1947.4859106490085,0.9617527858652463,1.0,2.095808383233533,axial,circular
114.0,114.0,57.0,3.6,0.0,300.0,60.0,250.0,0.0,0.0,1095.0,0.5,31.666666666666664,8958.43994727051,1879.0854157572728,53.4,5.334074137755152,1.0,1.048779378339082,29.966708639073893,9.038792572753946,0.11451490653296004,0.0,0.0,0.0,1101.2320215634127,0.9943408641944819,1.0,2.192982456140351,axial,circular
114.0,114.0,57.0,5.6,0.0,300.0,60.0,250.0,0.0,0.0,1365.0,0.5,20.357142857142858,8299.96212707809,2823.807595564852,51.4,8.104671029669355,1.0,1.7010966750994936,47.303527410521525,9.157382429927571,0.11044484970338965,0.0,0.0,0.0,1345.1400062941411,1.0147642577076963,1.0,2.192982456140351,axial,circular
167.0,167.0,83.5,3.1,0.0,300.0,44.0,350.0,0.0,0.0,1710.0,0.5,53.87096774193548,20307.757567629,2430.0681886375614,80.4,4.674524556673674,1.0,0.8158777100590083,17.44225580848386,8.541312659424372,0.10825630533825456,0.0,0.0,0.0,1622.5617895669443,1.053888986536773,1.0,2.095808383233533,axial,circular
114.0,114.0,57.0,3.6,0.0,300.0,44.0,250.0,0.0,0.0,1042.0,0.5,31.666666666666664,8958.43994727051,1879.0854157572728,53.4,5.334074137755152,1.0,1.4301536977351117,29.966708639073893,9.038792572753946,0.10887372761897736,0.0,0.0,0.0,957.8969824070844,1.0877996477048864,1.0,2.192982456140351,axial,circular
114.0,114.0,57.0,5.6,0.0,300.0,44.0,250.0,0.0,0.0,1314.0,0.5,20.357142857142858,8299.96212707809,2823.807595564852,51.4,8.104671029669355,1.0,2.319677284226582,47.303527410521525,9.157382429927571,0.10616712293112732,0.0,0.0,0.0,1212.3406122608917,1.0838538169149707,1.0,2.192982456140351,axial,circular
168.0,168.0,84.0,5.0,0.0,365.0,29.1,330.0,0.0,0.0,2019.0,0.5,33.6,19606.6797510539,3859.6019873243185,79.0,7.426555347878676,1.0,2.469098078797601,34.312565847793884,8.084116571655318,0.09921336942367365,0.0,0.0,0.0,1979.3091061290447,1.0200529031812415,1.0,1.9642857142857142,axial,circular
168.0,168.0,84.0,8.0,0.0,365.0,34.1,330.0,0.0,0.0,3089.0,0.5,21.0,18145.839167134647,5962.761403405065,76.0,11.601403548453305,1.0,3.5172955278365046,55.7172670419139,8.19400883531451,0.09992309946191283,0.0,0.0,0.0,2795.18102784214,1.1051162587436014,1.0,1.9642857142857142,axial,circular
139.0,139.0,69.5,10.0,0.0,365.0,47.0,330.0,0.0,0.0,3014.0,0.5,13.9,11122.023391871266,5867.345476869167,59.5,14.038317025501769,1.0,4.096876413008874,86.11740696316211,10.048194034849368,0.12318427809350296,0.0,0.0,0.0,2664.3161984751955,1.131247110130896,1.0,2.3741007194244603,axial,circular
168.0,168.0,84.0,5.0,0.0,365.0,85.4,330.0,0.0,0.0,2926.0,0.5,33.6,19606.6797510539,3859.6019873243185,79.0,7.426555347878676,1.0,0.8413437247425081,34.312565847793884,8.084116571655318,0.11548995650035544,0.0,0.0,0.0,3083.1651761133794,0.9490247303871339,1.0,1.9642857142857142,axial,circular
168.0,168.0,84.0,8.0,0.0,365.0,75.2,330.0,0.0,0.0,3408.0,0.5,21.0,18145.839167134647,5962.761403405065,76.0,11.601403548453305,1.0,1.5949438497237343,55.7172670419139,8.19400883531451,0.10883965587134362,0.0,0.0,0.0,3540.9750176113744,0.9624467789380013,1.0,1.9642857142857142,axial,circular
114.0,114.0,57.0,5.0,0.0,365.0,114.3,248.0,0.0,0.0,1876.0,0.5,22.8,8494.8665353068,2547.8320037935628,52.0,7.2874364021834594,1.0,0.9577691907364357,51.15219782301851,9.050959820093258,0.130269173572893,0.0,0.0,0.0,1900.9219263702178,0.986889558153603,1.0,2.175438596491228,axial,circular
114.3,114.3,57.15,5.9,0.0,355.0,56.2,300.0,0.0,0.0,1735.77,0.5,19.3728813559322,8251.58945419444,2968.003002470112,51.24999999999999,8.510414974374221,1.0,2.2720545871168243,58.95019152981168,10.978231522125864,0.13821667403867932,0.0,0.0,0.0,1517.3803932026174,1.1439254176313987,1.0,2.6246719160104988,axial,circular
215.4,215.4,107.7,2.5,0.0,590.4,51.51,657.0,0.0,0.0,3357.0,0.5,86.16,34768.13156098439,2560.8873101268327,105.2,3.8054849455566853,1.0,0.8442360918612899,21.35701817354246,12.348446087515828,0.19248398740024017,0.0,0.0,0.0,3302.8543246051872,1.0163936008292722,1.0,3.050139275766017,axial,circular
216.6,216.6,108.3,2.5,0.0,590.4,51.51,657.0,0.0,0.0,3483.0,0.5,86.64,35165.85719092885,2575.4625321660633,105.8,3.8058172976434577,1.0,0.8394383901679722,21.237755505942317,12.279256087242997,0.1914248243976568,0.0,0.0,0.0,3331.946382895589,1.0453349483292524,1.0,3.033240997229917,axial,circular
425.8,425.8,212.9,5.2,0.0,259.8,51.51,1278.0,0.0,0.0,10523.0,0.5,81.88461538461539,135526.07654507965,10517.75987548069,207.70000000000002,7.9088981208166445,1.0,0.39142447934786156,9.89278638318808,12.15839382816348,0.1624827542297967,0.0,0.0,0.0,9713.462218486935,1.0833418366493803,1.0,3.0014091122592768,axial,circular
427.1,427.1,213.55,5.1,0.0,259.8,51.51,1278.0,0.0,0.0,10784.0,0.5,83.74509803921569,136506.6068821732,10352.224290944052,208.45000000000002,7.75966175404713,1.0,0.3824966167310771,9.671192725840461,12.118163152644453,0.16236558678096538,0.0,0.0,0.0,9720.963191288005,1.1093550904158032,1.0,2.992273472254741,axial,circular
628.5,628.5,314.25,6.9,0.0,276.0,51.51,1890.0,0.0,0.0,21207.0,0.5,91.08695652173913,296767.47911454097,20647.463445047215,307.35,10.512099406608968,1.0,0.37279315583070394,9.439855006422889,12.166901008836886,0.16590988852948277,0.0,0.0,0.0,20985.192760023034,1.0105697022902507,1.0,3.007159904534606,axial,circular
628.0,628.0,314.0,7.1,0.0,276.0,51.51,1890.0,0.0,0.0,21582.0,0.5,88.45070422535211,295899.1036351805,21216.1143618413,306.9,10.811990563434676,0.9999999999999999,0.3841844037236756,9.72339327307908,12.18052785437323,0.16557673798263153,0.0,0.0,0.0,21097.410392116344,1.0229691511364227,1.0,3.0095541401273884,axial,circular
817.4,817.4,408.7,9.0,0.0,278.8,51.51,2460.0,0.0,0.0,36933.0,0.5,90.82222222222222,501901.12508084415,35023.8284895421,399.7,13.710837860144636,1.0,0.37769972431626797,9.563626708552226,12.176926513560733,0.16622431179726302,0.0,0.0,0.0,35617.57033579862,1.036932043702017,1.0,3.009542451676046,axial,circular
820.8,820.8,410.4,9.3,0.0,278.8,51.51,2460.0,0.0,0.0,37221.0,0.5,88.25806451612902,505423.22743663663,36320.19732299052,401.09999999999997,14.161710101056542,1.0,0.38895039977818746,9.84364192514227,12.130320806789069,0.16508806447238158,0.0,0.0,0.0,36160.42145891091,1.029329816918595,1.0,2.9970760233918132,axial,circular
219.4,219.4,109.7,4.3,0.0,352.1,59.78,657.0,0.0,0.0,4234.0,0.5,51.02325581395349,34900.45544355359,4419.726706915191,105.4,6.47494225715441,1.0,0.7458894003945734,21.630238792638213,12.21560368302887,0.1690164978324808,0.0,0.0,0.0,3642.5349999204727,1.162377300449396,1.0,2.9945305378304465,axial,circular
220.7,220.7,110.35,4.3,0.0,352.1,59.78,657.0,0.0,0.0,4245.0,0.5,51.325581395348834,35332.243791844594,4446.885203981626,106.04999999999998,6.475952664937594,1.0,0.7413013896945174,21.50101775883571,12.14236793640928,0.16809928793145829,0.0,0.0,0.0,3677.9098141984005,1.1541881705778576,1.0,2.9768917082011783,axial,circular
425.2,425.2,212.6,7.9,0.0,276.2,59.78,1278.0,0.0,0.0,14469.0,0.5,53.82278481012658,131639.29811405833,15766.925746690134,204.7,11.912230356222551,1.0,0.5533873507368435,16.073072908591442,12.249470135696306,0.16258929946349976,0.0,0.0,0.0,12224.222132494222,1.1836335959192648,1.0,3.0056444026340547,axial,circular
426.1,426.1,213.05,8.2,0.0,276.2,59.78,1278.0,0.0,0.0,15077.0,0.5,51.963414634146346,131832.29400475,16379.733126531568,204.85000000000002,12.353484058675093,1.0,0.574054037514133,16.656247483554115,12.231073041515277,0.16162413875609552,0.0,0.0,0.0,12405.016825151974,1.2153953688664418,1.0,2.999295939920206,axial,circular
426.8,426.8,213.4,5.1,0.0,259.8,59.78,1278.0,0.0,0.0,12360.0,0.5,83.68627450980392,136310.21807141567,10344.790927704038,208.30000000000004,7.759573319009803,1.0,0.32981966123191875,9.678046799225859,12.126780965898423,0.1684699732878419,0.0,0.0,0.0,10836.20151932674,1.140621091067337,1.0,2.994376757263355,axial,circular
425.7,425.7,212.85,5.1,0.0,259.8,59.78,1278.0,0.0,0.0,13092.0,0.5,83.47058823529412,135591.33527847633,10317.535262490675,207.75,7.7592480036545055,1.0,0.3306947195606178,9.703261763414876,12.15848468122652,0.16885810439700089,0.0,0.0,0.0,10786.145684142391,1.2137792667910685,1.0,3.002114164904863,axial,circular
626.3,626.3,313.15,11.2,0.0,269.1,59.78,1890.0,0.0,0.0,29463.0,0.5,55.919642857142854,286430.9481338467,32968.391218301476,301.95,16.904147466142035,1.0,0.5181262570596795,15.065097145682472,12.29076848512257,0.16319166049541267,0.0,0.0,0.0,25994.636156286284,1.1334261354096684,1.0,3.0177231358773753,axial,circular
626.0,626.0,313.0,11.2,0.0,269.1,59.78,1890.0,0.0,0.0,29294.0,0.5,55.892857142857146,286146.437649156,32952.06696961754,301.8,16.903951476318582,1.0,0.5183846165820619,15.072410014172732,12.296756490119161,0.16326110091300391,0.0,0.0,0.0,25973.23526419063,1.1278533344818895,1.0,3.0191693290734825,axial,circular
625.6,625.6,312.8,7.2,0.0,276.0,59.78,1890.0,0.0,0.0,23663.0,0.5,86.88888888888889,293397.6104847597,21424.601541744516,305.6,10.961246014552046,1.0,0.33713927802625676,9.899554646650406,12.229707153102403,0.17193919811002972,0.0,0.0,0.0,23452.499180300423,1.0089756242215921,1.0,3.0210997442455243,axial,circular
632.1,632.1,316.05,7.0,0.0,276.0,59.78,1890.0,0.0,0.0,26002.0,0.5,90.3,300059.49122438463,21062.93302568714,309.05,10.66306247024579,1.0,0.3240892678014599,9.52274791065471,12.098752456667773,0.17083277005680703,0.0,0.0,0.0,23750.925900483362,1.094778372386351,1.0,2.990033222591362,axial,circular
127.0,127.0,63.5,4.2,0.0,349.0,84.2,480.0,0.0,0.0,2205.0,0.5,30.238095238095237,11047.37915042197,2435.2121729845285,59.3,6.210625929051275,1.0,0.9136731910570265,36.55157587249402,15.59680101479056,0.21715404300159308,0.0,0.0,0.0,1780.0783728371305,1.2387095049560204,1.0,3.779527559055118,axial,circular
127.0,127.0,63.5,4.2,0.0,349.0,84.2,480.0,0.0,0.0,2245.0,0.5,30.238095238095237,11047.37915042197,2435.2121729845285,59.3,6.210625929051275,1.0,0.9136731910570265,36.55157587249402,15.59680101479056,0.21715404300159308,0.0,0.0,0.0,1780.0783728371305,1.261180425680846,1.0,3.779527559055118,axial,circular
127.0,127.0,63.5,4.2,0.0,349.0,84.2,480.0,0.0,0.0,2254.0,0.5,30.238095238095237,11047.37915042197,2435.2121729845285,59.3,6.210625929051275,1.0,0.9136731910570265,36.55157587249402,15.59680101479056,0.21715404300159308,0.0,0.0,0.0,1780.0783728371305,1.2662363828439318,1.0,3.779527559055118,axial,circular
133.0,133.0,66.5,5.8,0.0,427.0,84.2,480.0,0.0,0.0,3112.0,0.5,22.931034482758623,11575.166716225058,3449.778603887594,60.7,8.456262440669363,1.0,1.5114011661598044,59.486393116405566,15.012722470019243,0.2143569703043019,0.0,0.0,0.0,2447.6845013661523,1.271405689035113,1.0,3.6090225563909772,axial,circular
133.0,133.0,66.5,5.8,0.0,427.0,84.2,480.0,0.0,0.0,3187.0,0.5,22.931034482758623,11575.166716225058,3449.778603887594,60.7,8.456262440669363,1.0,1.5114011661598044,59.486393116405566,15.012722470019243,0.2143569703043019,0.0,0.0,0.0,2447.6845013661523,1.3020468929803681,1.0,3.6090225563909772,axial,circular
133.0,133.0,66.5,5.8,0.0,427.0,84.2,480.0,0.0,0.0,3193.0,0.5,22.931034482758623,11575.166716225058,3449.778603887594,60.7,8.456262440669363,1.0,1.5114011661598044,59.486393116405566,15.012722470019243,0.2143569703043019,0.0,0.0,0.0,2447.6845013661523,1.3044981892959884,1.0,3.6090225563909772,axial,circular
203.0,203.0,101.5,9.6,0.0,352.0,84.2,800.0,0.0,0.0,5988.0,0.5,21.145833333333336,26532.666331084496,8651.673415639047,91.9,13.927799656949276,1.0,1.3631692906600388,53.34695842487644,16.435679531278975,0.21987599220908507,0.0,0.0,0.0,5279.439547382259,1.1342113014570026,1.0,3.9408866995073892,axial,circular
203.0,203.0,101.5,9.6,0.0,352.0,84.2,800.0,0.0,0.0,5906.0,0.5,21.145833333333336,26532.666331084496,8651.673415639047,91.9,13.927799656949276,1.0,1.3631692906600388,53.34695842487644,16.435679531278975,0.21987599220908507,0.0,0.0,0.0,5279.439547382259,1.1186793497670435,1.0,3.9408866995073892,axial,circular
203.0,203.0,101.5,9.6,0.0,352.0,84.2,800.0,0.0,0.0,6010.0,0.5,21.145833333333336,26532.666331084496,8651.673415639047,91.9,13.927799656949276,1.0,1.3631692906600388,53.34695842487644,16.435679531278975,0.21987599220908507,0.0,0.0,0.0,5279.439547382259,1.1383784104469914,1.0,3.9408866995073892,axial,circular
140.0,140.0,70.0,4.5,0.0,374.2,28.0,420.0,0.0,0.0,1275.3,0.5,31.11111111111111,13478.21788206361,2881.4138794736236,65.5,6.662542388857432,1.0,2.857057118629846,38.06295209023589,12.370721552375558,0.1522498094277216,0.0,0.0,0.0,1455.615174396811,0.8761244197172295,1.0,3.0,axial,circular
140.0,140.0,70.0,4.5,0.0,374.2,28.0,420.0,0.0,0.0,1294.5,0.5,31.11111111111111,13478.21788206361,2881.4138794736236,65.5,6.662542388857432,1.0,2.857057118629846,38.06295209023589,12.370721552375558,0.1522498094277216,0.0,0.0,0.0,1455.615174396811,0.8893147191436946,1.0,3.0,axial,circular
140.0,140.0,70.0,4.5,0.0,374.2,39.0,420.0,0.0,0.0,1406.4,0.5,31.11111111111111,13478.21788206361,2881.4138794736236,65.5,6.662542388857432,1.0,2.051220495426556,38.06295209023589,12.370721552375558,0.1571178873170503,0.0,0.0,0.0,1603.8755710995106,0.8768760029407179,1.0,3.0,axial,circular
140.0,140.0,70.0,4.5,0.0,374.2,39.0,420.0,0.0,0.0,1405.0,0.5,31.11111111111111,13478.21788206361,2881.4138794736236,65.5,6.662542388857432,1.0,2.051220495426556,38.06295209023589,12.370721552375558,0.1571178873170503,0.0,0.0,0.0,1603.8755710995106,0.8760031172722615,1.0,3.0,axial,circular
140.0,140.0,70.0,4.5,0.0,374.2,52.0,420.0,0.0,0.0,1524.3,0.5,31.11111111111111,13478.21788206361,2881.4138794736236,65.5,6.662542388857432,1.0,1.538415371569917,38.06295209023589,12.370721552375558,0.16274094357331806,0.0,0.0,0.0,1779.0924035663377,0.8567851770624251,1.0,3.0,axial,circular
140.0,140.0,70.0,4.5,0.0,374.2,52.0,420.0,0.0,0.0,1530.4,0.5,31.11111111111111,13478.21788206361,2881.4138794736236,65.5,6.662542388857432,1.0,1.538415371569917,38.06295209023589,12.370721552375558,0.16274094357331806,0.0,0.0,0.0,1779.0924035663377,0.8602138916068591,1.0,3.0,axial,circular
140.0,140.0,70.0,4.5,0.0,462.9,28.0,420.0,0.0,0.0,1646.7,0.5,31.11111111111111,13478.21788206361,2881.4138794736236,65.5,6.662542388857432,1.0,3.534291128310411,47.08535682140619,12.370721552375558,0.16507580469864436,0.0,0.0,0.0,1711.1965855061212,0.9623090730472413,1.0,3.0,axial,circular
140.0,140.0,70.0,4.5,0.0,462.9,28.0,420.0,0.0,0.0,1662.3,0.5,31.11111111111111,13478.21788206361,2881.4138794736236,65.5,6.662542388857432,1.0,3.534291128310411,47.08535682140619,12.370721552375558,0.16507580469864436,0.0,0.0,0.0,1711.1965855061212,0.9714255007751438,1.0,3.0,axial,circular
140.0,140.0,70.0,4.5,0.0,462.9,39.0,420.0,0.0,0.0,1763.9,0.5,31.11111111111111,13478.21788206361,2881.4138794736236,65.5,6.662542388857432,1.0,2.537439784427987,47.08535682140619,12.370721552375558,0.1691739003605942,0.0,0.0,0.0,1859.456982208821,0.9486102754066887,1.0,3.0,axial,circular
