Repository: Serali-Nerri/xgboost

# CFST柱极限承载力预测 - XGBoost ML管道

## 项目概述

本项目是一个完整的机器学习管道，用于预测混凝土填充钢管（CFST）柱的极限承载力。采用XGBoost算法，提供从数据加载、预处理、模型训练、评估到预测的全流程解决方案。

### 核心特性

- **模块化设计**：清晰的模块分离，便于维护和扩展
- **特征工程支持**：处理无量纲参数，剔除几何参数实现多截面统一预测
- **自动化超参数优化**：集成Optuna框架进行超参数搜索，支持持久化存储和断点续训
- **智能参数加载**：自动加载最优参数，无需手动配置
- **特征选择**：迭代剔除法自动寻找最优特征子集
- **多维度评估**：集成R²、RMSE、MAE、MAPE、COV等工程指标
- **可视化分析**：提供预测散点图、特征重要性图和学习曲线
- **COV稳定性指标**：特别添加变异系数评估模型预测稳定性

---

## 环境要求

### 系统要求
- Python 3.8+
- 8GB+ RAM（推荐16GB）
- 5GB+ 可用磁盘空间

### Python依赖
- pandas &gt;= 1.5.0
- numpy &gt;= 1.23.0
- xgboost &gt;= 1.7.0
- scikit-learn &gt;= 1.2.0
- matplotlib &gt;= 3.6.0
- seaborn &gt;= 0.12.0
- optuna &gt;= 3.0.0
- joblib &gt;= 1.2.0

---

File: data/processed/2026.3.11-new_feature_parameters_raw.csv (part 61 of 84)
b (mm),h (mm),r0 (mm),t (mm),R (%),fy (MPa),fc (MPa),L (mm),e1 (mm),e2 (mm),Nexp (kN),r0/h,b/t,Ac (mm^2),As (mm^2),Re (mm),te (mm),ke,xi,sigma_re (MPa),lambda,lambda_bar,e/h,e1/e2,e_bar,Npl (kN),psi,b/h,L/h,axial_flag,section_family
140.0,140.0,70.0,4.5,0.0,462.9,39.0,420.0,0.0,0.0,1753.8,0.5,31.11111111111111,13478.21788206361,2881.4138794736236,65.5,6.662542388857432,1.0,2.537439784427987,47.08535682140619,12.370721552375558,0.1691739003605942,0.0,0.0,0.0,1859.456982208821,0.9431785821238452,1.0,3.0,axial,circular
140.0,140.0,70.0,4.5,0.0,462.9,52.0,420.0,0.0,0.0,1865.2,0.5,31.11111111111111,13478.21788206361,2881.4138794736236,65.5,6.662542388857432,1.0,1.9030798383209901,47.08535682140619,12.370721552375558,0.17403835712838975,0.0,0.0,0.0,2034.673814675648,0.9167071333727936,1.0,3.0,axial,circular
140.0,140.0,70.0,4.5,0.0,462.9,52.0,420.0,0.0,0.0,1871.6,0.5,31.11111111111111,13478.21788206361,2881.4138794736236,65.5,6.662542388857432,1.0,1.9030798383209901,47.08535682140619,12.370721552375558,0.17403835712838975,0.0,0.0,0.0,2034.673814675648,0.9198526006972553,1.0,3.0,axial,circular
216.3,216.3,108.15,8.2,0.0,381.1,41.0,648.9,0.0,0.0,3788.4,0.5,26.37804878048781,31384.51846334367,8021.523464061304,99.95,12.04702103567736,1.0,2.3757267112479052,45.93416424909097,12.426853929062675,0.1582223282830062,0.0,0.0,0.0,4343.767849150854,0.8721460565026695,1.0,2.9999999999999996,axial,circular
216.3,216.3,108.15,8.2,0.0,381.1,41.0,648.9,0.0,0.0,3800.3,0.5,26.37804878048781,31384.51846334367,8021.523464061304,99.95,12.04702103567736,1.0,2.3757267112479052,45.93416424909097,12.426853929062675,0.1582223282830062,0.0,0.0,0.0,4343.767849150854,0.874885613590723,1.0,2.9999999999999996,axial,circular
190.7,190.7,95.35,5.3,0.0,382.5,41.0,572.1,0.0,0.0,2530.3,0.5,35.9811320754717,25475.182681941267,4661.608226729597,90.05,7.8930369351681975,1.0,1.7071278493075097,33.52678098502871,12.326339205265008,0.15990648412511935,0.0,0.0,0.0,2827.547636683663,0.8948744018218223,1.0,3.0000000000000004,axial,circular
190.7,190.7,95.35,5.3,0.0,382.5,41.0,572.1,0.0,0.0,2544.8,0.5,35.9811320754717,25475.182681941267,4661.608226729597,90.05,7.8930369351681975,1.0,1.7071278493075097,33.52678098502871,12.326339205265008,0.15990648412511935,0.0,0.0,0.0,2827.547636683663,0.9000025205533626,1.0,3.0000000000000004,axial,circular
216.3,216.3,108.15,4.5,0.0,371.9,41.0,648.9,0.0,0.0,2740.4,0.5,48.06666666666667,33751.14304114594,4549.548041863567,103.65,6.765074239857668,1.0,1.2227061355221294,24.273334392697215,12.251325851856604,0.16045069326619604,0.0,0.0,0.0,3075.773781456044,0.8909627933373953,1.0,2.9999999999999996,axial,circular
216.3,216.3,108.15,4.5,0.0,371.9,41.0,648.9,0.0,0.0,2751.2,0.5,48.06666666666667,33751.14304114594,4549.548041863567,103.65,6.765074239857668,1.0,1.2227061355221294,24.273334392697215,12.251325851856604,0.16045069326619604,0.0,0.0,0.0,3075.773781456044,0.8944741048860901,1.0,2.9999999999999996,axial,circular
208.0,208.0,104.0,3.2,0.0,360.8,32.0,624.0,0.0,0.0,1901.8,0.5,65.0,31920.591979770594,3143.045838543394,100.8,4.846119489251407,1.0,1.1101874881278895,17.34603087025702,12.189936864144393,0.1554814110740223,0.0,0.0,0.0,2155.4698818991155,0.8823134185128975,1.0,3.0,axial,circular
208.0,208.0,104.0,3.2,0.0,360.8,32.0,624.0,0.0,0.0,2010.5,0.5,65.0,31920.591979770594,3143.045838543394,100.8,4.846119489251407,1.0,1.1101874881278895,17.34603087025702,12.189936864144393,0.1554814110740223,0.0,0.0,0.0,2155.4698818991155,0.9327432579241668,1.0,3.0,axial,circular
230.0,230.0,115.0,2.3,0.0,360.8,32.0,690.0,0.0,0.0,1973.8,0.5,100.00000000000001,39902.279355113504,2523.2365113884885,112.7,3.508696433420397,1.0,0.712979111110839,11.232809877356514,12.126124845226476,0.15815986572942106,0.0,0.0,0.0,2187.2566726725986,0.9024089512038032,1.0,3.0,axial,circular
230.0,230.0,115.0,2.3,0.0,360.8,32.0,690.0,0.0,0.0,1963.5,0.5,100.00000000000001,39902.279355113504,2523.2365113884885,112.7,3.508696433420397,1.0,0.712979111110839,11.232809877356514,12.126124845226476,0.15815986572942106,0.0,0.0,0.0,2187.2566726725986,0.8976998559573754,1.0,3.0,axial,circular
208.0,208.0,104.0,3.2,0.0,360.8,64.0,624.0,0.0,0.0,3172.9,0.5,65.0,31920.591979770594,3143.045838543394,100.8,4.846119489251407,1.0,0.5550937440639447,17.34603087025702,12.189936864144393,0.17584366728982445,0.0,0.0,0.0,3176.928825251775,0.998731849067643,1.0,3.0,axial,circular
208.0,208.0,104.0,3.2,0.0,360.8,64.0,624.0,0.0,0.0,3040.1,0.5,65.0,31920.591979770594,3143.045838543394,100.8,4.846119489251407,1.0,0.5550937440639447,17.34603087025702,12.189936864144393,0.17584366728982445,0.0,0.0,0.0,3176.928825251775,0.9569304719186048,1.0,3.0,axial,circular
230.0,230.0,115.0,2.3,0.0,360.8,64.0,690.0,0.0,0.0,3272.5,0.5,100.00000000000001,39902.279355113504,2523.2365113884885,112.7,3.508696433420397,1.0,0.3564895555554195,11.232809877356514,12.126124845226476,0.18181391700534896,0.0,0.0,0.0,3464.129612036231,0.9446817430357087,1.0,3.0,axial,circular
230.0,230.0,115.0,2.3,0.0,360.8,64.0,690.0,0.0,0.0,3263.8,0.5,100.00000000000001,39902.279355113504,2523.2365113884885,112.7,3.508696433420397,1.0,0.3564895555554195,11.232809877356514,12.126124845226476,0.18181391700534896,0.0,0.0,0.0,3464.129612036231,0.9421702896623213,1.0,3.0,axial,circular
113.7,113.7,56.85,2.09,0.0,269.9,70.86,342.0,0.0,0.0,904.0,0.5,54.40191387559809,9420.560686791203,1115.8235038196422,54.760000000000005,3.1523065721097723,1.0,0.4511495101295205,15.537026000957402,12.256487491678122,0.1688229878415596,0.0,0.0,0.0,968.7016939469461,0.9332078240894564,1.0,3.0079155672823217,axial,circular
113.7,113.7,56.85,2.06,0.0,269.9,113.2,342.0,0.0,0.0,1491.0,0.5,55.19417475728155,9430.885531047223,1100.3543480756655,54.79,3.1081672188144864,1.0,0.27818681873004536,15.311084730024271,12.25349505678713,0.1907783887995138,0.0,0.0,0.0,1364.5618806601676,1.0926583991036465,1.0,3.0079155672823217,axial,circular
113.7,113.7,56.85,2.05,0.0,269.9,130.8,342.0,0.0,0.0,1535.0,0.5,55.463414634146346,9434.328402436295,1095.194419464734,54.80000000000001,3.0934470472171967,1.0,0.23953852616737126,15.235791205181041,12.25249608562599,0.1986576816975874,0.0,0.0,0.0,1529.603128852199,1.003528281974587,1.0,3.0079155672823217,axial,circular
114.9,114.9,57.45,3.93,0.0,304.3,70.86,342.0,0.0,0.0,1163.0,0.5,29.236641221374047,8998.747837653129,2057.0306304983833,53.52,5.802538599342753,1.0,0.9816563513111759,32.9916385609118,12.294072312307124,0.1595908072103364,0.0,0.0,0.0,1263.6056926367587,0.9203820517563313,1.0,2.9765013054830285,axial,circular
114.9,114.9,57.45,4.01,0.0,304.3,113.2,342.0,0.0,0.0,1631.0,0.5,28.65336658354115,8971.865857634893,2096.062250480146,53.440000000000005,5.915125611731931,1.0,0.62802499740828,33.6821243197984,12.300825682884543,0.17565094487637353,0.0,0.0,0.0,1653.4469579053784,0.9864241439387843,1.0,2.9765013054830285,axial,circular
114.9,114.9,57.45,4.01,0.0,304.3,130.8,342.0,0.0,0.0,1748.0,0.5,28.65336658354115,8971.865857634893,2096.062250480146,53.440000000000005,5.915125611731931,1.0,0.5435201047906522,33.6821243197984,12.300825682884543,0.18179750700569877,0.0,0.0,0.0,1811.3517969997524,0.965025128136519,1.0,2.9765013054830285,axial,circular
107.9,107.9,53.95,7.99,0.0,251.8,70.86,342.0,0.0,0.0,1249.0,0.5,13.504380475594493,6636.0540205790385,3623.0133890589523,45.96,11.185101098114309,1.0,1.9400575097232522,61.27955736521286,13.42926392425973,0.14961533036128508,0.0,0.0,0.0,1382.5055592632748,0.9034321718500584,1.0,3.1696014828544947,axial,circular
107.9,107.9,53.95,8.01,0.0,251.8,113.2,342.0,0.0,0.0,1482.0,0.5,13.470661672908864,6630.279773281741,3630.663141761654,45.940000000000005,11.210324333513945,1.0,1.218045189170914,61.444485572024625,13.430491399675338,0.16165538696413448,0.0,0.0,0.0,1664.7486494310776,0.8902244795371773,1.0,3.1696014828544947,axial,circular
107.9,107.9,53.95,8.03,0.0,251.8,130.8,342.0,0.0,0.0,1613.0,0.5,13.43711083437111,6624.508039258564,3638.3058077384785,45.92,11.235534356377599,1.0,1.0572886011044609,61.60948499424824,13.431715770106798,0.16630020765734094,0.0,0.0,0.0,1782.6110539235692,0.9048524614776446,1.0,3.1696014828544947,axial,circular
141.42,141.42,70.71,2.35,0.0,734.0,42.4,525.0,0.0,0.0,1588.0,0.5,60.17872340425531,14680.943956926865,1565.7079677133775,68.36,3.5529329467231463,1.0,1.8462350184583136,38.14881192063765,15.102005575278797,0.24468467325545204,0.0,0.0,0.0,1771.7016720753181,0.8963134285129756,1.0,3.71234620280017,axial,circular
141.44,141.44,70.72,2.22,0.0,734.0,42.4,525.0,0.0,0.0,1550.0,0.5,63.71171171171171,14741.138128806706,1481.8665851032488,68.5,3.3605787900694395,1.0,1.740236577818165,36.00970557534261,15.086743473395517,0.24417196674328728,0.0,0.0,0.0,1712.714330127189,0.90499622309162,1.0,3.7118212669683257,axial,circular
140.84,140.84,70.42,2.37,0.0,734.0,42.4,525.0,0.0,0.0,1555.0,0.5,59.426160337552744,14548.095114225247,1571.9348866600892,68.05,3.582150008645584,1.0,1.8705039261046699,38.63773852087963,15.167194082447711,0.24579868433490443,0.0,0.0,0.0,1770.639439651656,0.8782138052374574,1.0,3.7276341948310137,axial,circular
151.05,151.05,75.525,2.98,0.0,691.0,42.4,562.5,0.0,0.0,2163.0,0.5,50.687919463087255,16533.501639221147,2108.2438398332197,72.545,4.486499282468785,1.0,2.078108353037998,42.73445453423296,15.19285543054996,0.24188226058199216,0.0,0.0,0.0,2157.8169628277315,1.0024019818462622,1.0,3.723932472691162,axial,circular
150.62,150.62,75.31,3.04,0.0,691.0,45.4,562.5,0.0,0.0,1965.0,0.5,49.546052631578945,16408.390460685503,2142.725018796985,72.27,4.574020306439124,0.9999999999999999,1.9875710066301913,43.7338872526558,15.242538664688059,0.2440520621467478,0.0,0.0,0.0,2225.5639149038384,0.8829222952623687,1.0,3.7345638029478154,axial,circular
151.5,151.5,75.75,2.98,0.0,691.0,45.4,562.5,0.0,0.0,2056.0,0.5,50.83892617449664,16636.21875992384,2114.758964084755,72.77000000000001,4.486854616040176,1.0,1.9347659985113346,42.60569657391455,15.146917873941808,0.24248205061700392,0.0,0.0,0.0,2216.582775883108,0.9275539007023412,1.0,3.712871287128713,axial,circular
182.5,182.5,91.25,2.27,0.0,734.0,45.4,675.0,0.0,0.0,2284.0,0.5,80.39647577092511,24873.372595875036,1967.0702162187708,88.98,3.4514789270415207,1.0,1.2785726030603077,28.47140405089319,14.986075772746084,0.24305521884664472,0.0,0.0,0.0,2573.0806545573046,0.8876519264775863,1.0,3.6986301369863015,axial,circular
181.8,181.8,90.9,2.17,0.0,734.0,45.4,675.0,0.0,0.0,2405.0,0.5,83.77880184331798,24733.799488257675,1874.9574942493948,88.73,3.3016815373595705,1.0,1.2255775526466821,27.312456310401494,15.036382305224906,0.24369840032534382,0.0,0.0,0.0,2499.133297545954,0.9623336227649846,1.0,3.7128712871287126,axial,circular
181.15,181.15,90.575,2.27,0.0,734.0,45.4,675.0,0.0,0.0,2301.0,0.5,79.80176211453745,24497.426449700662,1952.1816269056967,88.305,3.4510446862790616,1.0,1.2883681075488902,28.68542890808936,15.099124541771818,0.24491975762425267,0.0,0.0,0.0,2545.0844749651915,0.9040957275225492,1.0,3.726193762075628,axial,circular
220.0,220.0,110.0,2.13,0.0,734.0,45.4,825.0,0.0,0.0,3227.0,0.5,103.28638497652582,36555.373882674394,2236.459974237894,107.87,3.250764125586656,1.0,0.989122558942837,22.119781850195658,15.152831471670908,0.24467704368196128,0.0,0.0,0.0,3301.1755953640313,0.9775305513986596,1.0,3.75,axial,circular
221.5,221.5,110.75,2.17,0.0,734.0,45.4,825.0,0.0,0.0,3072.0,0.5,102.07373271889401,37038.17227088174,2293.5044287352875,108.58,3.311293377423908,1.0,1.0011294631564416,22.38431883430787,15.05195004898874,0.24309978528267184,0.0,0.0,0.0,3364.965271789732,0.9129366135675119,1.0,3.724604966139955,axial,circular
220.97,220.97,110.485,2.13,0.0,734.0,45.4,825.0,0.0,0.0,2990.0,0.5,103.74178403755869,36884.82995536279,2246.4979296563106,108.355,3.2509520155669094,1.0,0.9846875436642238,22.02204586245315,15.08567199148756,0.2435732823923181,0.0,0.0,0.0,3323.5007603412027,0.8996537734184348,1.0,3.7335384893876995,axial,circular
261.7,261.7,130.85,2.13,0.0,734.0,45.4,975.0,0.0,0.0,4120.0,0.5,122.86384976525822,52052.540995956464,2667.9885731533946,128.72,3.2575948373818164,1.0,0.8286711845940753,18.575781623976486,15.030982422060314,0.24194669304463579,0.0,0.0,0.0,4321.488973911015,0.9533751040145165,1.0,3.7256400458540315,axial,circular
261.9,261.9,130.95,2.11,0.0,734.0,45.4,975.0,0.0,0.0,4302.0,0.5,124.12322274881517,52149.638828419476,2645.361109945446,128.83999999999997,3.2273699057483327,0.9999999999999999,0.8201133219802752,18.386289279876408,15.018243270056455,0.2416968143406626,0.0,0.0,0.0,4309.288657510201,0.9983086170155953,1.0,3.7227949599083625,axial,circular
262.0,262.0,131.0,2.16,0.0,734.0,45.4,975.0,0.0,0.0,4198.0,0.5,121.29629629629629,52149.6388284195,2708.1401001650515,128.84,3.303003473711385,1.0,0.8395760282346317,18.81717284775036,15.015375372865055,0.24175191792504572,0.0,0.0,0.0,4355.368436331393,0.9638679393874775,1.0,3.7213740458015265,axial,circular
94.996,94.996,47.498,12.497,0.0,274.62,20.271,1420.114,0.0,0.0,946.979,0.5,7.601504361046651,3848.67091527484,4384.269368650681,35.001,16.19105294510348,1.0,15.432754249751474,127.0359978224713,64.44735596321726,0.663177740710974,0.0,0.0,0.0,1282.0244621423863,0.738659072399841,1.0,14.949197860962569,axial,circular
94.996,94.996,47.498,12.751,0.0,272.62,20.271,1420.114,0.0,0.0,937.638,0.5,7.4500823464826285,3793.014484956585,4444.688906332425,34.747,16.459859197738652,1.0,15.759390164411462,129.14170473674017,64.46599604071295,0.6612544964691401,0.0,0.0,0.0,1288.5992862689006,0.7276412535621541,1.0,14.949197860962569,axial,circular
94.996,94.996,47.498,12.395,0.0,272.62,20.271,1420.114,0.0,0.0,906.947,0.5,7.664058087938685,3871.1352128363396,4359.684738212181,35.102999999999994,16.082460453311633,0.9999999999999999,15.146046445778621,124.90101611776252,64.43905645888503,0.6607639621871763,0.0,0.0,0.0,1267.0090352308102,0.7158173105172704,1.0,14.949197860962569,axial,circular
94.996,94.996,47.498,12.598,0.0,274.62,20.271,860.044,0.0,0.0,1017.702,0.5,7.540561993967295,3826.491267998904,4408.431349374745,34.9,16.298215604340456,1.0,15.60775160287919,128.24687591014256,39.03505940724029,0.4017168620029839,0.0,0.0,0.0,1288.2102216588983,0.7900123620269446,1.0,9.053475935828878,axial,circular
94.996,94.996,47.498,12.7,0.0,272.62,20.271,860.044,0.0,0.0,1007.917,0.5,7.48,3804.157070072374,4432.649135448214,34.798,16.406070597924135,1.0,15.670666055591497,128.531035301054,39.03952343044247,0.4004243798124194,0.0,0.0,0.0,1285.5428752733294,0.7840399720512619,1.0,9.053475935828878,axial,circular
94.996,94.996,47.498,12.7,0.0,272.62,20.271,860.044,0.0,0.0,1033.715,0.5,7.48,3804.157070072374,4432.649135448214,34.798,16.406070597924135,1.0,15.670666055591497,128.531035301054,39.03952343044247,0.4004243798124194,0.0,0.0,0.0,1285.5428752733294,0.8041077585842585,1.0,9.053475935828878,axial,circular
94.996,94.996,47.498,12.802,0.0,278.481,20.271,1979.93,0.0,0.0,886.486,0.5,7.420403062021559,3781.8882424057792,4456.682595781621,34.696,16.513555219905278,1.0,16.18912625282234,132.5429839518804,89.8835443089102,0.9312968994788905,0.0,0.0,0.0,1317.764082517669,0.6727198075594185,1.0,20.842245989304814,axial,circular
94.996,94.996,47.498,12.497,0.0,275.585,20.271,1979.93,0.0,0.0,906.947,0.5,7.601504361046651,3848.67091527484,4384.269368650681,35.001,16.19105294510348,1.0,15.486984123216663,127.48239552802328,89.85282413401514,0.9261300965855306,0.0,0.0,0.0,1286.2552820831343,0.7051065310543708,1.0,20.842245989304814,axial,circular
94.996,94.996,47.498,12.598,0.0,279.515,20.271,1979.93,0.0,0.0,916.733,0.5,7.540561993967295,3826.491267998904,4408.431349374745,34.9,16.298215604340456,1.0,15.885954006550058,130.53282907298632,89.86364089764857,0.932516678297527,0.0,0.0,0.0,1309.7894931140877,0.6999086531228946,1.0,20.842245989304814,axial,circular
94.996,94.996,47.498,3.658,0.0,326.538,24.959,860.044,0.0,0.0,656.08,0.5,25.969382176052488,6037.970177559227,1569.7400189350678,43.839999999999996,5.369850302204362,1.0,3.401287273177719,39.9968106291334,37.51906989909037,0.4317070197612555,0.0,0.0,0.0,663.2814639647199,0.9891426726722112,1.0,9.053475935828878,axial,circular
94.996,94.996,47.498,3.683,0.0,386.385,24.959,860.044,0.0,0.0,686.326,0.5,25.79310344827586,6031.0857699579665,1579.6525113338075,43.815,5.404642787129241,1.0,4.054703805143985,47.66114123713185,37.526535984114524,0.4612844043748297,0.0,0.0,0.0,760.883905324094,0.902011456935291,1.0,9.053475935828878,axial,circular
94.996,94.996,47.498,3.404,0.0,335.363,24.959,860.044,0.0,0.0,656.08,0.5,27.90716803760282,6108.13839089302,1468.4013362688625,44.093999999999994,5.014935014107849,0.9999999999999999,3.2301587573447934,38.14178008654807,37.44212904833125,0.4364658855272133,0.0,0.0,0.0,644.9005034334334,1.0173352269180242,1.0,9.053475935828878,axial,circular
94.996,94.996,47.498,3.861,0.0,326.538,24.959,1420.114,0.0,0.0,566.675,0.5,24.6039886039886,5982.182306145938,1649.9093675217787,43.637,5.651642018110294,1.0,3.608336169988208,42.29153886173888,62.05108946287289,0.7124867925066201,0.0,0.0,0.0,688.067393230923,0.8235748497528607,1.0,14.949197860962569,axial,circular
94.996,94.996,47.498,3.912,0.0,386.385,24.959,1420.114,0.0,0.0,605.818,0.5,24.28323108384458,5968.20733020871,1669.9356835845515,43.586,5.722178159165942,1.0,4.3316057375970445,50.72646739846126,62.07568415217185,0.7619656293934342,0.0,0.0,0.0,794.1985858564962,0.7628041786887106,1.0,14.949197860962569,axial,circular
94.996,94.996,47.498,3.581,0.0,335.363,24.959,1420.114,0.0,0.0,575.571,0.5,26.527785534766824,6059.198827039809,1539.1399684156513,43.916999999999994,5.262531892519156,0.9999999999999999,3.413114653197782,40.18622590502315,61.91372714394608,0.7203659250877021,0.0,0.0,0.0,667.4021407518646,0.8624050851134342,1.0,14.949197860962569,axial,circular
94.996,94.996,47.498,3.759,0.0,326.538,24.959,1979.93,0.0,0.0,536.429,0.5,25.271614791167863,6010.181285715344,1609.7184910911851,43.739,5.510258173978407,1.0,3.5040388158968043,41.1373987428739,86.44281053120879,0.9935837336978546,0.0,0.0,0.0,675.6423713541027,0.7939540543096856,1.0,20.842245989304814,axial,circular
94.996,94.996,47.498,3.785,0.0,386.385,24.959,1979.93,0.0,0.0,565.786,0.5,25.09801849405548,6003.038083136057,1619.9807285119002,43.712999999999994,5.546336681613539,0.9999999999999999,4.177647829936134,49.024804948762316,86.46050043270665,1.062104085530063,0.0,0.0,0.0,775.7660813030633,0.7293255191689261,1.0,20.842245989304814,axial,circular
94.996,94.996,47.498,3.505,0.0,335.363,24.959,1979.93,0.0,0.0,487.501,0.5,27.102995720399427,6080.188310213267,1508.834315589109,43.992999999999995,5.156373630447895,1.0,3.334360001530742,39.307547333164315,86.26749214080984,1.0045230084589853,0.0,0.0,0.0,657.7626226135234,0.7411503530908858,1.0,20.842245989304814,axial,circular
216.002,216.002,108.001,4.064,0.0,284.411,24.959,2219.96,0.0,0.0,1023.04,0.5,53.15009842519685,33938.311180075805,4118.559753449688,103.937,6.126064900818179,1.0,1.3828477014696885,16.76323392542212,41.89490344422169,0.47740045545576115,0.0,0.0,0.0,2018.4300067818913,0.506849381233237,1.0,10.277497430579347,axial,circular
216.002,216.002,108.001,4.115,0.0,299.096,22.891,2219.96,0.0,0.0,1834.355,0.5,52.4913730255164,33905.013524363414,4168.385365737292,103.88600000000001,6.200962294987576,1.0,1.6063855179024216,17.853060263958607,41.90399985655763,0.4790118479538809,0.0,0.0,0.0,2022.867053936764,0.906809469475567,1.0,10.277497430579347,axial,circular
216.002,216.002,108.001,4.039,0.0,288.341,29.786,2219.96,0.0,0.0,2288.941,0.5,53.479078979945534,33954.63952935302,4094.118602726905,103.962,6.089332888143346,1.0,1.1672274985562678,16.8889049296872,41.89043771778874,0.4918202138725355,0.0,0.0,0.0,2191.8751450501877,1.0442843905452424,1.0,10.277497430579347,axial,circular
216.002,216.002,108.001,4.115,0.0,286.341,29.786,2219.96,0.0,0.0,2238.678,0.5,52.4913730255164,33905.013524363414,4168.385365737292,103.88600000000001,6.200962294987576,1.0,1.1818851957549492,17.091713460033475,41.90399985655763,0.4903597247996815,0.0,0.0,0.0,2203.4743668472706,1.0159764205485624,1.0,10.277497430579347,axial,circular
216.002,216.002,108.001,6.045,0.0,389.349,22.891,2219.96,0.0,0.0,2461.523,0.5,35.73234077750207,32656.93711441296,6020.0742357868485,101.956,9.000185410328896,1.0,3.135455886943508,34.36985748093438,42.23486487945633,0.521557203884783,0.0,0.0,0.0,3091.459831115401,0.796233214879548,1.0,10.277497430579347,axial,circular
216.002,216.002,108.001,5.969,0.0,393.279,22.891,2219.96,0.0,0.0,2421.046,0.5,36.187301055453176,32705.641501781723,5948.406175155604,102.03200000000001,8.891241552835709,1.0,3.1247403489055325,34.27099916357294,42.22232498035393,0.5235237116646169,0.0,0.0,0.0,3088.048071776306,0.7840052822129049,1.0,10.277497430579347,axial,circular
216.002,216.002,108.001,6.502,0.0,295.166,29.786,2219.96,0.0,0.0,2803.574,0.5,33.22085512150108,32364.83517527837,6448.8678606522435,101.49900000000001,9.653082282512926,1.0,1.9745322129540606,28.07182026424113,42.30943195200306,0.48353709776316883,0.0,0.0,0.0,2867.505511488122,0.9777048339638782,1.0,10.277497430579347,axial,circular
216.002,216.002,108.001,6.299,0.0,405.001,29.786,2219.96,0.0,0.0,2932.122,0.5,34.29147483727576,32494.425253345187,6258.853926719073,101.702,9.363529688805428,1.0,2.618966036624602,37.287751347032376,42.276486180780985,0.540068412264027,0.0,0.0,0.0,3502.721049771291,0.8370983467814122,1.0,10.277497430579347,axial,circular
94.996,94.996,47.498,3.861,0.0,332.398,24.063,1979.93,0.0,0.0,498.176,0.5,24.6039886039886,5982.182306145938,1649.9093675217787,43.637,5.651642018110294,1.0,3.8098605109298633,43.05049621962614,86.5119374643345,0.9977676759399372,0.0,0.0,0.0,692.3758267782939,0.7195167432665457,1.0,20.842245989304814,axial,circular
94.996,94.996,47.498,3.404,0.0,337.363,24.063,1979.93,0.0,0.0,472.822,0.5,27.90716803760282,6108.13839089302,1468.4013362688625,44.093999999999994,5.014935014107849,0.9999999999999999,3.3704165739189804,38.36924572877185,86.19651386052632,1.0043227361074156,0.0,0.0,0.0,642.3644141077309,0.7360650584244585,1.0,20.842245989304814,axial,circular
94.996,94.996,47.498,3.581,0.0,355.013,24.063,1979.93,0.0,0.0,472.822,0.5,26.527785534766824,6059.198827039809,1539.1399684156513,43.916999999999994,5.262531892519156,0.9999999999999999,3.747635962716177,42.54086651544739,86.32042623628325,1.0242927608446502,0.0,0.0,0.0,692.2171989822044,0.6830543949142115,1.0,20.842245989304814,axial,circular
94.996,94.996,47.498,3.734,0.0,326.538,24.063,1979.93,0.0,0.0,412.819,0.5,25.440814140332083,6017.05375526452,1599.839660640362,43.763999999999996,5.475541796108828,1.0,3.6080830449571764,40.85486854532915,86.42575624364444,0.9910021112520055,0.0,0.0,0.0,667.1968076191126,0.6187364736847916,1.0,20.842245989304814,axial,circular
121.006,121.006,60.503,3.658,0.0,295.166,21.098,1050.036,0.0,0.0,695.222,0.5,33.07982504100602,10151.598066087809,2031.9911453781815,56.845,5.429849620146008,1.0,2.800350799220587,28.194335350163016,35.72671234843423,0.3942953341905261,0.0,0.0,0.0,813.9531144150168,0.8541302781299042,1.0,8.677553179181198,axial,circular
121.006,121.006,60.503,3.734,0.0,327.572,21.098,1050.036,0.0,0.0,746.374,0.5,32.40653454740225,10124.471469099193,2071.6946923895653,56.769000000000005,5.53798406071413,1.0,3.177012158255486,31.95561864285524,35.74514768664313,0.4098708461239482,0.0,0.0,0.0,892.2352728304895,0.8365215125739589,1.0,8.677553179181198,axial,circular
121.006,121.006,60.503,3.759,0.0,307.922,24.201,1050.036,0.0,0.0,836.669,0.5,32.19100824687417,10115.556178927018,2084.7327022173918,56.74399999999999,5.573514112538575,1.0,2.6222133245649775,30.24474151559819,35.75118871500113,0.40511859307428694,0.0,0.0,0.0,886.7416382183966,0.9435318743811327,1.0,8.677553179181198,axial,circular
121.006,121.006,60.503,3.988,0.0,326.538,24.201,1050.036,0.0,0.0,866.915,0.5,30.342527582748247,10034.074854828199,2203.6456141185718,56.515,5.8980387789241675,1.0,2.9632263957995537,34.078276330042286,35.805990650276044,0.41353808578787915,0.0,0.0,0.0,962.4086771047474,0.9007763755912666,1.0,8.677553179181198,axial,circular
121.006,121.006,60.503,5.613,0.0,344.188,21.098,1050.036,0.0,0.0,998.131,0.5,21.558168537324068,9465.342519271795,3020.771778562169,54.88999999999999,8.153267848528692,1.0,5.206381855615142,51.12510392146828,36.16754933441131,0.4182016028845087,0.0,0.0,0.0,1239.413193391352,0.8053254599209629,1.0,8.677553179181198,axial,circular
121.006,121.006,60.503,5.41,0.0,343.223,21.098,1050.036,0.0,0.0,1017.702,0.5,22.36709796672828,9535.48344159021,2921.250984880581,55.093,7.876053649484234,1.0,4.983807399012813,49.066900726715325,36.12497308801966,0.41758794782634695,0.0,0.0,0.0,1203.820156434338,0.8453937197848458,1.0,8.677553179181198,axial,circular
121.006,121.006,60.503,5.461,0.0,330.468,24.201,1050.036,0.0,0.0,1099.101,0.5,22.15821278154184,9517.83747693815,2946.322416228523,55.042,7.945818798323629,1.0,4.227056820858068,47.70609437601128,36.1357385427554,0.41446255046029734,0.0,0.0,0.0,1204.0064610255877,0.9128696859847183,1.0,8.677553179181198,axial,circular
121.006,121.006,60.503,5.563,0.0,321.642,24.201,1050.036,0.0,0.0,1078.64,0.5,21.751932410569836,9482.594575328983,2996.3270346193576,54.94,8.085107039648122,1.0,4.199537582186638,47.333636666299626,36.15713058593021,0.4099327917556378,0.0,0.0,0.0,1193.2328913865763,0.90396435413927,1.0,8.677553179181198,axial,circular
121.006,121.006,60.503,3.708,0.0,295.166,21.098,2310.13,0.0,0.0,640.512,0.5,32.63376483279396,10133.747536630111,2058.123415920484,56.795,5.501011551895061,1.0,2.841360739138066,28.588988039909456,78.62720523177781,0.867255169549324,0.0,0.0,0.0,821.2898617114078,0.7798854337070447,1.0,19.091036808092163,axial,circular
121.006,121.006,60.503,3.759,0.0,327.572,21.098,2310.13,0.0,0.0,629.392,0.5,32.19100824687417,10115.556178927018,2084.7327022173918,56.74399999999999,5.573514112538575,1.0,3.1998240405677985,32.174805527852925,78.6543447902601,0.9016925546390666,0.0,0.0,0.0,896.3180649937576,0.702197160339933,1.0,19.091036808092163,axial,circular
121.006,121.006,60.503,3.708,0.0,307.922,24.201,2310.13,0.0,0.0,695.222,0.5,32.63376483279396,10133.747536630111,2058.123415920484,56.795,5.501011551895061,1.0,2.584096575826957,29.824500027865675,78.62720523177781,0.89154453897144,0.0,0.0,0.0,878.9883026110527,0.7909343024643545,1.0,19.091036808092163,axial,circular
121.006,121.006,60.503,3.861,0.0,326.538,24.201,2310.13,0.0,0.0,755.27,0.5,31.34058534058534,10079.222491215787,2137.8130305061586,56.642,5.718269294019571,1.0,2.861825206869711,32.96550649218888,78.70830844451793,0.9102139383522675,0.0,0.0,0.0,942.0044548653333,0.80176903208804,1.0,19.091036808092163,axial,circular
121.006,121.006,60.503,5.69,0.0,344.188,21.098,2310.13,0.0,0.0,786.406,0.5,21.266432337434093,9438.805074578286,3058.3300578686585,54.813,8.258084195791639,1.0,5.285934440734917,51.85509793627666,79.60546683028201,0.9201747963112455,0.0,0.0,0.0,1251.7804154211503,0.6282299917077874,1.0,19.091036808092163,axial,circular
121.006,121.006,60.503,5.486,0.0,343.223,21.098,2310.13,0.0,0.0,815.763,0.5,22.0572366022603,9509.193463291616,2958.5955025819867,55.01700000000001,7.979987917604021,1.0,5.0614739338181876,49.78307419604494,79.51194586277808,0.918810654573736,0.0,0.0,0.0,1216.0829878712238,0.6708119496252543,1.0,19.091036808092163,axial,circular
121.006,121.006,60.503,5.639,0.0,330.468,24.201,2310.13,0.0,0.0,873.587,0.5,21.458769285334277,9456.37765790914,3033.4655411995145,54.864,8.188680887981825,1.0,4.3803655840926154,49.32372768463069,79.5822390084029,0.9117988386745376,0.0,0.0,0.0,1231.3170861681801,0.7094736277221452,1.0,19.091036808092163,axial,circular
121.006,121.006,60.503,5.436,0.0,321.642,24.201,2310.13,0.0,0.0,865.136,0.5,22.260117733627666,9526.485417575503,2934.0382568658756,55.067,7.911630285215509,1.0,4.093289934810779,46.211207950265795,79.48877569034772,0.901954761666114,0.0,0.0,0.0,1174.2604066055987,0.7367496980510686,1.0,19.091036808092163,axial,circular
146.0,146.0,73.0,3.0,0.0,593.2,46.1,350.0,0.0,0.0,2006.0,0.5,48.666666666666664,15393.804002589986,2048.256751609979,70.0,4.5116123398236,1.0,1.7121375782390849,38.23269199976228,9.787601545857857,0.14934605793498731,0.0,0.0,0.0,1924.680269574438,1.0422510334371238,1.0,2.3972602739726026,axial,circular
146.0,146.0,73.0,3.0,0.0,593.2,23.2,350.0,0.0,0.0,1735.0,0.5,48.666666666666664,15393.804002589986,2048.256751609979,70.0,4.5116123398236,1.0,3.4021354464147335,38.23269199976228,9.787601545857857,0.1421186485460955,0.0,0.0,0.0,1572.1621579151272,1.1035757293006054,1.0,2.3972602739726026,axial,circular
150.0,150.0,75.0,5.0,0.0,594.5,46.1,350.0,0.0,0.0,2586.0,0.5,30.0,15393.804002589986,3422.3453261474,70.0,7.390996577428865,1.0,2.867007374459703,62.77067807544944,9.630879574080037,0.14610402612912618,0.0,0.0,0.0,2744.238660914028,0.9423378647171586,1.0,2.3333333333333335,axial,circular
150.0,150.0,75.0,5.0,0.0,594.5,23.2,350.0,0.0,0.0,2362.0,0.5,30.0,15393.804002589986,3422.3453261474,70.0,7.390996577428865,1.0,5.696941377697945,62.77067807544944,9.630879574080037,0.14111604063473654,0.0,0.0,0.0,2391.7205492547173,0.9875735694690676,1.0,2.3333333333333335,axial,circular
154.0,154.0,77.0,7.0,0.0,593.5,46.1,350.0,0.0,0.0,3198.0,0.5,22.0,15393.804002589986,4803.301159456103,70.0,10.180660045755062,1.0,4.01710942772518,86.31745338793756,9.466429757468129,0.142905222085527,0.0,0.0,0.0,3560.4136026565952,0.8982102522060411,1.0,2.272727272727273,axial,circular
154.0,154.0,77.0,7.0,0.0,593.5,23.2,350.0,0.0,0.0,2955.0,0.5,22.0,15393.804002589986,4803.301159456103,70.0,10.180660045755062,1.0,7.982273474919433,86.31745338793756,9.466429757468129,0.13905953031030197,0.0,0.0,0.0,3207.8954909972845,0.9211646726936659,1.0,2.272727272727273,axial,circular
218.9,218.9,109.45,2.98,0.0,302.0,15.0,530.0,0.0,0.0,1235.0,0.5,73.45637583892618,35612.65732555578,3090.5797964259377,106.47,4.5237971385890745,1.0,1.7472347729035353,12.831659019948347,9.821391935540856,0.10878433758642854,0.0,0.0,0.0,1467.54495840397,0.8415415098036421,1.0,2.4211968935587027,axial,circular
219.1,219.1,109.55,3.05,0.0,302.0,15.0,530.0,0.0,0.0,1167.0,0.5,71.8360655737705,35632.72927517883,3164.2496669353714,106.5,4.628133032726225,1.0,1.7878757701189052,13.123907754772958,9.815334839545438,0.1086549908582064,0.0,0.0,0.0,1490.0943385421647,0.7831718904064394,1.0,2.4189867640346874,axial,circular
400.0,400.0,200.0,5.97,0.0,280.0,15.0,800.0,0.0,0.0,3442.0,0.5,67.00167504187606,118273.55207642663,11286.155132834903,194.03,9.046674327174486,1.0,1.781251109096505,13.055036909801865,8.123066973086978,0.0875848744791793,0.0,0.0,0.0,4934.226718340173,0.6975763775114606,1.0,2.0,axial,circular
400.0,400.0,200.0,5.99,0.0,280.0,15.0,800.0,0.0,0.0,3445.0,0.5,66.7779632721202,118249.17080416063,11322.903460568927,194.01,9.076366385840231,1.0,1.787419422562664,13.099235029303978,8.12345465543361,0.08757897218745143,0.0,0.0,0.0,4944.150531021709,0.6967829920194786,1.0,2.0,axial,circular
325.0,325.0,162.5,2.95,0.0,297.0,15.0,650.0,0.0,0.0,1661.0,0.5,110.16949152542372,79973.01876229413,4580.907753438649,159.55,4.505937794447107,1.0,1.1341571810322812,8.387737542781515,8.076600014495858,0.08999900179335121,0.0,0.0,0.0,2560.1248842056907,0.6487964748310882,1.0,2.0,axial,circular
325.1,325.1,162.55,2.98,0.0,297.0,15.0,650.0,0.0,0.0,1720.0,0.5,109.09395973154363,79993.06966324641,4628.1491197884525,159.57000000000002,4.551206794129655,1.0,1.1455661466372633,8.47094327164572,8.074843358700356,0.08995478458092643,0.0,0.0,0.0,2574.4563335258663,0.6681022232155559,1.0,1.9993848046754843,axial,circular
400.0,400.0,200.0,4.02,0.0,312.0,15.0,800.0,0.0,0.0,2572.0,0.5,99.50248756218906,120662.79455053838,7669.16360694669,195.98,6.132174286587855,1.0,1.3220197959005369,9.762416457880452,8.084486971463514,0.09108600048398789,0.0,0.0,0.0,4202.720963625443,0.6119844791649658,1.0,2.0,axial,circular
400.0,400.0,200.0,3.97,0.0,312.0,15.0,800.0,0.0,0.0,2574.0,0.5,100.75566750629723,120724.3713373451,7575.534393753371,196.03,6.056932755824249,1.0,1.3052137993724784,9.640172523680894,8.08347731023297,0.09109946458078208,0.0,0.0,0.0,4174.432300911229,0.6166107902715602,1.0,2.0,axial,circular
600.0,600.0,300.0,5.98,0.0,283.0,15.0,1200.0,0.0,0.0,5540.0,0.5,100.3344481605351,271583.6489919306,17115.18536884927,294.02,9.123024176333104,1.0,1.1889762085856794,8.781089184076826,8.083813978035549,0.08866091949414209,0.0,0.0,0.0,8917.352194263301,0.6212606477025753,1.0,2.0,axial,circular
600.0,600.0,300.0,5.99,0.0,283.0,15.0,1200.0,0.0,0.0,5393.0,0.5,100.1669449081803,271565.1754846497,17143.275461568355,294.01,9.138072995671905,1.0,1.1910086156335558,8.795873125999623,8.083948613217917,0.08865734512108128,0.0,0.0,0.0,8925.024587893591,0.6042560383884399,1.0,2.0,axial,circular
600.0,600.0,300.0,4.1,0.0,326.0,15.0,1200.0,0.0,0.0,4186.0,0.5,146.34146341463415,275067.8310677573,11802.772244675965,295.9,6.281649161321525,0.9999999999999999,0.9325466466043091,6.920640846876705,8.058177310968572,0.09250766673585611,0.0,0.0,0.0,7973.721217780724,0.5249744611920434,1.0,2.0,axial,circular
600.0,600.0,300.0,4.12,0.0,326.0,15.0,1200.0,0.0,0.0,4301.0,0.5,145.63106796116506,275030.6484337465,11859.616810665133,295.88,6.312004654633768,1.0,0.9371646644460402,6.954554270010168,8.0584534574569,0.09250390275895813,0.0,0.0,0.0,7991.694806783031,0.5381837149673788,1.0,2.0,axial,circular
168.0,168.0,84.0,6.0,0.0,496.4,30.0,672.0,0.0,0.0,3096.0,0.5,28.0,19113.449704440303,4578.371940710721,78.0,8.840895040036813,1.0,3.963533299871073,56.26436279325992,16.54112286476892,0.22752907338526163,0.0,0.0,0.0,2846.1073225020104,1.0878015651490995,1.0,4.0,axial,circular
219.0,219.0,109.5,6.0,0.0,496.4,30.0,876.0,0.0,0.0,4200.0,0.5,36.5,33653.52590341726,6065.044588712244,103.5,8.940267043139897,1.0,2.9820432906764607,42.87873005038305,16.429628061098065,0.2266248424840519,0.0,0.0,0.0,4020.293910939276,1.0446997391339328,1.0,4.0,axial,circular
168.0,168.0,84.0,6.0,0.0,496.4,40.0,672.0,0.0,0.0,3346.0,0.5,28.0,19113.449704440303,4578.371940710721,78.0,8.840895040036813,1.0,2.9726499749033044,56.26436279325992,16.54112286476892,0.23186522336182588,0.0,0.0,0.0,3037.241819546414,1.101657424333666,1.0,4.0,axial,circular
219.0,219.0,109.5,6.0,0.0,496.4,40.0,876.0,0.0,0.0,4400.0,0.5,36.5,33653.52590341726,6065.044588712244,103.5,8.940267043139897,1.0,2.2365324680073457,42.87873005038305,16.429628061098065,0.2318532805965637,0.0,0.0,0.0,4356.829169973448,1.0099087727203255,1.0,4.0,axial,circular
168.0,168.0,84.0,6.0,0.0,496.4,50.0,672.0,0.0,0.0,3450.0,0.5,28.0,19113.449704440303,4578.371940710721,78.0,8.840895040036813,1.0,2.378119979922644,56.26436279325992,16.54112286476892,0.23626900618291746,0.0,0.0,0.0,3228.3763165908167,1.0686486523489365,1.0,4.0,axial,circular
219.0,219.0,109.5,6.0,0.0,496.4,50.0,876.0,0.0,0.0,4700.0,0.5,36.5,33653.52590341726,6065.044588712244,103.5,8.940267043139897,1.0,1.7892259744058765,42.87873005038305,16.429628061098065,0.2370984383960075,0.0,0.0,0.0,4693.364429007622,1.001413819679411,1.0,4.0,axial,circular
186.1,186.1,93.05,1.5,0.0,371.0,155.7,735.0,0.0,0.0,3800.0,0.5,124.06666666666666,26330.952520779127,1336.292994220986,91.55,2.29432732402465,1.0,0.12092620357905477,9.297601717238068,15.932818374769907,0.30495573624702205,0.0,0.0,0.0,4595.494008341296,0.826896954517318,1.0,3.9494895217624935,axial,circular
164.1,164.1,82.05,2.5,0.0,377.0,165.9,636.0,0.0,0.0,3500.0,0.5,65.64,19880.634484428563,1937.7965679497236,79.55,3.786800424490849,1.0,0.22149957941051787,17.946244626436833,15.745873678035139,0.2876086163426956,0.0,0.0,0.0,4028.746567083744,0.8687565578327049,1.0,3.8756855575868374,axial,circular
189.2,189.2,94.6,3.0,0.0,398.0,173.1,730.0,0.0,0.0,4700.0,0.5,63.06666666666666,26359.721655504374,2677.90634370474,91.6,4.5403352577652925,1.0,0.2335826430161683,19.727657561032604,15.684699958022579,0.28980483465929024,0.0,0.0,0.0,5628.674543362294,0.8350100834205366,1.0,3.8583509513742076,axial,circular
168.6,168.6,84.3,3.9,0.0,363.0,172.0,642.0,0.0,0.0,3800.0,0.5,43.23076923076923,20307.757567628993,3059.8607908196686,80.39999999999999,5.844674850474405,0.9999999999999999,0.3179932318075709,26.388270780126977,15.582680410161576,0.2706762362223829,0.0,0.0,0.0,4603.6637686997265,0.8254295254653847,1.0,3.807829181494662,axial,circular
169.0,169.0,84.5,4.8,0.0,399.0,176.2,643.0,0.0,0.0,4350.0,0.5,35.208333333333336,19955.67927894119,3737.0423341466685,79.7,7.142544412552965,1.0,0.4240611568680377,35.75753099885362,15.640840602856079,0.26863140437481586,0.0,0.0,0.0,5007.270580273958,0.8687367559358061,1.0,3.804733727810651,axial,circular
168.8,168.8,84.4,5.7,0.0,452.0,164.1,648.0,0.0,0.0,4400.0,0.5,29.614035087719298,19458.051002612567,4386.755557737178,78.7,8.42082220858245,1.0,0.6209747643249923,48.36355321828802,15.8504674173877,0.2668915103617392,0.0,0.0,0.0,5175.879681625926,0.8500970406286192,1.0,3.838862559241706,axial,circular
114.3,114.3,57.15,3.6,0.0,403.0,173.5,250.0,0.0,0.0,2422.0,0.5,31.75,9008.838947415723,1884.3324956913962,53.55,5.334668312184171,1.0,0.48584113385139005,40.14699028590515,9.014461079182452,0.15213957907361117,0.0,0.0,0.0,2322.4195531402606,1.0428778885904106,1.0,2.1872265966754156,axial,circular
114.3,114.3,57.15,3.6,0.0,403.0,173.5,250.0,0.0,0.0,2340.0,0.5,31.75,9008.838947415723,1884.3324956913962,53.55,5.334668312184171,1.0,0.48584113385139005,40.14699028590515,9.014461079182452,0.15213957907361117,0.0,0.0,0.0,2322.4195531402606,1.0075698841046907,1.0,2.1872265966754156,axial,circular
114.3,114.3,57.15,3.6,0.0,403.0,184.2,250.0,0.0,0.0,2497.0,0.5,31.75,9008.838947415723,1884.3324956913962,53.55,5.334668312184171,1.0,0.45761909187413785,40.14699028590515,9.014461079182452,0.15438211468155202,0.0,0.0,0.0,2418.8141298776086,1.0323240505157574,1.0,2.1872265966754156,axial,circular
114.3,114.3,57.15,3.6,0.0,403.0,184.2,250.0,0.0,0.0,2314.0,0.5,31.75,9008.838947415723,1884.3324956913962,53.55,5.334668312184171,1.0,0.45761909187413785,40.14699028590515,9.014461079182452,0.15438211468155202,0.0,0.0,0.0,2418.8141298776086,0.9566671417274579,1.0,2.1872265966754156,axial,circular
114.3,114.3,57.15,6.3,0.0,428.0,173.5,250.0,0.0,0.0,2610.0,0.5,18.142857142857142,8123.2868102218345,3146.9003584975044,50.85,9.045008097044871,1.0,0.9556425854207616,76.13104160344552,9.1691306889201,0.14421371485689716,0.0,0.0,0.0,2756.2636150104204,0.9469340979527942,1.0,2.1872265966754156,axial,circular
114.3,114.3,57.15,6.3,0.0,428.0,173.5,250.0,0.0,0.0,2633.0,0.5,18.142857142857142,8123.2868102218345,3146.9003584975044,50.85,9.045008097044871,1.0,0.9556425854207616,76.13104160344552,9.1691306889201,0.14421371485689716,0.0,0.0,0.0,2756.2636150104204,0.9552787279347537,1.0,2.1872265966754156,axial,circular
219.1,219.1,109.55,5.0,0.0,380.0,185.1,600.0,0.0,0.0,7837.0,0.5,43.82,34339.81467257558,5100.925064332127,104.54999999999998,7.49631799688737,1.0,0.304949674682333,27.24630166252703,11.203509114712865,0.19989100978968388,0.0,0.0,0.0,8294.651220339947,0.9448257427367523,1.0,2.7384755819260613,axial,circular
219.1,219.1,109.55,5.0,0.0,380.0,193.3,600.0,0.0,0.0,8664.0,0.5,43.82,34339.81467257558,5100.925064332127,104.54999999999998,7.49631799688737,1.0,0.2920133718763571,27.24630166252703,11.203509114712865,0.20220511676635008,0.0,0.0,0.0,8576.237700655069,1.010233193436118,1.0,2.7384755819260613,axial,circular
219.1,219.1,109.55,10.0,0.0,381.0,185.1,600.0,0.0,0.0,9085.0,0.5,21.91,31133.8193695872,9758.929761343743,99.55,14.54016750627082,1.0,0.6451910699795872,55.64845625202594,11.407873586628089,0.18259687308756725,0.0,0.0,0.0,9481.022204382558,0.9582300098190364,1.0,2.7384755819260613,axial,circular
219.1,219.1,109.55,10.0,0.0,381.0,193.3,600.0,0.0,0.0,9187.0,0.5,21.91,31133.8193695872,9758.929761343743,99.55,14.54016750627082,1.0,0.6178213505081303,55.64845625202594,11.407873586628089,0.1844632691252867,0.0,0.0,0.0,9736.319523213173,0.9435803722439989,1.0,2.7384755819260613,axial,circular
219.1,219.1,109.55,6.3,0.0,300.0,163.0,600.0,0.0,0.0,6915.0,0.5,34.77777777777778,33491.14483313484,6354.6152248913795,103.25,9.370155163172086,1.0,0.34921502091463846,27.225632435366837,11.260887081590909,0.18179448596922304,0.0,0.0,0.0,7365.441175268392,0.9388439654122989,1.0,2.7384755819260613,axial,circular
