Repository: Serali-Nerri/xgboost

# CFST柱极限承载力预测 - XGBoost ML管道

## 项目概述

本项目是一个完整的机器学习管道，用于预测混凝土填充钢管（CFST）柱的极限承载力。采用XGBoost算法，提供从数据加载、预处理、模型训练、评估到预测的全流程解决方案。

### 核心特性

- **模块化设计**：清晰的模块分离，便于维护和扩展
- **特征工程支持**：处理无量纲参数，剔除几何参数实现多截面统一预测
- **自动化超参数优化**：集成Optuna框架进行超参数搜索，支持持久化存储和断点续训
- **智能参数加载**：自动加载最优参数，无需手动配置
- **特征选择**：迭代剔除法自动寻找最优特征子集
- **多维度评估**：集成R²、RMSE、MAE、MAPE、COV等工程指标
- **可视化分析**：提供预测散点图、特征重要性图和学习曲线
- **COV稳定性指标**：特别添加变异系数评估模型预测稳定性

---

## 环境要求

### 系统要求
- Python 3.8+
- 8GB+ RAM（推荐16GB）
- 5GB+ 可用磁盘空间

### Python依赖
- pandas &gt;= 1.5.0
- numpy &gt;= 1.23.0
- xgboost &gt;= 1.7.0
- scikit-learn &gt;= 1.2.0
- matplotlib &gt;= 3.6.0
- seaborn &gt;= 0.12.0
- optuna &gt;= 3.0.0
- joblib &gt;= 1.2.0

---

File: data/processed/2026.3.11-new_feature_parameters_raw.csv (part 62 of 84)
b (mm),h (mm),r0 (mm),t (mm),R (%),fy (MPa),fc (MPa),L (mm),e1 (mm),e2 (mm),Nexp (kN),r0/h,b/t,Ac (mm^2),As (mm^2),Re (mm),te (mm),ke,xi,sigma_re (MPa),lambda,lambda_bar,e/h,e1/e2,e_bar,Npl (kN),psi,b/h,L/h,axial_flag,section_family
219.1,219.1,109.55,6.3,0.0,300.0,175.4,600.0,0.0,0.0,7407.0,0.5,34.77777777777778,33491.14483313484,6354.6152248913795,103.25,9.370155163172086,1.0,0.3245270718876058,27.225632435366837,11.260887081590909,0.18548534156081223,0.0,0.0,0.0,7780.731371199264,0.9519670641011142,1.0,2.7384755819260613,axial,circular
219.1,219.1,109.55,6.3,0.0,300.0,148.8,600.0,0.0,0.0,6838.0,0.5,34.77777777777778,33491.14483313484,6354.6152248913795,103.25,9.370155163172086,1.0,0.38254064791052456,27.225632435366837,11.260887081590909,0.17739656324664616,0.0,0.0,0.0,6889.866918637878,0.9924719999311492,1.0,2.7384755819260613,axial,circular
219.1,219.1,109.55,6.3,0.0,300.0,174.5,600.0,0.0,0.0,7569.0,0.5,34.77777777777778,33491.14483313484,6354.6152248913795,103.25,9.370155163172086,1.0,0.3262008504818686,27.225632435366837,11.260887081590909,0.18522188108459486,0.0,0.0,0.0,7750.589340849442,0.9765708989518543,1.0,2.7384755819260613,axial,circular
165.0,165.0,82.5,2.92,0.0,389.3,61.4,595.0,0.0,0.0,1904.0,0.5,56.50684931506849,19895.632133597534,2265.250335102006,79.58,4.4082609436825635,1.0,0.7218957642548687,21.564915624222444,14.684448928996474,0.2105404555336404,0.0,0.0,0.0,2103.4537684580996,0.9051779642372146,1.0,3.606060606060606,axial,circular
165.0,165.0,82.5,2.92,0.0,389.3,61.4,595.0,0.0,0.0,1984.0,0.5,56.50684931506849,19895.632133597534,2265.250335102006,79.58,4.4082609436825635,1.0,0.7218957642548687,21.564915624222444,14.684448928996474,0.2105404555336404,0.0,0.0,0.0,2103.4537684580996,0.9432106518102068,1.0,3.606060606060606,axial,circular
133.0,133.0,66.5,4.5,0.0,351.0,85.0,400.0,0.0,0.0,1861.0,0.5,29.555555555555557,12076.282160399165,2728.374048061702,62.0,6.647421165731558,1.0,0.9329510310325345,37.63298111567382,12.418550948631408,0.1729716133388258,0.0,0.0,0.0,1984.1432745035863,0.9379362992148863,1.0,3.007518796992481,axial,circular
133.0,133.0,66.5,4.5,0.0,351.0,85.0,400.0,0.0,0.0,1861.0,0.5,29.555555555555557,12076.282160399165,2728.374048061702,62.0,6.647421165731558,1.0,0.9329510310325345,37.63298111567382,12.418550948631408,0.1729716133388258,0.0,0.0,0.0,1984.1432745035863,0.9379362992148863,1.0,3.007518796992481,axial,circular
133.0,133.0,66.5,4.5,0.0,351.0,85.0,400.0,0.0,0.0,1840.0,0.5,29.555555555555557,12076.282160399165,2728.374048061702,62.0,6.647421165731558,1.0,0.9329510310325345,37.63298111567382,12.418550948631408,0.1729716133388258,0.0,0.0,0.0,1984.1432745035863,0.9273523861125151,1.0,3.007518796992481,axial,circular
133.0,133.0,66.5,4.5,0.0,351.0,85.0,400.0,0.0,0.0,1840.0,0.5,29.555555555555557,12076.282160399165,2728.374048061702,62.0,6.647421165731558,1.0,0.9329510310325345,37.63298111567382,12.418550948631408,0.1729716133388258,0.0,0.0,0.0,1984.1432745035863,0.9273523861125151,1.0,3.007518796992481,axial,circular
133.0,133.0,66.5,6.0,0.0,330.0,85.0,400.0,0.0,0.0,2084.0,0.5,22.166666666666668,11499.01451030204,3558.106397964578,60.5,8.730271143235612,1.0,1.2013051054749693,47.61966078128516,12.523990483258181,0.16572334129911662,0.0,0.0,0.0,2151.591344703984,0.9685854170819398,1.0,3.007518796992481,axial,circular
133.0,133.0,66.5,6.0,0.0,330.0,85.0,400.0,0.0,0.0,2084.0,0.5,22.166666666666668,11499.01451030204,3558.106397964578,60.5,8.730271143235612,1.0,1.2013051054749693,47.61966078128516,12.523990483258181,0.16572334129911662,0.0,0.0,0.0,2151.591344703984,0.9685854170819398,1.0,3.007518796992481,axial,circular
133.0,133.0,66.5,6.0,0.0,330.0,85.0,400.0,0.0,0.0,1972.0,0.5,22.166666666666668,11499.01451030204,3558.106397964578,60.5,8.730271143235612,1.0,1.2013051054749693,47.61966078128516,12.523990483258181,0.16572334129911662,0.0,0.0,0.0,2151.591344703984,0.9165309224978817,1.0,3.007518796992481,axial,circular
133.0,133.0,66.5,6.0,0.0,330.0,85.0,400.0,0.0,0.0,1972.0,0.5,22.166666666666668,11499.01451030204,3558.106397964578,60.5,8.730271143235612,1.0,1.2013051054749693,47.61966078128516,12.523990483258181,0.16572334129911662,0.0,0.0,0.0,2151.591344703984,0.9165309224978817,1.0,3.007518796992481,axial,circular
133.0,133.0,66.5,8.0,0.0,338.0,85.0,400.0,0.0,0.0,2551.0,0.5,16.625,10751.31545874767,4602.407346410207,58.5,11.40881030748038,1.0,1.702241694823268,65.9175706654422,12.64674051579723,0.1629162973761609,0.0,0.0,0.0,2469.475497080202,1.033012881891798,1.0,3.007518796992481,axial,circular
133.0,133.0,66.5,8.0,0.0,338.0,85.0,400.0,0.0,0.0,2551.0,0.5,16.625,10751.31545874767,4602.407346410207,58.5,11.40881030748038,1.0,1.702241694823268,65.9175706654422,12.64674051579723,0.1629162973761609,0.0,0.0,0.0,2469.475497080202,1.033012881891798,1.0,3.007518796992481,axial,circular
133.0,133.0,66.5,8.0,0.0,314.0,85.0,400.0,0.0,0.0,2471.0,0.5,16.625,10751.31545874767,4602.407346410207,58.5,11.40881030748038,1.0,1.581372462054752,61.237033103398964,12.64674051579723,0.15923105487683772,0.0,0.0,0.0,2359.017720766357,1.0474698762319024,1.0,3.007518796992481,axial,circular
133.0,133.0,66.5,8.0,0.0,314.0,85.0,400.0,0.0,0.0,2471.0,0.5,16.625,10751.31545874767,4602.407346410207,58.5,11.40881030748038,1.0,1.581372462054752,61.237033103398964,12.64674051579723,0.15923105487683772,0.0,0.0,0.0,2359.017720766357,1.0474698762319024,1.0,3.007518796992481,axial,circular
133.0,133.0,66.5,10.0,0.0,304.0,85.0,400.0,0.0,0.0,2892.0,0.5,13.3,10028.749148422017,5575.841036084555,56.5,13.977622871199216,1.0,1.9884664752402932,75.20703279370905,12.749640634735572,0.15480098758363137,0.0,0.0,0.0,2547.499352585576,1.135230906757552,1.0,3.007518796992481,axial,circular
133.0,133.0,66.5,10.0,0.0,304.0,85.0,400.0,0.0,0.0,2892.0,0.5,13.3,10028.749148422017,5575.841036084555,56.5,13.977622871199216,1.0,1.9884664752402932,75.20703279370905,12.749640634735572,0.15480098758363137,0.0,0.0,0.0,2547.499352585576,1.135230906757552,1.0,3.007518796992481,axial,circular
133.0,133.0,66.5,10.0,0.0,304.0,85.0,400.0,0.0,0.0,2546.0,0.5,13.3,10028.749148422017,5575.841036084555,56.5,13.977622871199216,1.0,1.9884664752402932,75.20703279370905,12.749640634735572,0.15480098758363137,0.0,0.0,0.0,2547.499352585576,0.9994114414262542,1.0,3.007518796992481,axial,circular
133.0,133.0,66.5,10.0,0.0,304.0,85.0,400.0,0.0,0.0,2546.0,0.5,13.3,10028.749148422017,5575.841036084555,56.5,13.977622871199216,1.0,1.9884664752402932,75.20703279370905,12.749640634735572,0.15480098758363137,0.0,0.0,0.0,2547.499352585576,0.9994114414262542,1.0,3.007518796992481,axial,circular
133.0,133.0,66.5,12.0,0.0,402.0,85.0,400.0,0.0,0.0,3385.0,0.5,11.083333333333334,9331.315579325083,6478.407466987621,54.5,16.439348343983596,1.0,3.283465898293599,121.25904650057626,12.83316833629643,0.1695114431886473,0.0,0.0,0.0,3397.4816259716554,0.9963262123697032,1.0,3.007518796992481,axial,circular
133.0,133.0,66.5,12.0,0.0,402.0,85.0,400.0,0.0,0.0,3385.0,0.5,11.083333333333334,9331.315579325083,6478.407466987621,54.5,16.439348343983596,1.0,3.283465898293599,121.25904650057626,12.83316833629643,0.1695114431886473,0.0,0.0,0.0,3397.4816259716554,0.9963262123697032,1.0,3.007518796992481,axial,circular
133.0,133.0,66.5,12.0,0.0,402.0,85.0,400.0,0.0,0.0,3261.0,0.5,11.083333333333334,9331.315579325083,6478.407466987621,54.5,16.439348343983596,1.0,3.283465898293599,121.25904650057626,12.83316833629643,0.1695114431886473,0.0,0.0,0.0,3397.4816259716554,0.9598285904099267,1.0,3.007518796992481,axial,circular
133.0,133.0,66.5,12.0,0.0,402.0,85.0,400.0,0.0,0.0,3261.0,0.5,11.083333333333334,9331.315579325083,6478.407466987621,54.5,16.439348343983596,1.0,3.283465898293599,121.25904650057626,12.83316833629643,0.1695114431886473,0.0,0.0,0.0,3397.4816259716554,0.9598285904099267,1.0,3.007518796992481,axial,circular
83.0,83.0,41.5,4.0,0.0,363.0,85.0,498.0,0.0,0.0,880.0,0.5,20.75,4417.864669110647,1471.2567214656253,37.5,5.796253412470463,1.0,1.4222100757679705,56.10773303271408,25.038797154199784,0.3377760676304315,0.0,0.0,0.0,909.584686766427,0.9674745109533445,1.0,6.0,axial,circular
83.0,83.0,41.5,4.0,0.0,363.0,85.0,498.0,0.0,0.0,880.0,0.5,20.75,4417.864669110647,1471.2567214656253,37.5,5.796253412470463,1.0,1.4222100757679705,56.10773303271408,25.038797154199784,0.3377760676304315,0.0,0.0,0.0,909.584686766427,0.9674745109533445,1.0,6.0,axial,circular
83.0,83.0,41.5,4.0,0.0,363.0,85.0,664.0,0.0,0.0,821.0,0.5,20.75,4417.864669110647,1471.2567214656253,37.5,5.796253412470463,1.0,1.4222100757679705,56.10773303271408,33.38506287226638,0.45036809017390866,0.0,0.0,0.0,909.584686766427,0.9026097426053361,1.0,8.0,axial,circular
83.0,83.0,41.5,4.0,0.0,363.0,85.0,664.0,0.0,0.0,821.0,0.5,20.75,4417.864669110647,1471.2567214656253,37.5,5.796253412470463,1.0,1.4222100757679705,56.10773303271408,33.38506287226638,0.45036809017390866,0.0,0.0,0.0,909.584686766427,0.9026097426053361,1.0,8.0,axial,circular
83.0,83.0,41.5,4.0,0.0,363.0,85.0,830.0,0.0,0.0,817.0,0.5,20.75,4417.864669110647,1471.2567214656253,37.5,5.796253412470463,1.0,1.4222100757679705,56.10773303271408,41.73132859033298,0.5629601127173859,0.0,0.0,0.0,909.584686766427,0.8982121311919119,1.0,10.0,axial,circular
83.0,83.0,41.5,4.0,0.0,363.0,85.0,830.0,0.0,0.0,817.0,0.5,20.75,4417.864669110647,1471.2567214656253,37.5,5.796253412470463,1.0,1.4222100757679705,56.10773303271408,41.73132859033298,0.5629601127173859,0.0,0.0,0.0,909.584686766427,0.8982121311919119,1.0,10.0,axial,circular
83.0,83.0,41.5,4.0,0.0,363.0,85.0,996.0,0.0,0.0,822.0,0.5,20.75,4417.864669110647,1471.2567214656253,37.5,5.796253412470463,1.0,1.4222100757679705,56.10773303271408,50.07759430839957,0.675552135260863,0.0,0.0,0.0,909.584686766427,0.9037091454586922,1.0,12.0,axial,circular
83.0,83.0,41.5,4.0,0.0,363.0,85.0,996.0,0.0,0.0,822.0,0.5,20.75,4417.864669110647,1471.2567214656253,37.5,5.796253412470463,1.0,1.4222100757679705,56.10773303271408,50.07759430839957,0.675552135260863,0.0,0.0,0.0,909.584686766427,0.9037091454586922,1.0,12.0,axial,circular
83.0,83.0,41.5,6.0,0.0,453.0,85.0,996.0,0.0,0.0,1076.0,0.5,13.833333333333334,3959.192141686537,2100.5841940415157,35.5,8.41909283813618,1.0,2.8275662599469804,107.43236776551238,50.79798689712136,0.7120350745912618,0.0,0.0,0.0,1288.095971944162,0.8353414834268604,1.0,12.0,axial,circular
83.0,83.0,41.5,6.0,0.0,453.0,85.0,996.0,0.0,0.0,1076.0,0.5,13.833333333333334,3959.192141686537,2100.5841940415157,35.5,8.41909283813618,1.0,2.8275662599469804,107.43236776551238,50.79798689712136,0.7120350745912618,0.0,0.0,0.0,1288.095971944162,0.8353414834268604,1.0,12.0,axial,circular
83.0,83.0,41.5,8.0,0.0,294.0,85.0,996.0,0.0,0.0,879.0,0.5,10.375,3525.6523554911455,2659.044407846124,33.5,10.869472870647726,1.0,2.608642156474819,95.39179176031138,51.31890838050822,0.600090174595214,0.0,0.0,0.0,1081.439506123508,0.8128055198860213,1.0,12.0,axial,circular
83.0,83.0,41.5,8.0,0.0,294.0,85.0,996.0,0.0,0.0,879.0,0.5,10.375,3525.6523554911455,2659.044407846124,33.5,10.869472870647726,1.0,2.608642156474819,95.39179176031138,51.31890838050822,0.600090174595214,0.0,0.0,0.0,1081.439506123508,0.8128055198860213,1.0,12.0,axial,circular
83.0,83.0,41.5,10.0,0.0,362.0,85.0,996.0,0.0,0.0,1207.0,0.5,8.3,3117.245310524472,3146.637362879451,31.5,13.152612251018653,1.0,4.298979356649507,151.15065507519847,51.64639489274447,0.6435891520810584,0.0,0.0,0.0,1404.0485767569414,0.8596568665650569,1.0,12.0,axial,circular
83.0,83.0,41.5,10.0,0.0,362.0,85.0,996.0,0.0,0.0,1207.0,0.5,8.3,3117.245310524472,3146.637362879451,31.5,13.152612251018653,1.0,4.298979356649507,151.15065507519847,51.64639489274447,0.6435891520810584,0.0,0.0,0.0,1404.0485767569414,0.8596568665650569,1.0,12.0,axial,circular
125.0,125.0,62.5,1.0,0.0,250.0,155.4,438.0,0.0,0.0,1700.0,0.5,125.0,11882.288814039995,598.4425109548656,61.5,1.5296768796222295,1.0,0.08102356097475276,6.2181986976513395,14.134783218316562,0.2657936302163878,0.0,0.0,0.0,1996.1183094405317,0.8516529265624906,1.0,3.504,axial,circular
125.0,125.0,62.5,1.0,0.0,250.0,155.4,438.0,0.0,0.0,2000.0,0.5,125.0,11882.288814039995,598.4425109548656,61.5,1.5296768796222295,1.0,0.08102356097475276,6.2181986976513395,14.134783218316562,0.2657936302163878,0.0,0.0,0.0,1996.1183094405317,1.001944619485283,1.0,3.504,axial,circular
125.0,125.0,62.5,1.0,0.0,250.0,155.4,438.0,0.0,0.0,1840.0,0.5,125.0,11882.288814039995,598.4425109548656,61.5,1.5296768796222295,1.0,0.08102356097475276,6.2181986976513395,14.134783218316562,0.2657936302163878,0.0,0.0,0.0,1996.1183094405317,0.9217890499264604,1.0,3.504,axial,circular
127.0,127.0,63.5,2.0,0.0,244.9,155.4,445.0,0.0,0.0,1930.0,0.5,63.5,11882.288814039995,1198.6018366025517,61.5,3.0273338530939213,1.0,0.15896905964313612,12.0551879776049,14.242501613058117,0.2457372679750305,0.0,0.0,0.0,2140.04527148578,0.901850080330333,1.0,3.5039370078740157,axial,circular
127.0,127.0,63.5,2.0,0.0,244.9,155.4,445.0,0.0,0.0,1790.0,0.5,63.5,11882.288814039995,1198.6018366025517,61.5,3.0273338530939213,1.0,0.15896905964313612,12.0551879776049,14.242501613058117,0.2457372679750305,0.0,0.0,0.0,2140.04527148578,0.8364309035188062,1.0,3.5039370078740157,axial,circular
127.0,127.0,63.5,2.0,0.0,244.9,155.4,445.0,0.0,0.0,1850.0,0.5,63.5,11882.288814039995,1198.6018366025517,61.5,3.0273338530939213,1.0,0.15896905964313612,12.0551879776049,14.242501613058117,0.2457372679750305,0.0,0.0,0.0,2140.04527148578,0.864467693580889,1.0,3.5039370078740157,axial,circular
133.0,133.0,66.5,3.5,0.0,289.1,155.4,465.0,0.0,0.0,2420.0,0.5,38.0,12468.981242097889,2153.073129760426,63.0,5.222756195271231,1.0,0.3212365008650375,23.96664787385576,14.347258355272146,0.23108963891562143,0.0,0.0,0.0,2560.133126835751,0.9452633437820667,1.0,3.4962406015037595,axial,circular
133.0,133.0,66.5,3.5,0.0,289.1,155.4,465.0,0.0,0.0,2360.0,0.5,38.0,12468.981242097889,2153.073129760426,63.0,5.222756195271231,1.0,0.3212365008650375,23.96664787385576,14.347258355272146,0.23108963891562143,0.0,0.0,0.0,2560.133126835751,0.9218270625312717,1.0,3.4962406015037595,axial,circular
133.0,133.0,66.5,3.5,0.0,289.1,155.4,465.0,0.0,0.0,2490.0,0.5,38.0,12468.981242097889,2153.073129760426,63.0,5.222756195271231,1.0,0.3212365008650375,23.96664787385576,14.347258355272146,0.23108963891562143,0.0,0.0,0.0,2560.133126835751,0.9726056719079942,1.0,3.4962406015037595,axial,circular
133.0,133.0,66.5,5.0,0.0,319.3,155.4,465.0,0.0,0.0,2450.0,0.5,26.6,11882.288814039995,3009.3807017025324,61.5,7.348860765031034,1.0,0.5203851939397398,38.15432914267332,14.478928263096584,0.22230759211146775,0.0,0.0,0.0,2807.402939755434,0.8726926816616609,1.0,3.4962406015037595,axial,circular
133.0,133.0,66.5,5.0,0.0,319.3,155.4,465.0,0.0,0.0,2480.0,0.5,26.6,11882.288814039995,3009.3807017025324,61.5,7.348860765031034,1.0,0.5203851939397398,38.15432914267332,14.478928263096584,0.22230759211146775,0.0,0.0,0.0,2807.402939755434,0.8833787144983343,1.0,3.4962406015037595,axial,circular
133.0,133.0,66.5,5.0,0.0,319.3,155.4,465.0,0.0,0.0,2350.0,0.5,26.6,11882.288814039995,3009.3807017025324,61.5,7.348860765031034,1.0,0.5203851939397398,38.15432914267332,14.478928263096584,0.22230759211146775,0.0,0.0,0.0,2807.402939755434,0.8370725722060829,1.0,3.4962406015037595,axial,circular
133.0,133.0,66.5,3.5,0.0,289.1,167.1,465.0,0.0,0.0,2180.0,0.5,38.0,12468.981242097889,2153.073129760426,63.0,5.222756195271231,1.0,0.2987441785423509,23.96664787385576,14.347258355272146,0.23578499909696196,0.0,0.0,0.0,2706.0202073682967,0.8056111310861679,1.0,3.4962406015037595,axial,circular
133.0,133.0,66.5,3.5,0.0,289.1,167.1,465.0,0.0,0.0,2480.0,0.5,38.0,12468.981242097889,2153.073129760426,63.0,5.222756195271231,1.0,0.2987441785423509,23.96664787385576,14.347258355272146,0.23578499909696196,0.0,0.0,0.0,2706.0202073682967,0.9164750482081175,1.0,3.4962406015037595,axial,circular
133.0,133.0,66.5,3.5,0.0,289.1,167.1,465.0,0.0,0.0,2440.0,0.5,38.0,12468.981242097889,2153.073129760426,63.0,5.222756195271231,1.0,0.2987441785423509,23.96664787385576,14.347258355272146,0.23578499909696196,0.0,0.0,0.0,2706.0202073682967,0.9016931925918575,1.0,3.4962406015037595,axial,circular
133.0,133.0,66.5,3.5,0.0,289.1,167.1,400.0,0.0,0.0,2430.0,0.5,38.0,12468.981242097889,2153.073129760426,63.0,5.222756195271231,1.0,0.2987441785423509,23.96664787385576,12.341727617438405,0.202825805674806,0.0,0.0,0.0,2706.0202073682967,0.8979977286877926,1.0,3.007518796992481,axial,circular
133.0,133.0,66.5,3.5,0.0,289.1,167.1,400.0,0.0,0.0,2500.0,0.5,38.0,12468.981242097889,2153.073129760426,63.0,5.222756195271231,1.0,0.2987441785423509,23.96664787385576,12.341727617438405,0.202825805674806,0.0,0.0,0.0,2706.0202073682967,0.9238659760162475,1.0,3.007518796992481,axial,circular
133.0,133.0,66.5,3.5,0.0,289.1,167.1,400.0,0.0,0.0,2565.0,0.5,38.0,12468.981242097889,2153.073129760426,63.0,5.222756195271231,1.0,0.2987441785423509,23.96664787385576,12.341727617438405,0.202825805674806,0.0,0.0,0.0,2706.0202073682967,0.94788649139267,1.0,3.007518796992481,axial,circular
121.0,121.0,60.5,6.0,0.0,316.0,85.4,450.0,0.0,0.0,1933.0,0.5,20.166666666666668,9331.315579325083,3208.3010690230426,54.5,8.67819202956079,1.0,1.272217750330128,50.31759048332495,15.534559887058181,0.20086775617951777,0.0,0.0,0.0,1810.7174882856434,1.0675326286433184,1.0,3.71900826446281,axial,circular
121.0,121.0,60.5,6.0,0.0,316.0,85.4,450.0,0.0,0.0,1933.0,0.5,20.166666666666668,9331.315579325083,3208.3010690230426,54.5,8.67819202956079,1.0,1.272217750330128,50.31759048332495,15.534559887058181,0.20086775617951777,0.0,0.0,0.0,1810.7174882856434,1.0675326286433184,1.0,3.71900826446281,axial,circular
102.0,102.0,51.0,4.0,0.0,291.4,85.4,450.0,0.0,0.0,1166.0,0.5,25.5,6939.778171779853,1840.4956797928012,47.0,5.866321702541448,1.0,0.9049423031070183,36.37119455575698,18.29284487977213,0.2391724693141266,0.0,0.0,0.0,1128.977496961622,1.0327929503803357,1.0,4.411764705882353,axial,circular
102.0,102.0,51.0,4.0,0.0,291.4,85.4,450.0,0.0,0.0,1166.0,0.5,25.5,6939.778171779853,1840.4956797928012,47.0,5.866321702541448,1.0,0.9049423031070183,36.37119455575698,18.29284487977213,0.2391724693141266,0.0,0.0,0.0,1128.977496961622,1.0327929503803357,1.0,4.411764705882353,axial,circular
152.0,152.0,76.0,5.0,0.0,321.6,85.4,450.0,0.0,0.0,2524.0,0.5,30.4,15836.768566746148,3470.929399611502,71.0,7.395351534018332,1.0,0.8253485245645356,33.49781765268022,12.215342171159365,0.16745013867267614,0.0,0.0,0.0,2468.7109305151803,1.0223959268788436,1.0,2.960526315789474,axial,circular
152.0,152.0,76.0,5.0,0.0,321.6,85.4,450.0,0.0,0.0,2524.0,0.5,30.4,15836.768566746148,3470.929399611502,71.0,7.395351534018332,1.0,0.8253485245645356,33.49781765268022,12.215342171159365,0.16745013867267614,0.0,0.0,0.0,2468.7109305151803,1.0223959268788436,1.0,2.960526315789474,axial,circular
121.0,121.0,60.5,6.0,0.0,316.0,113.6,450.0,0.0,0.0,2166.0,0.5,20.166666666666668,9331.315579325083,3208.3010690230426,54.5,8.67819202956079,1.0,0.9564031327305716,50.31759048332495,15.534559887058181,0.21180717885597572,0.0,0.0,0.0,2073.8605876226106,1.0444289326521288,1.0,3.71900826446281,axial,circular
121.0,121.0,60.5,6.0,0.0,316.0,113.6,450.0,0.0,0.0,2166.0,0.5,20.166666666666668,9331.315579325083,3208.3010690230426,54.5,8.67819202956079,1.0,0.9564031327305716,50.31759048332495,15.534559887058181,0.21180717885597572,0.0,0.0,0.0,2073.8605876226106,1.0444289326521288,1.0,3.71900826446281,axial,circular
102.0,102.0,51.0,4.0,0.0,291.4,113.6,450.0,0.0,0.0,1340.0,0.5,25.5,6939.778171779853,1840.4956797928012,47.0,5.866321702541448,1.0,0.6802999356103819,36.37119455575698,18.29284487977213,0.2543093951877106,0.0,0.0,0.0,1324.6792414058134,1.0115656365067875,1.0,4.411764705882353,axial,circular
102.0,102.0,51.0,4.0,0.0,291.4,113.6,450.0,0.0,0.0,1340.0,0.5,25.5,6939.778171779853,1840.4956797928012,47.0,5.866321702541448,1.0,0.6802999356103819,36.37119455575698,18.29284487977213,0.2543093951877106,0.0,0.0,0.0,1324.6792414058134,1.0115656365067875,1.0,4.411764705882353,axial,circular
152.0,152.0,76.0,5.0,0.0,321.6,113.6,450.0,0.0,0.0,2920.0,0.5,30.4,15836.768566746148,3470.929399611502,71.0,7.395351534018332,1.0,0.6204644718117196,33.49781765268022,12.215342171159365,0.17807816105086158,0.0,0.0,0.0,2915.3078040974215,1.0016095027413516,1.0,2.960526315789474,axial,circular
152.0,152.0,76.0,5.0,0.0,321.6,113.6,450.0,0.0,0.0,2920.0,0.5,30.4,15836.768566746148,3470.929399611502,71.0,7.395351534018332,1.0,0.6204644718117196,33.49781765268022,12.215342171159365,0.17807816105086158,0.0,0.0,0.0,2915.3078040974215,1.0016095027413516,1.0,2.960526315789474,axial,circular
133.0,133.0,66.5,3.0,0.0,290.0,109.0,400.0,0.0,0.0,2000.0,0.5,44.333333333333336,12667.686977437443,1858.7788650999807,63.5,4.499394769297837,1.0,0.39039289264100635,20.548417056635788,12.301320779114315,0.18499292991823402,0.0,0.0,0.0,1919.8237514196758,1.0417622964196767,1.0,3.007518796992481,axial,circular
133.0,133.0,66.5,3.0,0.0,290.0,109.0,400.0,0.0,0.0,2005.0,0.5,44.333333333333336,12667.686977437443,1858.7788650999807,63.5,4.499394769297837,1.0,0.39039289264100635,20.548417056635788,12.301320779114315,0.18499292991823402,0.0,0.0,0.0,1919.8237514196758,1.044366702160726,1.0,3.007518796992481,axial,circular
133.0,133.0,66.5,3.0,0.0,290.0,154.0,400.0,0.0,0.0,2300.0,0.5,44.333333333333336,12667.686977437443,1858.7788650999807,63.5,4.499394769297837,1.0,0.2763170473887642,20.548417056635788,12.301320779114315,0.2029117463543636,0.0,0.0,0.0,2489.8696654043606,0.9237431307981635,1.0,3.007518796992481,axial,circular
133.0,133.0,66.5,3.0,0.0,290.0,154.0,400.0,0.0,0.0,2350.0,0.5,44.333333333333336,12667.686977437443,1858.7788650999807,63.5,4.499394769297837,1.0,0.2763170473887642,20.548417056635788,12.301320779114315,0.2029117463543636,0.0,0.0,0.0,2489.8696654043606,0.9438245032068193,1.0,3.007518796992481,axial,circular
133.0,133.0,66.5,4.5,0.0,318.0,109.0,400.0,0.0,0.0,2250.0,0.5,29.555555555555557,12076.282160399165,2728.374048061702,62.0,6.647421165731558,1.0,0.6591303057792783,34.094837591977985,12.418550948631408,0.17819078949386613,0.0,0.0,0.0,2183.9377027671303,1.0302491674323706,1.0,3.007518796992481,axial,circular
133.0,133.0,66.5,4.5,0.0,318.0,109.0,400.0,0.0,0.0,2200.0,0.5,29.555555555555557,12076.282160399165,2728.374048061702,62.0,6.647421165731558,1.0,0.6591303057792783,34.094837591977985,12.418550948631408,0.17819078949386613,0.0,0.0,0.0,2183.9377027671303,1.007354741489429,1.0,3.007518796992481,axial,circular
133.0,133.0,66.5,4.5,0.0,318.0,154.0,400.0,0.0,0.0,2700.0,0.5,29.555555555555557,12076.282160399165,2728.374048061702,62.0,6.647421165731558,1.0,0.4665272943502684,34.094837591977985,12.418550948631408,0.19361322088895022,0.0,0.0,0.0,2727.3703999850927,0.9899645460751344,1.0,3.007518796992481,axial,circular
133.0,133.0,66.5,4.5,0.0,318.0,154.0,400.0,0.0,0.0,2750.0,0.5,29.555555555555557,12076.282160399165,2728.374048061702,62.0,6.647421165731558,1.0,0.4665272943502684,34.094837591977985,12.418550948631408,0.19361322088895022,0.0,0.0,0.0,2727.3703999850927,1.0082972228543035,1.0,3.007518796992481,axial,circular
133.0,133.0,66.5,6.5,0.0,318.0,109.0,400.0,0.0,0.0,2300.0,0.5,20.46153846153846,11309.733552923255,3825.8254405857924,60.0,9.410359893548417,1.0,0.9869005689487992,49.874907435806605,12.556569148021648,0.17043863581507931,0.0,0.0,0.0,2449.373447374917,0.9390156500900237,1.0,3.007518796992481,axial,circular
133.0,133.0,66.5,6.5,0.0,318.0,109.0,400.0,0.0,0.0,2350.0,0.5,20.46153846153846,11309.733552923255,3825.8254405857924,60.0,9.410359893548417,1.0,0.9869005689487992,49.874907435806605,12.556569148021648,0.17043863581507931,0.0,0.0,0.0,2449.373447374917,0.9594290337876329,1.0,3.007518796992481,axial,circular
133.0,133.0,66.5,6.5,0.0,318.0,154.0,400.0,0.0,0.0,2950.0,0.5,20.46153846153846,11309.733552923255,3825.8254405857924,60.0,9.410359893548417,1.0,0.6985205325676566,49.874907435806605,12.556569148021648,0.18355364852969433,0.0,0.0,0.0,2958.311457256463,0.9971904725460614,1.0,3.007518796992481,axial,circular
133.0,133.0,66.5,6.5,0.0,318.0,154.0,400.0,0.0,0.0,2950.0,0.5,20.46153846153846,11309.733552923255,3825.8254405857924,60.0,9.410359893548417,1.0,0.6985205325676566,49.874907435806605,12.556569148021648,0.18355364852969433,0.0,0.0,0.0,2958.311457256463,0.9971904725460614,1.0,3.007518796992481,axial,circular
133.0,133.0,66.5,8.5,0.0,290.0,109.0,400.0,0.0,0.0,2500.0,0.5,15.647058823529411,10568.317686676064,4852.4095743386015,58.0,12.061187110445516,1.0,1.2215833117089976,60.30593555222758,12.674305995444945,0.16128839959554334,0.0,0.0,0.0,2559.1454044058855,0.9768886112121417,1.0,3.007518796992481,axial,circular
133.0,133.0,66.5,8.5,0.0,290.0,109.0,400.0,0.0,0.0,2550.0,0.5,15.647058823529411,10568.317686676064,4852.4095743386015,58.0,12.061187110445516,1.0,1.2215833117089976,60.30593555222758,12.674305995444945,0.16128839959554334,0.0,0.0,0.0,2559.1454044058855,0.9964263834363845,1.0,3.007518796992481,axial,circular
133.0,133.0,66.5,8.5,0.0,290.0,154.0,400.0,0.0,0.0,2950.0,0.5,15.647058823529411,10568.317686676064,4852.4095743386015,58.0,12.061187110445516,1.0,0.8646271491966281,60.30593555222758,12.674305995444945,0.17298005107064354,0.0,0.0,0.0,3034.7197003063084,0.972083187683608,1.0,3.007518796992481,axial,circular
133.0,133.0,66.5,8.5,0.0,290.0,154.0,400.0,0.0,0.0,2960.0,0.5,15.647058823529411,10568.317686676064,4852.4095743386015,58.0,12.061187110445516,1.0,0.8646271491966281,60.30593555222758,12.674305995444945,0.17298005107064354,0.0,0.0,0.0,3034.7197003063084,0.9753783849299932,1.0,3.007518796992481,axial,circular
133.0,133.0,66.5,10.0,0.0,376.0,109.0,400.0,0.0,0.0,3200.0,0.5,13.3,10028.749148422017,5575.841036084555,56.5,13.977622871199216,1.0,1.9178955984029384,93.01922477116648,12.749640634735572,0.17184782489748657,0.0,0.0,0.0,3189.649886745792,1.0032449057488149,1.0,3.007518796992481,axial,circular
133.0,133.0,66.5,10.0,0.0,376.0,109.0,400.0,0.0,0.0,3100.0,0.5,13.3,10028.749148422017,5575.841036084555,56.5,13.977622871199216,1.0,1.9178955984029384,93.01922477116648,12.749640634735572,0.17184782489748657,0.0,0.0,0.0,3189.649886745792,0.9718935024441643,1.0,3.007518796992481,axial,circular
133.0,133.0,66.5,10.0,0.0,376.0,154.0,400.0,0.0,0.0,2950.0,0.5,13.3,10028.749148422017,5575.841036084555,56.5,13.977622871199216,1.0,1.3574715599085732,93.01922477116648,12.749640634735572,0.18131592063987859,0.0,0.0,0.0,3640.943598424783,0.8102295243673336,1.0,3.007518796992481,axial,circular
133.0,133.0,66.5,10.0,0.0,376.0,154.0,400.0,0.0,0.0,3450.0,0.5,13.3,10028.749148422017,5575.841036084555,56.5,13.977622871199216,1.0,1.3574715599085732,93.01922477116648,12.749640634735572,0.18131592063987859,0.0,0.0,0.0,3640.943598424783,0.9475565623956952,1.0,3.007518796992481,axial,circular
133.0,133.0,66.5,12.0,0.0,336.0,109.0,400.0,0.0,0.0,3200.0,0.5,11.083333333333334,9331.315579325083,6478.407466987621,54.5,16.439348343983596,1.0,2.1401201801831484,101.35084483630254,12.83316833629643,0.16334004746101766,0.0,0.0,0.0,3193.8583070542745,1.001922969761107,1.0,3.007518796992481,axial,circular
133.0,133.0,66.5,12.0,0.0,336.0,109.0,400.0,0.0,0.0,3650.0,0.5,11.083333333333334,9331.315579325083,6478.407466987621,54.5,16.439348343983596,1.0,2.1401201801831484,101.35084483630254,12.83316833629643,0.16334004746101766,0.0,0.0,0.0,3193.8583070542745,1.1428183873837625,1.0,3.007518796992481,axial,circular
200.3,200.3,100.15,1.99,0.0,397.0,52.1,401.0,0.0,0.0,2970.0,0.5,100.6532663316583,30270.456615464886,1901.4664141245498,98.16000000000001,3.0360530745260093,1.0,0.47865485700252597,12.279065511275729,8.091630359330686,0.11775906941135793,0.0,0.0,0.0,2331.9729560731666,1.2735996754444416,1.0,2.00199700449326,axial,circular
199.8,199.8,99.9,2.0,0.0,408.0,52.1,400.0,0.0,0.0,2940.0,0.5,99.9,30110.312044992555,1905.9859462398783,97.9,3.0509988539762816,1.0,0.4957090840007436,12.715092261719333,8.09225632871921,0.11823998176278797,0.0,0.0,0.0,2346.389523609983,1.2529888879987545,1.0,2.0020020020020017,axial,circular
198.9,198.9,99.45,2.98,0.0,521.0,52.1,398.0,0.0,0.0,3230.0,0.5,66.74496644295303,29237.109194360655,2801.018718579889,96.47,4.5154090921546555,1.0,0.9580354541755306,24.3861110916614,8.127596262839797,0.12234706831970711,0.0,0.0,0.0,2982.5841414063125,1.0829535217997333,1.0,2.001005530417295,axial,circular
500.0,500.0,250.0,10.0,0.0,342.0,38.0,1500.0,0.0,0.0,15353.0,0.5,50.0,180955.73684677208,23406.195997410014,240.0,15.049845292897743,1.0,1.164128684989231,21.446029542379282,12.242392574059092,0.15538399710183906,0.0,0.0,0.0,14881.237031291563,1.031701865087992,1.0,3.0,axial,circular
500.0,500.0,250.0,10.0,0.0,342.0,38.0,1500.0,0.0,0.0,14080.0,0.5,50.0,180955.73684677208,23406.195997410014,240.0,15.049845292897743,1.0,1.164128684989231,21.446029542379282,12.242392574059092,0.15538399710183906,0.0,0.0,0.0,14881.237031291563,0.9461579014159401,1.0,3.0,axial,circular
500.0,500.0,250.0,10.0,0.0,342.0,38.0,1500.0,0.0,0.0,15382.0,0.5,50.0,180955.73684677208,23406.195997410014,240.0,15.049845292897743,1.0,1.164128684989231,21.446029542379282,12.242392574059092,0.15538399710183906,0.0,0.0,0.0,14881.237031291563,1.0336506278110789,1.0,3.0,axial,circular
500.0,500.0,250.0,10.0,0.0,342.0,38.0,1500.0,0.0,0.0,13928.0,0.5,50.0,180955.73684677208,23406.195997410014,240.0,15.049845292897743,1.0,1.164128684989231,21.446029542379282,12.242392574059092,0.15538399710183906,0.0,0.0,0.0,14881.237031291563,0.9359436967983817,1.0,3.0,axial,circular
101.6,101.6,50.8,3.06,0.0,371.0,33.6,305.0,0.0,0.0,864.0,0.5,33.20261437908496,7160.027692900663,1427.5128273407013,47.739999999999995,4.5428752613771195,1.0,2.2014050053906113,35.303869333282606,12.35838935668673,0.15458716462560246,0.0,0.0,0.0,770.1841894248626,1.1218095773235681,1.0,3.001968503937008,axial,circular
101.7,101.7,50.85,3.03,0.0,371.0,33.7,305.0,0.0,0.0,803.0,0.5,33.56435643564357,7184.044540418828,1415.7949301969945,47.82,4.500301251909789,1.0,2.169578384456584,34.9145078305841,12.34292688548944,0.15452030967061497,0.0,0.0,0.0,767.3622201151994,1.0464419265773215,1.0,2.999016715830875,axial,circular
216.4,216.4,108.2,6.66,0.0,452.0,32.5,650.0,0.0,0.0,4200.0,0.5,32.492492492492495,32390.987674340842,6609.133296528272,101.54,9.878688142480911,1.0,2.8377582441381937,43.97446366359436,12.37219827945999,0.1654463319686345,0.0,0.0,0.0,4040.0353494468563,1.0395948640833168,1.0,3.0036968576709797,axial,circular
318.4,318.4,159.2,10.39,0.0,339.0,30.6,950.0,0.0,0.0,7742.0,0.5,30.64485081809432,69568.73493779554,15116.18290591752,148.81,15.372966717975856,1.0,2.4071674594606676,35.02073595453138,12.308229146839496,0.14723225060521272,0.0,0.0,0.0,7253.1892942025825,1.0673925201687648,1.0,2.983668341708543,axial,circular
101.6,101.6,50.8,3.06,0.0,371.0,51.3,305.0,0.0,0.0,877.0,0.5,33.20261437908496,7160.027692900663,1427.5128273407013,47.739999999999995,4.5428752613771195,1.0,1.4418559099634414,35.303869333282606,12.35838935668673,0.16266738951677467,0.0,0.0,0.0,896.9166795892043,0.9777942811830345,1.0,3.001968503937008,axial,circular
101.7,101.7,50.85,3.03,0.0,371.0,51.3,305.0,0.0,0.0,862.0,0.5,33.56435643564357,7184.044540418828,1415.7949301969945,47.82,4.500301251909789,1.0,1.4252396014851245,34.9145078305841,12.34292688548944,0.16259989553472495,0.0,0.0,0.0,893.8014040265707,0.9644200558610609,1.0,2.999016715830875,axial,circular
216.4,216.4,108.2,6.66,0.0,452.0,46.8,650.0,0.0,0.0,4214.0,0.5,32.492492492492495,32390.987674340842,6609.133296528272,101.54,9.878688142480911,1.0,1.9706654473181902,43.97446366359436,12.37219827945999,0.17107676176885092,0.0,0.0,0.0,4503.22647318993,0.9357735004197885,1.0,3.0036968576709797,axial,circular
318.4,318.4,159.2,10.39,0.0,339.0,52.2,950.0,0.0,0.0,8289.0,0.5,30.64485081809432,69568.73493779554,15116.18290591752,148.81,15.372966717975856,1.0,1.411098165890736,35.02073595453138,12.308229146839496,0.15711356764809165,0.0,0.0,0.0,8755.873968858967,0.9466787701011407,1.0,2.983668341708543,axial,circular
273.0,273.0,136.5,8.0,0.0,307.0,34.7,1100.0,0.0,0.0,5580.0,0.5,34.125,51874.76329423806,10043.823574389638,128.5,11.889808529016932,1.0,1.7129782478162947,28.406001699674693,16.576504649939608,0.19583139993171989,0.0,0.0,0.0,4883.508123647681,1.142621217927264,1.0,4.029304029304029,axial,circular
166.0,166.0,83.0,5.0,0.0,274.0,36.5,660.0,0.0,0.0,2030.0,0.5,33.2,19113.449704440303,3811.0179138602166,78.0,7.422975120310781,1.0,1.4967856487847477,26.075579268784026,16.36788026691976,0.18757792097001258,0.0,0.0,0.0,1741.8598226097706,1.1654209906274309,1.0,3.9759036144578315,axial,circular
96.0,96.0,48.0,5.0,0.0,410.0,35.0,450.0,0.0,0.0,1167.0,0.5,19.2,5808.804816487527,2110.5753426166443,43.0,7.207738418401391,1.0,4.256277042527294,68.72494771033884,19.61239781968804,0.2501047275667503,0.0,0.0,0.0,1068.6440590498876,1.0920380739659554,1.0,4.6875,axial,circular
180.0,180.0,90.0,1.49,0.0,222.7,33.49,555.0,0.0,0.0,1287.0,0.5,120.80536912751678,24611.299994234778,1283.3583001574518,88.51,2.2783568220955317,1.0,0.3467515723504756,5.732573316920968,12.44136741636124,0.15339493419173714,0.0,0.0,0.0,1110.0363302519872,1.1594215116435338,1.0,3.0833333333333335,axial,circular
150.0,150.0,75.0,1.5,0.0,222.7,33.49,459.0,0.0,0.0,1024.0,0.5,100.0,16971.66891285546,1073.2102364128737,73.5,2.2882802826654824,1.0,0.42049934631679153,6.933333591151061,12.368647342131005,0.14946575389115468,0.0,0.0,0.0,807.3851115406763,1.2682919035328415,1.0,3.06,axial,circular
135.0,135.0,67.5,1.46,0.0,222.7,33.49,417.0,0.0,0.0,800.0,0.5,92.46575342465754,13701.370234796343,938.7095068778428,66.04,2.2247941203511488,1.0,0.4555880078140637,7.502447768052707,12.495547499889792,0.14970180849824088,0.0,0.0,0.0,667.9094963450251,1.1977670693077558,1.0,3.088888888888889,axial,circular
120.0,120.0,60.0,1.51,0.0,222.7,36.35,369.0,0.0,0.0,690.0,0.5,79.47019867549669,10747.640109502236,860.1453565789795,58.49,2.295465948318359,1.0,0.49031427288622254,8.739960107548274,12.461020519405265,0.1494708804917004,0.0,0.0,0.0,582.231088890545,1.1850964559704484,1.0,3.075,axial,circular
180.0,180.0,90.0,1.49,0.0,222.7,18.28,555.0,0.0,0.0,1040.0,0.5,120.80536912751678,24611.299994234778,1283.3583001574518,88.51,2.2783568220955317,1.0,0.6352686082066427,5.732573316920968,12.44136741636124,0.13462611998807678,0.0,0.0,0.0,735.6984573396763,1.4136226461051635,1.0,3.0833333333333335,axial,circular
150.0,150.0,75.0,1.5,0.0,222.7,15.6,459.0,0.0,0.0,666.0,0.5,100.0,16971.66891285546,1073.2102364128737,73.5,2.2882802826654824,1.0,0.902725840265984,6.933333591151061,12.368647342131005,0.12835547786474136,0.0,0.0,0.0,503.7619546896921,1.3220529930852827,1.0,3.06,axial,circular
135.0,135.0,67.5,1.46,0.0,222.7,15.6,417.0,0.0,0.0,594.0,0.5,92.46575342465754,13701.370234796343,938.7095068778428,66.04,2.2247941203511488,1.0,0.978053998826474,7.502447768052707,12.495547499889792,0.1289916511045935,0.0,0.0,0.0,422.7919828445185,1.404946224390549,1.0,3.088888888888889,axial,circular
120.0,120.0,60.0,1.51,0.0,222.7,18.28,369.0,0.0,0.0,500.0,0.5,79.47019867549669,10747.640109502236,860.1453565789795,58.49,2.295465948318359,1.0,0.9749958325718923,8.739960107548274,12.461020519405265,0.1305534283950056,0.0,0.0,0.0,388.0212321118396,1.288589279712108,1.0,3.075,axial,circular
219.0,219.0,109.5,6.0,0.0,325.0,58.0,1000.0,0.0,0.0,1763.7,0.5,36.5,33653.52590341726,6065.044588712244,103.5,8.940267043139897,1.0,1.009854472342087,28.07330230937649,18.75528317476948,0.24485651507726997,0.0,0.0,0.0,3923.0439937296806,0.4495743618524225,1.0,4.566210045662101,axial,circular
219.0,219.0,109.5,4.0,0.0,325.0,47.6,1000.0,0.0,0.0,1156.1,0.5,54.75,34966.71163261779,4114.2303179127775,105.5,6.034076336466413,1.0,0.8033600230470657,18.588386818498428,18.604128577213388,0.24395566973519936,0.0,0.0,0.0,3001.5403270342595,0.3851689046411417,1.0,4.566210045662101,axial,circular
219.0,219.0,109.5,4.0,0.0,325.0,52.3,1000.0,0.0,0.0,1123.4,0.5,54.75,34966.71163261779,4114.2303179127775,105.5,6.034076336466413,1.0,0.7311651452588973,18.588386818498428,18.604128577213388,0.2483376669317815,0.0,0.0,0.0,3165.8838717075632,0.35484561200726505,1.0,4.566210045662101,axial,circular
219.0,219.0,109.5,7.0,0.0,326.0,32.8,657.0,0.0,0.0,2500.0,0.5,31.285714285714285,33006.35781677776,7013.876502072747,102.49999999999999,10.366453080983902,1.0,2.112050351366674,32.97037760390978,12.36892636503933,0.14718754461530104,0.0,0.0,0.0,3369.1322760660255,0.7420308243044498,1.0,3.0,axial,circular
219.0,219.0,109.5,7.0,0.0,326.0,32.8,657.0,0.0,0.0,2500.0,0.5,31.285714285714285,33006.35781677776,7013.876502072747,102.49999999999999,10.366453080983902,1.0,2.112050351366674,32.97037760390978,12.36892636503933,0.14718754461530104,0.0,0.0,0.0,3369.1322760660255,0.7420308243044498,1.0,3.0,axial,circular
219.0,219.0,109.5,4.0,0.0,338.0,32.8,657.0,0.0,0.0,2200.0,0.5,54.75,34966.71163261779,4114.2303179127775,105.5,6.034076336466413,1.0,1.2124858103939615,19.331922291238367,12.222912475229196,0.15223847987989256,0.0,0.0,0.0,2537.5179890043823,0.8669889275792639,1.0,3.0,axial,circular
219.0,219.0,109.5,4.0,0.0,338.0,32.8,657.0,0.0,0.0,2200.0,0.5,54.75,34966.71163261779,4114.2303179127775,105.5,6.034076336466413,1.0,1.2124858103939615,19.331922291238367,12.222912475229196,0.15223847987989256,0.0,0.0,0.0,2537.5179890043823,0.8669889275792639,1.0,3.0,axial,circular
219.0,219.0,109.5,7.0,0.0,326.0,32.8,876.0,0.0,0.0,2400.0,0.5,31.285714285714285,33006.35781677776,7013.876502072747,102.49999999999999,10.366453080983902,1.0,2.112050351366674,32.97037760390978,16.49190182005244,0.19625005948706806,0.0,0.0,0.0,3369.1322760660255,0.7123495913322718,1.0,4.0,axial,circular
219.0,219.0,109.5,7.0,0.0,326.0,32.8,876.0,0.0,0.0,2400.0,0.5,31.285714285714285,33006.35781677776,7013.876502072747,102.49999999999999,10.366453080983902,1.0,2.112050351366674,32.97037760390978,16.49190182005244,0.19625005948706806,0.0,0.0,0.0,3369.1322760660255,0.7123495913322718,1.0,4.0,axial,circular
219.0,219.0,109.5,4.0,0.0,338.0,32.8,876.0,0.0,0.0,2100.0,0.5,54.75,34966.71163261779,4114.2303179127775,105.5,6.034076336466413,1.0,1.2124858103939615,19.331922291238367,16.297216633638925,0.20298463983985673,0.0,0.0,0.0,2537.5179890043823,0.8275803399620247,1.0,4.0,axial,circular
219.0,219.0,109.5,4.0,0.0,338.0,32.8,876.0,0.0,0.0,2100.0,0.5,54.75,34966.71163261779,4114.2303179127775,105.5,6.034076336466413,1.0,1.2124858103939615,19.331922291238367,16.297216633638925,0.20298463983985673,0.0,0.0,0.0,2537.5179890043823,0.8275803399620247,1.0,4.0,axial,circular
219.0,219.0,109.5,7.0,0.0,326.0,32.8,855.0,0.0,0.0,2300.0,0.5,31.285714285714285,33006.35781677776,7013.876502072747,102.49999999999999,10.366453080983902,1.0,2.112050351366674,32.97037760390978,16.09654800929776,0.191545434773337,0.0,0.0,0.0,3369.1322760660255,0.6826683583600938,1.0,3.904109589041096,axial,circular
219.0,219.0,109.5,7.0,0.0,326.0,32.8,855.0,0.0,0.0,2300.0,0.5,31.285714285714285,33006.35781677776,7013.876502072747,102.49999999999999,10.366453080983902,1.0,2.112050351366674,32.97037760390978,16.09654800929776,0.191545434773337,0.0,0.0,0.0,3369.1322760660255,0.6826683583600938,1.0,3.904109589041096,axial,circular
219.0,219.0,109.5,4.0,0.0,338.0,32.8,855.0,0.0,0.0,1900.0,0.5,54.75,34966.71163261779,4114.2303179127775,105.5,6.034076336466413,1.0,1.2124858103939615,19.331922291238367,15.906529933517445,0.19811856970670946,0.0,0.0,0.0,2537.5179890043823,0.7487631647275461,1.0,3.904109589041096,axial,circular
219.0,219.0,109.5,4.0,0.0,338.0,32.8,855.0,0.0,0.0,1900.0,0.5,54.75,34966.71163261779,4114.2303179127775,105.5,6.034076336466413,1.0,1.2124858103939615,19.331922291238367,15.906529933517445,0.19811856970670946,0.0,0.0,0.0,2537.5179890043823,0.7487631647275461,1.0,3.904109589041096,axial,circular
219.0,219.0,109.5,7.0,0.0,326.0,32.8,1095.0,0.0,0.0,2200.0,0.5,31.285714285714285,33006.35781677776,7013.876502072747,102.49999999999999,10.366453080983902,1.0,2.112050351366674,32.97037760390978,20.61487727506555,0.24531257435883508,0.0,0.0,0.0,3369.1322760660255,0.6529871253879158,1.0,5.0,axial,circular
219.0,219.0,109.5,7.0,0.0,326.0,32.8,1095.0,0.0,0.0,2200.0,0.5,31.285714285714285,33006.35781677776,7013.876502072747,102.49999999999999,10.366453080983902,1.0,2.112050351366674,32.97037760390978,20.61487727506555,0.24531257435883508,0.0,0.0,0.0,3369.1322760660255,0.6529871253879158,1.0,5.0,axial,circular
