Repository: Serali-Nerri/xgboost

# CFST柱极限承载力预测 - XGBoost ML管道

## 项目概述

本项目是一个完整的机器学习管道，用于预测混凝土填充钢管（CFST）柱的极限承载力。采用XGBoost算法，提供从数据加载、预处理、模型训练、评估到预测的全流程解决方案。

### 核心特性

- **模块化设计**：清晰的模块分离，便于维护和扩展
- **特征工程支持**：处理无量纲参数，剔除几何参数实现多截面统一预测
- **自动化超参数优化**：集成Optuna框架进行超参数搜索，支持持久化存储和断点续训
- **智能参数加载**：自动加载最优参数，无需手动配置
- **特征选择**：迭代剔除法自动寻找最优特征子集
- **多维度评估**：集成R²、RMSE、MAE、MAPE、COV等工程指标
- **可视化分析**：提供预测散点图、特征重要性图和学习曲线
- **COV稳定性指标**：特别添加变异系数评估模型预测稳定性

---

## 环境要求

### 系统要求
- Python 3.8+
- 8GB+ RAM（推荐16GB）
- 5GB+ 可用磁盘空间

### Python依赖
- pandas &gt;= 1.5.0
- numpy &gt;= 1.23.0
- xgboost &gt;= 1.7.0
- scikit-learn &gt;= 1.2.0
- matplotlib &gt;= 3.6.0
- seaborn &gt;= 0.12.0
- optuna &gt;= 3.0.0
- joblib &gt;= 1.2.0

---

File: data/processed/2026.3.11-new_feature_parameters_raw.csv (part 63 of 84)
b (mm),h (mm),r0 (mm),t (mm),R (%),fy (MPa),fc (MPa),L (mm),e1 (mm),e2 (mm),Nexp (kN),r0/h,b/t,Ac (mm^2),As (mm^2),Re (mm),te (mm),ke,xi,sigma_re (MPa),lambda,lambda_bar,e/h,e1/e2,e_bar,Npl (kN),psi,b/h,L/h,axial_flag,section_family
219.0,219.0,109.5,4.0,0.0,338.0,32.8,1095.0,0.0,0.0,1700.0,0.5,54.75,34966.71163261779,4114.2303179127775,105.5,6.034076336466413,1.0,1.2124858103939615,19.331922291238367,20.371520792048656,0.2537307997998209,0.0,0.0,0.0,2537.5179890043823,0.6699459894930676,1.0,5.0,axial,circular
219.0,219.0,109.5,4.0,0.0,338.0,32.8,1095.0,0.0,0.0,1700.0,0.5,54.75,34966.71163261779,4114.2303179127775,105.5,6.034076336466413,1.0,1.2124858103939615,19.331922291238367,20.371520792048656,0.2537307997998209,0.0,0.0,0.0,2537.5179890043823,0.6699459894930676,1.0,5.0,axial,circular
219.0,219.0,109.5,7.0,0.0,326.0,32.8,1314.0,0.0,0.0,2100.0,0.5,31.285714285714285,33006.35781677776,7013.876502072747,102.49999999999999,10.366453080983902,1.0,2.112050351366674,32.97037760390978,24.73785273007866,0.29437508923060207,0.0,0.0,0.0,3369.1322760660255,0.6233058924157379,1.0,6.0,axial,circular
219.0,219.0,109.5,7.0,0.0,326.0,32.8,1314.0,0.0,0.0,2100.0,0.5,31.285714285714285,33006.35781677776,7013.876502072747,102.49999999999999,10.366453080983902,1.0,2.112050351366674,32.97037760390978,24.73785273007866,0.29437508923060207,0.0,0.0,0.0,3369.1322760660255,0.6233058924157379,1.0,6.0,axial,circular
219.0,219.0,109.5,4.0,0.0,338.0,32.8,1314.0,0.0,0.0,1500.0,0.5,54.75,34966.71163261779,4114.2303179127775,105.5,6.034076336466413,1.0,1.2124858103939615,19.331922291238367,24.44582495045839,0.3044769597597851,0.0,0.0,0.0,2537.5179890043823,0.5911288142585891,1.0,6.0,axial,circular
219.0,219.0,109.5,4.0,0.0,338.0,32.8,1314.0,0.0,0.0,1500.0,0.5,54.75,34966.71163261779,4114.2303179127775,105.5,6.034076336466413,1.0,1.2124858103939615,19.331922291238367,24.44582495045839,0.3044769597597851,0.0,0.0,0.0,2537.5179890043823,0.5911288142585891,1.0,6.0,axial,circular
152.0,152.0,76.0,10.0,0.0,335.0,77.5,480.0,0.0,0.0,3650.0,0.5,15.2,13684.77759903714,6498.938431902494,66.0,14.154078826809226,1.0,2.0528054092609556,71.84267283304682,13.32200756124253,0.16738264453242752,0.0,0.0,0.0,3237.7146386127138,1.1273383875374332,1.0,3.1578947368421053,axial,circular
152.0,152.0,76.0,10.0,0.0,335.0,77.5,480.0,0.0,0.0,3650.0,0.5,15.2,13684.77759903714,6498.938431902494,66.0,14.154078826809226,1.0,2.0528054092609556,71.84267283304682,13.32200756124253,0.16738264453242752,0.0,0.0,0.0,3237.7146386127138,1.1273383875374332,1.0,3.1578947368421053,axial,circular
177.0,177.0,88.5,10.0,0.0,372.0,85.5,564.0,0.0,0.0,6030.0,0.5,17.7,19359.279329583704,7713.540268505046,78.5,14.330739116641354,1.0,1.7335700291335203,67.9112732661221,13.36947540279887,0.17885141563529866,0.0,0.0,0.0,4524.655362563284,1.3326981873341877,1.0,3.1864406779661016,axial,circular
177.0,177.0,88.5,10.0,0.0,372.0,85.5,564.0,0.0,0.0,6080.0,0.5,17.7,19359.279329583704,7713.540268505046,78.5,14.330739116641354,1.0,1.7335700291335203,67.9112732661221,13.36947540279887,0.17885141563529866,0.0,0.0,0.0,4524.655362563284,1.3437487527349685,1.0,3.1864406779661016,axial,circular
219.0,219.0,109.5,7.7,0.0,377.0,81.5,657.0,0.0,0.0,5660.0,0.5,28.441558441558442,32557.078651387885,7667.517336682871,101.8,11.354260064532113,1.0,1.0894143193834707,42.0486841289647,12.40046685638708,0.17375082911719356,0.0,0.0,0.0,5544.055946017555,1.020913218609515,1.0,3.0,axial,circular
219.0,219.0,109.5,7.7,0.0,377.0,81.5,657.0,0.0,0.0,5660.0,0.5,28.441558441558442,32557.078651387885,7667.517336682871,101.8,11.354260064532113,1.0,1.0894143193834707,42.0486841289647,12.40046685638708,0.17375082911719356,0.0,0.0,0.0,5544.055946017555,1.020913218609515,1.0,3.0,axial,circular
166.0,166.0,83.0,4.4,0.0,280.0,75.0,513.0,0.0,0.0,2300.0,0.5,37.72727272727273,19408.633750171597,3377.081959591514,78.6,6.564068562926863,0.9999999999999999,0.6495960927198281,23.383450351393403,12.683747183272311,0.16924476364986438,0.0,0.0,0.0,2401.2304799484937,0.9578422476335279,1.0,3.0903614457831323,axial,circular
166.0,166.0,83.0,4.4,0.0,280.0,75.0,513.0,0.0,0.0,2200.0,0.5,37.72727272727273,19408.633750171597,3377.081959591514,78.6,6.564068562926863,0.9999999999999999,0.6495960927198281,23.383450351393403,12.683747183272311,0.16924476364986438,0.0,0.0,0.0,2401.2304799484937,0.9161969325190267,1.0,3.0903614457831323,axial,circular
108.0,108.0,54.0,4.5,0.0,400.0,69.0,700.0,0.0,0.0,1200.0,0.5,24.0,7697.687399458391,2181.8032215905537,49.5,6.577977273970184,1.0,1.6431083728869238,53.15537191087018,26.923583053346455,0.3679424283346283,0.0,0.0,0.0,1403.8617191988506,0.8547850429918487,1.0,6.481481481481482,axial,circular
108.0,108.0,54.0,4.5,0.0,400.0,69.0,700.0,0.0,0.0,1350.0,0.5,24.0,7697.687399458391,2181.8032215905537,49.5,6.577977273970184,1.0,1.6431083728869238,53.15537191087018,26.923583053346455,0.3679424283346283,0.0,0.0,0.0,1403.8617191988506,0.9616331733658298,1.0,6.481481481481482,axial,circular
108.0,108.0,54.0,4.5,0.0,400.0,69.0,1130.0,0.0,0.0,1200.0,0.5,24.0,7697.687399458391,2181.8032215905537,49.5,6.577977273970184,1.0,1.6431083728869238,53.15537191087018,43.46235550040213,0.5939642057401856,0.0,0.0,0.0,1403.8617191988506,0.8547850429918487,1.0,10.462962962962964,axial,circular
108.0,108.0,54.0,4.5,0.0,400.0,69.0,1130.0,0.0,0.0,1100.0,0.5,24.0,7697.687399458391,2181.8032215905537,49.5,6.577977273970184,1.0,1.6431083728869238,53.15537191087018,43.46235550040213,0.5939642057401856,0.0,0.0,0.0,1403.8617191988506,0.7835529560758613,1.0,10.462962962962964,axial,circular
108.0,108.0,54.0,4.5,0.0,400.0,69.0,1670.0,0.0,0.0,1000.0,0.5,24.0,7697.687399458391,2181.8032215905537,49.5,6.577977273970184,1.0,1.6431083728869238,53.15537191087018,64.23197671298368,0.8778055075983274,0.0,0.0,0.0,1403.8617191988506,0.7123208691598739,1.0,15.462962962962964,axial,circular
108.0,108.0,54.0,4.5,0.0,400.0,69.0,1670.0,0.0,0.0,1000.0,0.5,24.0,7697.687399458391,2181.8032215905537,49.5,6.577977273970184,1.0,1.6431083728869238,53.15537191087018,64.23197671298368,0.8778055075983274,0.0,0.0,0.0,1403.8617191988506,0.7123208691598739,1.0,15.462962962962964,axial,circular
108.0,108.0,54.0,4.5,0.0,400.0,69.0,2230.0,0.0,0.0,850.0,0.5,24.0,7697.687399458391,2181.8032215905537,49.5,6.577977273970184,1.0,1.6431083728869238,53.15537191087018,85.77084315566084,1.17215945026603,0.0,0.0,0.0,1403.8617191988506,0.6054727387858928,1.0,20.64814814814815,axial,circular
108.0,108.0,54.0,4.5,0.0,400.0,69.0,2230.0,0.0,0.0,900.0,0.5,24.0,7697.687399458391,2181.8032215905537,49.5,6.577977273970184,1.0,1.6431083728869238,53.15537191087018,85.77084315566084,1.17215945026603,0.0,0.0,0.0,1403.8617191988506,0.6410887822438864,1.0,20.64814814814815,axial,circular
108.0,108.0,54.0,4.5,0.0,400.0,69.0,3470.0,0.0,0.0,490.0,0.5,24.0,7697.687399458391,2181.8032215905537,49.5,6.577977273970184,1.0,1.6431083728869238,53.15537191087018,133.46404742158884,1.8239431804588002,0.0,0.0,0.0,1403.8617191988506,0.3490372258883382,1.0,32.129629629629626,axial,circular
108.0,108.0,54.0,4.5,0.0,400.0,69.0,3470.0,0.0,0.0,540.0,0.5,24.0,7697.687399458391,2181.8032215905537,49.5,6.577977273970184,1.0,1.6431083728869238,53.15537191087018,133.46404742158884,1.8239431804588002,0.0,0.0,0.0,1403.8617191988506,0.38465326934633187,1.0,32.129629629629626,axial,circular
166.04,166.04,83.02,2.89,0.0,299.3,30.2,615.0,0.0,0.0,1118.0,0.5,57.45328719723183,20171.591203085187,2257.3476682581254,80.13,4.364692018851031,1.0,1.1090677282823338,16.30291178387762,15.078879847661579,0.18013386368848328,0.0,0.0,0.0,1284.8062114428296,0.8701701393118988,1.0,3.703926764635028,axial,circular
166.04,166.04,83.02,2.89,0.0,299.3,30.2,615.0,0.0,0.0,1128.0,0.5,57.45328719723183,20171.591203085187,2257.3476682581254,80.13,4.364692018851031,1.0,1.1090677282823338,16.30291178387762,15.078879847661579,0.18013386368848328,0.0,0.0,0.0,1284.8062114428296,0.8779534142610214,1.0,3.703926764635028,axial,circular
166.6,166.6,83.3,3.17,0.0,304.9,30.2,615.0,0.0,0.0,1215.0,0.5,52.55520504731861,20171.591203085187,2476.81455501751,80.13,4.777075436067051,1.0,1.2396635003496292,18.177090982863394,15.050779416644804,0.17956343279467352,0.0,0.0,0.0,1364.3628121580114,0.8905255912672053,1.0,3.6914765906362548,axial,circular
166.6,166.6,83.3,3.17,0.0,304.9,30.2,615.0,0.0,0.0,1238.0,0.5,52.55520504731861,20171.591203085187,2476.81455501751,80.13,4.777075436067051,1.0,1.2396635003496292,18.177090982863394,15.050779416644804,0.17956343279467352,0.0,0.0,0.0,1364.3628121580114,0.9073832773570372,1.0,3.6914765906362548,axial,circular
167.72,167.72,83.86,3.73,0.0,311.2,30.2,615.0,0.0,0.0,1345.0,0.5,44.96514745308311,20171.591203085187,2916.1521233520316,80.13,5.596640844481982,1.0,1.4897131889095678,21.735612514698527,14.993782330071205,0.17806070221394335,0.0,0.0,0.0,1516.6885951203249,0.8868003651687615,1.0,3.6668256618173145,axial,circular
167.72,167.72,83.86,3.73,0.0,311.2,30.2,615.0,0.0,0.0,1315.0,0.5,44.96514745308311,20171.591203085187,2916.1521233520316,80.13,5.596640844481982,1.0,1.4897131889095678,21.735612514698527,14.993782330071205,0.17806070221394335,0.0,0.0,0.0,1516.6885951203249,0.8670204313731757,1.0,3.6668256618173145,axial,circular
166.6,166.6,83.3,3.17,0.0,304.9,21.1,615.0,0.0,0.0,1151.0,0.5,52.55520504731861,20171.591203085187,2476.81455501751,80.13,4.777075436067051,1.0,1.7743051047658196,18.177090982863394,15.050779416644804,0.17145890518759666,0.0,0.0,0.0,1180.8013322099364,0.9747617728765926,1.0,3.6914765906362548,axial,circular
166.6,166.6,83.3,3.17,0.0,304.9,21.1,615.0,0.0,0.0,1177.0,0.5,52.55520504731861,20171.591203085187,2476.81455501751,80.13,4.777075436067051,1.0,1.7743051047658196,18.177090982863394,15.050779416644804,0.17145890518759666,0.0,0.0,0.0,1180.8013322099364,0.9967807182239353,1.0,3.6914765906362548,axial,circular
166.6,166.6,83.3,3.17,0.0,304.9,42.8,615.0,0.0,0.0,1372.0,0.5,52.55520504731861,20171.591203085187,2476.81455501751,80.13,4.777075436067051,1.0,0.8747158343588506,18.177090982863394,15.050779416644804,0.1900540470623796,0.0,0.0,0.0,1618.5248613168847,0.8476854651980421,1.0,3.6914765906362548,axial,circular
166.6,166.6,83.3,3.17,0.0,304.9,42.8,615.0,0.0,0.0,1390.0,0.5,52.55520504731861,20171.591203085187,2476.81455501751,80.13,4.777075436067051,1.0,0.8747158343588506,18.177090982863394,15.050779416644804,0.1900540470623796,0.0,0.0,0.0,1618.5248613168847,0.8588067030796491,1.0,3.6914765906362548,axial,circular
88.9,88.9,44.45,2.97,0.0,980.0,34.9,267.0,0.0,0.0,1400.0,0.5,29.932659932659934,5405.394160477124,1204.6407415327765,41.480000000000004,4.3898098680347175,1.0,6.2579318276149705,103.71296216668328,12.397230223937129,0.22733380341854928,0.0,0.0,0.0,1369.1961829027728,1.0224977380757236,1.0,3.0033745781777275,axial,circular
88.9,88.9,44.45,2.98,0.0,980.0,79.9,267.0,0.0,0.0,1554.0,0.5,29.832214765100673,5402.788209370972,1208.4327904266236,41.470000000000006,4.403925098921491,1.0,2.7433666459901755,104.07153597644225,12.398342447093814,0.23484025046704993,0.0,0.0,0.0,1615.946912546832,0.9616652551727706,1.0,3.0033745781777275,axial,circular
88.9,88.9,44.45,3.0,0.0,980.0,112.7,266.5,0.0,0.0,1880.0,0.5,29.633333333333336,5397.578192114258,1216.0115731699104,41.45,4.432142555180292,1.0,1.9590292726443037,104.78889515263415,12.377341349609132,0.2407814773238793,0.0,0.0,0.0,1799.9984039577894,1.0444453705438324,1.0,2.9977502812148478,axial,circular
89.0,89.0,44.5,3.91,0.0,1084.0,34.9,267.0,0.0,0.0,1914.0,0.5,22.762148337595907,5175.925007395823,1555.248955124634,40.59,5.698218996772617,1.0,9.33288250026626,152.17712225921449,12.482216358680258,0.24169371748117666,0.0,0.0,0.0,1866.5296501132173,1.0254324113650717,1.0,3.0,axial,circular
89.0,89.0,44.5,3.91,0.0,1084.0,79.9,267.0,0.0,0.0,2083.0,0.5,22.762148337595907,5175.925007395823,1555.248955124634,40.59,5.698218996772617,1.0,4.076565697863485,152.17712225921449,12.482216358680258,0.24677350435566292,0.0,0.0,0.0,2099.446275446029,0.992166374706333,1.0,3.0,axial,circular
89.0,89.0,44.5,3.89,0.0,1084.0,112.7,267.0,0.0,0.0,2324.0,0.5,22.87917737789203,5181.026953865252,1547.9829015940638,40.61,5.670777448319306,1.0,2.8737942653432196,151.36968121098568,12.48020964898498,0.2514696249387562,0.0,0.0,0.0,2261.915203028579,1.0274478888016194,1.0,3.0,axial,circular
108.2,108.2,54.1,3.93,0.0,1233.0,34.9,324.0,0.0,0.0,2433.0,0.5,27.53180661577608,7907.479501113199,1929.1039066600554,50.17,5.786069777689605,1.0,8.618966553702025,142.20099732691412,12.388755408086915,0.25222537136135376,0.0,0.0,0.0,2654.5561515006984,0.9165374025426261,1.0,2.99445471349353,axial,circular
108.3,108.3,54.15,3.9,0.0,1233.0,79.9,323.0,0.0,0.0,2783.0,0.5,27.76923076923077,7932.717799855077,1917.3091351643798,50.25,5.744293928875614,1.0,3.72980763737181,140.94954058315685,12.33614225320679,0.2554242389925358,0.0,0.0,0.0,2997.8663158661006,0.9283269188059092,1.0,2.982456140350877,axial,circular
108.6,108.6,54.3,3.98,0.0,1233.0,112.7,329.0,0.0,0.0,2729.0,0.5,27.28643216080402,7954.834297977084,1959.6189747941141,50.32,5.857117163755483,1.0,2.6951296321728053,143.51799409599585,12.536770717808476,0.2643317663335034,0.0,0.0,0.0,3312.72002130316,0.8237943389270984,1.0,3.0294659300184166,axial,circular
133.2,133.2,66.6,3.92,0.0,1164.0,34.9,399.0,0.0,0.0,3110.0,0.5,33.97959183673469,12342.633925392873,2400.6664148361333,62.67999999999999,5.8250235623033575,1.0,6.487113878127607,108.1736985724491,12.324714084065615,0.24207248058413963,0.0,0.0,0.0,3225.1336308654704,0.964301128559881,1.0,2.9954954954954958,axial,circular
133.4,133.4,66.7,3.95,0.0,1164.0,79.9,398.5,0.0,0.0,3764.0,0.5,33.77215189873418,12370.21742305066,2421.8272824215655,62.75000000000001,5.868175920264797,1.0,2.852147853507255,108.8534943615653,12.292658665071746,0.24741677946188195,0.0,0.0,0.0,3807.38732884045,0.9886044352483403,1.0,2.9872563718140928,axial,circular
133.3,133.3,66.65,3.93,0.0,1164.0,112.7,398.5,0.0,0.0,4111.0,0.5,33.91857506361323,12358.392154143285,2408.351782531998,62.720000000000006,5.839467484719357,1.0,2.012736933197148,108.37277028401357,12.300576025924256,0.25323148270638035,0.0,0.0,0.0,4196.112270639194,0.979716398144364,1.0,2.9894973743435855,axial,circular
133.1,133.1,66.55,3.94,0.0,1164.0,112.7,399.0,0.0,0.0,4203.0,0.5,33.78172588832487,12315.081215343096,2410.302457877628,62.60999999999999,5.853385842620575,1.0,2.0214515080052453,108.82193133381809,12.335738233662,0.2539708374167773,0.0,0.0,0.0,4193.501713938726,1.0022650011158223,1.0,2.9977460555972955,axial,circular
165.2,165.2,82.6,3.7,0.0,366.0,29.5,495.6,0.0,0.0,1428.32,0.5,44.648648648648646,19557.074003053713,2848.38130984742,78.89999999999999,5.550446597667971,1.0,1.8069798834078041,25.747318818079567,12.268830014189053,0.15273427532329872,0.0,0.0,0.0,1619.4412424942404,0.8819832189775046,1.0,3.0000000000000004,axial,circular
165.2,165.2,82.6,3.7,0.0,366.0,43.5,495.6,0.0,0.0,1679.42,0.5,44.648648648648646,19557.074003053713,2848.38130984742,78.89999999999999,5.550446597667971,1.0,1.2254231393225337,25.747318818079567,12.268830014189053,0.1605640907917029,0.0,0.0,0.0,1893.240278536992,0.887061203503328,1.0,3.0000000000000004,axial,circular
165.2,165.2,82.6,3.7,0.0,366.0,58.0,495.6,0.0,0.0,2093.65,0.5,44.648648648648646,19557.074003053713,2848.38130984742,78.89999999999999,5.550446597667971,1.0,0.9190673544919002,25.747318818079567,12.268830014189053,0.16818708893555645,0.0,0.0,0.0,2176.8178515812715,0.9617938397919436,1.0,3.0000000000000004,axial,circular
165.2,165.2,82.6,3.7,0.0,366.0,81.6,495.6,0.0,0.0,2511.3,0.5,44.648648648648646,19557.074003053713,2848.38130984742,78.89999999999999,5.550446597667971,1.0,0.6532586588300271,25.747318818079567,12.268830014189053,0.1795454571085943,0.0,0.0,0.0,2638.3647980533387,0.9518395643592992,1.0,3.0000000000000004,axial,circular
230.0,230.0,115.0,2.3,0.0,360.8,32.0,690.0,0.0,0.0,1982.2,0.5,100.00000000000001,39902.279355113504,2523.2365113884885,112.7,3.508696433420397,1.0,0.712979111110839,11.232809877356514,12.126124845226476,0.15815986572942106,0.0,0.0,0.0,2187.2566726725986,0.9062493783950647,1.0,3.0,axial,circular
230.0,230.0,115.0,2.3,0.0,360.8,64.0,690.0,0.0,0.0,3276.88,0.5,100.00000000000001,39902.279355113504,2523.2365113884885,112.7,3.508696433420397,1.0,0.3564895555554195,11.232809877356514,12.126124845226476,0.18181391700534896,0.0,0.0,0.0,3464.129612036231,0.9459461299064487,1.0,3.0,axial,circular
165.2,165.2,82.6,3.7,0.0,366.0,29.5,495.6,0.0,0.0,1424.56,0.5,44.648648648648646,19557.074003053713,2848.38130984742,78.89999999999999,5.550446597667971,1.0,1.8069798834078041,25.747318818079567,12.268830014189053,0.15273427532329872,0.0,0.0,0.0,1619.4412424942404,0.8796614305103857,1.0,3.0000000000000004,axial,circular
165.2,165.2,82.6,3.7,0.0,366.0,43.5,495.6,0.0,0.0,1680.2,0.5,44.648648648648646,19557.074003053713,2848.38130984742,78.89999999999999,5.550446597667971,1.0,1.2254231393225337,25.747318818079567,12.268830014189053,0.1605640907917029,0.0,0.0,0.0,1893.240278536992,0.8874731955831726,1.0,3.0000000000000004,axial,circular
165.2,165.2,82.6,3.7,0.0,366.0,58.0,495.6,0.0,0.0,2047.6,0.5,44.648648648648646,19557.074003053713,2848.38130984742,78.89999999999999,5.550446597667971,1.0,0.9190673544919002,25.747318818079567,12.268830014189053,0.16818708893555645,0.0,0.0,0.0,2176.8178515812715,0.9406391069939978,1.0,3.0000000000000004,axial,circular
165.2,165.2,82.6,3.7,0.0,366.0,81.6,495.6,0.0,0.0,2517.8,0.5,44.648648648648646,19557.074003053713,2848.38130984742,78.89999999999999,5.550446597667971,1.0,0.6532586588300271,25.747318818079567,12.268830014189053,0.1795454571085943,0.0,0.0,0.0,2638.3647980533387,0.9543032115413703,1.0,3.0000000000000004,axial,circular
165.2,165.2,82.6,3.7,0.0,366.0,29.5,495.6,0.0,0.0,1400.2,0.5,44.648648648648646,19557.074003053713,2848.38130984742,78.89999999999999,5.550446597667971,1.0,1.8069798834078041,25.747318818079567,12.268830014189053,0.15273427532329872,0.0,0.0,0.0,1619.4412424942404,0.8646192052287318,1.0,3.0000000000000004,axial,circular
165.2,165.2,82.6,3.7,0.0,366.0,43.5,495.6,0.0,0.0,1600.2,0.5,44.648648648648646,19557.074003053713,2848.38130984742,78.89999999999999,5.550446597667971,1.0,1.2254231393225337,25.747318818079567,12.268830014189053,0.1605640907917029,0.0,0.0,0.0,1893.240278536992,0.8452175976503944,1.0,3.0000000000000004,axial,circular
165.2,165.2,82.6,3.7,0.0,366.0,58.0,495.6,0.0,0.0,1821.0,0.5,44.648648648648646,19557.074003053713,2848.38130984742,78.89999999999999,5.550446597667971,1.0,0.9190673544919002,25.747318818079567,12.268830014189053,0.16818708893555645,0.0,0.0,0.0,2176.8178515812715,0.836542202498569,1.0,3.0000000000000004,axial,circular
165.2,165.2,82.6,3.7,0.0,366.0,81.6,495.6,0.0,0.0,2309.6,0.5,44.648648648648646,19557.074003053713,2848.38130984742,78.89999999999999,5.550446597667971,1.0,0.6532586588300271,25.747318818079567,12.268830014189053,0.1795454571085943,0.0,0.0,0.0,2638.3647980533387,0.8753906971864123,1.0,3.0000000000000004,axial,circular
165.2,165.2,82.6,3.7,0.0,372.6,52.3,495.6,0.0,0.0,1870.4,0.5,44.648648648648646,19557.074003053713,2848.38130984742,78.89999999999999,5.550446597667971,1.0,1.0376130136378794,26.211614731192476,12.268830014189053,0.166002207347674,0.0,0.0,0.0,2084.141846408858,0.8974437144107288,1.0,3.0000000000000004,axial,circular
193.7,193.7,96.85,8.0,0.0,444.0,40.0,3315.0,0.0,0.0,1871.0,0.5,24.2125,24800.745571068608,6961.649953827003,88.85,11.699910514401083,1.0,3.115806106152887,58.46663217100822,71.07157939849495,0.9511663886258925,0.0,0.0,0.0,4083.0024023419332,0.4582412194827095,1.0,17.114093959731544,axial,circular
193.7,193.7,96.85,8.0,0.0,444.0,142.0,3315.0,0.0,0.0,2703.0,0.5,24.2125,24800.745571068608,6961.649953827003,88.85,11.699910514401083,1.0,0.8776918608881371,58.46663217100822,71.07157939849495,1.1270105327291629,0.0,0.0,0.0,6612.678450590932,0.40876023538668366,1.0,17.114093959731544,axial,circular
160.0,160.0,80.0,3.46,0.0,363.0,78.0,520.0,0.0,0.0,2044.0,0.5,46.24277456647399,18404.617180559086,2583.5649975844053,76.54,5.195829844258128,1.0,0.6532879173341485,24.641837385232563,13.282072349691946,0.1930065620184142,0.0,0.0,0.0,2373.3942342067476,0.8612138558949352,1.0,3.25,axial,circular
160.0,160.0,80.0,3.46,0.0,363.0,78.0,520.0,0.0,0.0,2069.0,0.5,46.24277456647399,18404.617180559086,2583.5649975844053,76.54,5.195829844258128,1.0,0.6532879173341485,24.641837385232563,13.282072349691946,0.1930065620184142,0.0,0.0,0.0,2373.3942342067476,0.8717472934670357,1.0,3.25,axial,circular
113.5,113.5,56.75,3.0,0.0,345.9,46.0,1100.0,0.0,0.0,998.2,0.5,37.833333333333336,9076.257525761761,1574.5620353349836,53.74999999999999,4.475949217310294,1.0,1.3045048446370608,28.80429459102569,39.774756204260164,0.5102508058498424,0.0,0.0,0.0,962.1488542074119,1.0374694057317004,1.0,9.691629955947137,axial,circular
113.5,113.5,56.75,3.0,50.0,345.9,48.0,1100.0,0.0,0.0,1050.0,0.5,37.833333333333336,9076.257525761761,1574.5620353349836,53.74999999999999,4.475949217310294,1.0,1.2501504761105167,28.80429459102569,39.774756204260164,0.5135157000520459,0.0,0.0,0.0,980.3013692589353,1.0710991873792381,1.0,9.691629955947137,axial,circular
113.5,113.5,56.75,3.0,100.0,345.9,45.1,900.0,0.0,0.0,1148.1,0.5,37.833333333333336,9076.257525761761,1574.5620353349836,53.74999999999999,4.475949217310294,1.0,1.3305370920910156,28.80429459102569,32.542982348940136,0.4162686008506806,0.0,0.0,0.0,953.9802224342263,1.2034840691670183,1.0,7.929515418502203,axial,circular
113.5,113.5,56.75,3.0,100.0,345.9,45.1,1100.0,0.0,0.0,1038.0,0.5,37.833333333333336,9076.257525761761,1574.5620353349836,53.74999999999999,4.475949217310294,1.0,1.3305370920910156,28.80429459102569,39.774756204260164,0.508772734373054,0.0,0.0,0.0,953.9802224342263,1.0880728715228334,1.0,9.691629955947137,axial,circular
113.5,113.5,56.75,3.0,100.0,345.9,45.1,1500.0,0.0,0.0,1016.0,0.5,37.833333333333336,9076.257525761761,1574.5620353349836,53.74999999999999,4.475949217310294,1.0,1.3305370920910156,28.80429459102569,54.23830391490023,0.693781001417801,0.0,0.0,0.0,953.9802224342263,1.0650115967892089,1.0,13.215859030837004,axial,circular
219.0,219.0,109.5,3.5,50.0,313.0,78.0,600.0,0.0,0.0,3055.0,0.5,62.57142857142857,35298.93505573492,3615.4537410298985,106.0,5.296157475494127,1.0,0.4110086299275292,15.638653677638318,11.138665913604218,0.16345531808760533,0.0,0.0,0.0,3884.9539552896817,0.7863671063180474,1.0,2.73972602739726,axial,circular
219.0,219.0,109.5,3.5,50.0,313.0,78.0,600.0,0.0,0.0,3093.0,0.5,62.57142857142857,35298.93505573492,3615.4537410298985,106.0,5.296157475494127,1.0,0.4110086299275292,15.638653677638318,11.138665913604218,0.16345531808760533,0.0,0.0,0.0,3884.9539552896817,0.7961484320267498,1.0,2.73972602739726,axial,circular
219.0,219.0,109.5,3.5,50.0,313.0,78.0,600.0,0.0,0.0,3073.0,0.5,62.57142857142857,35298.93505573492,3615.4537410298985,106.0,5.296157475494127,1.0,0.4110086299275292,15.638653677638318,11.138665913604218,0.16345531808760533,0.0,0.0,0.0,3884.9539552896817,0.7910003658642749,1.0,2.73972602739726,axial,circular
219.0,219.0,109.5,3.5,50.0,313.0,78.0,1000.0,0.0,0.0,3050.0,0.5,62.57142857142857,35298.93505573492,3615.4537410298985,106.0,5.296157475494127,1.0,0.4110086299275292,15.638653677638318,18.564443189340363,0.2724255301460089,0.0,0.0,0.0,3884.9539552896817,0.7850800897774287,1.0,4.566210045662101,axial,circular
219.0,219.0,109.5,3.5,50.0,313.0,78.0,1000.0,0.0,0.0,3036.0,0.5,62.57142857142857,35298.93505573492,3615.4537410298985,106.0,5.296157475494127,1.0,0.4110086299275292,15.638653677638318,18.564443189340363,0.2724255301460089,0.0,0.0,0.0,3884.9539552896817,0.7814764434636963,1.0,4.566210045662101,axial,circular
219.0,219.0,109.5,3.5,50.0,313.0,78.0,1000.0,0.0,0.0,2986.0,0.5,62.57142857142857,35298.93505573492,3615.4537410298985,106.0,5.296157475494127,1.0,0.4110086299275292,15.638653677638318,18.564443189340363,0.2724255301460089,0.0,0.0,0.0,3884.9539552896817,0.7686062780575089,1.0,4.566210045662101,axial,circular
219.0,219.0,109.5,3.5,50.0,313.0,78.0,1500.0,0.0,0.0,2907.0,0.5,62.57142857142857,35298.93505573492,3615.4537410298985,106.0,5.296157475494127,1.0,0.4110086299275292,15.638653677638318,27.846664784010542,0.40863829521901335,0.0,0.0,0.0,3884.9539552896817,0.7482714167157328,1.0,6.8493150684931505,axial,circular
219.0,219.0,109.5,3.5,50.0,313.0,78.0,1500.0,0.0,0.0,2900.0,0.5,62.57142857142857,35298.93505573492,3615.4537410298985,106.0,5.296157475494127,1.0,0.4110086299275292,15.638653677638318,27.846664784010542,0.40863829521901335,0.0,0.0,0.0,3884.9539552896817,0.7464695935588667,1.0,6.8493150684931505,axial,circular
219.0,219.0,109.5,3.5,50.0,313.0,78.0,1500.0,0.0,0.0,2841.0,0.5,62.57142857142857,35298.93505573492,3615.4537410298985,106.0,5.296157475494127,1.0,0.4110086299275292,15.638653677638318,27.846664784010542,0.40863829521901335,0.0,0.0,0.0,3884.9539552896817,0.7312827983795656,1.0,6.8493150684931505,axial,circular
219.0,219.0,109.5,3.5,50.0,313.0,78.0,2000.0,0.0,0.0,2827.0,0.5,62.57142857142857,35298.93505573492,3615.4537410298985,106.0,5.296157475494127,1.0,0.4110086299275292,15.638653677638318,37.128886378680725,0.5448510602920178,0.0,0.0,0.0,3884.9539552896817,0.7276791520658331,1.0,9.132420091324201,axial,circular
219.0,219.0,109.5,3.5,50.0,313.0,78.0,2000.0,0.0,0.0,2789.0,0.5,62.57142857142857,35298.93505573492,3615.4537410298985,106.0,5.296157475494127,1.0,0.4110086299275292,15.638653677638318,37.128886378680725,0.5448510602920178,0.0,0.0,0.0,3884.9539552896817,0.7178978263571307,1.0,9.132420091324201,axial,circular
219.0,219.0,109.5,3.5,50.0,313.0,78.0,2000.0,0.0,0.0,2731.0,0.5,62.57142857142857,35298.93505573492,3615.4537410298985,106.0,5.296157475494127,1.0,0.4110086299275292,15.638653677638318,37.128886378680725,0.5448510602920178,0.0,0.0,0.0,3884.9539552896817,0.7029684344859534,1.0,9.132420091324201,axial,circular
70.0,70.0,35.0,1.0,100.0,380.0,18.7,140.0,0.0,0.0,425.754,0.5,70.0,3631.681107549801,331.23010690230427,34.0,1.5166695740002822,1.0,1.8533783606994696,16.951012885885508,8.118095902628637,0.09885455201831629,0.0,0.0,0.0,193.7798773340569,2.197101194702705,1.0,2.0,axial,circular
70.0,70.0,35.0,1.0,100.0,380.0,18.7,140.0,0.0,0.0,445.458,0.5,70.0,3631.681107549801,331.23010690230427,34.0,1.5166695740002822,1.0,1.8533783606994696,16.951012885885508,8.118095902628637,0.09885455201831629,0.0,0.0,0.0,193.7798773340569,2.2987835792262143,1.0,2.0,axial,circular
70.0,70.0,35.0,1.0,100.0,380.0,18.7,140.0,0.0,0.0,424.061,0.5,70.0,3631.681107549801,331.23010690230427,34.0,1.5166695740002822,1.0,1.8533783606994696,16.951012885885508,8.118095902628637,0.09885455201831629,0.0,0.0,0.0,193.7798773340569,2.1883644774372613,1.0,2.0,axial,circular
70.0,70.0,35.0,1.0,100.0,380.0,19.3,140.0,0.0,0.0,462.045,0.5,70.0,3631.681107549801,331.23010690230427,34.0,1.5166695740002822,1.0,1.7957603805740974,16.951012885885508,8.118095902628637,0.09915266956580095,0.0,0.0,0.0,195.95888599858677,2.3578670476996497,1.0,2.0,axial,circular
70.0,70.0,35.0,1.0,100.0,380.0,19.3,140.0,0.0,0.0,467.818,0.5,70.0,3631.681107549801,331.23010690230427,34.0,1.5166695740002822,1.0,1.7957603805740974,16.951012885885508,8.118095902628637,0.09915266956580095,0.0,0.0,0.0,195.95888599858677,2.3873273090732607,1.0,2.0,axial,circular
70.0,70.0,35.0,1.0,100.0,380.0,19.3,140.0,0.0,0.0,447.96,0.5,70.0,3631.681107549801,331.23010690230427,34.0,1.5166695740002822,1.0,1.7957603805740974,16.951012885885508,8.118095902628637,0.09915266956580095,0.0,0.0,0.0,195.95888599858677,2.2859897254326635,1.0,2.0,axial,circular
70.0,70.0,35.0,1.0,0.0,380.0,37.5,140.0,0.0,0.0,517.309,0.5,70.0,3631.681107549801,331.23010690230427,34.0,1.5166695740002822,1.0,0.9242180092021355,16.951012885885508,8.118095902628637,0.10789346712151238,0.0,0.0,0.0,262.05548215599316,1.9740438007401144,1.0,2.0,axial,circular
70.0,70.0,35.0,1.0,0.0,380.0,37.5,140.0,0.0,0.0,526.468,0.5,70.0,3631.681107549801,331.23010690230427,34.0,1.5166695740002822,1.0,0.9242180092021355,16.951012885885508,8.118095902628637,0.10789346712151238,0.0,0.0,0.0,262.05548215599316,2.0089944147270713,1.0,2.0,axial,circular
70.0,70.0,35.0,1.0,30.0,380.0,35.7,140.0,0.0,0.0,514.923,0.5,70.0,3631.681107549801,331.23010690230427,34.0,1.5166695740002822,1.0,0.9708172365568649,16.951012885885508,8.118095902628637,0.10706786333166311,0.0,0.0,0.0,255.5184561624035,2.0152086378947245,1.0,2.0,axial,circular
70.0,70.0,35.0,1.0,30.0,380.0,35.7,140.0,0.0,0.0,516.732,0.5,70.0,3631.681107549801,331.23010690230427,34.0,1.5166695740002822,1.0,0.9708172365568649,16.951012885885508,8.118095902628637,0.10706786333166311,0.0,0.0,0.0,255.5184561624035,2.0222883613212397,1.0,2.0,axial,circular
70.0,70.0,35.0,1.0,30.0,380.0,35.7,140.0,0.0,0.0,506.302,0.5,70.0,3631.681107549801,331.23010690230427,34.0,1.5166695740002822,1.0,0.9708172365568649,16.951012885885508,8.118095902628637,0.10706786333166311,0.0,0.0,0.0,255.5184561624035,1.981469392090419,1.0,2.0,axial,circular
70.0,70.0,35.0,1.0,50.0,380.0,32.4,140.0,0.0,0.0,497.528,0.5,70.0,3631.681107549801,331.23010690230427,34.0,1.5166695740002822,1.0,1.0696967699098792,16.951012885885508,8.118095902628637,0.10552948796612338,0.0,0.0,0.0,243.53390850748917,2.042951649111729,1.0,2.0,axial,circular
70.0,70.0,35.0,1.0,50.0,380.0,32.4,140.0,0.0,0.0,489.908,0.5,70.0,3631.681107549801,331.23010690230427,34.0,1.5166695740002822,1.0,1.0696967699098792,16.951012885885508,8.118095902628637,0.10552948796612338,0.0,0.0,0.0,243.53390850748917,2.0116623717921986,1.0,2.0,axial,circular
70.0,70.0,35.0,1.0,50.0,380.0,32.4,140.0,0.0,0.0,493.025,0.5,70.0,3631.681107549801,331.23010690230427,34.0,1.5166695740002822,1.0,1.0696967699098792,16.951012885885508,8.118095902628637,0.10552948796612338,0.0,0.0,0.0,243.53390850748917,2.0244614108217234,1.0,2.0,axial,circular
70.0,70.0,35.0,1.0,70.0,380.0,35.4,140.0,0.0,0.0,514.73,0.5,70.0,3631.681107549801,331.23010690230427,34.0,1.5166695740002822,1.0,0.9790445012734487,16.951012885885508,8.118095902628637,0.10692933018864187,0.0,0.0,0.0,254.42895183013857,2.0230795131508588,1.0,2.0,axial,circular
70.0,70.0,35.0,1.0,70.0,380.0,35.4,140.0,0.0,0.0,505.417,0.5,70.0,3631.681107549801,331.23010690230427,34.0,1.5166695740002822,1.0,0.9790445012734487,16.951012885885508,8.118095902628637,0.10692933018864187,0.0,0.0,0.0,254.42895183013857,1.9864759743907825,1.0,2.0,axial,circular
70.0,70.0,35.0,1.0,70.0,380.0,35.4,140.0,0.0,0.0,511.344,0.5,70.0,3631.681107549801,331.23010690230427,34.0,1.5166695740002822,1.0,0.9790445012734487,16.951012885885508,8.118095902628637,0.10692933018864187,0.0,0.0,0.0,254.42895183013857,2.0097712792582763,1.0,2.0,axial,circular
70.0,70.0,35.0,1.0,100.0,380.0,28.6,140.0,0.0,0.0,464.123,0.5,70.0,3631.681107549801,331.23010690230427,34.0,1.5166695740002822,1.0,1.2118243127650377,16.951012885885508,8.118095902628637,0.10371962904816756,0.0,0.0,0.0,229.73352029879993,2.0202667829942467,1.0,2.0,axial,circular
70.0,70.0,35.0,1.0,100.0,380.0,28.6,140.0,0.0,0.0,452.347,0.5,70.0,3631.681107549801,331.23010690230427,34.0,1.5166695740002822,1.0,1.2118243127650377,16.951012885885508,8.118095902628637,0.10371962904816756,0.0,0.0,0.0,229.73352029879993,1.9690073934864216,1.0,2.0,axial,circular
70.0,70.0,35.0,1.0,100.0,380.0,28.6,140.0,0.0,0.0,467.933,0.5,70.0,3631.681107549801,331.23010690230427,34.0,1.5166695740002822,1.0,1.2118243127650377,16.951012885885508,8.118095902628637,0.10371962904816756,0.0,0.0,0.0,229.73352029879993,2.036851215231408,1.0,2.0,axial,circular
70.0,70.0,35.0,1.0,100.0,380.0,31.8,140.0,0.0,0.0,525.929,0.5,70.0,3631.681107549801,331.23010690230427,34.0,1.5166695740002822,1.0,1.089879727832707,16.951012885885508,8.118095902628637,0.10524639402113765,0.0,0.0,0.0,241.3548998429593,2.1790690818467016,1.0,2.0,axial,circular
70.0,70.0,35.0,1.0,100.0,380.0,31.8,140.0,0.0,0.0,532.703,0.5,70.0,3631.681107549801,331.23010690230427,34.0,1.5166695740002822,1.0,1.089879727832707,16.951012885885508,8.118095902628637,0.10524639402113765,0.0,0.0,0.0,241.3548998429593,2.2071356344810487,1.0,2.0,axial,circular
70.0,70.0,35.0,1.0,100.0,380.0,31.8,140.0,0.0,0.0,520.118,0.5,70.0,3631.681107549801,331.23010690230427,34.0,1.5166695740002822,1.0,1.089879727832707,16.951012885885508,8.118095902628637,0.10524639402113765,0.0,0.0,0.0,241.3548998429593,2.154992504143987,1.0,2.0,axial,circular
199.3,199.3,99.65,3.63,0.0,465.0,47.2,400.0,0.0,0.0,2513.0,0.5,54.90358126721764,28964.98286791039,3398.1321726636684,96.02000000000001,5.476302716493322,1.0,1.1557873726167904,26.520316217135957,8.17684194461797,0.11693652288793169,0.0,0.0,0.0,2947.2786516539763,0.8526509695952011,1.0,2.007024586051179,axial,circular
199.3,199.3,99.65,3.63,30.0,465.0,42.4,400.0,0.0,0.0,2332.0,0.5,54.90358126721764,28964.98286791039,3398.1321726636684,96.02000000000001,5.476302716493322,1.0,1.2866312261205781,26.520316217135957,8.17684194461797,0.11526439688724142,0.0,0.0,0.0,2808.2467338880065,0.8304113637377423,1.0,2.007024586051179,axial,circular
199.3,199.3,99.65,3.63,50.0,465.0,45.7,400.0,0.0,0.0,2299.0,0.5,54.90358126721764,28964.98286791039,3398.1321726636684,96.02000000000001,5.476302716493322,1.0,1.1937235008208427,26.520316217135957,8.17684194461797,0.11641707762398677,0.0,0.0,0.0,2903.831177352111,0.7917126925045166,1.0,2.007024586051179,axial,circular
199.3,199.3,99.65,3.63,70.0,465.0,36.7,400.0,0.0,0.0,2182.0,0.5,54.90358126721764,28964.98286791039,3398.1321726636684,96.02000000000001,5.476302716493322,1.0,1.4864622339921663,26.520316217135957,8.17684194461797,0.11324449349039387,0.0,0.0,0.0,2643.146331540917,0.825531289721642,1.0,2.007024586051179,axial,circular
199.3,199.3,99.65,3.63,100.0,465.0,38.9,400.0,0.0,0.0,2210.0,0.5,54.90358126721764,28964.98286791039,3398.1321726636684,96.02000000000001,5.476302716493322,1.0,1.4023949611185738,26.520316217135957,8.17684194461797,0.11402804904974875,0.0,0.0,0.0,2706.86929385032,0.8164413424101611,1.0,2.007024586051179,axial,circular
140.0,140.0,70.0,2.8,100.0,309.0,43.1,420.0,0.0,0.0,1102.0,0.5,50.0,14186.929768786931,1835.045766196945,67.2,4.213956682011371,1.0,0.9273414892025583,19.37667581460586,12.242392574059092,0.1545568172581663,0.0,0.0,0.0,1178.4858147895727,0.9350982304328967,1.0,3.0,axial,circular
140.0,140.0,70.0,2.73,100.0,309.0,43.1,420.0,0.0,0.0,1098.0,0.5,51.282051282051285,14216.501266275905,1790.8624636859208,67.27,4.111385017290658,1.0,0.9031309277963625,18.885357073625887,12.23680886010697,0.15484727663015022,0.0,0.0,0.0,1166.107705855441,0.941593983545904,1.0,3.0,axial,circular
140.0,140.0,70.0,2.64,100.0,309.0,43.1,420.0,0.0,0.0,1118.0,0.5,53.03030303030303,14254.567001981657,1733.927799391672,67.36,3.979301653964015,1.0,0.8720837399437693,18.254219285553454,12.229594569250976,0.15523513297413533,0.0,0.0,0.0,1150.155527797436,0.9720424525029112,1.0,3.0,axial,circular
140.0,140.0,70.0,2.71,50.0,309.0,46.7,420.0,0.0,0.0,1131.0,0.5,51.66051660516605,14224.95592042525,1778.222717835261,67.29,4.08205315054046,1.0,0.8271358105749406,18.745050134002113,12.235209111521224,0.15720360372085948,0.0,0.0,0.0,1213.776261294955,0.9318027020839552,1.0,3.0,axial,circular
140.0,140.0,70.0,2.79,50.0,309.0,46.7,420.0,0.0,0.0,1139.0,0.5,50.17921146953405,14191.15238347262,1828.7391808826355,67.21,4.199312141530896,0.9999999999999999,0.8526596374062658,19.306464093632595,12.24159636711958,0.15683965975524178,0.0,0.0,0.0,1227.8072232009056,0.9276700596618219,1.0,3.0,axial,circular
140.0,140.0,70.0,2.83,50.0,309.0,46.7,420.0,0.0,0.0,1070.0,0.5,49.46996466431095,14174.265694641046,1853.9548920510592,67.17,4.257873205623696,1.0,0.8654464340815506,19.587357757000476,12.244778263821205,0.15666258713447043,0.0,0.0,0.0,1234.8102695835141,0.8665298842719356,1.0,3.0,axial,circular
140.0,140.0,70.0,2.74,0.0,309.0,45.3,420.0,0.0,0.0,1143.0,0.5,51.0948905109489,14212.274881679034,1797.1796790890457,67.26,4.126046669518374,1.0,0.8625577429959841,18.95552216594079,12.237608000488866,0.1561927180295133,0.0,0.0,0.0,1199.1445729785753,0.9531794795692425,1.0,3.0,axial,circular
140.0,140.0,70.0,2.65,0.0,309.0,45.3,420.0,0.0,0.0,1065.0,0.5,52.83018867924528,14250.334962518005,1740.2609599280217,67.35,3.993989011582343,0.9999999999999999,0.8330087861931269,18.324314841558188,12.230398116271259,0.15659970347206714,0.0,0.0,0.0,1183.2808104198245,0.9000399487777894,1.0,3.0,axial,circular
140.0,140.0,70.0,2.73,0.0,309.0,45.3,420.0,0.0,0.0,1137.0,0.5,51.282051282051285,14216.501266275905,1790.8624636859208,67.27,4.111385017290658,1.0,0.8592702646362743,18.885357073625887,12.23680886010697,0.15623710202361646,0.0,0.0,0.0,1197.384008641248,0.949570055883935,1.0,3.0,axial,circular
140.0,140.0,70.0,2.72,100.0,309.0,69.4,420.0,0.0,0.0,1447.0,0.5,51.470588235294116,14220.728279191311,1784.543476601326,67.28,4.096720511151219,1.0,0.558732975905572,18.815199731654676,12.236009230483065,0.1703428176452313,0.0,0.0,0.0,1538.3424768456869,0.9406227948454098,1.0,3.0,axial,circular
140.0,140.0,70.0,2.69,100.0,309.0,69.4,420.0,0.0,0.0,1398.0,0.5,52.04460966542751,14233.413087848712,1765.5758852587244,67.31,4.0527098636644325,1.0,0.5523016537624514,18.604774147560686,12.23360740519962,0.17053921717595433,0.0,0.0,0.0,1533.3618168416465,0.9117221940999816,1.0,3.0,axial,circular
140.0,140.0,70.0,2.81,100.0,309.0,69.4,420.0,0.0,0.0,1421.0,0.5,49.8220640569395,14182.70778241977,1841.3505798297863,67.19,4.228598372483319,1.0,0.5780645500820912,19.446895328134328,12.243188292425712,0.1697673485985949,0.0,0.0,0.0,1553.257249267336,0.9148516774476855,1.0,3.0,axial,circular
88.34,88.34,44.17,2.59,0.0,342.7,23.6,285.0,0.0,0.0,504.39,0.5,34.10810810810811,5431.48822905784,1052.1834335826088,41.58,3.8492503678868815,0.9999999999999999,2.813032296950423,31.725303056152814,13.272588434355274,0.15642573377130473,0.0,0.0,0.0,488.76638489452506,1.0319654043083313,1.0,3.2261716096898345,axial,circular
88.2,88.2,44.1,2.6,10.0,342.7,22.1,286.0,0.0,0.0,517.53,0.5,33.92307692307692,5410.607947645021,1054.2471390170558,41.5,3.8632812617220864,1.0,3.0214693684187277,31.902325021497806,13.34207294373488,0.1563972020491667,0.0,0.0,0.0,480.86493018409993,1.076248167654611,1.0,3.2426303854875282,axial,circular
88.2,88.2,44.1,2.67,20.0,342.7,21.4,286.0,0.0,0.0,509.7,0.5,33.033707865168545,5392.370688131667,1080.9750795037016,41.43,3.963060642837661,1.0,3.2102309224427104,32.78158055275082,13.350831540203485,0.1559977563105947,0.0,0.0,0.0,485.8468924719362,1.0490959351550069,1.0,3.2426303854875282,axial,circular
88.24,88.24,44.12,2.55,30.0,342.7,24.6,285.5,0.0,0.0,522.24,0.5,34.60392156862745,5428.87599476638,1035.5981600604207,41.57,3.7919447605696845,1.0,2.657420896746505,31.26051165377029,13.306283314054317,0.15745409403344784,0.0,0.0,0.0,488.4498389239592,1.0691783646617217,1.0,3.235494106980961,axial,circular
88.02,88.02,44.01,2.44,40.0,342.7,25.7,284.0,0.0,0.0,521.73,0.5,36.07377049180328,5428.87599476638,990.6949017221165,41.57,3.634124606168726,1.0,2.4333859010635277,29.959453994082804,13.256340842318448,0.15773221143054042,0.0,0.0,0.0,479.03325588566526,1.0891310646802475,1.0,3.2265394228584414,axial,circular
88.2,88.2,44.1,2.54,50.0,342.7,23.9,286.0,0.0,0.0,519.93,0.5,34.724409448818896,5426.264388793452,1031.2683801654857,41.56,3.777583975278368,1.0,2.7251283074581663,31.149615696051413,13.334514957172797,0.15742021422644795,0.0,0.0,0.0,483.10339277487543,1.076229245697485,1.0,3.2426303854875282,axial,circular
88.2,88.2,44.1,2.43,60.0,342.7,23.1,287.0,0.0,0.0,517.23,0.5,36.2962962962963,5455.026612014863,988.9750033868966,41.67,3.620058741038271,1.0,2.6896177719449397,29.771877383100918,13.36711232323773,0.15759673424572623,0.0,0.0,0.0,464.93284839823275,1.1124832366264057,1.0,3.253968253968254,axial,circular
88.3,88.3,44.15,2.54,70.0,342.7,27.3,285.0,0.0,0.0,530.88,0.5,34.76377952755905,5439.328701843405,1032.502415631474,41.61,3.777749739375089,1.0,2.382852880888293,31.11355048507193,13.272480361499932,0.15857328373500265,0.0,0.0,0.0,502.3322513972311,1.0568304115918572,1.0,3.227633069082673,axial,circular
88.1,88.1,44.05,2.51,80.0,342.7,28.1,286.0,0.0,0.0,533.13,0.5,35.0996015936255,5421.043061803185,1018.5356227959162,41.54,3.734513339916802,1.0,2.2914012742891523,30.809285546208184,13.346211227017289,0.15996836861728472,0.0,0.0,0.0,501.38346796883,1.0633178675790396,1.0,3.2463110102156643,axial,circular
