Repository: Serali-Nerri/xgboost

# CFST柱极限承载力预测 - XGBoost ML管道

## 项目概述

本项目是一个完整的机器学习管道，用于预测混凝土填充钢管（CFST）柱的极限承载力。采用XGBoost算法，提供从数据加载、预处理、模型训练、评估到预测的全流程解决方案。

### 核心特性

- **模块化设计**：清晰的模块分离，便于维护和扩展
- **特征工程支持**：处理无量纲参数，剔除几何参数实现多截面统一预测
- **自动化超参数优化**：集成Optuna框架进行超参数搜索，支持持久化存储和断点续训
- **智能参数加载**：自动加载最优参数，无需手动配置
- **特征选择**：迭代剔除法自动寻找最优特征子集
- **多维度评估**：集成R²、RMSE、MAE、MAPE、COV等工程指标
- **可视化分析**：提供预测散点图、特征重要性图和学习曲线
- **COV稳定性指标**：特别添加变异系数评估模型预测稳定性

---

## 环境要求

### 系统要求
- Python 3.8+
- 8GB+ RAM（推荐16GB）
- 5GB+ 可用磁盘空间

### Python依赖
- pandas &gt;= 1.5.0
- numpy &gt;= 1.23.0
- xgboost &gt;= 1.7.0
- scikit-learn &gt;= 1.2.0
- matplotlib &gt;= 3.6.0
- seaborn &gt;= 0.12.0
- optuna &gt;= 3.0.0
- joblib &gt;= 1.2.0

---

File: data/processed/2026.3.11-new_feature_parameters_raw.csv (part 64 of 84)
b (mm),h (mm),r0 (mm),t (mm),R (%),fy (MPa),fc (MPa),L (mm),e1 (mm),e2 (mm),Nexp (kN),r0/h,b/t,Ac (mm^2),As (mm^2),Re (mm),te (mm),ke,xi,sigma_re (MPa),lambda,lambda_bar,e/h,e1/e2,e_bar,Npl (kN),psi,b/h,L/h,axial_flag,section_family
88.14,88.14,44.07,2.4,90.0,342.7,26.1,283.0,0.0,0.0,538.08,0.5,36.725,5455.026612014863,976.7036301149066,41.67,3.576915047737465,1.0,2.350929065373906,29.4170575200295,13.18618924532073,0.15723971254719568,0.0,0.0,0.0,477.09252861396635,1.1278315373397536,1.0,3.2108009984116177,axial,circular
88.32,88.32,44.16,2.51,100.0,342.7,29.2,283.5,0.0,0.0,540.96,0.5,35.18725099601593,5449.7914620169195,1021.2184353326039,41.65,3.7348699890118624,1.0,2.199226778686269,30.730851026035182,13.195809131448948,0.15879155809631765,0.0,0.0,0.0,509.10546847937735,1.0625696117854861,1.0,3.2099184782608696,axial,circular
112.0,112.0,56.0,1.78,0.0,357.2,23.6,362.5,0.0,0.0,636.81,0.5,62.92134831460674,9235.680472401564,940.5051107439729,54.22,2.6937986322841354,1.0,1.5413160752376125,17.746677820949706,13.157686227170279,0.16062367203652828,0.0,0.0,0.0,553.910484706424,1.1496622966750905,1.0,3.236607142857143,axial,circular
112.38,112.38,56.19,2.07,10.0,357.2,22.1,363.0,0.0,0.0,639.63,0.5,54.28985507246377,9201.64445759257,1092.2373927717954,54.12,3.1219807499606915,1.0,1.9185396033248188,20.605534439873598,13.162343176367886,0.15881181106971284,0.0,0.0,0.0,593.5035392108811,1.0777189312981157,1.0,3.230112119594234,axial,circular
111.88,111.88,55.94,1.88,20.0,357.2,21.4,360.0,0.0,0.0,670.41,0.5,59.51063829787234,9181.25300799665,990.5810392376309,54.059999999999995,2.841628604597524,1.0,1.8008839698478778,18.77598478657484,13.092189086125087,0.15785741957761282,0.0,0.0,0.0,550.31436158681,1.218230972687863,1.0,3.217733285663211,axial,circular
111.7,111.7,55.85,1.65,30.0,357.2,24.6,361.0,0.0,0.0,677.64,0.5,67.6969696969697,9228.86824289152,871.3117519795314,54.199999999999996,2.5008566478779386,1.0,1.3708864033141865,16.481660417380066,13.124430366787834,0.16142811114051817,0.0,0.0,0.0,538.26271658222,1.2589391371982384,1.0,3.2318710832587287,axial,circular
112.1,112.1,56.05,2.05,40.0,357.2,25.7,357.0,0.0,0.0,676.59,0.5,54.6829268292683,9160.884177867836,1079.2588433685082,54.0,3.092370414929171,1.0,1.6374443554080433,20.455457633568514,12.975528405092442,0.159148944171094,0.0,0.0,0.0,620.9459822224345,1.0896116882476787,1.0,3.184656556645852,axial,circular
112.0,112.0,56.0,1.9,50.0,357.2,23.9,360.0,0.0,0.0,673.65,0.5,58.94736842105264,9194.844794453142,1001.8902327955511,54.1,2.8712345484087507,1.0,1.6285057230674767,18.95757820132358,13.080130381012214,0.15955351041203858,0.0,0.0,0.0,577.6319817420009,1.1662269771982354,1.0,3.2142857142857144,axial,circular
112.7,112.7,56.35,2.0,60.0,357.2,23.1,360.0,0.0,0.0,629.16,0.5,56.35,9280.021225273596,1059.6513864952199,54.35,3.019155582331777,1.0,1.765686154339388,19.84254597992476,13.008376950460585,0.1578527557179792,0.0,0.0,0.0,592.8759655599126,1.0612000427540027,1.0,3.194321206743567,axial,circular
112.18,112.18,56.09,2.01,70.0,357.2,27.3,360.0,0.0,0.0,660.0,0.5,55.81094527363185,9188.047644587838,1059.693582081565,54.080000000000005,3.0335478104983125,1.0,1.5090577799846971,20.03667303827657,13.070757434783463,0.1615939968236445,0.0,0.0,0.0,629.3562482167829,1.0486906293058074,1.0,3.209128186842574,axial,circular
112.16,112.16,56.08,1.98,80.0,357.2,28.1,363.0,0.0,0.0,662.73,0.5,56.64646464646464,9194.844794453142,1044.2110564264035,54.1,2.9893396574434377,1.0,1.4436071179191683,19.737377553397334,13.178792813590613,0.16361524804101935,0.0,0.0,0.0,631.3673280796446,1.0496742079064298,1.0,3.2364479315263908,axial,circular
112.08,112.08,56.04,1.92,90.0,357.2,26.1,364.0,0.0,0.0,660.09,0.5,58.375,9201.64445759257,1012.8425342986533,54.12,2.9008049032518173,1.0,1.5064246917655941,19.145741157456563,13.218082847410194,0.16283448340958503,0.0,0.0,0.0,601.9502735946451,1.0965855967772289,1.0,3.2476802284082797,axial,circular
113.14,113.14,56.57,2.27,100.0,357.2,29.2,359.0,0.0,0.0,679.68,0.5,49.841409691629956,9262.954523182969,1202.1275830670545,54.3,3.4160211219074768,1.0,1.5875581035559148,22.471505428091174,12.949364942265808,0.16058328922758275,0.0,0.0,0.0,699.8782447484946,0.9711403449099164,1.0,3.173059925755701,axial,circular
140.0,140.0,70.0,3.96,100.0,335.3,43.1,420.0,0.0,0.0,1414.0,0.5,35.35353535353536,13701.370234796343,2554.587032206352,66.04,5.89352422527476,1.0,1.450484140571485,29.92275397841652,12.33146129576139,0.15448063311833873,0.0,0.0,0.0,1447.082089018512,0.9771387613255927,1.0,3.0,axial,circular
140.0,140.0,70.0,3.85,100.0,335.3,43.1,420.0,0.0,0.0,1437.0,0.5,36.36363636363636,13747.051819412925,2487.3778168229355,66.15,5.7358779578367205,1.0,1.4076298581689315,29.073921077288773,12.323293364200582,0.15472009349255564,0.0,0.0,0.0,1426.5157153974274,1.0073495752548731,1.0,3.0,axial,circular
140.0,140.0,70.0,3.84,100.0,335.3,43.1,420.0,0.0,0.0,1433.0,0.5,36.458333333333336,13751.208460652886,2481.2572580629007,66.16,5.72152972361333,1.0,1.4037417341923886,28.996809497091135,12.322547952619427,0.15474241411907236,0.0,0.0,0.0,1424.64264328263,1.0058662828582143,1.0,3.0,axial,circular
140.0,140.0,70.0,3.85,50.0,335.3,46.7,420.0,0.0,0.0,1365.0,0.5,36.36363636363636,13747.051819412925,2487.3778168229355,66.15,5.7358779578367205,1.0,1.2991187770252879,29.073921077288773,12.323293364200582,0.1565458682663524,0.0,0.0,0.0,1476.0051019473142,0.92479355132251,1.0,3.0,axial,circular
140.0,140.0,70.0,3.86,50.0,335.3,46.7,420.0,0.0,0.0,1453.0,0.5,36.26943005181347,13742.895806491488,2493.496603901502,66.14,5.75022339781367,1.0,1.3027083596142017,29.15104180959969,12.324038296768057,0.15652097025766523,0.0,0.0,0.0,1477.8626454513262,0.9831766196081548,1.0,3.0,axial,circular
140.0,140.0,70.0,3.81,50.0,335.3,46.7,420.0,0.0,0.0,1351.0,0.5,36.74540682414698,13763.682154283963,2462.88495169398,66.19,5.678468250391148,1.0,1.2847722959836065,28.76552960199656,12.320308842924197,0.156646473328058,0.0,0.0,0.0,1468.5692809080526,0.9199429795812175,1.0,3.0,axial,circular
140.0,140.0,70.0,3.84,0.0,335.3,45.3,420.0,0.0,0.0,1506.0,0.5,36.458333333333336,13751.208460652886,2481.2572580629007,66.16,5.72152972361333,1.0,1.3355688464391158,28.996809497091135,12.322547952619427,0.1558630353613454,0.0,0.0,0.0,1454.8953018960665,1.0351260314314936,1.0,3.0,axial,circular
140.0,140.0,70.0,3.9,0.0,335.3,45.3,420.0,0.0,0.0,1511.0,0.5,35.8974358974359,13726.278037991058,2517.954035401074,66.1,5.807577225383781,0.9999999999999999,1.3577829713435536,29.4596163944203,12.327013238637221,0.1557206638120219,0.0,0.0,0.0,1466.070383190975,1.0306462891032786,1.0,3.0,axial,circular
140.0,140.0,70.0,3.88,0.0,335.3,45.3,420.0,0.0,0.0,1543.0,0.5,36.08247422680412,13734.585665604212,2505.7288630142266,66.12,5.778905897054486,1.0,1.3503733688150008,29.3053107574466,12.325526725209343,0.15576773355545387,0.0,0.0,0.0,1462.347618420541,1.0551526740725097,1.0,3.0,axial,circular
140.0,140.0,70.0,3.78,100.0,335.3,69.4,420.0,0.0,0.0,1550.0,0.5,37.03703703703704,13776.161502781819,2444.496700191834,66.22,5.63538161066792,1.0,0.8573049134543093,28.534331834143067,12.318065418971644,0.16771370294485816,0.0,0.0,0.0,1775.7053518673804,0.8728925654078687,1.0,3.0,axial,circular
140.0,140.0,70.0,3.92,100.0,335.3,69.4,420.0,0.0,0.0,1725.0,0.5,35.714285714285715,13717.972923652029,2530.172121062044,66.08,5.836237386842328,1.0,0.8911159307789677,29.61395877433766,12.3284978377444,0.16716317900703023,0.0,0.0,0.0,1800.3940330935545,0.958123593109222,1.0,3.0,axial,circular
140.0,140.0,70.0,3.88,100.0,335.3,69.4,420.0,0.0,0.0,1749.0,0.5,36.08247422680412,13734.585665604212,2505.7288630142266,66.12,5.778905897054486,1.0,0.8814396773388982,29.3053107574466,12.325526725209343,0.16731778859610769,0.0,0.0,0.0,1793.3511329616026,0.9752691304304921,1.0,3.0,axial,circular
133.0,133.0,66.5,4.56,100.0,302.0,43.1,400.0,0.0,0.0,1386.0,0.5,29.166666666666668,12052.920020790008,2762.3287084525473,61.94,6.731974900899331,1.0,1.605878763965919,32.822996772224705,12.42299280246921,0.14839057051054033,0.0,0.0,0.0,1353.7041228487187,1.0238574121229078,1.0,3.007518796992481,axial,circular
133.0,133.0,66.5,4.61,100.0,302.0,43.1,400.0,0.0,0.0,1387.0,0.5,28.850325379609544,12033.46884987531,2790.575537537846,61.89,6.802356792738905,1.0,1.6249223699636342,33.19295122648489,12.426679955721887,0.1482924459487189,0.0,0.0,0.0,1361.3963197660553,1.0188069262875226,1.0,3.007518796992481,axial,circular
133.0,133.0,66.5,4.62,100.0,302.0,43.1,400.0,0.0,0.0,1357.0,0.5,28.78787878787879,12029.58050064796,2796.2195883104973,61.88,6.816424498659323,1.0,1.6287351302493382,33.266971535150546,12.427415817497305,0.14827304406866137,0.0,0.0,0.0,1362.9332352476972,0.9956467161455499,1.0,3.007518796992481,axial,circular
133.0,133.0,66.5,4.57,50.0,302.0,46.7,400.0,0.0,0.0,1385.0,0.5,29.10284463894967,12049.028529970008,2767.9816176325453,61.93,6.746057062614192,1.0,1.4855977442386297,32.896968075399414,12.423731279346795,0.15006982472776756,0.0,0.0,0.0,1398.620080874628,0.9902617722561865,1.0,3.007518796992481,axial,circular
133.0,133.0,66.5,4.61,50.0,302.0,46.7,400.0,0.0,0.0,1377.0,0.5,28.850325379609544,12033.46884987531,2790.575537537846,61.89,6.802356792738905,1.0,1.4996606883390287,33.19295122648489,12.426679955721887,0.1499823810950557,0.0,0.0,0.0,1404.7168076256062,0.9802687577487907,1.0,3.007518796992481,axial,circular
133.0,133.0,66.5,4.66,50.0,302.0,46.7,400.0,0.0,0.0,1387.0,0.5,28.54077253218884,12014.033386923877,2818.778074586413,61.84,6.87266643129901,1.0,1.5172673509177814,33.56315107135027,12.430354038111641,0.149874860845797,0.0,0.0,0.0,1412.326337694442,0.9820676446947906,1.0,3.007518796992481,axial,circular
133.0,133.0,66.5,4.54,0.0,302.0,45.3,400.0,0.0,0.0,1350.0,0.5,29.295154185022025,12060.704887385606,2751.0175750481426,61.96,6.70380189884029,1.0,1.5206505206979821,32.675083496606966,12.421514278720613,0.14947560213380565,0.0,0.0,0.0,1377.157239063107,0.9802802190680984,1.0,3.007518796992481,axial,circular
133.0,133.0,66.5,4.63,0.0,302.0,45.3,400.0,0.0,0.0,1301.0,0.5,28.72570194384449,12025.692779739144,2801.8618674016816,61.870000000000005,6.830489314962904,0.9999999999999999,1.5532642865683113,33.34100166670109,12.428151156531252,0.1492863525012807,0.0,0.0,0.0,1390.926166877491,0.9353479940064918,1.0,3.007518796992481,axial,circular
133.0,133.0,66.5,4.55,0.0,302.0,45.3,400.0,0.0,0.0,1321.0,0.5,29.230769230769234,12056.812139928543,2756.6740275910793,61.95,6.7178898464801335,1.0,1.5242691548411333,32.74903524837773,12.422253802291618,0.14945425981120067,0.0,0.0,0.0,1378.6891462712688,0.9581565239508182,1.0,3.007518796992481,axial,circular
133.0,133.0,66.5,4.53,100.0,302.0,69.4,400.0,0.0,0.0,1431.0,0.5,29.359823399558497,12064.598263161199,2745.359350823737,61.97,6.689711057463015,1.0,0.9902248172399984,32.60114150966323,12.420774231662708,0.16039227226769184,0.0,0.0,0.0,1666.3816434121559,0.8587468576945086,1.0,3.007518796992481,axial,circular
133.0,133.0,66.5,4.53,100.0,302.0,69.4,400.0,0.0,0.0,1354.0,0.5,29.359823399558497,12064.598263161199,2745.359350823737,61.97,6.689711057463015,1.0,0.9902248172399984,32.60114150966323,12.420774231662708,0.16039227226769184,0.0,0.0,0.0,1666.3816434121559,0.8125389554985077,1.0,3.007518796992481,axial,circular
133.0,133.0,66.5,4.45,100.0,302.0,69.4,400.0,0.0,0.0,1459.0,0.5,29.8876404494382,12095.767888833056,2700.029776495593,62.05,6.5768800897225645,1.0,0.9713652925420373,32.00995627874641,12.414834998423437,0.16067553761866823,0.0,0.0,0.0,1654.8552839866832,0.8816480897865271,1.0,3.007518796992481,axial,circular
140.0,140.0,70.0,2.8,100.0,309.0,29.3,420.0,0.0,0.0,1102.1,0.5,50.0,14186.929768786931,1835.045766196945,67.2,4.213956682011371,1.0,1.36410983565291,19.37667581460586,12.242392574059092,0.14549448204220633,0.0,0.0,0.0,982.7061839803131,1.1214949269333983,1.0,3.0,axial,circular
140.0,140.0,70.0,2.73,100.0,309.0,29.3,420.0,0.0,0.0,1098.5,0.5,51.282051282051285,14216.501266275905,1790.8624636859208,67.27,4.111385017290658,1.0,1.3284963477141032,18.885357073625887,12.23680886010697,0.14566829180075316,0.0,0.0,0.0,969.9199883808335,1.1325676480116835,1.0,3.0,axial,circular
140.0,140.0,70.0,2.64,100.0,309.0,29.3,420.0,0.0,0.0,1118.5,0.5,53.03030303030303,14254.567001981657,1733.927799391672,67.36,3.979301653964015,1.0,1.2828262522722338,18.254219285553454,12.229594569250976,0.14590199765228046,0.0,0.0,0.0,953.4425031700891,1.173117410101934,1.0,3.0,axial,circular
140.0,140.0,70.0,2.71,50.0,309.0,32.1,420.0,0.0,0.0,1139.1,0.5,51.66051660516605,14224.95592042525,1778.222717835261,67.29,4.08205315054046,1.0,1.2033408832974992,18.745050134002113,12.235209111521224,0.1476540850818681,0.0,0.0,0.0,1006.091904856746,1.1322027286982221,1.0,3.0,axial,circular
140.0,140.0,70.0,2.79,50.0,309.0,32.1,420.0,0.0,0.0,1131.4,0.5,50.17921146953405,14191.15238347262,1828.7391808826355,67.21,4.199312141530896,0.9999999999999999,1.2404736780957202,19.306464093632595,12.24159636711958,0.14742362138325255,0.0,0.0,0.0,1020.6163984022054,1.1085457785816772,1.0,3.0,axial,circular
140.0,140.0,70.0,2.83,50.0,309.0,32.1,420.0,0.0,0.0,1070.2,0.5,49.46996466431095,14174.265694641046,1853.9548920510592,67.17,4.257873205623696,1.0,1.259076276374094,19.587357757000476,12.244778263821205,0.14731200768864355,0.0,0.0,0.0,1027.865990441755,1.0411863121767952,1.0,3.0,axial,circular
140.0,140.0,70.0,2.74,0.0,309.0,34.7,420.0,0.0,0.0,1143.1,0.5,51.0948905109489,14212.274881679034,1797.1796790890457,67.26,4.126046669518374,1.0,1.1260480045451895,18.95552216594079,12.237608000488866,0.14932336788022985,0.0,0.0,0.0,1048.4944592327777,1.0902298909967045,1.0,3.0,axial,circular
140.0,140.0,70.0,2.65,0.0,309.0,34.7,420.0,0.0,0.0,1065.5,0.5,52.83018867924528,14250.334962518005,1740.2609599280217,67.35,3.993989011582343,0.9999999999999999,1.0874725652607677,18.324314841558188,12.230398116271259,0.14962085478539605,0.0,0.0,0.0,1032.2272598171337,1.0322339289787414,1.0,3.0,axial,circular
140.0,140.0,70.0,2.73,0.0,309.0,34.7,420.0,0.0,0.0,1137.5,0.5,51.282051282051285,14216.501266275905,1790.8624636859208,67.27,4.111385017290658,1.0,1.121756282075597,18.885357073625887,12.23680886010697,0.1493557409145384,0.0,0.0,0.0,1046.6890952187234,1.0867601517930212,1.0,3.0,axial,circular
140.0,140.0,70.0,2.72,100.0,309.0,54.9,420.0,0.0,0.0,1447.2,0.5,51.470588235294116,14220.728279191311,1784.543476601326,67.28,4.096720511151219,1.0,0.706303616172071,18.815199731654676,12.236009230483065,0.16213282258506018,0.0,0.0,0.0,1332.1419167974125,1.0863707400478753,1.0,3.0,axial,circular
140.0,140.0,70.0,2.69,100.0,309.0,54.9,420.0,0.0,0.0,1398.3,0.5,52.04460966542751,14233.413087848712,1765.5758852587244,67.31,4.0527098636644325,1.0,0.6981736752479807,18.604774147560686,12.23360740519962,0.1622952603921197,0.0,0.0,0.0,1326.97732706784,1.0537482227294406,1.0,3.0,axial,circular
140.0,140.0,70.0,2.81,100.0,309.0,54.9,420.0,0.0,0.0,1420.7,0.5,49.8220640569395,14182.70778241977,1841.3505798297863,67.19,4.228598372483319,1.0,0.730740979520895,19.446895328134328,12.243188292425712,0.1616578890453576,0.0,0.0,0.0,1347.6079864222493,1.0542383351198459,1.0,3.0,axial,circular
140.0,140.0,70.0,6.0,0.0,268.0,34.1,420.0,0.0,0.0,1854.92,0.5,23.333333333333332,12867.963509103793,3762.1595065138063,64.0,8.756666803281163,1.0,2.297776582251371,36.668542238739875,12.472571451991056,0.1365442407204846,0.0,0.0,0.0,1447.0563034061395,1.2818575169700133,1.0,3.0,axial,circular
140.0,140.0,70.0,6.0,25.0,268.0,29.7,420.0,0.0,0.0,1765.88,0.5,23.333333333333332,12867.963509103793,3762.1595065138063,64.0,8.756666803281163,1.0,2.6381879277700926,36.668542238739875,12.472571451991056,0.13455050799221097,0.0,0.0,0.0,1390.4372639660826,1.2700177460455893,1.0,3.0,axial,circular
140.0,140.0,70.0,6.0,50.0,268.0,26.3,420.0,0.0,0.0,1740.0,0.5,23.333333333333332,12867.963509103793,3762.1595065138063,64.0,8.756666803281163,1.0,2.979246443147215,36.668542238739875,12.472571451991056,0.13299656544839195,0.0,0.0,0.0,1346.6861880351298,1.2920604781272251,1.0,3.0,axial,circular
140.0,140.0,70.0,6.0,75.0,268.0,22.7,420.0,0.0,0.0,1642.69,0.5,23.333333333333332,12867.963509103793,3762.1595065138063,64.0,8.756666803281163,1.0,3.451726055276289,36.668542238739875,12.472571451991056,0.13134328483454058,0.0,0.0,0.0,1300.3615194023562,1.2632563910034629,1.0,3.0,axial,circular
140.0,140.0,70.0,6.0,100.0,268.0,20.4,420.0,0.0,0.0,1556.03,0.5,23.333333333333332,12867.963509103793,3762.1595065138063,64.0,8.756666803281163,1.0,3.84089124778293,36.668542238739875,12.472571451991056,0.13028600887886135,0.0,0.0,0.0,1270.7652033314173,1.22448269430162,1.0,3.0,axial,circular
140.0,140.0,70.0,6.0,0.0,268.0,33.8,420.0,0.0,0.0,1839.04,0.5,23.333333333333332,12867.963509103793,3762.1595065138063,64.0,8.756666803281163,1.0,2.3181710489577445,36.668542238739875,12.472571451991056,0.13640902749315562,0.0,0.0,0.0,1443.1959143534082,1.2742829866061123,1.0,3.0,axial,circular
140.0,140.0,70.0,6.0,25.0,268.0,29.1,420.0,0.0,0.0,1762.92,0.5,23.333333333333332,12867.963509103793,3762.1595065138063,64.0,8.756666803281163,1.0,2.6925835551467956,36.668542238739875,12.472571451991056,0.13427701678439272,0.0,0.0,0.0,1382.7164858606204,1.2749685261058676,1.0,3.0,axial,circular
140.0,140.0,70.0,6.0,50.0,268.0,26.2,420.0,0.0,0.0,1719.72,0.5,23.333333333333332,12867.963509103793,3762.1595065138063,64.0,8.756666803281163,1.0,2.990617612777548,36.668542238739875,12.472571451991056,0.1329507254558389,0.0,0.0,0.0,1345.3993916842194,1.2782226680266242,1.0,3.0,axial,circular
140.0,140.0,70.0,6.0,75.0,268.0,22.4,420.0,0.0,0.0,1616.79,0.5,23.333333333333332,12867.963509103793,3762.1595065138063,64.0,8.756666803281163,1.0,3.497954529230882,36.668542238739875,12.472571451991056,0.13120534760024,0.0,0.0,0.0,1296.5011303496249,1.247040949022546,1.0,3.0,axial,circular
140.0,140.0,70.0,6.0,100.0,268.0,20.1,420.0,0.0,0.0,1457.58,0.5,23.333333333333332,12867.963509103793,3762.1595065138063,64.0,8.756666803281163,1.0,3.898217982824465,36.668542238739875,12.472571451991056,0.13014821723170072,0.0,0.0,0.0,1266.9048142786864,1.150504744770328,1.0,3.0,axial,circular
140.0,140.0,70.0,6.0,0.0,268.0,45.3,420.0,0.0,0.0,2014.65,0.5,23.333333333333332,12867.963509103793,3762.1595065138063,64.0,8.756666803281163,1.0,1.7296728797962861,36.668542238739875,12.472571451991056,0.14150381831716083,0.0,0.0,0.0,1591.1774947081017,1.2661378172455762,1.0,3.0,axial,circular
140.0,140.0,70.0,6.0,25.0,268.0,41.8,420.0,0.0,0.0,1805.96,0.5,23.333333333333332,12867.963509103793,3762.1595065138063,64.0,8.756666803281163,1.0,1.87450194867875,36.668542238739875,12.472571451991056,0.1399733254796727,0.0,0.0,0.0,1546.1396224262387,1.1680445761851992,1.0,3.0,axial,circular
140.0,140.0,70.0,6.0,50.0,268.0,37.6,420.0,0.0,0.0,1751.82,0.5,23.333333333333332,12867.963509103793,3762.1595065138063,64.0,8.756666803281163,1.0,2.083887804648185,36.668542238739875,12.472571451991056,0.13811308559576937,0.0,0.0,0.0,1492.0941756880027,1.174067983471779,1.0,3.0,axial,circular
140.0,140.0,70.0,6.0,75.0,268.0,34.2,420.0,0.0,0.0,1685.3,0.5,23.333333333333332,12867.963509103793,3762.1595065138063,64.0,8.756666803281163,1.0,2.2910579372740276,36.668542238739875,12.472571451991056,0.1365892867145397,0.0,0.0,0.0,1448.3430997570497,1.1636055022340344,1.0,3.0,axial,circular
140.0,140.0,70.0,6.0,100.0,268.0,31.8,420.0,0.0,0.0,1572.28,0.5,23.333333333333332,12867.963509103793,3762.1595065138063,64.0,8.756666803281163,1.0,2.4639679702758412,36.668542238739875,12.472571451991056,0.13550481092839128,0.0,0.0,0.0,1417.4599873352006,1.1092235506103125,1.0,3.0,axial,circular
140.0,140.0,70.0,6.0,0.0,268.0,42.9,420.0,0.0,0.0,2011.43,0.5,23.333333333333332,12867.963509103793,3762.1595065138063,64.0,8.756666803281163,1.0,1.8264377961485256,36.668542238739875,12.472571451991056,0.14045630210576418,0.0,0.0,0.0,1560.2943822862528,1.2891349368653828,1.0,3.0,axial,circular
140.0,140.0,70.0,6.0,25.0,268.0,40.6,420.0,0.0,0.0,1792.98,0.5,23.333333333333332,12867.963509103793,3762.1595065138063,64.0,8.756666803281163,1.0,1.9299059471618658,36.668542238739875,12.472571451991056,0.1394444154963988,0.0,0.0,0.0,1530.698066215314,1.1713479226070913,1.0,3.0,axial,circular
140.0,140.0,70.0,6.0,50.0,268.0,37.2,420.0,0.0,0.0,1751.38,0.5,23.333333333333332,12867.963509103793,3762.1595065138063,64.0,8.756666803281163,1.0,2.1062952003970903,36.668542238739875,12.472571451991056,0.13793462042373622,0.0,0.0,0.0,1486.9469902843612,1.1778362049511053,1.0,3.0,axial,circular
140.0,140.0,70.0,6.0,75.0,268.0,31.6,420.0,0.0,0.0,1649.36,0.5,23.333333333333332,12867.963509103793,3762.1595065138063,64.0,8.756666803281163,1.0,2.4795627042649286,36.668542238739875,12.472571451991056,0.1354141316117727,0.0,0.0,0.0,1414.88639463338,1.16571903317183,1.0,3.0,axial,circular
140.0,140.0,70.0,6.0,100.0,268.0,30.7,420.0,0.0,0.0,1559.82,0.5,23.333333333333332,12867.963509103793,3762.1595065138063,64.0,8.756666803281163,1.0,2.552253467582142,36.668542238739875,12.472571451991056,0.13500552513621616,0.0,0.0,0.0,1403.3052274751863,1.1115329505373637,1.0,3.0,axial,circular
100.0,100.0,50.0,2.84,50.0,434.08,56.1,300.0,0.0,0.0,1050.1,0.5,35.21126760563381,6987.108150061775,1308.3393160872924,47.16,4.226018903915147,0.9999999999999999,1.4488714072450202,38.89801284587546,12.332644536939636,0.17285493231184362,0.0,0.0,0.0,959.9006975456375,1.09396732670889,1.0,3.0,axial,circular
100.0,100.0,50.0,2.81,50.0,434.08,56.1,300.0,0.0,0.0,1000.2,0.5,35.587188612099645,6996.000428067761,1295.2655940932787,47.19,4.18306632695397,1.0,1.4325702150182271,38.4781824794274,12.329535918468952,0.17292900941056916,0.0,0.0,0.0,954.7245130986117,1.0476320512121293,1.0,3.0,axial,circular
120.0,120.0,60.0,2.9,50.0,434.08,56.1,360.0,0.0,0.0,1260.8,0.5,41.37931034482759,10242.880103690699,1616.226550767442,57.1,4.339977941255846,1.0,1.2209195920342044,32.99295314781677,12.28799558825117,0.17403646858816404,0.0,0.0,0.0,1276.1971949741794,0.9879350973072065,1.0,3.0,axial,circular
120.0,120.0,60.0,2.88,50.0,434.08,56.1,360.0,0.0,0.0,1328.1,0.5,41.66666666666667,10250.056757948558,1605.5904050253027,57.12,4.31101577445542,1.0,1.21203569191807,32.761304750973544,12.286203154891085,0.1740896182079718,0.0,0.0,0.0,1271.9828671342975,1.0441178370524211,1.0,3.0,axial,circular
140.0,140.0,70.0,2.94,0.0,434.08,57.2,420.0,0.0,0.0,1679.1,0.5,47.61904761904762,14127.879136632997,1923.1519340430098,67.06,4.418681250001853,1.0,1.0330239078140686,28.602164583966662,12.253488214286033,0.17568124985945485,0.0,0.0,0.0,1642.916478144797,1.0220239569914484,1.0,3.0,axial,circular
140.0,140.0,70.0,2.88,50.0,434.08,56.1,420.0,0.0,0.0,1653.7,0.5,48.611111111111114,14153.17147076852,1885.4346681785298,67.12,4.331010452161436,1.0,1.030776799959248,28.009609908734152,12.24874464894196,0.17531903405504548,0.0,0.0,0.0,1612.4224002730502,1.0255997434170847,1.0,3.0,axial,circular
140.0,140.0,70.0,2.88,50.0,434.08,56.1,420.0,0.0,0.0,1668.2,0.5,48.611111111111114,14153.17147076852,1885.4346681785298,67.12,4.331010452161436,1.0,1.030776799959248,28.009609908734152,12.24874464894196,0.17531903405504548,0.0,0.0,0.0,1612.4224002730502,1.0345924242416282,1.0,3.0,axial,circular
140.0,140.0,70.0,2.88,100.0,434.08,51.6,420.0,0.0,0.0,1556.9,0.5,48.611111111111114,14153.17147076852,1885.4346681785298,67.12,4.331010452161436,1.0,1.1206701255370894,28.009609908734152,12.24874464894196,0.1730989426250251,0.0,0.0,0.0,1548.7331286545918,1.0052732592816058,1.0,3.0,axial,circular
140.0,140.0,70.0,2.82,100.0,434.08,51.6,420.0,0.0,0.0,1482.0,0.5,49.64539007092199,14178.486424371145,1847.6536217811565,67.18,4.243237213502368,1.0,1.0962529138733297,27.417451765958734,12.243983522314693,0.17325029844745385,0.0,0.0,0.0,1533.6393836403154,0.9663288617968705,1.0,3.0,axial,circular
160.0,160.0,80.0,2.88,50.0,434.08,56.1,480.0,0.0,0.0,1964.2,0.5,55.55555555555556,18684.604714306435,2165.278931331758,77.12,4.346091658974117,1.0,0.8966786944215452,24.462544960159292,12.219913748846118,0.1764431674829429,0.0,0.0,0.0,1988.1106029850805,0.9879732028242395,1.0,3.0,axial,circular
160.0,160.0,80.0,2.87,50.0,434.08,56.1,480.0,0.0,0.0,1984.9,0.5,55.749128919860624,18689.450620974596,2158.0148379999214,77.13,4.331367269808865,1.0,0.89343879433421,24.37650595719736,12.21920509047133,0.17647304209639608,0.0,0.0,0.0,1985.2292607156808,0.9998341447397556,1.0,3.0,axial,circular
180.0,180.0,90.0,2.89,50.0,434.08,56.1,540.0,0.0,0.0,2389.2,0.5,62.28373702422145,23838.882891681962,2453.357197604637,87.11,4.372675684184685,1.0,0.7963093206518531,21.789588577555826,12.197690091224626,0.17743754322042538,0.0,0.0,0.0,2402.314622559579,0.9945408388907835,1.0,3.0,axial,circular
180.0,180.0,90.0,2.89,50.0,434.08,56.1,540.0,0.0,0.0,2424.1,0.5,62.28373702422145,23838.882891681962,2453.357197604637,87.11,4.372675684184685,1.0,0.7963093206518531,21.789588577555826,12.197690091224626,0.17743754322042538,0.0,0.0,0.0,2402.314622559579,1.0090684947074955,1.0,3.0,axial,circular
200.0,200.0,100.0,2.93,50.0,434.08,56.1,600.0,0.0,0.0,3038.9,0.5,68.25938566552901,29601.92349966611,2770.978163768186,97.07,4.441647823916341,0.9999999999999999,0.7243026708074105,19.862269366494335,12.181397738869961,0.17824912153642658,0.0,0.0,0.0,2863.494109659763,1.0612558935422705,1.0,3.0,axial,circular
200.0,200.0,100.0,2.95,50.0,434.08,56.1,600.0,0.0,0.0,2994.1,0.5,67.79661016949152,29589.726580347815,2789.3700444498877,97.05,4.471360123736119,1.0,0.7294106425424123,19.999258140251154,12.182563214848335,0.17818852844011973,0.0,0.0,0.0,2870.79341005232,1.0429520945380157,1.0,3.0,axial,circular
140.0,140.0,70.0,2.8,100.0,309.0,40.9,420.0,0.0,0.0,1102.0,0.5,50.0,14186.929768786931,1835.045766196945,67.2,4.213956682011371,1.0,0.9772229384995176,19.37667581460586,12.242392574059092,0.15316376834899098,0.0,0.0,0.0,1147.2745692982412,0.9605372850494416,1.0,3.0,axial,circular
140.0,140.0,70.0,2.73,100.0,309.0,40.9,420.0,0.0,0.0,1098.0,0.5,51.282051282051285,14216.501266275905,1790.8624636859208,67.27,4.111385017290658,1.0,0.9517100975066802,18.885357073625887,12.23680886010697,0.15343760483025604,0.0,0.0,0.0,1134.831403069634,0.9675446035684174,1.0,3.0,axial,circular
140.0,140.0,70.0,2.64,100.0,309.0,40.9,420.0,0.0,0.0,1118.0,0.5,53.03030303030303,14254.567001981657,1733.927799391672,67.36,3.979301653964015,1.0,0.9189928897695955,18.254219285553454,12.229594569250976,0.15380355493616216,0.0,0.0,0.0,1118.7954803930763,0.9992889849780258,1.0,3.0,axial,circular
140.0,140.0,70.0,2.71,50.0,309.0,44.4,420.0,0.0,0.0,1131.0,0.5,51.66051660516605,14224.95592042525,1778.222717835261,67.29,4.08205315054046,1.0,0.8699829358975164,18.745050134002113,12.235209111521224,0.15575843130118605,0.0,0.0,0.0,1181.0588626779765,0.9576152685866383,1.0,3.0,axial,circular
140.0,140.0,70.0,2.79,50.0,309.0,44.4,420.0,0.0,0.0,1139.0,0.5,50.17921146953405,14191.15238347262,1828.7391808826355,67.21,4.199312141530896,0.9999999999999999,0.8968289429475814,19.306464093632595,12.24159636711958,0.15541319926094319,0.0,0.0,0.0,1195.1675727189188,0.9530044372011017,1.0,3.0,axial,circular
140.0,140.0,70.0,2.83,50.0,309.0,44.4,420.0,0.0,0.0,1070.0,0.5,49.46996466431095,14174.265694641046,1853.9548920510592,67.17,4.257873205623696,1.0,0.9102781187299194,19.587357757000476,12.244778263821205,0.15524532140469186,0.0,0.0,0.0,1202.2094584858398,0.8900279335246994,1.0,3.0,axial,circular
140.0,140.0,70.0,2.74,0.0,309.0,43.0,420.0,0.0,0.0,1143.0,0.5,51.0948905109489,14212.274881679034,1797.1796790890457,67.26,4.126046669518374,1.0,0.9086945525050716,18.95552216594079,12.237608000488866,0.15474165887406524,0.0,0.0,0.0,1166.4563407507137,0.9798909398223875,1.0,3.0,axial,circular
140.0,140.0,70.0,2.65,0.0,309.0,43.0,420.0,0.0,0.0,1065.0,0.5,52.83018867924528,14250.334962518005,1740.2609599280217,67.35,3.993989011582343,0.9999999999999999,0.8775650701057823,18.324314841558188,12.230398116271259,0.15512670177384563,0.0,0.0,0.0,1150.5050400060331,0.9256804298696643,1.0,3.0,axial,circular
140.0,140.0,70.0,2.73,0.0,309.0,43.0,420.0,0.0,0.0,1137.0,0.5,51.282051282051285,14216.501266275905,1790.8624636859208,67.27,4.111385017290658,1.0,0.9052312322796098,18.885357073625887,12.23680886010697,0.15478363376029025,0.0,0.0,0.0,1164.6860557288137,0.976228739416401,1.0,3.0,axial,circular
140.0,140.0,70.0,2.71,100.0,309.0,42.5,420.0,0.0,0.0,1100.0,0.5,51.66051660516605,14224.95592042525,1778.222717835261,67.29,4.08205315054046,1.0,0.908876290678817,18.745050134002113,12.235209111521224,0.15454827150115127,0.0,0.0,0.0,1154.031446429169,0.9531802650643929,1.0,3.0,axial,circular
140.0,140.0,70.0,2.71,100.0,309.0,42.5,420.0,0.0,0.0,1092.0,0.5,51.66051660516605,14224.95592042525,1778.222717835261,67.29,4.08205315054046,1.0,0.908876290678817,18.745050134002113,12.235209111521224,0.15454827150115127,0.0,0.0,0.0,1154.031446429169,0.9462480449548337,1.0,3.0,axial,circular
140.0,140.0,70.0,2.73,100.0,309.0,42.5,420.0,0.0,0.0,1095.0,0.5,51.282051282051285,14216.501266275905,1790.8624636859208,67.27,4.111385017290658,1.0,0.9158810114828994,18.885357073625887,12.23680886010697,0.15446480309559396,0.0,0.0,0.0,1157.5778050956753,0.9459407351970581,1.0,3.0,axial,circular
140.0,140.0,70.0,2.72,100.0,309.0,65.9,420.0,0.0,0.0,1447.0,0.5,51.470588235294116,14220.728279191311,1784.543476601326,67.28,4.096720511151219,1.0,0.5884077166592822,18.815199731654676,12.236009230483065,0.16842487911737286,0.0,0.0,0.0,1488.5699278685172,0.9720739166563434,1.0,3.0,axial,circular
140.0,140.0,70.0,2.69,100.0,309.0,65.9,420.0,0.0,0.0,1398.0,0.5,52.04460966542751,14233.413087848712,1765.5758852587244,67.31,4.0527098636644325,1.0,0.5816348220199413,18.604774147560686,12.23360740519962,0.1686137742383396,0.0,0.0,0.0,1483.5448710341761,0.9423375236540416,1.0,3.0,axial,circular
140.0,140.0,70.0,2.81,100.0,309.0,65.9,420.0,0.0,0.0,1421.0,0.5,49.8220640569395,14182.70778241977,1841.3505798297863,67.19,4.228598372483319,1.0,0.6087660057010187,19.446895328134328,12.243188292425712,0.16787165283865463,0.0,0.0,0.0,1503.617772028867,0.9450540066991967,1.0,3.0,axial,circular
140.0,140.0,70.0,3.96,100.0,335.3,40.9,420.0,0.0,0.0,1414.0,0.5,35.35353535353536,13701.370234796343,2554.587032206352,66.04,5.89352422527476,1.0,1.5285052923870661,29.92275397841652,12.33146129576139,0.15337005882807347,0.0,0.0,0.0,1416.93907450196,0.9979257580266865,1.0,3.0,axial,circular
140.0,140.0,70.0,3.85,100.0,335.3,40.9,420.0,0.0,0.0,1437.0,0.5,36.36363636363636,13747.051819412925,2487.3778168229355,66.15,5.7358779578367205,1.0,1.483345889659681,29.073921077288773,12.323293364200582,0.15359113969879726,0.0,0.0,0.0,1396.272201394719,1.0291689532775905,1.0,3.0,axial,circular
140.0,140.0,70.0,3.84,100.0,335.3,40.9,420.0,0.0,0.0,1433.0,0.5,36.458333333333336,13751.208460652886,2481.2572580629007,66.16,5.72152972361333,1.0,1.4792486245401455,28.996809497091135,12.322547952619427,0.15361176125825482,0.0,0.0,0.0,1394.3899846691936,1.0276895386192595,1.0,3.0,axial,circular
140.0,140.0,70.0,3.85,50.0,335.3,44.4,420.0,0.0,0.0,1365.0,0.5,36.36363636363636,13747.051819412925,2487.3778168229355,66.15,5.7358779578367205,1.0,1.366415470429751,29.073921077288773,12.323293364200582,0.15538252054883808,0.0,0.0,0.0,1444.3868827626643,0.94503766012412,1.0,3.0,axial,circular
140.0,140.0,70.0,3.86,50.0,335.3,44.4,420.0,0.0,0.0,1453.0,0.5,36.26943005181347,13742.895806491488,2493.496603901502,66.14,5.75022339781367,1.0,1.370190999864487,29.15104180959969,12.324038296768057,0.15535931466976483,0.0,0.0,0.0,1446.2539850963958,1.0046644745481235,1.0,3.0,axial,circular
140.0,140.0,70.0,3.81,50.0,335.3,44.4,420.0,0.0,0.0,1351.0,0.5,36.74540682414698,13763.682154283963,2462.88495169398,66.19,5.678468250391148,1.0,1.3513258158205952,28.76552960199656,12.320308842924197,0.1554763112528276,0.0,0.0,0.0,1436.9128119531995,0.9402101427181111,1.0,3.0,axial,circular
140.0,140.0,70.0,3.84,0.0,335.3,43.0,420.0,0.0,0.0,1506.0,0.5,36.458333333333336,13751.208460652886,2481.2572580629007,66.16,5.72152972361333,1.0,1.407006249853301,28.996809497091135,12.322547952619427,0.15469123707148238,0.0,0.0,0.0,1423.2675224365648,1.0581285501560531,1.0,3.0,axial,circular
140.0,140.0,70.0,3.9,0.0,335.3,43.0,420.0,0.0,0.0,1511.0,0.5,35.8974358974359,13726.278037991058,2517.954035401074,66.1,5.807577225383781,0.9999999999999999,1.4304085721363484,29.4596163944203,12.327013238637221,0.1545591603314084,0.0,0.0,0.0,1434.4999437035956,1.0533287272907772,1.0,3.0,axial,circular
140.0,140.0,70.0,3.88,0.0,335.3,43.0,420.0,0.0,0.0,1543.0,0.5,36.08247422680412,13734.585665604212,2505.7288630142266,66.12,5.778905897054486,1.0,1.422602642030687,29.3053107574466,12.325526725209343,0.15460281719743224,0.0,0.0,0.0,1430.7580713896514,1.0784492716517275,1.0,3.0,axial,circular
140.0,140.0,70.0,3.78,100.0,335.3,65.9,420.0,0.0,0.0,1550.0,0.5,37.03703703703704,13776.161502781819,2444.496700191834,66.22,5.63538161066792,1.0,0.9028370408760101,28.534331834143067,12.318065418971644,0.16608935619092427,0.0,0.0,0.0,1727.488786607644,0.8972561859830144,1.0,3.0,axial,circular
140.0,140.0,70.0,3.92,100.0,335.3,65.9,420.0,0.0,0.0,1725.0,0.5,35.714285714285715,13717.972923652029,2530.172121062044,66.08,5.836237386842328,1.0,0.9384437874971222,29.61395877433766,12.3284978377444,0.1655664049173602,0.0,0.0,0.0,1752.3811278607723,0.9843749014267245,1.0,3.0,axial,circular
140.0,140.0,70.0,3.88,100.0,335.3,65.9,420.0,0.0,0.0,1749.0,0.5,36.08247422680412,13734.585665604212,2505.7288630142266,66.12,5.778905897054486,1.0,0.9282536207483996,29.3053107574466,12.325526725209343,0.16571321961100866,0.0,0.0,0.0,1745.280083131988,1.0021314154123253,1.0,3.0,axial,circular
133.0,133.0,66.5,4.56,100.0,302.0,40.9,400.0,0.0,0.0,1386.0,0.5,29.166666666666668,12052.920020790008,2762.3287084525473,61.94,6.731974900899331,1.0,1.692258550780712,32.822996772224705,12.42299280246921,0.14733967174223409,0.0,0.0,0.0,1327.1876988029805,1.044313476722293,1.0,3.007518796992481,axial,circular
133.0,133.0,66.5,4.61,100.0,302.0,40.9,400.0,0.0,0.0,1387.0,0.5,28.850325379609544,12033.46884987531,2790.575537537846,61.89,6.802356792738905,1.0,1.7123265072232918,33.19295122648489,12.426679955721887,0.14724873335862954,0.0,0.0,0.0,1334.9226882963294,1.039011481459,1.0,3.007518796992481,axial,circular
133.0,133.0,66.5,4.62,100.0,302.0,40.9,400.0,0.0,0.0,1357.0,0.5,28.78787878787879,12029.58050064796,2796.2195883104973,61.88,6.816424498659323,1.0,1.7163443548593271,33.266971535150546,12.427415817497305,0.14723075786181536,0.0,0.0,0.0,1336.4681581462717,1.015362761715331,1.0,3.007518796992481,axial,circular
133.0,133.0,66.5,4.57,50.0,302.0,44.4,400.0,0.0,0.0,1385.0,0.5,29.10284463894967,12049.028529970008,2767.9816176325453,61.93,6.746057062614192,1.0,1.562554384142883,32.896968075399414,12.423731279346795,0.14898697184234466,0.0,0.0,0.0,1370.9073152556969,1.0102798231415628,1.0,3.007518796992481,axial,circular
133.0,133.0,66.5,4.61,50.0,302.0,44.4,400.0,0.0,0.0,1377.0,0.5,28.850325379609544,12033.46884987531,2790.575537537846,61.89,6.802356792738905,1.0,1.5773458140863206,33.19295122648489,12.426679955721887,0.14890529564399715,0.0,0.0,0.0,1377.0398292708933,0.9999710761663921,1.0,3.007518796992481,axial,circular
133.0,133.0,66.5,4.66,50.0,302.0,44.4,400.0,0.0,0.0,1387.0,0.5,28.54077253218884,12014.033386923877,2818.778074586413,61.84,6.87266643129901,1.0,1.5958645335103696,33.56315107135027,12.430354038111641,0.14880490623705062,0.0,0.0,0.0,1384.6940609045168,1.0016653058322333,1.0,3.007518796992481,axial,circular
133.0,133.0,66.5,4.54,0.0,302.0,43.0,400.0,0.0,0.0,1350.0,0.5,29.295154185022025,12060.704887385606,2751.0175750481426,61.96,6.70380189884029,1.0,1.6019876415725252,32.675083496606966,12.421514278720613,0.1483826315212222,0.0,0.0,0.0,1349.4176178221203,1.000431580387115,1.0,3.007518796992481,axial,circular
133.0,133.0,66.5,4.63,0.0,302.0,43.0,400.0,0.0,0.0,1301.0,0.5,28.72570194384449,12025.692779739144,2801.8618674016816,61.870000000000005,6.830489314962904,0.9999999999999999,1.6363458646870812,33.34100166670109,12.428151156531252,0.14820658096152553,0.0,0.0,0.0,1363.267073484091,0.9543251101011664,1.0,3.007518796992481,axial,circular
133.0,133.0,66.5,4.55,0.0,302.0,43.0,400.0,0.0,0.0,1321.0,0.5,29.230769230769234,12056.812139928543,2756.6740275910793,61.95,6.7178898464801335,1.0,1.6057998305651937,32.74903524837773,12.422253802291618,0.14836277033582496,0.0,0.0,0.0,1350.9584783494333,0.97782427896227,1.0,3.007518796992481,axial,circular
133.0,133.0,66.5,4.53,100.0,302.0,65.9,400.0,0.0,0.0,1431.0,0.5,29.359823399558497,12064.598263161199,2745.359350823737,61.97,6.689711057463015,1.0,1.0428164236184507,32.60114150966323,12.420774231662708,0.15887371103870132,0.0,0.0,0.0,1624.1555494910917,0.8810732447691881,1.0,3.007518796992481,axial,circular
133.0,133.0,66.5,4.53,100.0,302.0,65.9,400.0,0.0,0.0,1354.0,0.5,29.359823399558497,12064.598263161199,2745.359350823737,61.97,6.689711057463015,1.0,1.0428164236184507,32.60114150966323,12.420774231662708,0.15887371103870132,0.0,0.0,0.0,1624.1555494910917,0.8336639926048084,1.0,3.007518796992481,axial,circular
133.0,133.0,66.5,4.45,100.0,302.0,65.9,400.0,0.0,0.0,1459.0,0.5,29.8876404494382,12095.767888833056,2700.029776495593,62.05,6.5768800897225645,1.0,1.0229552549683976,32.00995627874641,12.414834998423437,0.15914285278077328,0.0,0.0,0.0,1612.5200963757677,0.9047949252100405,1.0,3.007518796992481,axial,circular
165.0,165.0,82.5,2.5,0.0,308.2,39.5,495.0,0.0,0.0,3197.0,0.5,66.0,20106.192982974677,1948.7279844791465,80.0,3.787226848384975,1.0,0.7562352445527999,14.590291433403115,12.187232996128724,0.15516840449687866,0.0,0.0,0.0,1394.7925876439726,2.2920970675648937,1.0,3.0,axial,circular
165.0,165.0,82.5,3.5,0.0,335.5,39.5,495.0,0.0,0.0,3128.0,0.5,47.142857142857146,19606.6797510539,2697.2147525583696,79.0,5.2588281481536825,1.0,1.16844130205514,22.333377768424818,12.255829548822353,0.1549997128528591,0.0,0.0,0.0,1679.3793996499621,1.8625928129474365,1.0,3.0,axial,circular
165.0,165.0,82.5,4.5,0.0,330.7,39.5,495.0,0.0,0.0,2989.0,0.5,36.666666666666664,19113.449704440303,3427.984705944772,78.0,6.706324566640575,1.0,1.5015399683731578,28.433096592154335,12.320919936965902,0.1522955441410002,0.0,0.0,0.0,1888.615805581328,1.582640572617662,1.0,3.0,axial,circular
165.0,165.0,82.5,2.5,50.0,308.2,37.33,495.0,0.0,0.0,3364.0,0.5,66.0,20106.192982974677,1948.7279844791465,80.0,3.787226848384975,1.0,0.8001953431512349,14.590291433403115,12.187232996128724,0.15357256083829227,0.0,0.0,0.0,1351.1621488709175,2.4897085836892976,1.0,3.0,axial,circular
165.0,165.0,82.5,3.5,50.0,335.5,37.33,495.0,0.0,0.0,3333.0,0.5,47.142857142857146,19606.6797510539,2697.2147525583696,79.0,5.2588281481536825,1.0,1.2363630171759454,22.333377768424818,12.255829548822353,0.15369395094010893,0.0,0.0,0.0,1636.832904590175,2.0362493878594807,1.0,3.0,axial,circular
165.0,165.0,82.5,4.5,50.0,330.7,37.33,495.0,0.0,0.0,3203.0,0.5,36.666666666666664,19113.449704440303,3427.984705944772,78.0,6.706324566640575,1.0,1.5888247723209148,28.433096592154335,12.320919936965902,0.15115151342331692,0.0,0.0,0.0,1847.1396197226923,1.7340324281934143,1.0,3.0,axial,circular
165.0,165.0,82.5,2.5,100.0,308.2,35.95,495.0,0.0,0.0,3516.0,0.5,66.0,20106.192982974677,1948.7279844791465,80.0,3.787226848384975,1.0,0.8309121602179581,14.590291433403115,12.187232996128724,0.1525431388070283,0.0,0.0,0.0,1323.4156025544125,2.656761786103726,1.0,3.0,axial,circular
165.0,165.0,82.5,3.5,100.0,335.5,35.95,495.0,0.0,0.0,3427.0,0.5,47.142857142857146,19606.6797510539,2697.2147525583696,79.0,5.2588281481536825,1.0,1.2838228492678172,22.333377768424818,12.255829548822353,0.15285589253603088,0.0,0.0,0.0,1609.7756865337208,2.128868033396163,1.0,3.0,axial,circular
165.0,165.0,82.5,4.5,100.0,330.7,35.95,495.0,0.0,0.0,3335.0,0.5,36.666666666666664,19113.449704440303,3427.984705944772,78.0,6.706324566640575,1.0,1.6498144297841373,28.433096592154335,12.320919936965902,0.15041902734689086,0.0,0.0,0.0,1820.763059130565,1.8316496390214005,1.0,3.0,axial,circular
178.0,178.0,89.0,6.55,0.0,165.1,31.43,548.33,0.0,0.0,2753.1,0.5,27.17557251908397,21356.55471308505,5284.369304000296,82.45,9.637292780868805,1.0,1.2997644691132755,19.2979628638137,12.749457202508216,0.12032448911918484,0.0,0.0,0.0,1543.6858867227118,1.7834586839715871,1.0,3.0805056179775283,axial,circular
