Repository: Serali-Nerri/xgboost

# CFST柱极限承载力预测 - XGBoost ML管道

## 项目概述

本项目是一个完整的机器学习管道，用于预测混凝土填充钢管（CFST）柱的极限承载力。采用XGBoost算法，提供从数据加载、预处理、模型训练、评估到预测的全流程解决方案。

### 核心特性

- **模块化设计**：清晰的模块分离，便于维护和扩展
- **特征工程支持**：处理无量纲参数，剔除几何参数实现多截面统一预测
- **自动化超参数优化**：集成Optuna框架进行超参数搜索，支持持久化存储和断点续训
- **智能参数加载**：自动加载最优参数，无需手动配置
- **特征选择**：迭代剔除法自动寻找最优特征子集
- **多维度评估**：集成R²、RMSE、MAE、MAPE、COV等工程指标
- **可视化分析**：提供预测散点图、特征重要性图和学习曲线
- **COV稳定性指标**：特别添加变异系数评估模型预测稳定性

---

## 环境要求

### 系统要求
- Python 3.8+
- 8GB+ RAM（推荐16GB）
- 5GB+ 可用磁盘空间

### Python依赖
- pandas &gt;= 1.5.0
- numpy &gt;= 1.23.0
- xgboost &gt;= 1.7.0
- scikit-learn &gt;= 1.2.0
- matplotlib &gt;= 3.6.0
- seaborn &gt;= 0.12.0
- optuna &gt;= 3.0.0
- joblib &gt;= 1.2.0

---

File: data/processed/2026.3.11-new_feature_parameters_raw.csv (part 65 of 84)
b (mm),h (mm),r0 (mm),t (mm),R (%),fy (MPa),fc (MPa),L (mm),e1 (mm),e2 (mm),Nexp (kN),r0/h,b/t,Ac (mm^2),As (mm^2),Re (mm),te (mm),ke,xi,sigma_re (MPa),lambda,lambda_bar,e/h,e1/e2,e_bar,Npl (kN),psi,b/h,L/h,axial_flag,section_family
178.0,178.0,89.0,6.55,0.0,165.1,31.43,548.33,0.0,0.0,2796.7,0.5,27.17557251908397,21356.55471308505,5284.369304000296,82.45,9.637292780868805,1.0,1.2997644691132755,19.2979628638137,12.749457202508216,0.12032448911918484,0.0,0.0,0.0,1543.6858867227118,1.8117027719528305,1.0,3.0805056179775283,axial,circular
178.0,178.0,89.0,6.55,0.0,165.1,31.43,548.33,0.0,0.0,2792.6,0.5,27.17557251908397,21356.55471308505,5284.369304000296,82.45,9.637292780868805,1.0,1.2997644691132755,19.2979628638137,12.749457202508216,0.12032448911918484,0.0,0.0,0.0,1543.6858867227118,1.8090467912023007,1.0,3.0805056179775283,axial,circular
178.0,178.0,89.0,6.57,30.0,165.1,35.13,560.0,0.0,0.0,2901.6,0.5,27.09284627092846,21346.194997150575,5299.340788065818,82.43,9.665262978604659,1.0,1.1667298253110732,19.358666963091462,13.021928359555263,0.12531340827476073,0.0,0.0,0.0,1624.8129943595663,1.7858055112020383,1.0,3.146067415730337,axial,circular
178.0,178.0,89.0,6.57,30.0,165.1,35.13,560.0,0.0,0.0,2896.3,0.5,27.09284627092846,21346.194997150575,5299.340788065818,82.43,9.665262978604659,1.0,1.1667298253110732,19.358666963091462,13.021928359555263,0.12531340827476073,0.0,0.0,0.0,1624.8129943595663,1.7825435973581694,1.0,3.146067415730337,axial,circular
178.0,178.0,89.0,6.57,30.0,165.1,35.13,560.0,0.0,0.0,2833.1,0.5,27.09284627092846,21346.194997150575,5299.340788065818,82.43,9.665262978604659,1.0,1.1667298253110732,19.358666963091462,13.021928359555263,0.12531340827476073,0.0,0.0,0.0,1624.8129943595663,1.7436468134086347,1.0,3.146067415730337,axial,circular
178.0,178.0,89.0,6.56,0.0,165.1,24.26,558.67,0.0,0.0,2675.3,0.5,27.134146341463417,21351.374540958543,5291.855931873792,82.44,9.651278953958311,1.0,1.68670235014976,19.328313383048485,12.990439291303593,0.11760728048263278,0.0,0.0,0.0,1391.6697607160174,1.9223669835461195,1.0,3.1385955056179773,axial,circular
178.0,178.0,89.0,6.56,0.0,165.1,24.26,558.67,0.0,0.0,2636.1,0.5,27.134146341463417,21351.374540958543,5291.855931873792,82.44,9.651278953958311,1.0,1.68670235014976,19.328313383048485,12.990439291303593,0.11760728048263278,0.0,0.0,0.0,1391.6697607160174,1.8941993814996168,1.0,3.1385955056179773,axial,circular
178.0,178.0,89.0,6.56,0.0,165.1,24.26,558.67,0.0,0.0,2675.1,0.5,27.134146341463417,21351.374540958543,5291.855931873792,82.44,9.651278953958311,1.0,1.68670235014976,19.328313383048485,12.990439291303593,0.11760728048263278,0.0,0.0,0.0,1391.6697607160174,1.9222232712907799,1.0,3.1385955056179773,axial,circular
153.0,153.0,76.5,6.56,0.0,165.1,29.51,451.0,0.0,0.0,2413.7,0.5,23.323170731707318,15367.425934033383,4495.077127062518,69.94,9.57371635574978,1.0,1.6364919861820932,22.599665003349852,12.255350019716571,0.11218794525861116,0.0,0.0,0.0,1195.629972991347,2.0187683936704626,1.0,2.947712418300654,axial,circular
153.0,153.0,76.5,6.56,0.0,165.1,29.51,451.0,0.0,0.0,2397.1,0.5,23.323170731707318,15367.425934033383,4495.077127062518,69.94,9.57371635574978,1.0,1.6364919861820932,22.599665003349852,12.255350019716571,0.11218794525861116,0.0,0.0,0.0,1195.629972991347,2.004884499510074,1.0,2.947712418300654,axial,circular
178.0,178.0,89.0,6.56,30.0,165.1,29.85,548.33,0.0,0.0,2701.6,0.5,27.134146341463417,21351.374540958543,5291.855931873792,82.44,9.651278953958311,1.0,1.3708341378436577,19.328313383048485,12.750009086939517,0.11925150540851764,0.0,0.0,0.0,1511.0239443999756,1.7879266639105442,1.0,3.0805056179775283,axial,circular
178.0,178.0,89.0,6.56,30.0,165.1,29.85,548.33,0.0,0.0,2746.9,0.5,27.134146341463417,21351.374540958543,5291.855931873792,82.44,9.651278953958311,1.0,1.3708341378436577,19.328313383048485,12.750009086939517,0.11925150540851764,0.0,0.0,0.0,1511.0239443999756,1.817906334429921,1.0,3.0805056179775283,axial,circular
178.0,178.0,89.0,6.56,30.0,165.1,29.85,548.33,0.0,0.0,2746.9,0.5,27.134146341463417,21351.374540958543,5291.855931873792,82.44,9.651278953958311,1.0,1.3708341378436577,19.328313383048485,12.750009086939517,0.11925150540851764,0.0,0.0,0.0,1511.0239443999756,1.817906334429921,1.0,3.0805056179775283,axial,circular
153.0,153.0,76.5,6.56,30.0,165.1,29.85,449.67,0.0,0.0,2119.6,0.5,23.323170731707318,15367.425934033383,4495.077127062518,69.94,9.57371635574978,1.0,1.617851876456736,22.599665003349852,12.219208965334701,0.11205392912536288,0.0,0.0,0.0,1200.8548978089182,1.7650758670905415,1.0,2.939019607843137,axial,circular
153.0,153.0,76.5,6.56,30.0,165.1,29.85,449.67,0.0,0.0,2390.7,0.5,23.323170731707318,15367.425934033383,4495.077127062518,69.94,9.57371635574978,1.0,1.617851876456736,22.599665003349852,12.219208965334701,0.11205392912536288,0.0,0.0,0.0,1200.8548978089182,1.990831701950065,1.0,2.939019607843137,axial,circular
153.0,153.0,76.5,6.56,30.0,165.1,29.85,449.67,0.0,0.0,2225.6,0.5,23.323170731707318,15367.425934033383,4495.077127062518,69.94,9.57371635574978,1.0,1.617851876456736,22.599665003349852,12.219208965334701,0.11205392912536288,0.0,0.0,0.0,1200.8548978089182,1.8533463152466074,1.0,2.939019607843137,axial,circular
178.0,178.0,89.0,6.55,50.0,165.1,27.26,544.33,0.0,0.0,2771.3,0.5,27.17557251908397,21356.55471308505,5284.369304000296,82.45,9.637292780868805,1.0,1.4985912422681675,19.2979628638137,12.656451478199802,0.11666011480560048,0.0,0.0,0.0,1454.6290535691473,1.9051592522507412,1.0,3.0580337078651687,axial,circular
178.0,178.0,89.0,6.55,50.0,165.1,27.26,544.33,0.0,0.0,2714.8,0.5,27.17557251908397,21356.55471308505,5284.369304000296,82.45,9.637292780868805,1.0,1.4985912422681675,19.2979628638137,12.656451478199802,0.11666011480560048,0.0,0.0,0.0,1454.6290535691473,1.866317734640895,1.0,3.0580337078651687,axial,circular
178.0,178.0,89.0,6.55,50.0,165.1,27.26,544.33,0.0,0.0,2595.3,0.5,27.17557251908397,21356.55471308505,5284.369304000296,82.45,9.637292780868805,1.0,1.4985912422681675,19.2979628638137,12.656451478199802,0.11666011480560048,0.0,0.0,0.0,1454.6290535691473,1.7841662062448485,1.0,3.0580337078651687,axial,circular
153.0,153.0,76.5,6.57,50.0,165.1,27.26,452.33,0.0,0.0,2283.2,0.5,23.28767123287671,15363.031788388811,4501.347381417942,69.93,9.587471493080372,1.0,1.7745442056648195,22.63537170752995,12.29207155554361,0.11118333937048465,0.0,0.0,0.0,1161.9686992235813,1.9649410535116967,1.0,2.95640522875817,axial,circular
153.0,153.0,76.5,6.57,50.0,165.1,27.26,452.33,0.0,0.0,2247.7,0.5,23.28767123287671,15363.031788388811,4501.347381417942,69.93,9.587471493080372,1.0,1.7745442056648195,22.63537170752995,12.29207155554361,0.11118333937048465,0.0,0.0,0.0,1161.9686992235813,1.934389456017099,1.0,2.95640522875817,axial,circular
153.0,153.0,76.5,6.57,50.0,165.1,27.26,452.33,0.0,0.0,2180.2,0.5,23.28767123287671,15363.031788388811,4501.347381417942,69.93,9.587471493080372,1.0,1.7745442056648195,22.63537170752995,12.29207155554361,0.11118333937048465,0.0,0.0,0.0,1161.9686992235813,1.8762983903583572,1.0,2.95640522875817,axial,circular
140.0,140.0,70.0,3.0,0.0,371.733,68.8,420.0,0.0,0.0,1759.0,0.5,46.666666666666664,14102.609421964582,1960.805419374595,67.0,4.506249725948351,1.0,0.7512382612610816,25.001816856357586,12.258214238734004,0.1747457089062726,0.0,0.0,0.0,1699.1556091915395,1.0352200766573314,1.0,3.0,axial,circular
140.0,140.0,70.0,3.0,50.0,371.733,66.6,420.0,0.0,0.0,1652.0,0.5,46.666666666666664,14102.609421964582,1960.805419374595,67.0,4.506249725948351,1.0,0.7760539395609972,25.001816856357586,12.258214238734004,0.17366472861015386,0.0,0.0,0.0,1668.1298684632172,0.990330567920304,1.0,3.0,axial,circular
140.0,140.0,70.0,3.0,100.0,371.733,63.5,420.0,0.0,0.0,1574.0,0.5,46.666666666666664,14102.609421964582,1960.805419374595,67.0,4.506249725948351,1.0,0.8139400373978332,25.001816856357586,12.258214238734004,0.17212231370865264,0.0,0.0,0.0,1624.4117792551274,0.9689661329110506,1.0,3.0,axial,circular
140.0,140.0,70.0,3.0,0.0,371.733,64.6,420.0,0.0,0.0,1768.0,0.5,46.666666666666664,14102.609421964582,1960.805419374595,67.0,4.506249725948351,1.0,0.8000803773183035,25.001816856357586,12.258214238734004,0.17267222229215665,0.0,0.0,0.0,1639.9246496192882,1.0780983140965927,1.0,3.0,axial,circular
140.0,140.0,70.0,3.0,100.0,371.733,55.8,420.0,0.0,0.0,1601.0,0.5,46.666666666666664,14102.609421964582,1960.805419374595,67.0,4.506249725948351,1.0,0.9262579278631257,25.001816856357586,12.258214238734004,0.16819086305505176,0.0,0.0,0.0,1515.821686706,1.0561928319412681,1.0,3.0,axial,circular
140.0,140.0,70.0,3.0,0.0,371.733,60.8,420.0,0.0,0.0,1650.0,0.5,46.666666666666664,14102.609421964582,1960.805419374595,67.0,4.506249725948351,1.0,0.8500854009006975,25.001816856357586,12.258214238734004,0.170760243556234,0.0,0.0,0.0,1586.3347338158228,1.0401335637599227,1.0,3.0,axial,circular
140.0,140.0,70.0,3.0,50.0,371.733,56.2,420.0,0.0,0.0,1528.0,0.5,46.666666666666664,14102.609421964582,1960.805419374595,67.0,4.506249725948351,1.0,0.919665344746662,25.001816856357586,12.258214238734004,0.16839869377923067,0.0,0.0,0.0,1521.462730474786,1.0042967004017076,1.0,3.0,axial,circular
140.0,140.0,70.0,3.0,100.0,371.733,61.4,420.0,0.0,0.0,1529.0,0.5,46.666666666666664,14102.609421964582,1960.805419374595,67.0,4.506249725948351,1.0,0.8417783774391272,25.001816856357586,12.258214238734004,0.17106444678109847,0.0,0.0,0.0,1594.7962994690015,0.958743132592602,1.0,3.0,axial,circular
140.0,140.0,70.0,4.0,0.0,403.1,70.1,420.0,0.0,0.0,1830.0,0.5,35.0,13684.77759903714,2578.9735964471524,66.0,5.950766444535503,1.0,1.0836871714077019,36.34475687564033,12.334417104777515,0.17500314430188949,0.0,0.0,0.0,1998.8871664203505,0.9155094048040755,1.0,3.0,axial,circular
140.0,140.0,70.0,4.0,100.0,403.1,58.9,420.0,0.0,0.0,1663.0,0.5,35.0,13684.77759903714,2578.9735964471524,66.0,5.950766444535503,1.0,1.2897533228468574,36.34475687564033,12.334417104777515,0.1703148007502617,0.0,0.0,0.0,1845.6176573111345,0.9010533646621106,1.0,3.0,axial,circular
140.0,140.0,70.0,4.0,100.0,403.1,58.0,420.0,0.0,0.0,1713.0,0.5,35.0,13684.77759903714,2578.9735964471524,66.0,5.950766444535503,1.0,1.3097667364772396,36.34475687564033,12.334417104777515,0.1699304898015511,0.0,0.0,0.0,1833.3013574720012,0.9343799332380964,1.0,3.0,axial,circular
140.0,140.0,70.0,5.0,0.0,353.4,71.2,420.0,0.0,0.0,1901.0,0.5,28.0,13273.228961416877,3179.4249588268895,65.0,7.367412533364018,1.0,1.1889361844955906,40.05605521985913,12.405842148576689,0.16672286010772533,0.0,0.0,0.0,2068.6626825023045,0.9189511736638012,1.0,3.0,axial,circular
140.0,140.0,70.0,5.0,100.0,353.4,60.4,420.0,0.0,0.0,1774.0,0.5,28.0,13273.228961416877,3179.4249588268895,65.0,7.367412533364018,1.0,1.4015274227828818,40.05605521985913,12.405842148576689,0.16245918553826535,0.0,0.0,0.0,1925.3118097190022,0.9214091925499143,1.0,3.0,axial,circular
140.0,140.0,70.0,5.0,100.0,353.4,57.9,420.0,0.0,0.0,1796.0,0.5,28.0,13273.228961416877,3179.4249588268895,65.0,7.367412533364018,1.0,1.4620424237665988,40.05605521985913,12.405842148576689,0.16145146445595682,0.0,0.0,0.0,1892.1287373154598,0.9491954561972106,1.0,3.0,axial,circular
140.0,140.0,70.0,3.0,0.0,371.733,58.6,420.0,0.0,0.0,1561.0,0.5,46.666666666666664,14102.609421964582,1960.805419374595,67.0,4.506249725948351,1.0,0.8819998698764916,25.001816856357586,12.258214238734004,0.16963731619422331,0.0,0.0,0.0,1555.3089930875008,1.003659084424891,1.0,3.0,axial,circular
140.0,140.0,70.0,3.0,100.0,371.733,36.6,420.0,0.0,0.0,1434.0,0.5,46.666666666666664,14102.609421964582,1960.805419374595,67.0,4.506249725948351,1.0,1.4121637260864046,25.001816856357586,12.258214238734004,0.15773951935258052,0.0,0.0,0.0,1245.05158580428,1.151759506473511,1.0,3.0,axial,circular
140.0,140.0,70.0,3.0,100.0,371.733,42.4,420.0,0.0,0.0,1415.0,0.5,46.666666666666664,14102.609421964582,1960.805419374595,67.0,4.506249725948351,1.0,1.2189903861972267,25.001816856357586,12.258214238734004,0.16099427172134964,0.0,0.0,0.0,1326.8467204516744,1.066438178720687,1.0,3.0,axial,circular
140.0,140.0,70.0,3.0,100.0,371.733,58.5,420.0,0.0,0.0,1707.0,0.5,46.666666666666664,14102.609421964582,1960.805419374595,67.0,4.506249725948351,1.0,0.8835075619617506,25.001816856357586,12.258214238734004,0.16958599174408787,0.0,0.0,0.0,1553.8987321453044,1.0985271850008687,1.0,3.0,axial,circular
200.0,200.0,100.0,2.0,0.0,243.0,33.81,600.0,0.0,0.0,1738.0,0.5,100.0,30171.855845076374,1907.929309178442,98.0,3.0510403768873147,1.0,0.454486888054962,7.5653348120777295,12.126124845226476,0.14881259208903969,0.0,0.0,0.0,1483.7372682523937,1.171366411822416,1.0,3.0,axial,circular
200.0,200.0,100.0,2.0,20.0,243.0,30.99,600.0,0.0,0.0,1681.0,0.5,100.0,30171.855845076374,1907.929309178442,98.0,3.0510403768873147,1.0,0.4958438749641261,7.5653348120777295,12.126124845226476,0.14600266876621476,0.0,0.0,0.0,1398.6526347692782,1.2018709708270758,1.0,3.0,axial,circular
200.0,200.0,100.0,2.0,40.0,243.0,29.12,600.0,0.0,0.0,1624.0,0.5,100.0,30171.855845076374,1907.929309178442,98.0,3.0510403768873147,1.0,0.5276854974291986,7.5653348120777295,12.126124845226476,0.14408023819552634,0.0,0.0,0.0,1342.2312643389855,1.2099256239570446,1.0,3.0,axial,circular
200.0,200.0,100.0,2.0,60.0,243.0,25.83,600.0,0.0,0.0,1600.0,0.5,100.0,30171.855845076374,1907.929309178442,98.0,3.0510403768873147,1.0,0.594897471356495,7.5653348120777295,12.126124845226476,0.1405749031799192,0.0,0.0,0.0,1242.9658586086841,1.287243723484861,1.0,3.0,axial,circular
200.0,200.0,100.0,2.0,80.0,243.0,23.47,600.0,0.0,0.0,1560.0,0.5,100.0,30171.855845076374,1907.929309178442,98.0,3.0510403768873147,1.0,0.6547167313650731,7.5653348120777295,12.126124845226476,0.13795697517484257,0.0,0.0,0.0,1171.760278814304,1.3313303311309999,1.0,3.0,axial,circular
200.0,200.0,100.0,2.0,100.0,243.0,21.18,600.0,0.0,0.0,1552.0,0.5,100.0,30171.855845076374,1907.929309178442,98.0,3.0510403768873147,1.0,0.7255052731415612,7.5653348120777295,12.126124845226476,0.1353282487001746,0.0,0.0,0.0,1102.666728929079,1.4074968975506479,1.0,3.0,axial,circular
100.0,100.0,50.0,2.0,20.0,243.0,30.99,400.0,0.0,0.0,570.0,0.5,50.0,7238.229473870883,936.2478398964006,48.0,3.00996905857955,1.0,1.014245708122273,15.237968359058973,16.323190098745457,0.18338879508796635,0.0,0.0,0.0,451.82095649008403,1.2615616690911715,1.0,4.0,axial,circular
100.0,100.0,50.0,2.0,20.0,243.0,30.99,500.0,0.0,0.0,542.0,0.5,50.0,7238.229473870883,936.2478398964006,48.0,3.00996905857955,1.0,1.014245708122273,15.237968359058973,20.40398762343182,0.22923599385995794,0.0,0.0,0.0,451.82095649008403,1.1995902186796754,1.0,5.0,axial,circular
100.0,100.0,50.0,2.0,20.0,243.0,30.99,600.0,0.0,0.0,537.0,0.5,50.0,7238.229473870883,936.2478398964006,48.0,3.00996905857955,1.0,1.014245708122273,15.237968359058973,24.484785148118185,0.2750831926319495,0.0,0.0,0.0,451.82095649008403,1.188523888249051,1.0,6.0,axial,circular
100.0,100.0,50.0,2.0,20.0,243.0,30.99,700.0,0.0,0.0,510.0,0.5,50.0,7238.229473870883,936.2478398964006,48.0,3.00996905857955,1.0,1.014245708122273,15.237968359058973,28.56558267280455,0.32093039140394114,0.0,0.0,0.0,451.82095649008403,1.1287657039236798,1.0,7.0,axial,circular
100.0,100.0,50.0,2.0,20.0,243.0,30.99,800.0,0.0,0.0,505.0,0.5,50.0,7238.229473870883,936.2478398964006,48.0,3.00996905857955,1.0,1.014245708122273,15.237968359058973,32.64638019749091,0.3667775901759327,0.0,0.0,0.0,451.82095649008403,1.1176993734930556,1.0,8.0,axial,circular
100.0,100.0,50.0,2.0,20.0,243.0,30.99,900.0,0.0,0.0,480.0,0.5,50.0,7238.229473870883,936.2478398964006,48.0,3.00996905857955,1.0,1.014245708122273,15.237968359058973,36.727177722177274,0.4126247889479243,0.0,0.0,0.0,451.82095649008403,1.0623677213399338,1.0,9.0,axial,circular
100.0,100.0,50.0,2.0,20.0,243.0,30.99,1000.0,0.0,0.0,474.0,0.5,50.0,7238.229473870883,936.2478398964006,48.0,3.00996905857955,1.0,1.014245708122273,15.237968359058973,40.80797524686364,0.4584719877199159,0.0,0.0,0.0,451.82095649008403,1.0490881248231847,1.0,10.0,axial,circular
100.0,100.0,50.0,2.0,20.0,243.0,30.99,1100.0,0.0,0.0,466.0,0.5,50.0,7238.229473870883,936.2478398964006,48.0,3.00996905857955,1.0,1.014245708122273,15.237968359058973,44.88877277155,0.5043191864919075,0.0,0.0,0.0,451.82095649008403,1.031381996134186,1.0,11.0,axial,circular
220.0,220.0,110.0,2.0,20.0,243.0,30.99,600.0,0.0,0.0,1740.0,0.5,110.0,36643.536711471344,2102.2656030348503,108.0,3.0548149556340576,1.0,0.449857430374127,6.87333365017663,11.013700656757097,0.13381552863155066,0.0,0.0,0.0,1646.4337442259653,1.0568296514221547,1.0,2.727272727272727,axial,circular
220.0,220.0,110.0,4.0,20.0,243.0,30.99,600.0,0.0,0.0,2284.0,0.5,55.0,35298.93505573492,4133.663947298419,106.0,6.0347539854780905,1.0,0.9182443424271599,13.834388853501661,11.110884692774686,0.12603193407047975,0.0,0.0,0.0,2098.3943365707405,1.088451279244578,1.0,2.727272727272727,axial,circular
220.0,220.0,110.0,5.0,20.0,243.0,30.99,600.0,0.0,0.0,2546.0,0.5,44.0,34636.05900582747,5122.787897390972,105.0,7.497262333632889,1.0,1.1597452470956386,17.350807114978974,11.156753289285907,0.12375983773306336,0.0,0.0,0.0,2318.2089276565994,1.098261666420924,1.0,2.727272727272727,axial,circular
219.0,219.0,109.5,3.9,0.0,269.3,44.5,620.0,0.0,0.0,2271.0,0.5,56.15384615384615,35033.03065353507,4014.8293388300594,105.59999999999998,5.886859628793658,1.0,0.6935307512075488,15.012606988959588,11.529676690619803,0.14372143655051298,0.0,0.0,0.0,2640.1634050292455,0.8601740315292506,1.0,2.8310502283105023,axial,circular
219.0,219.0,109.5,3.9,0.0,269.3,44.5,620.0,0.0,0.0,2459.0,0.5,56.15384615384615,35033.03065353507,4014.8293388300594,105.59999999999998,5.886859628793658,1.0,0.6935307512075488,15.012606988959588,11.529676690619803,0.14372143655051298,0.0,0.0,0.0,2640.1634050292455,0.9313817452798007,1.0,2.8310502283105023,axial,circular
219.0,219.0,109.5,3.9,0.0,269.3,44.5,620.0,0.0,0.0,2331.0,0.5,56.15384615384615,35033.03065353507,4014.8293388300594,105.59999999999998,5.886859628793658,1.0,0.6935307512075488,15.012606988959588,11.529676690619803,0.14372143655051298,0.0,0.0,0.0,2640.1634050292455,0.8828998976198518,1.0,2.8310502283105023,axial,circular
219.0,219.0,109.5,3.9,50.0,269.3,41.4,620.0,0.0,0.0,2242.0,0.5,56.15384615384615,35033.03065353507,4014.8293388300594,105.59999999999998,5.886859628793658,1.0,0.7454617977955537,15.012606988959588,11.529676690619803,0.14166446871109037,0.0,0.0,0.0,2531.561010003287,0.8856195806227436,1.0,2.8310502283105023,axial,circular
219.0,219.0,109.5,3.9,50.0,269.3,41.4,620.0,0.0,0.0,2304.0,0.5,56.15384615384615,35033.03065353507,4014.8293388300594,105.59999999999998,5.886859628793658,1.0,0.7454617977955537,15.012606988959588,11.529676690619803,0.14166446871109037,0.0,0.0,0.0,2531.561010003287,0.9101103986417489,1.0,2.8310502283105023,axial,circular
219.0,219.0,109.5,3.9,50.0,269.3,41.4,620.0,0.0,0.0,2306.0,0.5,56.15384615384615,35033.03065353507,4014.8293388300594,105.59999999999998,5.886859628793658,1.0,0.7454617977955537,15.012606988959588,11.529676690619803,0.14166446871109037,0.0,0.0,0.0,2531.561010003287,0.9109004250294588,1.0,2.8310502283105023,axial,circular
219.0,219.0,109.5,3.9,100.0,269.3,42.3,620.0,0.0,0.0,2254.0,0.5,56.15384615384615,35033.03065353507,4014.8293388300594,105.59999999999998,5.886859628793658,1.0,0.7296009084807548,15.012606988959588,11.529676690619803,0.1422668110610584,0.0,0.0,0.0,2563.090737591468,0.8794070248633024,1.0,2.8310502283105023,axial,circular
219.0,219.0,109.5,3.9,100.0,269.3,42.3,620.0,0.0,0.0,2270.0,0.5,56.15384615384615,35033.03065353507,4014.8293388300594,105.59999999999998,5.886859628793658,1.0,0.7296009084807548,15.012606988959588,11.529676690619803,0.1422668110610584,0.0,0.0,0.0,2563.090737591468,0.8856494882163692,1.0,2.8310502283105023,axial,circular
219.0,219.0,109.5,3.9,100.0,269.3,42.3,620.0,0.0,0.0,2218.0,0.5,56.15384615384615,35033.03065353507,4014.8293388300594,105.59999999999998,5.886859628793658,1.0,0.7296009084807548,15.012606988959588,11.529676690619803,0.1422668110610584,0.0,0.0,0.0,2563.090737591468,0.8653614823189018,1.0,2.8310502283105023,axial,circular
114.0,114.0,57.0,4.2,0.0,346.1,44.5,350.0,0.0,0.0,1082.0,0.5,27.142857142857142,8758.257663383767,2169.943131870531,52.79999999999999,6.179270522201342,1.0,1.9269578848016489,40.50465014647509,12.70713738551583,0.15826860150635524,0.0,0.0,0.0,1140.7597839609684,0.9484906596575998,1.0,3.0701754385964914,axial,circular
114.0,114.0,57.0,4.2,0.0,346.1,44.5,350.0,0.0,0.0,1099.0,0.5,27.142857142857142,8758.257663383767,2169.943131870531,52.79999999999999,6.179270522201342,1.0,1.9269578848016489,40.50465014647509,12.70713738551583,0.15826860150635524,0.0,0.0,0.0,1140.7597839609684,0.9633930082843828,1.0,3.0701754385964914,axial,circular
114.0,114.0,57.0,4.2,0.0,346.1,44.5,350.0,0.0,0.0,1116.0,0.5,27.142857142857142,8758.257663383767,2169.943131870531,52.79999999999999,6.179270522201342,1.0,1.9269578848016489,40.50465014647509,12.70713738551583,0.15826860150635524,0.0,0.0,0.0,1140.7597839609684,0.9782953569111658,1.0,3.0701754385964914,axial,circular
114.0,114.0,57.0,4.2,50.0,346.1,41.4,350.0,0.0,0.0,1053.0,0.5,27.142857142857142,8758.257663383767,2169.943131870531,52.79999999999999,6.179270522201342,1.0,2.0712470017795503,40.50465014647509,12.70713738551583,0.1569401223864435,0.0,0.0,0.0,1113.6091852044788,0.9455740972598481,1.0,3.0701754385964914,axial,circular
114.0,114.0,57.0,4.2,50.0,346.1,41.4,350.0,0.0,0.0,956.0,0.5,27.142857142857142,8758.257663383767,2169.943131870531,52.79999999999999,6.179270522201342,1.0,2.0712470017795503,40.50465014647509,12.70713738551583,0.1569401223864435,0.0,0.0,0.0,1113.6091852044788,0.8584699306556646,1.0,3.0701754385964914,axial,circular
114.0,114.0,57.0,4.2,50.0,346.1,41.4,350.0,0.0,0.0,1040.0,0.5,27.142857142857142,8758.257663383767,2169.943131870531,52.79999999999999,6.179270522201342,1.0,2.0712470017795503,40.50465014647509,12.70713738551583,0.1569401223864435,0.0,0.0,0.0,1113.6091852044788,0.9339003429726895,1.0,3.0701754385964914,axial,circular
114.0,114.0,57.0,4.2,100.0,346.1,42.3,350.0,0.0,0.0,1016.0,0.5,27.142857142857142,8758.257663383767,2169.943131870531,52.79999999999999,6.179270522201342,1.0,2.0271779166353046,40.50465014647509,12.70713738551583,0.15732681662998818,0.0,0.0,0.0,1121.491617101524,0.9059363302472422,1.0,3.0701754385964914,axial,circular
114.0,114.0,57.0,4.2,100.0,346.1,42.3,350.0,0.0,0.0,1023.0,0.5,27.142857142857142,8758.257663383767,2169.943131870531,52.79999999999999,6.179270522201342,1.0,2.0271779166353046,40.50465014647509,12.70713738551583,0.15732681662998818,0.0,0.0,0.0,1121.491617101524,0.9121780175619377,1.0,3.0701754385964914,axial,circular
114.0,114.0,57.0,4.2,100.0,346.1,42.3,350.0,0.0,0.0,990.0,0.5,27.142857142857142,8758.257663383767,2169.943131870531,52.79999999999999,6.179270522201342,1.0,2.0271779166353046,40.50465014647509,12.70713738551583,0.15732681662998818,0.0,0.0,0.0,1121.491617101524,0.8827529202212301,1.0,3.0701754385964914,axial,circular
114.0,114.0,57.0,4.2,0.0,346.1,65.8,350.0,0.0,0.0,1318.0,0.5,27.142857142857142,8758.257663383767,2169.943131870531,52.79999999999999,6.179270522201342,1.0,1.3031858035512671,40.50465014647509,12.70713738551583,0.16709318087742397,0.0,0.0,0.0,1327.3106721910426,0.9929853105334615,1.0,3.0701754385964914,axial,circular
114.0,114.0,57.0,4.2,0.0,346.1,65.8,350.0,0.0,0.0,1317.0,0.5,27.142857142857142,8758.257663383767,2169.943131870531,52.79999999999999,6.179270522201342,1.0,1.3031858035512671,40.50465014647509,12.70713738551583,0.16709318087742397,0.0,0.0,0.0,1327.3106721910426,0.9922319074146956,1.0,3.0701754385964914,axial,circular
114.0,114.0,57.0,4.2,50.0,346.1,57.3,350.0,0.0,0.0,1171.0,0.5,27.142857142857142,8758.257663383767,2169.943131870531,52.79999999999999,6.179270522201342,1.0,1.4965030693485755,40.50465014647509,12.70713738551583,0.16363864265567682,0.0,0.0,0.0,1252.8654820522806,0.9346574047852454,1.0,3.0701754385964914,axial,circular
114.0,114.0,57.0,4.2,50.0,346.1,57.3,350.0,0.0,0.0,1174.0,0.5,27.142857142857142,8758.257663383767,2169.943131870531,52.79999999999999,6.179270522201342,1.0,1.4965030693485755,40.50465014647509,12.70713738551583,0.16363864265567682,0.0,0.0,0.0,1252.8654820522806,0.937051915642936,1.0,3.0701754385964914,axial,circular
114.0,114.0,57.0,4.2,100.0,346.1,52.1,350.0,0.0,0.0,1074.0,0.5,27.142857142857142,8758.257663383767,2169.943131870531,52.79999999999999,6.179270522201342,1.0,1.6458661396098535,40.50465014647509,12.70713738551583,0.16148068594393186,0.0,0.0,0.0,1207.322542202685,0.8895717279001133,1.0,3.0701754385964914,axial,circular
114.0,114.0,57.0,4.2,100.0,346.1,52.1,350.0,0.0,0.0,1091.0,0.5,27.142857142857142,8758.257663383767,2169.943131870531,52.79999999999999,6.179270522201342,1.0,1.6458661396098535,40.50465014647509,12.70713738551583,0.16148068594393186,0.0,0.0,0.0,1207.322542202685,0.9036524721964838,1.0,3.0701754385964914,axial,circular
203.0,203.0,101.5,3.9,100.0,512.9,62.4,609.0,0.0,0.0,3093.0,0.5,52.05128205128205,29926.057635859503,3711.6647204140627,97.6,5.8756955748904005,1.0,1.019453309969798,30.877502667636133,12.233579772400834,0.1864010556867846,0.0,0.0,0.0,3771.0988315780055,0.8201853460058333,1.0,3.0,axial,circular
203.0,203.0,101.5,3.92,100.0,512.9,62.4,609.0,0.0,0.0,2899.0,0.5,51.785714285714285,29913.794114776956,3730.004399331508,97.58,5.905040831108778,1.0,1.024910525389929,31.038075858533432,12.23468463027887,0.1863695241486328,0.0,0.0,0.0,3779.740009179212,0.7669839705799054,1.0,3.0,axial,circular
203.0,203.0,101.5,3.98,50.0,512.9,57.0,609.0,0.0,0.0,2870.0,0.5,51.005025125628144,29877.01863117403,3784.980915728587,97.52,5.993029346519393,1.0,1.139946001460285,31.519942081929823,12.23799361732249,0.183853403322357,0.0,0.0,0.0,3644.3067736541116,0.7875297493471656,1.0,3.0,axial,circular
203.0,203.0,101.5,4.02,50.0,512.9,57.0,609.0,0.0,0.0,2930.0,0.5,50.497512437810954,29852.514208476037,3821.596493030585,97.48,6.051649000375434,1.0,1.151918516540246,31.841308702221582,12.240194955709411,0.18380400597922758,0.0,0.0,0.0,3661.690151158521,0.8001769344336735,1.0,3.0,axial,circular
203.0,203.0,101.5,3.93,0.0,512.9,49.6,609.0,0.0,0.0,3101.0,0.5,51.653944020356235,29907.663296713472,3739.171581268028,97.57,5.919710505224103,0.9999999999999999,1.2928374805335503,31.118371611452723,12.235236709977231,0.18050696907584898,0.0,0.0,0.0,3401.24120354936,0.911725988960723,1.0,3.0,axial,circular
203.0,203.0,101.5,4.02,0.0,512.9,49.6,609.0,0.0,0.0,3102.0,0.5,50.497512437810954,29852.514208476037,3821.596493030585,97.48,6.051649000375434,1.0,1.3237773274756859,31.841308702221582,12.240194955709411,0.18043388084882075,0.0,0.0,0.0,3440.7815460157985,0.9015393620649688,1.0,3.0,axial,circular
203.0,203.0,101.5,4.0,100.0,512.9,45.0,609.0,0.0,0.0,2560.0,0.5,50.75,29864.76516318797,3803.2922477425245,97.5,6.022343107672256,1.0,1.4515124973139704,31.680613127436924,12.23909475164598,0.17831503928298695,0.0,0.0,0.0,3294.6230262105996,0.7770236472075088,1.0,3.0,axial,circular
203.0,203.0,101.5,4.0,100.0,512.9,45.0,609.0,0.0,0.0,2881.0,0.5,50.75,29864.76516318797,3803.2922477425245,97.5,6.022343107672256,1.0,1.4515124973139704,31.680613127436924,12.23909475164598,0.17831503928298695,0.0,0.0,0.0,3294.6230262105996,0.8744551279706378,1.0,3.0,axial,circular
203.0,203.0,101.5,4.09,100.0,721.4,62.4,609.0,0.0,0.0,3946.0,0.5,49.633251833740836,29809.655659017964,3885.6055435725175,97.41,6.15415769140246,1.0,1.5069307636234617,45.5765255987859,12.244038347752014,0.20474353875142307,0.0,0.0,0.0,4663.198352255935,0.8462003333165159,1.0,3.0,axial,circular
203.0,203.0,101.5,4.04,100.0,721.4,62.4,609.0,0.0,0.0,4117.0,0.5,50.24752475247525,29840.26576703821,3839.8936515927708,97.46,6.080947026750508,1.0,1.487674976402326,45.01123727783518,12.241294229763605,0.2047150993963664,0.0,0.0,0.0,4632.131864122209,0.8887916235476543,1.0,3.0,axial,circular
203.0,203.0,101.5,3.97,50.0,517.6,59.1,609.0,0.0,0.0,3516.0,0.5,51.13350125944584,29883.146307644856,3775.822592199414,97.53,5.978369514610648,1.0,1.1066035174876603,31.727715172382563,12.237442701234757,0.18525672312779978,0.0,0.0,0.0,3720.4597205042282,0.9450445009853464,1.0,3.0,axial,circular
203.0,203.0,101.5,3.97,50.0,517.6,59.1,609.0,0.0,0.0,3498.0,0.5,51.13350125944584,29883.146307644856,3775.822592199414,97.53,5.978369514610648,1.0,1.1066035174876603,31.727715172382563,12.237442701234757,0.18525672312779978,0.0,0.0,0.0,3720.4597205042282,0.940206389205558,1.0,3.0,axial,circular
203.0,203.0,101.5,3.98,50.0,698.0,53.6,609.0,0.0,0.0,4085.0,0.5,51.005025125628144,29877.01863117403,3784.980915728587,97.52,5.993029346519393,1.0,1.6497459432499315,42.89514442032954,12.23799361732249,0.19951981624921303,0.0,0.0,0.0,4243.324877809482,0.9626884854757541,1.0,3.0,axial,circular
203.0,203.0,101.5,3.98,50.0,698.0,53.6,609.0,0.0,0.0,4194.0,0.5,51.005025125628144,29877.01863117403,3784.980915728587,97.52,5.993029346519393,1.0,1.6497459432499315,42.89514442032954,12.23799361732249,0.19951981624921303,0.0,0.0,0.0,4243.324877809482,0.9883758893721697,1.0,3.0,axial,circular
139.1,139.1,69.55,2.79,0.0,388.5,39.5,420.0,0.0,0.0,1211.6,0.5,49.85663082437276,14001.756757961975,1816.5397200357997,66.75999999999999,4.19858053493553,0.9999999999999999,1.2760165207462968,24.43302183676533,12.3222477556699,0.1628483435294923,0.0,0.0,0.0,1258.795073173406,0.9625077392029919,1.0,3.01941049604601,axial,circular
138.6,138.6,69.3,2.79,25.0,388.5,37.8,420.0,0.0,0.0,1175.1,0.5,49.677419354838705,13897.086744725999,1809.7622417875573,66.50999999999999,4.198170059782484,0.9999999999999999,1.3384340540843462,24.522463813343784,12.367514112516064,0.16243970818366404,0.0,0.0,0.0,1228.4025098851089,0.9566082701263007,1.0,3.0303030303030303,axial,circular
138.7,138.7,69.35,2.79,50.0,388.5,37.3,420.0,0.0,0.0,1212.5,0.5,49.713261648745515,13917.989331446657,1811.1177374372053,66.55999999999999,4.198252387047276,0.9999999999999999,1.3553528582761043,24.50452302235377,12.358434303727675,0.16203909271898778,0.0,0.0,0.0,1222.7602430573145,0.9916089494113249,1.0,3.0281182408074985,axial,circular
138.0,138.0,69.0,2.79,100.0,388.5,36.8,420.0,0.0,0.0,1147.5,0.5,49.46236559139785,13772.00109163067,1801.6292678896666,66.21,4.197673638654948,0.9999999999999999,1.381056939519899,24.630663171989834,12.422273861892489,0.1625441044443128,0.0,0.0,0.0,1206.742610747144,0.9509070035154684,1.0,3.0434782608695654,axial,circular
168.9,168.9,84.45,2.86,0.0,339.6,39.5,510.0,0.0,0.0,1707.5,0.5,59.05594405594406,20913.356414435464,2274.414873582139,81.59,4.322146053655601,1.0,0.9350105986321211,17.989959551678417,12.28727085119487,0.15852650840528523,0.0,0.0,0.0,1598.4688694386953,1.0682097303525162,1.0,3.019538188277087,axial,circular
168.4,168.4,84.2,2.86,25.0,339.6,37.8,510.0,0.0,0.0,1595.1,0.5,58.88111888111889,20785.391491673116,2267.467351076772,81.34,4.321851920482715,1.0,0.9800736552206256,18.044024000441723,12.324333669818547,0.15782632838325117,0.0,0.0,0.0,1555.7197108109156,1.0253132289289808,1.0,3.0285035629453683,axial,circular
169.7,169.7,84.85,2.86,50.0,339.6,37.3,510.0,0.0,0.0,1607.4,0.5,59.33566433566433,21118.917104945143,2285.5309095907255,81.99,4.3226131205709635,1.0,0.9853132053448685,17.90412752464812,12.22843117484283,0.15634665265201306,0.0,0.0,0.0,1563.901904911464,1.027813825759742,1.0,3.00530347672363,axial,circular
170.6,170.6,85.3,2.86,100.0,339.6,36.8,510.0,0.0,0.0,1573.1,0.5,59.65034965034965,21351.374540958543,2298.036450100385,82.44,4.323133420120641,1.0,0.993232534449461,17.808540871821567,12.162905638677238,0.15522926031782422,0.0,0.0,0.0,1566.1437615613652,1.0044416346757974,1.0,2.9894490035169987,axial,circular
101.702,101.702,50.851,3.073,0.0,605.084,34.1,203.3,0.0,0.0,1111.301,0.5,33.09534656687276,7171.430681489916,1434.7463881536205,47.778,4.5615762641978534,1.0,3.5500185747702027,57.77003667474348,8.229976229935845,0.12337232324813556,0.0,0.0,0.0,1112.6878697683512,0.9987535859731804,1.0,1.9989774045741482,axial,circular
101.702,101.702,50.851,3.073,0.0,605.084,31.2,203.3,0.0,0.0,1066.849,0.5,33.09534656687276,7171.430681489916,1434.7463881536205,47.778,4.5615762641978534,1.0,3.8799882499892275,57.77003667474348,8.229976229935845,0.12280288378078309,0.0,0.0,0.0,1091.8907207920306,0.9770657261618031,1.0,1.9989774045741482,axial,circular
120.828,120.828,60.414,4.064,0.0,451.607,34.4,241.3,0.0,0.0,1200.205,0.5,29.731299212598426,9975.569838778376,2239.390290410325,56.35,6.0049722833840775,1.0,2.947096114021675,48.12577671663236,8.244858861086945,0.11045378128564229,0.0,0.0,0.0,1354.483933335312,0.8860976276363706,1.0,1.9970536630582316,axial,circular
120.802,120.802,60.401,4.089,0.0,451.607,34.1,241.4,0.0,0.0,1200.205,0.5,29.543164587918806,9962.120190539907,2251.743999885618,56.312000000000005,6.040174944572904,1.0,2.9934604396015216,48.440568372526904,8.251456427089806,0.11045001070915517,0.0,0.0,0.0,1356.6116510537552,0.8847078668886077,1.0,1.9983112862369827,axial,circular
120.828,120.828,60.414,4.089,0.0,451.607,29.6,241.4,0.0,0.0,1111.301,0.5,29.54952311078503,9966.720364972296,2252.2605166042445,56.325,6.040234014605787,1.0,3.4477463223129177,48.429861742282746,8.249633126228154,0.10932839860082204,0.0,0.0,0.0,1312.1515379252733,0.8469303795178635,1.0,1.9978812857946833,axial,circular
152.629,152.629,76.3145,3.175,0.0,415.133,25.9,304.8,0.0,0.0,1200.205,0.5,48.07212598425197,16805.59320473411,2265.071706672491,73.1395,4.773150945780586,1.0,2.160307643854353,27.09196086348323,8.15527881362106,0.10473696309684923,0.0,0.0,0.0,1375.5708768086845,0.8725141104938684,1.0,1.9969992596426631,axial,circular
152.603,152.603,76.3015,3.15,0.0,415.133,20.9,304.9,0.0,0.0,1200.205,0.5,48.44539682539683,16811.108245504744,2247.536192400591,73.1515,4.736592426551198,0.9999999999999999,2.655530667492302,26.88004789801273,8.158162207198567,0.1029716122627758,0.0,0.0,0.0,1284.3786044908836,0.9344635575549397,1.0,1.9979947969568093,axial,circular
152.578,152.578,76.289,4.928,0.0,633.421,42.0,304.9,0.0,0.0,2907.164,0.5,30.961444805194805,15998.222304850677,3437.929730669118,71.361,7.294701270010663,1.0,3.2409209307227904,64.74989102102583,8.24126317643633,0.12727827768375394,0.0,0.0,0.0,2849.582224733892,1.0202070937859973,1.0,1.9983221696443785,axial,circular
152.552,152.552,76.276,4.902,0.0,633.421,43.4,304.9,0.0,0.0,2911.609,0.5,31.120359037127702,16004.051702807006,3420.3011107069833,71.374,7.257822650015129,1.0,3.1191561999546797,64.41081179134186,8.24156982425367,0.12754850397331674,0.0,0.0,0.0,2861.0663937469526,1.0176656530458403,1.0,1.998662751061933,axial,circular
76.2,76.2,38.1,1.702,0.0,363.285,25.0,152.3,0.0,0.0,355.616,0.5,44.770857814336075,4162.0271989763405,604.4374390988606,36.398,2.553416103201947,1.0,2.1103471415759754,25.485404941252796,8.173408384507763,0.0997811681038885,0.0,0.0,0.0,323.6337350374381,1.0988224078644402,1.0,1.9986876640419948,axial,circular
76.454,76.454,38.227,1.676,0.0,363.285,40.9,152.3,0.0,0.0,434.297,0.5,45.616945107398564,4197.091133476808,597.6582221055695,36.550999999999995,2.515816118737277,1.0,1.2648198053906363,25.00501378062083,8.143244680939505,0.1055579710221372,0.0,0.0,0.0,388.78129457682326,1.1170727760262211,1.0,1.992047505689696,axial,circular
76.429,76.429,38.2145,1.702,0.0,363.285,25.9,152.4,0.0,0.0,372.064,0.5,44.90540540540541,4188.254006915256,606.3310422293825,36.5125,2.5536467423104554,1.0,2.030600518894181,25.407779713255838,8.153783511519135,0.09990036446755278,0.0,0.0,0.0,328.74675145540635,1.1317647957061852,1.0,1.9940075102382604,axial,circular
92.0,92.0,46.0,3.0,0.0,260.857,26.086,276.0,0.0,0.0,538.02,0.5,30.666666666666668,5808.804816487527,1261.1947614915252,43.0,4.438916102562466,1.0,2.1711527535582724,26.928426459677613,12.375369418059774,0.13290798860333597,0.0,0.0,0.0,480.5199643412884,1.1196621158863491,1.0,3.0,axial,circular
108.0,108.0,54.0,4.5,0.0,259.876,25.497,324.0,0.0,0.0,931.0,0.5,24.0,7697.687399458391,2181.8032215905537,49.5,6.577977273970184,1.0,2.8888992601436434,34.53451357677324,12.461772727548931,0.13121553006286943,0.0,0.0,0.0,763.2662296380573,1.2197578824383235,1.0,3.0,axial,circular
108.0,108.0,54.0,4.0,0.0,332.249,48.053,324.0,0.0,0.0,970.2,0.5,27.0,7853.981633974483,1957.097456106646,50.0,5.883481177391708,1.0,1.7229225184438006,39.09561475414436,12.418551372753713,0.15406737133144346,0.0,0.0,0.0,1027.6510521513528,0.9440947858408932,1.0,3.0,axial,circular
108.0,108.0,54.0,4.2,0.0,259.876,25.89,324.0,0.0,0.0,916.3,0.5,25.71428571428571,7791.275444608829,2047.5112667409942,49.8,6.162336247483047,1.0,2.6378607452366443,32.15749587652418,12.436074721662898,0.13171017670950763,0.0,0.0,0.0,733.8151592165052,1.2486795734478064,1.0,3.0,axial,circular
210.0,210.0,105.0,2.5,0.0,237.321,32.95,630.0,0.0,0.0,1636.6,0.5,84.0,33006.35781677776,2495.298810950295,102.49999999999999,3.8039429207973257,1.0,0.5445098079915838,8.807371101527242,12.14902204809112,0.14505401964743084,0.0,0.0,0.0,1679.746299176362,0.9743138001271273,1.0,3.0,axial,circular
100.0,100.0,50.0,2.5,0.0,433.454,54.819,300.0,0.0,0.0,828.1,0.5,40.0,7088.218424661971,1159.2367906874879,47.5,3.7371596685823008,1.0,1.2931442410917697,34.10288014706679,12.296918320459753,0.17313941672908514,0.0,0.0,0.0,891.044869692199,0.9293583613651886,1.0,3.0,axial,circular
100.0,100.0,50.0,3.0,0.0,426.589,42.953,300.0,0.0,0.0,777.14,0.5,33.333333333333336,6939.778171779853,1377.7965378053702,47.0,4.454506694100651,1.0,1.971767259831458,40.43071396020644,12.349081606584157,0.16617165941712703,0.0,0.0,0.0,885.8371390783151,0.8772944435458973,1.0,3.0,axial,circular
100.0,100.0,50.0,2.5,0.0,244.186,42.561,300.0,0.0,0.0,670.32,0.5,40.0,7088.218424661971,1159.2367906874879,47.5,3.7371596685823008,1.0,0.93830493662926,19.211833070156583,12.296918320459753,0.14289945525404357,0.0,0.0,0.0,584.7510593428531,1.1463339643254513,1.0,3.0,axial,circular
100.0,100.0,50.0,2.0,0.0,236.34,42.561,300.0,0.0,0.0,537.04,0.5,50.0,7238.229473870883,936.2478398964006,48.0,3.00996905857955,1.0,0.7182636514136699,14.820335152181059,12.242392574059092,0.1451708893131337,0.0,0.0,0.0,529.339099118534,1.0145481429471006,1.0,3.0,axial,circular
100.0,100.0,50.0,1.5,0.0,232.418,42.561,300.0,0.0,0.0,504.7,0.5,66.66666666666667,7389.811319406591,708.829685432108,48.5,2.272802724427045,1.0,0.5238011934730648,10.891551826925463,12.185472653862492,0.14934675338713566,0.0,0.0,0.0,479.26253739402364,1.0530762590881646,1.0,3.0,axial,circular
152.0,152.0,76.0,10.0,0.0,335.0,89.075,480.0,0.0,0.0,3650.0,0.5,15.2,13684.77759903714,6498.938431902494,66.0,14.154078826809226,1.0,1.786050173648319,71.84267283304682,13.32200756124253,0.170587194810309,0.0,0.0,0.0,3396.1159393215685,1.0747571829744862,1.0,3.1578947368421053,axial,circular
152.0,152.0,76.0,10.0,0.0,335.0,89.075,480.0,0.0,0.0,3650.0,0.5,15.2,13684.77759903714,6498.938431902494,66.0,14.154078826809226,1.0,1.786050173648319,71.84267283304682,13.32200756124253,0.170587194810309,0.0,0.0,0.0,3396.1159393215685,1.0747571829744862,1.0,3.1578947368421053,axial,circular
152.0,152.0,76.0,10.0,0.0,335.0,89.075,480.0,0.0,0.0,4000.0,0.5,15.2,13684.77759903714,6498.938431902494,66.0,14.154078826809226,1.0,1.786050173648319,71.84267283304682,13.32200756124253,0.170587194810309,0.0,0.0,0.0,3396.1159393215685,1.1778160909309439,1.0,3.1578947368421053,axial,circular
152.0,152.0,76.0,10.0,0.0,335.0,89.075,480.0,0.0,0.0,3740.0,0.5,15.2,13684.77759903714,6498.938431902494,66.0,14.154078826809226,1.0,1.786050173648319,71.84267283304682,13.32200756124253,0.170587194810309,0.0,0.0,0.0,3396.1159393215685,1.1012580450204323,1.0,3.1578947368421053,axial,circular
177.0,177.0,88.5,10.0,0.0,372.0,98.269,564.0,0.0,0.0,6030.0,0.5,17.7,19359.279329583704,7713.540268505046,78.5,14.330739116641354,1.0,1.5083112425171312,67.9112732661221,13.36947540279887,0.18255329163322045,0.0,0.0,0.0,4771.854000322739,1.2636597849792068,1.0,3.1864406779661016,axial,circular
177.0,177.0,88.5,10.0,0.0,372.0,98.269,564.0,0.0,0.0,6080.0,0.5,17.7,19359.279329583704,7713.540268505046,78.5,14.330739116641354,1.0,1.5083112425171312,67.9112732661221,13.36947540279887,0.18255329163322045,0.0,0.0,0.0,4771.854000322739,1.2741378926490177,1.0,3.1864406779661016,axial,circular
