Repository: Serali-Nerri/xgboost

# CFST柱极限承载力预测 - XGBoost ML管道

## 项目概述

本项目是一个完整的机器学习管道，用于预测混凝土填充钢管（CFST）柱的极限承载力。采用XGBoost算法，提供从数据加载、预处理、模型训练、评估到预测的全流程解决方案。

### 核心特性

- **模块化设计**：清晰的模块分离，便于维护和扩展
- **特征工程支持**：处理无量纲参数，剔除几何参数实现多截面统一预测
- **自动化超参数优化**：集成Optuna框架进行超参数搜索，支持持久化存储和断点续训
- **智能参数加载**：自动加载最优参数，无需手动配置
- **特征选择**：迭代剔除法自动寻找最优特征子集
- **多维度评估**：集成R²、RMSE、MAE、MAPE、COV等工程指标
- **可视化分析**：提供预测散点图、特征重要性图和学习曲线
- **COV稳定性指标**：特别添加变异系数评估模型预测稳定性

---

## 环境要求

### 系统要求
- Python 3.8+
- 8GB+ RAM（推荐16GB）
- 5GB+ 可用磁盘空间

### Python依赖
- pandas &gt;= 1.5.0
- numpy &gt;= 1.23.0
- xgboost &gt;= 1.7.0
- scikit-learn &gt;= 1.2.0
- matplotlib &gt;= 3.6.0
- seaborn &gt;= 0.12.0
- optuna &gt;= 3.0.0
- joblib &gt;= 1.2.0

---

File: data/processed/2026.3.11-new_feature_parameters_raw.csv (part 66 of 84)
b (mm),h (mm),r0 (mm),t (mm),R (%),fy (MPa),fc (MPa),L (mm),e1 (mm),e2 (mm),Nexp (kN),r0/h,b/t,Ac (mm^2),As (mm^2),Re (mm),te (mm),ke,xi,sigma_re (MPa),lambda,lambda_bar,e/h,e1/e2,e_bar,Npl (kN),psi,b/h,L/h,axial_flag,section_family
219.0,219.0,109.5,7.7,0.0,377.0,94.015,657.0,0.0,0.0,5660.0,0.5,28.441558441558442,32557.078651387885,7667.517336682871,101.8,11.354260064532113,1.0,0.9443946926527986,42.0486841289647,12.40046685638708,0.1782666480357961,0.0,0.0,0.0,5951.507785339674,0.951019507013375,1.0,3.0,axial,circular
219.0,219.0,109.5,7.7,0.0,377.0,94.015,657.0,0.0,0.0,5660.0,0.5,28.441558441558442,32557.078651387885,7667.517336682871,101.8,11.354260064532113,1.0,0.9443946926527986,42.0486841289647,12.40046685638708,0.1782666480357961,0.0,0.0,0.0,5951.507785339674,0.951019507013375,1.0,3.0,axial,circular
166.0,166.0,83.0,4.5,0.0,280.0,86.194,513.0,0.0,0.0,2300.0,0.5,36.888888888888886,19359.279329583704,3449.847539003618,78.5,6.707808195561938,1.0,0.5788842213794008,23.925940060603093,12.690261461554153,0.17418481441547534,0.0,0.0,0.0,2634.611033455151,0.872994142510545,1.0,3.0903614457831323,axial,circular
166.0,166.0,83.0,4.5,0.0,280.0,86.194,513.0,0.0,0.0,2200.0,0.5,36.888888888888886,19359.279329583704,3449.847539003618,78.5,6.707808195561938,1.0,0.5788842213794008,23.925940060603093,12.690261461554153,0.17418481441547534,0.0,0.0,0.0,2634.611033455151,0.8350378754448691,1.0,3.0903614457831323,axial,circular
178.0,178.0,89.0,9.0,0.0,283.0,22.2,360.0,0.0,0.0,2120.0,0.5,19.77777777777778,20106.192982974677,7065.637573889924,80.0,13.000334902412135,1.0,4.479762307326232,45.98868471728293,8.45350853803014,0.09015433069579534,0.0,0.0,0.0,2445.932917632886,0.8667449482022933,1.0,2.0224719101123596,axial,circular
178.0,178.0,89.0,9.0,0.0,283.0,22.2,360.0,0.0,0.0,2060.0,0.5,19.77777777777778,20106.192982974677,7065.637573889924,80.0,13.000334902412135,1.0,4.479762307326232,45.98868471728293,8.45350853803014,0.09015433069579534,0.0,0.0,0.0,2445.932917632886,0.8422144308003416,1.0,2.0224719101123596,axial,circular
178.0,178.0,89.0,9.0,0.0,283.0,45.4,360.0,0.0,0.0,2720.0,0.5,19.77777777777778,20106.192982974677,7065.637573889924,80.0,13.000334902412135,1.0,2.1905445643753825,45.98868471728293,8.45350853803014,0.09616483377322291,0.0,0.0,0.0,2912.3965948378986,0.9339387378838055,1.0,2.0224719101123596,axial,circular
178.0,178.0,89.0,9.0,0.0,283.0,45.4,360.0,0.0,0.0,2730.0,0.5,19.77777777777778,20106.192982974677,7065.637573889924,80.0,13.000334902412135,1.0,2.1905445643753825,45.98868471728293,8.45350853803014,0.09616483377322291,0.0,0.0,0.0,2912.3965948378986,0.9373723361848489,1.0,2.0224719101123596,axial,circular
179.0,179.0,89.5,5.5,0.0,249.0,22.1,360.0,0.0,0.0,1410.0,0.5,32.54545454545455,22167.07776372958,4515.13521031194,84.0,8.158625070575027,1.0,2.29492971258892,24.18449574491883,8.28366281337212,0.08632286908301917,0.0,0.0,0.0,1614.1610859460968,0.873518766049032,1.0,2.011173184357542,axial,circular
179.0,179.0,89.5,5.5,0.0,249.0,23.9,360.0,0.0,0.0,1560.0,0.5,32.54545454545455,22167.07776372958,4515.13521031194,84.0,8.158625070575027,1.0,2.1220898179169514,24.18449574491883,8.28366281337212,0.08706707735311528,0.0,0.0,0.0,1654.06182592081,0.9431328234248765,1.0,2.011173184357542,axial,circular
179.0,179.0,89.5,5.5,0.0,249.0,43.7,360.0,0.0,0.0,2080.0,0.5,32.54545454545455,22167.07776372958,4515.13521031194,84.0,8.158625070575027,1.0,1.160593744810415,24.18449574491883,8.28366281337212,0.09484764919591529,0.0,0.0,0.0,2092.9699656426556,0.9938030808585095,1.0,2.011173184357542,axial,circular
179.0,179.0,89.5,5.5,0.0,249.0,43.7,360.0,0.0,0.0,2070.0,0.5,32.54545454545455,22167.07776372958,4515.13521031194,84.0,8.158625070575027,1.0,1.160593744810415,24.18449574491883,8.28366281337212,0.09484764919591529,0.0,0.0,0.0,2092.9699656426556,0.9890251814313052,1.0,2.011173184357542,axial,circular
174.0,174.0,87.0,3.0,0.0,266.0,23.9,360.0,0.0,0.0,1220.0,0.5,58.0,22167.07776372958,2456.3629687084363,84.0,4.53182827094254,1.0,1.2332974466126676,14.350789524651377,8.421577005559337,0.09414443869994385,0.0,0.0,0.0,1183.185708229581,1.0311145507542554,1.0,2.0689655172413794,axial,circular
174.0,174.0,87.0,3.0,0.0,266.0,23.9,360.0,0.0,0.0,1220.0,0.5,58.0,22167.07776372958,2456.3629687084363,84.0,4.53182827094254,1.0,1.2332974466126676,14.350789524651377,8.421577005559337,0.09414443869994385,0.0,0.0,0.0,1183.185708229581,1.0311145507542554,1.0,2.0689655172413794,axial,circular
174.0,174.0,87.0,3.0,0.0,266.0,45.7,360.0,0.0,0.0,1640.0,0.5,58.0,22167.07776372958,2456.3629687084363,84.0,4.53182827094254,1.0,0.6449848790818984,14.350789524651377,8.421577005559337,0.10568043783926347,0.0,0.0,0.0,1666.4280034788858,0.9841409269265076,1.0,2.0689655172413794,axial,circular
174.0,174.0,87.0,3.0,0.0,266.0,45.7,360.0,0.0,0.0,1710.0,0.5,58.0,22167.07776372958,2456.3629687084363,84.0,4.53182827094254,1.0,0.6449848790818984,14.350789524651377,8.421577005559337,0.10568043783926347,0.0,0.0,0.0,1666.4280034788858,1.0261469421001999,1.0,2.0689655172413794,axial,circular
159.0,159.0,79.5,5.07,0.0,391.5,41.5,477.0,0.0,0.0,2230.0,0.5,31.360946745562128,17403.873208013814,3688.8034391629194,74.43,7.509047485764228,1.0,1.9995085848999887,39.49740817784086,12.36815811105875,0.16064010692066788,0.0,0.0,0.0,2166.4272845648566,1.0293444953763646,1.0,3.0,axial,circular
630.0,630.0,315.0,7.0,0.0,291.4,41.5,1890.0,0.0,0.0,16650.0,0.5,90.0,298024.04549014213,20991.514437694914,308.0,10.66252771778494,1.0,0.4945770012750333,10.087859016112114,12.139524865439427,0.15878725719111314,0.0,0.0,0.0,18484.925194985197,0.9007339669687711,1.0,3.0,axial,circular
630.0,630.0,315.0,7.61,0.0,349.5,41.5,1890.0,0.0,0.0,18000.0,0.5,82.78580814717476,296844.72962125565,22779.653368808413,307.39000000000004,11.576457438915668,1.0,0.6462742495777034,13.162340593061014,12.151103140530122,0.16312872083097157,0.0,0.0,0.0,20280.54513168065,0.8875501069190609,1.0,3.0,axial,circular
630.0,630.0,315.0,8.44,0.0,350.0,41.5,1890.0,0.0,0.0,18600.0,0.5,74.64454976303318,295243.8415492283,25202.10729678111,306.56,12.816131708726857,1.0,0.719906270522426,14.632196301064717,12.16670977938007,0.16217380445507237,0.0,0.0,0.0,21073.356978166365,0.8826310881209408,1.0,3.0,axial,circular
630.0,630.0,315.0,10.21,0.0,323.3,41.5,1890.0,0.0,0.0,20500.0,0.5,61.704211557296766,291844.35712550173,30327.296873054453,304.79,15.444948929569534,1.0,0.80954316417728,16.38292591269343,12.199426625888362,0.157483881501047,0.0,0.0,0.0,21916.355899766826,0.9353744798521959,1.0,3.0,axial,circular
630.0,630.0,315.0,11.6,0.0,347.2,41.5,1890.0,0.0,0.0,24400.0,0.5,54.310344827586206,289188.50464748,34313.253595032846,303.3999999999999,17.495322257010287,0.9999999999999999,0.9926873649602811,20.021014791146907,12.22458370502896,0.15887832588351297,0.0,0.0,0.0,23914.884591065824,1.020285082584735,1.0,3.0,axial,circular
720.0,720.0,360.0,8.3,0.0,312.0,41.5,2160.0,0.0,0.0,15000.0,0.5,86.74698795180723,388592.6745252903,28423.58662005321,351.7,12.635557723871159,1.0,0.5499089224667248,11.209252231583172,12.144518590795705,0.1602032687224096,0.0,0.0,0.0,24994.75501825615,0.6001259059768344,1.0,3.0,axial,circular
820.0,820.0,410.0,8.93,0.0,331.0,41.5,2460.0,0.0,0.0,33600.0,0.5,91.82530795072789,505347.6246952688,34869.76082682465,401.07,13.606421442119824,1.0,0.550349576851498,11.229275431574694,12.136870871476676,0.16253281845272036,0.0,0.0,0.0,32513.817258532614,1.0334068046464873,1.0,3.0,axial,circular
1020.0,1020.0,510.0,9.64,0.0,336.0,41.5,3060.0,0.0,0.0,30000.0,0.5,105.80912863070539,786529.5439031485,46948.53950444331,500.36,14.716997997536737,1.0,0.4832793369507758,9.882707105228922,12.11945877641263,0.16443852477499438,0.0,0.0,0.0,48415.68534547362,0.6196339014088685,1.0,3.0,axial,circular
1020.0,1020.0,510.0,13.25,0.0,368.7,41.5,3060.0,0.0,0.0,46000.0,0.5,76.98113207547169,775221.170345685,64106.1711469798,496.75,20.131215117626198,1.0,0.7346817559097598,14.941880249358388,12.161910943944145,0.16424455968019946,0.0,0.0,0.0,55807.62387123738,0.824260142415916,1.0,3.0,axial,circular
298.5,298.5,149.25,5.74,0.0,399.8,27.7,895.5,0.0,0.0,4537.0,0.5,52.00348432055749,64701.47800595948,8032.483301379202,143.51,8.647612183667036,1.0,1.7918376202792874,24.0911110795769,12.23377786401343,0.15649568197154193,0.0,0.0,0.0,5003.617764656482,0.9067439227767397,1.0,3.0,axial,circular
298.4,298.4,149.2,7.65,0.0,384.2,27.7,895.2,0.0,0.0,4919.0,0.5,39.006535947712415,62946.214898368155,10572.161810161071,141.54999999999998,11.425900463141545,1.0,2.3295485869989436,31.01258182931107,12.303691726258034,0.1539045340254635,0.0,0.0,0.0,5805.434720148681,0.8473095017204881,1.0,3.0000000000000004,axial,circular
297.0,297.0,148.5,11.88,0.0,347.9,27.7,891.0,0.0,0.0,5909.0,0.5,25.0,58637.903534114244,15891.98413898872,136.62,17.404673551077877,1.0,3.403880837170621,44.320640670619184,12.446438266753768,0.14769887645350485,0.0,0.0,0.0,7153.091209849141,0.8260764229965161,1.0,3.0,axial,circular
298.5,298.5,149.25,5.74,0.0,399.8,32.3,895.5,0.0,0.0,5125.0,0.5,52.00348432055749,64701.47800595948,8032.483301379202,143.51,8.647612183667036,1.0,1.536653315224033,24.0911110795769,12.23377786401343,0.15920090215551075,0.0,0.0,0.0,5301.244563483896,0.9667541156848514,1.0,3.0,axial,circular
298.4,298.4,149.2,7.65,0.0,384.2,35.5,895.2,0.0,0.0,5821.0,0.5,39.006535947712415,62946.214898368155,10572.161810161071,141.54999999999998,11.425900463141545,1.0,1.817704108728753,31.01258182931107,12.303691726258034,0.15784811219917558,0.0,0.0,0.0,6296.4151963559525,0.9244943064378761,1.0,3.0000000000000004,axial,circular
297.0,297.0,148.5,11.88,0.0,347.9,35.6,891.0,0.0,0.0,7222.0,0.5,25.0,58637.903534114244,15891.98413898872,136.62,17.404673551077877,1.0,2.648525258135567,44.320640670619184,12.446438266753768,0.1508618789178816,0.0,0.0,0.0,7616.330647768643,0.948225639615033,1.0,3.0,axial,circular
298.5,298.5,149.25,5.74,0.0,399.8,82.4,895.5,0.0,0.0,7938.0,0.5,52.00348432055749,64701.47800595948,8032.483301379202,143.51,8.647612183667036,1.0,0.6023531806035953,24.0911110795769,12.23377786401343,0.18544610814910792,0.0,0.0,0.0,8542.788611582466,0.9292047785470797,1.0,3.0,axial,circular
298.4,298.4,149.2,7.65,0.0,384.2,82.4,895.2,0.0,0.0,8388.0,0.5,39.006535947712415,62946.214898368155,10572.161810161071,141.54999999999998,11.425900463141545,1.0,0.7831128138333826,31.01258182931107,12.303691726258034,0.17955620738957492,0.0,0.0,0.0,9248.59267508942,0.9069487969334644,1.0,3.0000000000000004,axial,circular
297.0,297.0,148.5,11.88,0.0,347.9,82.4,891.0,0.0,0.0,9388.0,0.5,25.0,58637.903534114244,15891.98413898872,136.62,17.404673551077877,1.0,1.1442657668643956,44.320640670619184,12.446438266753768,0.16859714597657618,0.0,0.0,0.0,10360.58453316519,0.9061264806004085,1.0,3.0,axial,circular
301.5,301.5,150.75,4.5,0.0,381.2,27.7,904.5,0.0,0.0,3851.0,0.5,67.0,67195.72161717294,6412.261418477241,146.25,6.819097803234598,1.0,1.3132358205916737,17.773949282687376,12.184604800257482,0.1549153486975445,0.0,0.0,0.0,4305.675541519215,0.8944008815492895,1.0,3.0,axial,circular
301.5,301.5,150.75,4.5,0.0,381.2,35.6,904.5,0.0,0.0,4547.0,0.5,67.0,67195.72161717294,6412.261418477241,146.25,6.819097803234598,1.0,1.0218155120895887,17.773949282687376,12.184604800257482,0.1603888215317608,0.0,0.0,0.0,4836.521742294882,0.9401384387951688,1.0,3.0,axial,circular
301.3,301.3,150.65,11.59,0.0,471.4,35.6,903.9,0.0,0.0,8594.0,0.5,25.996548748921484,60751.12473520382,15775.950939087328,139.06,17.01474090275451,1.0,3.4385932350494475,57.6783320980762,12.432106809379714,0.16914438983718325,0.0,0.0,0.0,9599.523313259022,0.8952527869930608,1.0,3.0,axial,circular
165.2,165.2,82.6,4.08,0.0,353.039,40.894,660.8,0.0,0.0,1562.199,0.5,40.49019607843137,19369.145187153033,3127.1836939467394,78.52,6.101533227045664,1.0,1.3938178754699242,27.433509792956883,16.391580286110543,0.20903875666870977,0.0,0.0,0.0,1896.0996274106992,0.8239013274494065,1.0,4.0,axial,circular
159.8,159.8,79.9,6.3,0.0,482.5,76.8,476.0,0.0,0.0,2917.0,0.5,25.365079365079367,17017.88174078977,4539.562824345991,73.60000000000001,9.236874192244485,1.0,1.6758865946963557,60.55423638258103,12.352847854407614,0.1822977147284669,0.0,0.0,0.0,3497.312380439595,0.8340690457949163,1.0,2.978723404255319,axial,circular
115.9,115.9,57.95,4.9,0.0,309.5,76.8,350.0,0.0,0.0,1203.0,0.5,23.653061224489797,8841.392058979389,2546.447755712512,53.050000000000004,7.156826816348811,1.0,1.1606828155088906,41.7537775619219,12.549802691006324,0.16164727545128016,0.0,0.0,0.0,1467.1444905226394,0.8199601387396115,1.0,3.0198446937014665,axial,circular
141.8,141.8,70.9,4.3,0.0,433.0,76.8,420.0,0.0,0.0,1961.0,0.5,32.97674418604652,13934.722710556747,2798.5733435650345,66.60000000000001,6.382008484743537,1.0,1.1323092064600244,41.492637746155424,12.195584700274045,0.17801590649490198,0.0,0.0,0.0,2281.9689619344185,0.8593456057954731,1.0,2.9619181946403383,axial,circular
114.8,114.8,57.4,3.9,0.0,357.7,76.8,337.0,0.0,0.0,1225.0,0.5,29.435897435897434,8992.023572737386,2040.4697613958783,53.5,5.760034572310104,1.0,1.0568916007940272,38.511483486267736,12.122662440280024,0.1664639854752671,0.0,0.0,0.0,1420.4634440375366,0.8623945974407129,1.0,2.9355400696864113,axial,circular
165.7,165.7,82.85,5.1,0.0,373.3,76.8,494.0,0.0,0.0,2507.0,0.5,32.490196078431374,18991.123940491147,3875.2871211507436,77.75,7.56473906930151,1.0,0.9918591106107583,36.32047710058204,12.279932679008848,0.17228866762510642,0.0,0.0,0.0,2905.163000955293,0.8629464161479523,1.0,2.9812914906457455,axial,circular
133.1,133.1,66.55,4.5,0.0,324.3,76.8,397.0,0.0,0.0,1573.0,0.5,29.577777777777776,12095.767888833056,2730.560331367586,62.05,6.647648055050553,1.0,0.9532439573262836,34.7434692063319,12.315902767267994,0.16510905001730883,0.0,0.0,0.0,1814.4756893248868,0.8669170985615504,1.0,2.982719759579264,axial,circular
113.6,113.6,56.8,3.2,0.0,354.6,76.8,337.0,0.0,0.0,1137.0,0.5,35.49999999999999,9025.67003005733,1675.418147339798,53.599999999999994,4.763191823185863,1.0,0.8570798291327895,31.511713069061706,12.192766591706528,0.17062085997927015,0.0,0.0,0.0,1287.2747333550953,0.883261335392309,1.0,2.966549295774648,axial,circular
111.3,111.3,55.65,2.0,0.0,354.6,76.8,339.0,0.0,0.0,921.0,0.5,55.65,9042.516820662207,1046.047845925271,53.65,3.018243935905346,1.0,0.5341211008390901,19.949101578229932,12.406209515589694,0.1825804900893672,0.0,0.0,0.0,1065.3938579919586,0.8644690347059909,1.0,3.045822102425876,axial,circular
130.6,130.6,65.3,2.3,0.0,324.3,76.8,396.0,0.0,0.0,1224.0,0.5,56.78260869565218,12468.981242097889,1412.507423852187,63.0,3.4726641358697776,1.0,0.47834968917615533,17.875952051786808,12.346444375144257,0.17940836868362814,0.0,0.0,0.0,1415.6939169483821,0.8645936705290148,1.0,3.0321592649310873,axial,circular
101.6,101.6,50.8,3.0,0.0,377.3,117.0,304.8,0.0,0.0,1117.0,0.5,33.86666666666667,7178.036558628102,1401.1168930681392,47.8,4.457337846112161,1.0,0.6294621877847884,35.18312906565101,12.344253034514685,0.1897099733658405,0.0,0.0,0.0,1368.4716811140968,0.8162390317720208,1.0,3.0000000000000004,axial,circular
101.6,101.6,50.8,3.0,0.0,377.3,117.0,304.8,0.0,0.0,1195.0,0.5,33.86666666666667,7178.036558628102,1401.1168930681392,47.8,4.457337846112161,1.0,0.6294621877847884,35.18312906565101,12.344253034514685,0.1897099733658405,0.0,0.0,0.0,1368.4716811140968,0.8732369229790196,1.0,3.0000000000000004,axial,circular
101.6,101.6,50.8,2.99,0.0,377.3,135.6,304.8,0.0,0.0,1185.0,0.5,33.97993311036789,7181.040235364198,1396.7113698042367,47.809999999999995,4.443068208039165,1.0,0.5411858390268168,35.06315906490644,12.34324445859193,0.19621949999049332,0.0,0.0,0.0,1500.7282557425237,0.7896166380992746,1.0,3.0000000000000004,axial,circular
139.8,139.8,69.9,2.78,0.0,341.0,117.0,419.4,0.0,0.0,2067.0,0.5,50.28776978417267,14153.17147076852,1819.7295494022521,67.12,4.184504105670015,1.0,0.3747327034821063,21.259176103001717,12.241116584664377,0.1951794583387523,0.0,0.0,0.0,2276.4488384260853,0.9079931712540062,1.0,2.9999999999999996,axial,circular
139.8,139.8,69.9,2.78,0.0,341.0,117.0,419.4,0.0,0.0,1960.0,0.5,50.28776978417267,14153.17147076852,1819.7295494022521,67.12,4.184504105670015,1.0,0.3747327034821063,21.259176103001717,12.241116584664377,0.1951794583387523,0.0,0.0,0.0,2276.4488384260853,0.8609901381992512,1.0,2.9999999999999996,axial,circular
139.8,139.8,69.9,2.78,0.0,341.0,135.6,419.4,0.0,0.0,2087.0,0.5,50.28776978417267,14153.17147076852,1819.7295494022521,67.12,4.184504105670015,1.0,0.3233313149513749,21.259176103001717,12.241116584664377,0.20264505496162588,0.0,0.0,0.0,2539.6978277823796,0.8217513033124624,1.0,2.9999999999999996,axial,circular
139.8,139.8,69.9,2.78,0.0,341.0,135.6,419.4,0.0,0.0,2048.0,0.5,50.28776978417267,14153.17147076852,1819.7295494022521,67.12,4.184504105670015,1.0,0.3233313149513749,21.259176103001717,12.241116584664377,0.20264505496162588,0.0,0.0,0.0,2539.6978277823796,0.8063951457517599,1.0,2.9999999999999996,axial,circular
139.8,139.8,69.9,2.78,0.0,341.0,135.6,419.4,0.0,0.0,2077.0,0.5,50.28776978417267,14153.17147076852,1819.7295494022521,67.12,4.184504105670015,1.0,0.3233313149513749,21.259176103001717,12.241116584664377,0.20264505496162588,0.0,0.0,0.0,2539.6978277823796,0.8178138270148464,1.0,2.9999999999999996,axial,circular
139.8,139.8,69.9,2.37,0.0,462.6,135.6,419.4,0.0,0.0,2175.0,0.5,58.9873417721519,14326.607805598922,1559.9598842326577,67.53,3.5815430376909774,0.9999999999999999,0.3714633721917956,24.534604016523705,12.207990221062825,0.21427910724209223,0.0,0.0,0.0,2664.3254608852412,0.8163417089732501,1.0,2.9999999999999996,axial,circular
139.8,139.8,69.9,2.37,0.0,462.6,135.6,419.4,0.0,0.0,2136.0,0.5,58.9873417721519,14326.607805598922,1559.9598842326577,67.53,3.5815430376909774,0.9999999999999999,0.3714633721917956,24.534604016523705,12.207990221062825,0.21427910724209223,0.0,0.0,0.0,2664.3254608852412,0.8017038576399367,1.0,2.9999999999999996,axial,circular
139.8,139.8,69.9,2.37,0.0,462.6,135.6,419.4,0.0,0.0,2165.0,0.5,58.9873417721519,14326.607805598922,1559.9598842326577,67.53,3.5815430376909774,0.9999999999999999,0.3714633721917956,24.534604016523705,12.207990221062825,0.21427910724209223,0.0,0.0,0.0,2664.3254608852412,0.81258841375958,1.0,2.9999999999999996,axial,circular
101.6,101.6,50.8,2.99,0.0,377.3,62.4,304.8,0.0,0.0,921.0,0.5,33.97993311036789,7181.040235364198,1396.7113698042367,47.809999999999995,4.443068208039165,1.0,1.1760384578851981,35.06315906490644,12.34324445859193,0.16842562993418578,0.0,0.0,0.0,975.0761105138646,0.9445416517430968,1.0,3.0000000000000004,axial,circular
101.6,101.6,50.8,2.99,0.0,377.3,62.4,304.8,0.0,0.0,921.0,0.5,33.97993311036789,7181.040235364198,1396.7113698042367,47.809999999999995,4.443068208039165,1.0,1.1760384578851981,35.06315906490644,12.34324445859193,0.16842562993418578,0.0,0.0,0.0,975.0761105138646,0.9445416517430968,1.0,3.0000000000000004,axial,circular
101.6,101.6,50.8,2.96,0.0,377.3,62.4,304.8,0.0,0.0,901.0,0.5,34.32432432432432,7190.055035483676,1383.4841699237122,47.839999999999996,4.400236299862712,1.0,1.163440546450271,34.703368644193176,12.340213299180169,0.16853678751846127,0.0,0.0,0.0,970.648011526398,0.9282458618373177,1.0,3.0000000000000004,axial,circular
139.8,139.8,69.9,2.78,0.0,341.0,57.3,419.4,0.0,0.0,1323.0,0.5,50.28776978417267,14153.17147076852,1819.7295494022521,67.12,4.184504105670015,1.0,0.7651610175812642,21.259176103001717,12.241116584664377,0.1666129378531936,0.0,0.0,0.0,1431.504501621204,0.9242024726444654,1.0,2.9999999999999996,axial,circular
139.8,139.8,69.9,2.78,0.0,341.0,57.3,419.4,0.0,0.0,1391.0,0.5,50.28776978417267,14153.17147076852,1819.7295494022521,67.12,4.184504105670015,1.0,0.7651610175812642,21.259176103001717,12.241116584664377,0.1666129378531936,0.0,0.0,0.0,1431.504501621204,0.9717049428937652,1.0,2.9999999999999996,axial,circular
139.8,139.8,69.9,2.78,0.0,341.0,57.3,419.4,0.0,0.0,1313.0,0.5,50.28776978417267,14153.17147076852,1819.7295494022521,67.12,4.184504105670015,1.0,0.7651610175812642,21.259176103001717,12.241116584664377,0.1666129378531936,0.0,0.0,0.0,1431.504501621204,0.9172168152548625,1.0,2.9999999999999996,axial,circular
139.8,139.8,69.9,2.37,0.0,462.6,62.4,419.4,0.0,0.0,1558.0,0.5,58.9873417721519,14326.607805598922,1559.9598842326577,67.53,3.5815430376909774,0.9999999999999999,0.807218481878325,24.534604016523705,12.207990221062825,0.18280367335452982,0.0,0.0,0.0,1615.6177695154004,0.9643370043319821,1.0,2.9999999999999996,axial,circular
139.8,139.8,69.9,2.37,0.0,462.6,70.8,419.4,0.0,0.0,1577.0,0.5,58.9873417721519,14326.607805598922,1559.9598842326577,67.53,3.5815430376909774,0.9999999999999999,0.7114467975876764,24.534604016523705,12.207990221062825,0.18693447823416467,0.0,0.0,0.0,1735.9612750824313,0.9084304025878209,1.0,2.9999999999999996,axial,circular
139.8,139.8,69.9,2.37,0.0,462.6,70.8,419.4,0.0,0.0,1577.0,0.5,58.9873417721519,14326.607805598922,1559.9598842326577,67.53,3.5815430376909774,0.9999999999999999,0.7114467975876764,24.534604016523705,12.207990221062825,0.18693447823416467,0.0,0.0,0.0,1735.9612750824313,0.9084304025878209,1.0,2.9999999999999996,axial,circular
139.8,139.8,69.9,2.37,0.0,462.6,70.8,419.4,0.0,0.0,1626.0,0.5,58.9873417721519,14326.607805598922,1559.9598842326577,67.53,3.5815430376909774,0.9999999999999999,0.7114467975876764,24.534604016523705,12.207990221062825,0.18693447823416467,0.0,0.0,0.0,1735.9612750824313,0.936656838685984,1.0,2.9999999999999996,axial,circular
101.6,101.6,50.8,2.96,0.0,377.3,25.4,304.8,0.0,0.0,676.0,0.5,34.32432432432432,7190.055035483676,1383.4841699237122,47.839999999999996,4.400236299862712,1.0,2.858216145610115,34.703368644193176,12.340213299180169,0.1516267773110292,0.0,0.0,0.0,704.615975213502,0.9593878421436142,1.0,3.0000000000000004,axial,circular
101.6,101.6,50.8,2.99,0.0,377.3,27.7,304.8,0.0,0.0,715.0,0.5,33.97993311036789,7181.040235364198,1396.7113698042367,47.809999999999995,4.443068208039165,1.0,2.6492707498930095,35.06315906490644,12.34324445859193,0.15269695223579607,0.0,0.0,0.0,725.8940143467269,0.9849922796835141,1.0,3.0000000000000004,axial,circular
101.6,101.6,50.8,2.99,0.0,377.3,29.4,304.8,0.0,0.0,715.0,0.5,33.97993311036789,7181.040235364198,1396.7113698042367,47.809999999999995,4.443068208039165,1.0,2.496081624899196,35.06315906490644,12.34324445859193,0.1534941822697193,0.0,0.0,0.0,738.101782746846,0.9687010879978196,1.0,3.0000000000000004,axial,circular
139.8,139.8,69.9,2.78,0.0,341.0,25.4,419.4,0.0,0.0,931.0,0.5,50.28776978417267,14153.17147076852,1819.7295494022521,67.12,4.184504105670015,1.0,1.7261309569845054,21.259176103001717,12.241116584664377,0.14726946942904023,0.0,0.0,0.0,980.0183317036884,0.9499822298033204,1.0,2.9999999999999996,axial,circular
139.8,139.8,69.9,2.78,0.0,341.0,27.7,419.4,0.0,0.0,950.0,0.5,50.28776978417267,14153.17147076852,1819.7295494022521,67.12,4.184504105670015,1.0,1.5828060038774887,21.259176103001717,12.241116584664377,0.14877130094426205,0.0,0.0,0.0,1012.5706260864561,0.9382061611560973,1.0,2.9999999999999996,axial,circular
139.8,139.8,69.9,2.37,0.0,462.6,27.7,419.4,0.0,0.0,1098.0,0.5,58.9873417721519,14326.607805598922,1559.9598842326577,67.53,3.5815430376909774,0.9999999999999999,1.8184271938342051,24.534604016523705,12.207990221062825,0.16410259637053257,0.0,0.0,0.0,1118.4844786611177,0.9816855047594056,1.0,2.9999999999999996,axial,circular
139.8,139.8,69.9,2.37,0.0,462.6,27.7,419.4,0.0,0.0,1107.0,0.5,58.9873417721519,14326.607805598922,1559.9598842326577,67.53,3.5815430376909774,0.9999999999999999,1.8184271938342051,24.534604016523705,12.207990221062825,0.16410259637053257,0.0,0.0,0.0,1118.4844786611177,0.9897321072574335,1.0,2.9999999999999996,axial,circular
139.8,139.8,69.9,2.37,0.0,462.6,27.7,419.4,0.0,0.0,1078.0,0.5,58.9873417721519,14326.607805598922,1559.9598842326577,67.53,3.5815430376909774,0.9999999999999999,1.8184271938342051,24.534604016523705,12.207990221062825,0.16410259637053257,0.0,0.0,0.0,1118.4844786611177,0.9638041658748991,1.0,2.9999999999999996,axial,circular
125.0,125.0,62.5,1.0,0.0,232.0,116.027,438.0,0.0,0.0,1275.0,0.5,125.0,11882.288814039995,598.4425109548656,61.5,1.5296768796222295,1.0,0.10070505103503724,5.770488391420443,14.134783218316562,0.2439788959896188,0.0,0.0,0.0,1517.5049867681475,0.8401949325487135,1.0,3.504,axial,circular
125.0,125.0,62.5,1.0,0.0,232.0,116.027,438.0,0.0,0.0,1239.0,0.5,125.0,11882.288814039995,598.4425109548656,61.5,1.5296768796222295,1.0,0.10070505103503724,5.770488391420443,14.134783218316562,0.2439788959896188,0.0,0.0,0.0,1517.5049867681475,0.8164717815120439,1.0,3.504,axial,circular
127.0,127.0,63.5,2.0,0.0,258.0,116.027,445.0,0.0,0.0,1491.0,0.5,63.5,11882.288814039995,1198.6018366025517,61.5,3.0273338530939213,1.0,0.22430320405260518,12.700034700784256,14.242501613058117,0.22697611252362934,0.0,0.0,0.0,1687.9055980700768,0.8833432401105752,1.0,3.5039370078740157,axial,circular
127.0,127.0,63.5,2.0,0.0,258.0,116.027,445.0,0.0,0.0,1339.0,0.5,63.5,11882.288814039995,1198.6018366025517,61.5,3.0273338530939213,1.0,0.22430320405260518,12.700034700784256,14.242501613058117,0.22697611252362934,0.0,0.0,0.0,1687.9055980700768,0.7932908105352516,1.0,3.5039370078740157,axial,circular
133.0,133.0,66.5,3.5,0.0,352.0,116.027,465.0,0.0,0.0,1995.0,0.5,38.0,12468.981242097889,2153.073129760426,63.0,5.222756195271231,1.0,0.5238553814026775,29.181113979928146,14.347258355272146,0.22074757324806404,0.0,0.0,0.0,2204.620228252562,0.9049177606345777,1.0,3.4962406015037595,axial,circular
133.0,133.0,66.5,3.5,0.0,352.0,116.027,465.0,0.0,0.0,1991.0,0.5,38.0,12468.981242097889,2153.073129760426,63.0,5.222756195271231,1.0,0.5238553814026775,29.181113979928146,14.347258355272146,0.22074757324806404,0.0,0.0,0.0,2204.620228252562,0.9031033891846839,1.0,3.4962406015037595,axial,circular
133.0,133.0,66.5,3.5,0.0,352.0,116.027,465.0,0.0,0.0,1962.0,0.5,38.0,12468.981242097889,2153.073129760426,63.0,5.222756195271231,1.0,0.5238553814026775,29.181113979928146,14.347258355272146,0.22074757324806404,0.0,0.0,0.0,2204.620228252562,0.8899491961729532,1.0,3.4962406015037595,axial,circular
133.0,133.0,66.5,4.7,0.0,352.0,116.027,465.0,0.0,0.0,2273.0,0.5,28.29787234042553,11998.496326296281,2841.3082139588187,61.8,6.92886216283739,1.0,0.7184145577938097,39.46536377538449,14.453692534668727,0.21329165400067748,0.0,0.0,0.0,2392.290024564683,0.9501356343337218,1.0,3.4962406015037595,axial,circular
133.0,133.0,66.5,4.7,0.0,352.0,116.027,465.0,0.0,0.0,2158.0,0.5,28.29787234042553,11998.496326296281,2841.3082139588187,61.8,6.92886216283739,1.0,0.7184145577938097,39.46536377538449,14.453692534668727,0.21329165400067748,0.0,0.0,0.0,2392.290024564683,0.9020645397677834,1.0,3.4962406015037595,axial,circular
133.0,133.0,66.5,4.7,0.0,352.0,116.027,465.0,0.0,0.0,2253.0,0.5,28.29787234042553,11998.496326296281,2841.3082139588187,61.8,6.92886216283739,1.0,0.7184145577938097,39.46536377538449,14.453692534668727,0.21329165400067748,0.0,0.0,0.0,2392.290024564683,0.9417754439744283,1.0,3.4962406015037595,axial,circular
127.0,127.0,63.5,7.0,0.0,429.0,116.027,445.0,0.0,0.0,3404.0,0.5,18.142857142857142,10028.749148422017,3885.0621709845736,56.5,10.050008996716528,1.0,1.432350927518269,76.30891786887418,14.68894736365,0.21531022780308215,0.0,0.0,0.0,2830.2973487963436,1.2027004870875628,1.0,3.5039370078740157,axial,circular
127.0,127.0,63.5,7.0,0.0,429.0,116.027,445.0,0.0,0.0,3370.0,0.5,18.142857142857142,10028.749148422017,3885.0621709845736,56.5,10.050008996716528,1.0,1.432350927518269,76.30891786887418,14.68894736365,0.21531022780308215,0.0,0.0,0.0,2830.2973487963436,1.1906876150073697,1.0,3.5039370078740157,axial,circular
127.0,127.0,63.5,7.0,0.0,429.0,116.027,445.0,0.0,0.0,3364.0,0.5,18.142857142857142,10028.749148422017,3885.0621709845736,56.5,10.050008996716528,1.0,1.432350927518269,76.30891786887418,14.68894736365,0.21531022780308215,0.0,0.0,0.0,2830.2973487963436,1.1885676964049827,1.0,3.5039370078740157,axial,circular
108.0,108.0,54.0,4.5,0.0,358.0,106.027,378.0,0.0,0.0,1535.0,0.5,24.0,7697.687399458391,2181.8032215905537,49.5,6.577977273970184,1.0,0.95702186770947,47.574057860228805,14.538734848807085,0.20668657523453496,0.0,0.0,0.0,1597.248255231793,0.9610278145379726,1.0,3.5,axial,circular
108.0,108.0,54.0,4.5,0.0,358.0,106.027,378.0,0.0,0.0,1578.0,0.5,24.0,7697.687399458391,2181.8032215905537,49.5,6.577977273970184,1.0,0.95702186770947,47.574057860228805,14.538734848807085,0.20668657523453496,0.0,0.0,0.0,1597.248255231793,0.9879491148800786,1.0,3.5,axial,circular
108.0,108.0,54.0,4.5,0.0,358.0,106.027,378.0,0.0,0.0,1518.0,0.5,24.0,7697.687399458391,2181.8032215905537,49.5,6.577977273970184,1.0,0.95702186770947,47.574057860228805,14.538734848807085,0.20668657523453496,0.0,0.0,0.0,1597.248255231793,0.9503845097515585,1.0,3.5,axial,circular
133.0,133.0,66.5,4.7,0.0,352.0,102.055,465.0,0.0,0.0,1854.0,0.5,28.29787234042553,11998.496326296281,2841.3082139588187,61.8,6.92886216283739,1.0,0.8167702307299237,39.46536377538449,14.453692534668727,0.20764057464692726,0.0,0.0,0.0,2224.6470338936715,0.8333906330996925,1.0,3.4962406015037595,axial,circular
133.0,133.0,66.5,4.7,0.0,352.0,102.055,465.0,0.0,0.0,1933.0,0.5,28.29787234042553,11998.496326296281,2841.3082139588187,61.8,6.92886216283739,1.0,0.8167702307299237,39.46536377538449,14.453692534668727,0.20764057464692726,0.0,0.0,0.0,2224.6470338936715,0.8689018844561519,1.0,3.4962406015037595,axial,circular
133.0,133.0,66.5,4.7,0.0,352.0,54.0,465.0,0.0,0.0,1535.0,0.5,28.29787234042553,11998.496326296281,2841.3082139588187,61.8,6.92886216283739,1.0,1.54362010920634,39.46536377538449,14.453692534668727,0.18619481969757654,0.0,0.0,0.0,1648.0592929335035,0.9313985283064296,1.0,3.4962406015037595,axial,circular
133.0,133.0,66.5,4.7,0.0,352.0,54.0,465.0,0.0,0.0,1462.0,0.5,28.29787234042553,11998.496326296281,2841.3082139588187,61.8,6.92886216283739,1.0,1.54362010920634,39.46536377538449,14.453692534668727,0.18619481969757654,0.0,0.0,0.0,1648.0592929335035,0.8871040054618893,1.0,3.4962406015037595,axial,circular
133.0,133.0,66.5,4.7,0.0,352.0,83.0,465.0,0.0,0.0,1912.0,0.5,28.29787234042553,11998.496326296281,2841.3082139588187,61.8,6.92886216283739,1.0,1.0042829626161731,39.46536377538449,14.453692534668727,0.1995296874506594,0.0,0.0,0.0,1996.0156863960954,0.9579083035425489,1.0,3.4962406015037595,axial,circular
133.0,133.0,66.5,4.7,0.0,352.0,83.0,465.0,0.0,0.0,1981.0,0.5,28.29787234042553,11998.496326296281,2841.3082139588187,61.8,6.92886216283739,1.0,1.0042829626161731,39.46536377538449,14.453692534668727,0.1995296874506594,0.0,0.0,0.0,1996.0156863960954,0.9924771701452874,1.0,3.4962406015037595,axial,circular
190.0,190.0,95.0,0.86,0.0,210.7,74.7,663.5,0.0,0.0,2451.0,0.5,220.93023255813955,27841.860980977905,787.3120823300233,94.14,1.3217662696306576,1.0,0.07976136716320374,2.958319024975351,14.036317322969515,0.22525102806811695,0.0,0.0,0.0,2245.673671025985,1.0914319527468153,1.0,3.4921052631578946,axial,circular
165.0,165.0,82.5,1.0,0.0,338.0,91.8,500.0,0.0,0.0,1773.0,0.5,165.0,20867.243803306803,792.7788048112739,81.5,1.5337240591339452,1.0,0.13988171862682136,6.360720637880656,12.199628879211598,0.20681867239986437,0.0,0.0,0.0,2183.5722171697753,0.8119722288361334,1.0,3.0303030303030303,axial,circular
165.0,165.0,82.5,1.0,0.0,338.0,91.8,500.0,0.0,0.0,1430.0,0.5,165.0,20867.243803306803,792.7788048112739,81.5,1.5337240591339452,1.0,0.13988171862682136,6.360720637880656,12.199628879211598,0.20681867239986437,0.0,0.0,0.0,2183.5722171697753,0.6548901789259283,1.0,3.0303030303030303,axial,circular
165.0,165.0,82.5,1.0,0.0,338.0,91.8,500.0,0.0,0.0,1372.0,0.5,165.0,20867.243803306803,792.7788048112739,81.5,1.5337240591339452,1.0,0.13988171862682136,6.360720637880656,12.199628879211598,0.20681867239986437,0.0,0.0,0.0,2183.5722171697753,0.6283281996408207,1.0,3.0303030303030303,axial,circular
165.0,165.0,82.5,1.0,0.0,338.0,91.8,500.0,0.0,0.0,2038.0,0.5,165.0,20867.243803306803,792.7788048112739,81.5,1.5337240591339452,1.0,0.13988171862682136,6.360720637880656,12.199628879211598,0.20681867239986437,0.0,0.0,0.0,2183.5722171697753,0.9333329962594697,1.0,3.0303030303030303,axial,circular
151.0,151.0,75.5,2.0,0.0,405.0,87.1,500.0,0.0,0.0,2132.0,0.5,75.5,16971.66891285546,1431.8053892302416,73.5,3.0376234964426914,1.0,0.3922801295813835,16.73792538856177,13.427064338659303,0.21398308594248275,0.0,0.0,0.0,2058.1135449479584,1.0359000868700419,1.0,3.3112582781456954,axial,circular
151.0,151.0,75.5,2.0,0.0,405.0,87.1,500.0,0.0,0.0,1933.0,0.5,75.5,16971.66891285546,1431.8053892302416,73.5,3.0376234964426914,1.0,0.3922801295813835,16.73792538856177,13.427064338659303,0.21398308594248275,0.0,0.0,0.0,2058.1135449479584,0.939209600337613,1.0,3.3112582781456954,axial,circular
165.0,165.0,82.5,2.0,0.0,338.0,91.8,500.0,0.0,0.0,2244.0,0.5,82.5,20358.305793425257,1567.8407949297275,80.5,3.042260114198399,1.0,0.28355306507576655,12.77371327452247,12.274344920359729,0.195370224779301,0.0,0.0,0.0,2398.8226605226864,0.9354588969536616,1.0,3.0303030303030303,axial,circular
165.0,165.0,82.5,2.0,0.0,338.0,91.8,500.0,0.0,0.0,2381.0,0.5,82.5,20358.305793425257,1567.8407949297275,80.5,3.042260114198399,1.0,0.28355306507576655,12.77371327452247,12.274344920359729,0.195370224779301,0.0,0.0,0.0,2398.8226605226864,0.9925702467231141,1.0,3.0303030303030303,axial,circular
165.0,165.0,82.5,2.0,0.0,338.0,91.8,500.0,0.0,0.0,2077.0,0.5,82.5,20358.305793425257,1567.8407949297275,80.5,3.042260114198399,1.0,0.28355306507576655,12.77371327452247,12.274344920359729,0.195370224779301,0.0,0.0,0.0,2398.8226605226864,0.8658414121981974,1.0,3.0303030303030303,axial,circular
165.0,165.0,82.5,2.0,0.0,338.0,91.8,500.0,0.0,0.0,1930.0,0.5,82.5,20358.305793425257,1567.8407949297275,80.5,3.042260114198399,1.0,0.28355306507576655,12.77371327452247,12.274344920359729,0.195370224779301,0.0,0.0,0.0,2398.8226605226864,0.804561350766741,1.0,3.0303030303030303,axial,circular
165.0,165.0,82.5,2.0,0.0,338.0,91.8,500.0,0.0,0.0,1920.0,0.5,82.5,20358.305793425257,1567.8407949297275,80.5,3.042260114198399,1.0,0.28355306507576655,12.77371327452247,12.274344920359729,0.195370224779301,0.0,0.0,0.0,2398.8226605226864,0.8003926391047371,1.0,3.0303030303030303,axial,circular
149.0,149.0,74.5,3.0,0.0,438.0,87.1,500.0,0.0,0.0,2337.0,0.5,49.666666666666664,16060.60704331442,2091.9824177276705,71.5,4.514134772984065,1.0,0.6550161821302327,27.653021406531753,13.695623579655704,0.2127350919267589,0.0,0.0,0.0,2315.1671724374055,1.0094303460339795,1.0,3.3557046979865772,axial,circular
149.0,149.0,74.5,3.0,0.0,438.0,87.1,500.0,0.0,0.0,2394.0,0.5,49.666666666666664,16060.60704331442,2091.9824177276705,71.5,4.514134772984065,1.0,0.6550161821302327,27.653021406531753,13.695623579655704,0.2127350919267589,0.0,0.0,0.0,2315.1671724374055,1.0340505983762716,1.0,3.3557046979865772,axial,circular
149.0,149.0,74.5,3.0,0.0,438.0,87.1,500.0,0.0,0.0,2361.0,0.5,49.666666666666664,16060.60704331442,2091.9824177276705,71.5,4.514134772984065,1.0,0.6550161821302327,27.653021406531753,13.695623579655704,0.2127350919267589,0.0,0.0,0.0,2315.1671724374055,1.0197967680728393,1.0,3.3557046979865772,axial,circular
165.0,165.0,82.5,3.0,0.0,338.0,91.8,500.0,0.0,0.0,2567.0,0.5,55.0,19855.65096885089,2325.1859703553605,79.5,4.526065489108561,1.0,0.4311690539495583,19.242894783882935,12.345427436416317,0.18748673789656062,0.0,0.0,0.0,2608.6616169206236,0.9840295051491567,1.0,3.0303030303030303,axial,circular
165.0,165.0,82.5,3.0,0.0,338.0,91.8,500.0,0.0,0.0,2714.0,0.5,55.0,19855.65096885089,2325.1859703553605,79.5,4.526065489108561,1.0,0.4311690539495583,19.242894783882935,12.345427436416317,0.18748673789656062,0.0,0.0,0.0,2608.6616169206236,1.0403802403485825,1.0,3.0303030303030303,axial,circular
165.0,165.0,82.5,3.0,0.0,338.0,91.8,500.0,0.0,0.0,2734.0,0.5,55.0,19855.65096885089,2325.1859703553605,79.5,4.526065489108561,1.0,0.4311690539495583,19.242894783882935,12.345427436416317,0.18748673789656062,0.0,0.0,0.0,2608.6616169206236,1.0480470070423817,1.0,3.0303030303030303,axial,circular
151.0,151.0,75.5,4.5,0.0,438.0,87.1,500.0,0.0,0.0,2743.0,0.5,33.55555555555556,15836.768566746148,3121.905043120929,71.0,6.683545483921023,1.0,0.9913090582850069,41.230886224752226,13.628094466720057,0.20405663200652427,0.0,0.0,0.0,2746.7769510505564,0.9986249516732286,1.0,3.3112582781456954,axial,circular
151.0,151.0,75.5,4.5,0.0,438.0,87.1,500.0,0.0,0.0,2572.0,0.5,33.55555555555556,15836.768566746148,3121.905043120929,71.0,6.683545483921023,1.0,0.9913090582850069,41.230886224752226,13.628094466720057,0.20405663200652427,0.0,0.0,0.0,2746.7769510505564,0.9363701697789077,1.0,3.3112582781456954,axial,circular
151.0,151.0,75.5,4.5,0.0,438.0,87.1,500.0,0.0,0.0,2727.0,0.5,33.55555555555556,15836.768566746148,3121.905043120929,71.0,6.683545483921023,1.0,0.9913090582850069,41.230886224752226,13.628094466720057,0.20405663200652427,0.0,0.0,0.0,2746.7769510505564,0.9927999428410115,1.0,3.3112582781456954,axial,circular
165.0,165.0,82.5,4.0,0.0,338.0,91.8,500.0,0.0,0.0,2704.0,0.5,41.25,19359.279329583704,3064.8143310881733,78.5,5.98556504458692,1.0,0.5828932184431633,25.772241848030305,12.412938849526086,0.18175255353663605,0.0,0.0,0.0,2813.0890863635864,0.9612208916907771,1.0,3.0303030303030303,axial,circular
165.0,165.0,82.5,4.0,0.0,338.0,91.8,500.0,0.0,0.0,2773.0,0.5,41.25,19359.279329583704,3064.8143310881733,78.5,5.98556504458692,1.0,0.5828932184431633,25.772241848030305,12.412938849526086,0.18175255353663605,0.0,0.0,0.0,2813.0890863635864,0.9857490875216438,1.0,3.0303030303030303,axial,circular
165.0,165.0,82.5,4.0,0.0,338.0,91.8,500.0,0.0,0.0,2832.0,0.5,41.25,19359.279329583704,3064.8143310881733,78.5,5.98556504458692,1.0,0.5828932184431633,25.772241848030305,12.412938849526086,0.18175255353663605,0.0,0.0,0.0,2813.0890863635864,1.0067224723625299,1.0,3.0303030303030303,axial,circular
159.0,159.0,79.5,6.0,0.0,405.0,87.1,500.0,0.0,0.0,2957.0,0.5,26.5,16971.66891285546,4316.01794400457,73.5,8.816955607719692,1.0,1.182484778367762,48.58322477723095,13.024319545543245,0.18670555083117776,0.0,0.0,0.0,3226.2196296315615,0.9165526031895396,1.0,3.1446540880503147,axial,circular
159.0,159.0,79.5,6.0,0.0,405.0,87.1,500.0,0.0,0.0,3099.0,0.5,26.5,16971.66891285546,4316.01794400457,73.5,8.816955607719692,1.0,1.182484778367762,48.58322477723095,13.024319545543245,0.18670555083117776,0.0,0.0,0.0,3226.2196296315615,0.9605669656017529,1.0,3.1446540880503147,axial,circular
159.0,159.0,79.5,8.0,0.0,438.0,87.1,500.0,0.0,0.0,3173.0,0.5,19.875,16060.60704331442,5612.95607446353,71.5,11.559673784677855,1.0,1.7574607832284412,70.81310654110351,13.141833595930203,0.1876554617499382,0.0,0.0,0.0,3857.353634087712,0.8225846787704322,1.0,3.1446540880503147,axial,circular
159.0,159.0,79.5,8.0,0.0,438.0,87.1,500.0,0.0,0.0,3267.0,0.5,19.875,16060.60704331442,5612.95607446353,71.5,11.559673784677855,1.0,1.7574607832284412,70.81310654110351,13.141833595930203,0.1876554617499382,0.0,0.0,0.0,3857.353634087712,0.8469537174733697,1.0,3.1446540880503147,axial,circular
159.0,159.0,79.5,8.0,0.0,438.0,87.1,500.0,0.0,0.0,3330.0,0.5,19.875,16060.60704331442,5612.95607446353,71.5,11.559673784677855,1.0,1.7574607832284412,70.81310654110351,13.141833595930203,0.1876554617499382,0.0,0.0,0.0,3857.353634087712,0.8632861583061895,1.0,3.1446540880503147,axial,circular
90.0,90.0,45.0,1.0,0.0,328.95,36.4,300.0,0.0,0.0,348.8,0.5,90.0,6082.12337734984,428.3982538305084,44.0,1.5232182453978496,1.0,0.6365330725892264,11.38778731417324,13.488360961599364,0.17562070070761202,0.0,0.0,0.0,362.3108965330799,0.9627091079446838,1.0,3.3333333333333335,axial,circular
90.0,90.0,45.0,1.0,0.0,328.95,36.4,300.0,0.0,0.0,341.9,0.5,90.0,6082.12337734984,428.3982538305084,44.0,1.5232182453978496,1.0,0.6365330725892264,11.38778731417324,13.488360961599364,0.17562070070761202,0.0,0.0,0.0,362.3108965330799,0.9436646903849982,1.0,3.3333333333333335,axial,circular
90.0,90.0,45.0,1.0,0.0,328.95,36.4,300.0,0.0,0.0,346.5,0.5,90.0,6082.12337734984,428.3982538305084,44.0,1.5232182453978496,1.0,0.6365330725892264,11.38778731417324,13.488360961599364,0.17562070070761202,0.0,0.0,0.0,362.3108965330799,0.9563609687581219,1.0,3.3333333333333335,axial,circular
