Repository: Serali-Nerri/xgboost

# CFST柱极限承载力预测 - XGBoost ML管道

## 项目概述

本项目是一个完整的机器学习管道，用于预测混凝土填充钢管（CFST）柱的极限承载力。采用XGBoost算法，提供从数据加载、预处理、模型训练、评估到预测的全流程解决方案。

### 核心特性

- **模块化设计**：清晰的模块分离，便于维护和扩展
- **特征工程支持**：处理无量纲参数，剔除几何参数实现多截面统一预测
- **自动化超参数优化**：集成Optuna框架进行超参数搜索，支持持久化存储和断点续训
- **智能参数加载**：自动加载最优参数，无需手动配置
- **特征选择**：迭代剔除法自动寻找最优特征子集
- **多维度评估**：集成R²、RMSE、MAE、MAPE、COV等工程指标
- **可视化分析**：提供预测散点图、特征重要性图和学习曲线
- **COV稳定性指标**：特别添加变异系数评估模型预测稳定性

---

## 环境要求

### 系统要求
- Python 3.8+
- 8GB+ RAM（推荐16GB）
- 5GB+ 可用磁盘空间

### Python依赖
- pandas &gt;= 1.5.0
- numpy &gt;= 1.23.0
- xgboost &gt;= 1.7.0
- scikit-learn &gt;= 1.2.0
- matplotlib &gt;= 3.6.0
- seaborn &gt;= 0.12.0
- optuna &gt;= 3.0.0
- joblib &gt;= 1.2.0

---

File: data/processed/2026.3.11-new_feature_parameters_raw.csv (part 67 of 84)
b (mm),h (mm),r0 (mm),t (mm),R (%),fy (MPa),fc (MPa),L (mm),e1 (mm),e2 (mm),Nexp (kN),r0/h,b/t,Ac (mm^2),As (mm^2),Re (mm),te (mm),ke,xi,sigma_re (MPa),lambda,lambda_bar,e/h,e1/e2,e_bar,Npl (kN),psi,b/h,L/h,axial_flag,section_family
90.0,90.0,45.0,1.2,0.0,328.95,36.4,300.0,0.0,0.0,358.1,0.5,75.0,6026.957010352802,511.95188683347175,43.8,1.8223557790425744,0.9999999999999999,0.7676434725062923,13.686391176165634,13.517735045642244,0.17372651638264575,0.0,0.0,0.0,387.7878083507125,0.9234431621845547,1.0,3.3333333333333335,axial,circular
90.0,90.0,45.0,1.2,0.0,328.95,36.4,300.0,0.0,0.0,351.2,0.5,75.0,6026.957010352802,511.95188683347175,43.8,1.8223557790425744,0.9999999999999999,0.7676434725062923,13.686391176165634,13.517735045642244,0.17372651638264575,0.0,0.0,0.0,387.7878083507125,0.9056499261636849,1.0,3.3333333333333335,axial,circular
90.0,90.0,45.0,1.2,0.0,328.95,36.4,300.0,0.0,0.0,360.5,0.5,75.0,6026.957010352802,511.95188683347175,43.8,1.8223557790425744,0.9999999999999999,0.7676434725062923,13.686391176165634,13.517735045642244,0.17372651638264575,0.0,0.0,0.0,387.7878083507125,0.9296321138439876,1.0,3.3333333333333335,axial,circular
90.0,90.0,45.0,1.5,0.0,328.95,36.4,300.0,0.0,0.0,390.7,0.5,60.0,5944.678698755286,635.953575235955,43.5,2.2676775700005507,1.0,0.9667752722476487,17.148334175900715,13.560793354074239,0.171478209152851,0.0,0.0,0.0,425.5832332085598,0.9180342868642453,1.0,3.3333333333333335,axial,circular
90.0,90.0,45.0,1.5,0.0,328.95,36.4,300.0,0.0,0.0,390.7,0.5,60.0,5944.678698755286,635.953575235955,43.5,2.2676775700005507,1.0,0.9667752722476487,17.148334175900715,13.560793354074239,0.171478209152851,0.0,0.0,0.0,425.5832332085598,0.9180342868642453,1.0,3.3333333333333335,axial,circular
90.0,90.0,45.0,1.5,0.0,328.95,36.4,300.0,0.0,0.0,381.4,0.5,60.0,5944.678698755286,635.953575235955,43.5,2.2676775700005507,1.0,0.9667752722476487,17.148334175900715,13.560793354074239,0.171478209152851,0.0,0.0,0.0,425.5832332085598,0.8961819222165937,1.0,3.3333333333333335,axial,circular
101.4,101.4,50.7,3.02,0.0,371.0,23.2,304.2,0.0,0.0,660.0,0.5,33.576158940397356,7142.041446640333,1406.9881465143053,47.68,4.485511947827284,1.0,3.1503151170668846,34.901949090686294,12.346866733213556,0.1496322431767724,0.0,0.0,0.0,687.687963918863,0.9597376057578786,1.0,2.9999999999999996,axial,circular
101.9,101.9,50.95,3.07,0.0,371.0,23.2,305.7,0.0,0.0,649.0,0.5,33.192182410423456,7202.083565435741,1436.3805420003628,47.88,4.5576632473334655,1.0,3.1893140189823357,35.31522691647276,12.35038192282633,0.14963057786265208,0.0,0.0,0.0,699.9855198002438,0.9271620364164196,1.0,2.9999999999999996,axial,circular
101.8,101.8,50.9,3.05,0.0,371.0,23.2,305.4,0.0,0.0,682.0,0.5,33.37704918032787,7193.061225493896,1426.081562646924,47.85,4.528987770812684,1.0,3.1704180571896066,35.11503579877755,12.348680810407705,0.14963132480704947,0.0,0.0,0.0,695.9552801734673,0.9799480217033645,1.0,3.0,axial,circular
216.4,216.4,108.2,6.66,0.0,452.0,24.3,649.2,0.0,0.0,3568.0,0.5,32.492492492492495,32390.987674340842,6609.133296528272,101.54,9.878688142480911,1.0,3.795355676316514,43.97446366359436,12.356970958500655,0.16206476925107755,0.0,0.0,0.0,3774.429250517261,0.9453084859150634,1.0,3.0,axial,circular
101.7,101.7,50.85,3.04,0.0,371.0,40.2,305.1,0.0,0.0,800.0,0.5,33.453947368421055,7181.0402353642,1420.1982251423665,47.81,4.514556714830256,1.0,1.8251958053473607,35.032431315666706,12.347977985800652,0.1575821249596239,0.0,0.0,0.0,815.5713589894588,0.9809074229767552,1.0,3.0,axial,circular
101.3,101.3,50.65,3.03,0.0,371.0,40.2,303.9,0.0,0.0,742.0,0.5,33.43234323432343,7124.077819847105,1409.9065404931448,47.62,4.499589315670505,1.0,1.8264573144624736,35.05559924640398,12.348175158697847,0.157578560323852,0.0,0.0,0.0,809.4632548808104,0.9166568037844485,1.0,3.0,axial,circular
216.4,216.4,108.2,6.63,0.0,452.0,38.2,649.2,0.0,0.0,4023.0,0.5,32.6395173453997,32410.130340856962,6581.12436304439,101.57000000000001,9.836022489639362,1.0,2.4026714729512566,43.77160741672729,12.3555662650247,0.16749180858412477,0.0,0.0,0.0,4212.7351911168,0.9549615196519151,1.0,3.0,axial,circular
101.9,101.9,50.95,3.04,0.0,371.0,51.3,305.7,0.0,0.0,877.0,0.5,33.51973684210527,7211.111560244362,1423.1521368089836,47.910000000000004,4.5149129201936375,1.0,1.4272684288138395,34.96206832377039,12.347378901713908,0.16264181818209505,0.0,0.0,0.0,897.9194657966686,0.9767022916937121,1.0,2.9999999999999996,axial,circular
101.5,101.5,50.75,3.05,0.0,371.0,51.3,304.5,0.0,0.0,862.0,0.5,33.278688524590166,7148.034348786322,1421.6361199249586,47.7,4.528448488616618,1.0,1.438329417305453,35.2212660225737,12.349583879081761,0.1625802006718833,0.0,0.0,0.0,894.121162584898,0.9640751567807254,1.0,3.0,axial,circular
216.4,216.4,108.2,6.65,0.0,452.0,46.8,649.2,0.0,0.0,4214.0,0.5,32.54135338345865,32397.367934861017,6599.7987570484465,101.55,9.864468051469942,1.0,1.9674945891667461,43.90683957916705,12.356502926225872,0.17087149164342516,0.0,0.0,0.0,4499.305857537393,0.9365889169193867,1.0,3.0,axial,circular
318.3,318.3,159.15,10.34,0.0,331.0,24.2,903.9,0.0,0.0,6565.0,0.5,30.783365570599614,69568.73493779554,15042.99520698104,148.81,15.302005021562763,1.0,2.957555062322625,34.036446892932425,11.713250941810475,0.13604564435441927,0.0,0.0,0.0,6662.794799005377,0.9853222556066148,1.0,2.839773798303487,axial,circular
318.3,318.3,159.15,10.35,0.0,339.0,39.2,903.9,0.0,0.0,7933.0,0.5,30.7536231884058,69559.38524389919,15056.626713084692,148.79999999999998,15.31615744756462,1.0,1.871912651355472,34.89366515271779,11.713547315057333,0.1439664426478016,0.0,0.0,0.0,7830.924357296559,1.0130349417317932,1.0,2.839773798303487,axial,circular
318.5,318.5,159.25,10.38,0.0,339.0,52.2,903.9,0.0,0.0,8289.0,0.5,30.68400770712909,69624.84629586278,15107.596654957975,148.87,15.359029930004425,1.0,1.409160065821573,34.97488510963593,11.706887034049895,0.1494544464449889,0.0,0.0,0.0,8755.89224267479,0.9466767943534945,1.0,2.8379905808477237,axial,circular
149.0,149.0,74.5,2.96,0.0,308.0,25.4,447.0,0.0,0.0,941.0,0.5,50.33783783783784,16078.581979841201,2065.1381542544495,71.54,4.45556231014109,1.0,1.5574652520990588,19.18246004366027,12.240895942573063,0.14269147165323723,0.0,0.0,0.0,1044.458533798337,0.900945293230461,1.0,3.0,axial,circular
149.0,149.0,74.5,2.96,0.0,308.0,40.5,447.0,0.0,0.0,1064.0,0.5,50.33783783783784,16078.581979841201,2065.1381542544495,71.54,4.45556231014109,1.0,0.9767806766250886,19.18246004366027,12.240895942573063,0.15285762545179415,0.0,0.0,0.0,1287.245121693939,0.8265713981497468,1.0,3.0,axial,circular
149.0,149.0,74.5,2.96,0.0,308.0,40.5,447.0,0.0,0.0,1080.0,0.5,50.33783783783784,16078.581979841201,2065.1381542544495,71.54,4.45556231014109,1.0,0.9767806766250886,19.18246004366027,12.240895942573063,0.15285762545179415,0.0,0.0,0.0,1287.245121693939,0.8390010432347054,1.0,3.0,axial,circular
149.0,149.0,74.5,2.96,0.0,308.0,77.0,447.0,0.0,0.0,1781.0,0.5,50.33783783783784,16078.581979841201,2065.1381542544495,71.54,4.45556231014109,1.0,0.513761264978131,19.18246004366027,12.240895942573063,0.17385978347952047,0.0,0.0,0.0,1874.113363958143,0.9503160450435683,1.0,3.0,axial,circular
122.0,122.0,61.0,4.54,0.0,576.0,25.4,366.0,0.0,0.0,1509.0,0.5,26.87224669603524,10014.554176176038,2508.3887121684165,56.46,6.676174460249285,1.0,5.680047718359853,68.10975007268134,12.420231041360514,0.18029200430868877,0.0,0.0,0.0,1699.2015742838792,0.8880641489730029,1.0,3.0,axial,circular
122.0,122.0,61.0,4.54,0.0,576.0,40.5,366.0,0.0,0.0,1657.0,0.5,26.87224669603524,10014.554176176038,2508.3887121684165,56.46,6.676174460249285,1.0,3.562301532008402,68.10975007268134,12.420231041360514,0.18431256602829854,0.0,0.0,0.0,1850.4213423441374,0.8954717296444988,1.0,3.0,axial,circular
122.0,122.0,61.0,4.54,0.0,576.0,40.5,366.0,0.0,0.0,1663.0,0.5,26.87224669603524,10014.554176176038,2508.3887121684165,56.46,6.676174460249285,1.0,3.562301532008402,68.10975007268134,12.420231041360514,0.18431256602829854,0.0,0.0,0.0,1850.4213423441374,0.8987142343987939,1.0,3.0,axial,circular
122.0,122.0,61.0,4.54,0.0,576.0,77.0,366.0,0.0,0.0,2100.0,0.5,26.87224669603524,10014.554176176038,2508.3887121684165,56.46,6.676174460249285,1.0,1.8736780785238996,68.10975007268134,12.420231041360514,0.19467927167884158,0.0,0.0,0.0,2215.952569774563,0.9476737131669026,1.0,3.0,axial,circular
239.0,239.0,119.5,4.54,0.0,507.0,25.4,717.0,0.0,0.0,3035.0,0.5,52.6431718061674,41518.66521786023,5089.077526434592,114.96,6.8419100351873965,1.0,2.4466391829490655,30.174394466249222,12.231154145792877,0.16828951545284904,0.0,0.0,0.0,3634.736402435988,0.8349986529878627,1.0,3.0,axial,circular
238.0,238.0,119.0,4.54,0.0,507.0,40.5,714.0,0.0,0.0,3583.0,0.5,52.42290748898678,41158.293124566946,5067.020357081889,114.46,6.841171771560752,1.0,1.541161777089787,30.302936293738437,12.232050934947301,0.17561691049935643,0.0,0.0,0.0,4235.89019258548,0.8458670638515838,1.0,3.0,axial,circular
238.0,238.0,119.0,4.54,0.0,507.0,40.5,714.0,0.0,0.0,3647.0,0.5,52.42290748898678,41158.293124566946,5067.020357081889,114.46,6.841171771560752,1.0,1.541161777089787,30.302936293738437,12.232050934947301,0.17561691049935643,0.0,0.0,0.0,4235.89019258548,0.860976048525461,1.0,3.0,axial,circular
238.0,238.0,119.0,4.54,0.0,507.0,77.0,714.0,0.0,0.0,5578.0,0.5,52.42290748898678,41158.293124566946,5067.020357081889,114.46,6.841171771560752,1.0,0.8106110645731996,30.302936293738437,12.232050934947301,0.19235181535019383,0.0,0.0,0.0,5738.167891632173,0.9720872768700717,1.0,3.0,axial,circular
108.0,108.0,54.0,6.47,0.0,853.0,25.4,324.0,0.0,0.0,2275.0,0.5,16.69242658423493,7097.17479115809,3024.039813290253,47.53,9.229868470457816,1.0,14.309264710716468,165.64438891858862,12.613304104546183,0.21990940558035124,0.0,0.0,0.0,2759.774200432001,0.8243428029886949,1.0,3.0,axial,circular
109.0,109.0,54.5,6.47,0.0,853.0,40.5,327.0,0.0,0.0,2446.0,0.5,16.846986089644513,7247.28008814661,3055.473708821527,48.03,9.236642895253993,1.0,8.879684045702234,164.04031625341779,12.60916907785409,0.2213209222900769,0.0,0.0,0.0,2899.8339171947005,0.8434965828547383,1.0,3.0,axial,circular
108.0,108.0,54.0,6.47,0.0,853.0,40.5,324.0,0.0,0.0,2402.0,0.5,16.69242658423493,7097.17479115809,3024.039813290253,47.53,9.229868470457816,1.0,8.974205522276499,165.64438891858862,12.613304104546183,0.22142514564453802,0.0,0.0,0.0,2866.9415397784883,0.8378266409246659,1.0,3.0,axial,circular
108.0,108.0,54.0,6.47,0.0,853.0,77.0,324.0,0.0,0.0,2713.0,0.5,16.69242658423493,7097.17479115809,3024.039813290253,47.53,9.229868470457816,1.0,4.720199008470107,165.64438891858862,12.613304104546183,0.22630742656823435,0.0,0.0,0.0,3125.9884196557587,0.8678854927743981,1.0,3.0,axial,circular
222.0,222.0,111.0,6.47,0.0,843.0,25.4,666.0,0.0,0.0,4964.0,0.5,34.31221020092736,34326.67778873533,6607.503903855493,104.53,9.617950991663406,1.0,6.3885090288071815,77.5656049552497,12.340319026125774,0.2097971867289778,0.0,0.0,0.0,6442.023406784058,0.7705653467158222,1.0,3.0,axial,circular
222.0,222.0,111.0,6.47,0.0,843.0,40.5,666.0,0.0,0.0,5638.0,0.5,34.31221020092736,34326.67778873533,6607.503903855493,104.53,9.617950991663406,1.0,4.006620477325985,77.5656049552497,12.340319026125774,0.2124920011209789,0.0,0.0,0.0,6960.356241393962,0.8100160113170973,1.0,3.0,axial,circular
222.0,222.0,111.0,6.47,0.0,843.0,40.5,666.0,0.0,0.0,5714.0,0.5,34.31221020092736,34326.67778873533,6607.503903855493,104.53,9.617950991663406,1.0,4.006620477325985,77.5656049552497,12.340319026125774,0.2124920011209789,0.0,0.0,0.0,6960.356241393962,0.820934992668658,1.0,3.0,axial,circular
222.0,222.0,111.0,6.47,0.0,843.0,77.0,666.0,0.0,0.0,7304.0,0.5,34.31221020092736,34326.67778873533,6607.503903855493,104.53,9.617950991663406,1.0,2.107378303009122,77.5656049552497,12.340319026125774,0.22088635335748952,0.0,0.0,0.0,8213.2799806828,0.8892914909973386,1.0,3.0,axial,circular
301.0,301.0,150.5,2.96,0.0,279.0,25.4,903.0,0.0,0.0,2382.0,0.5,101.6891891891892,68386.35098952353,4251.032787551331,147.54,4.516559749223006,1.0,0.682803141112016,8.540871424923537,12.124111076350008,0.14410569079801863,0.0,0.0,0.0,2923.0514628607193,0.8149018346973592,1.0,3.0,axial,circular
300.0,300.0,150.0,2.96,0.0,279.0,41.1,900.0,0.0,0.0,3277.0,0.5,101.35135135135135,67923.62580757629,4236.651901805957,147.04,4.516358443531459,1.0,0.42341311206584825,8.5695321391817,12.124508675482518,0.15891407763646626,0.0,0.0,0.0,3973.6869012952475,0.824674938262459,1.0,3.0,axial,circular
300.0,300.0,150.0,2.96,0.0,279.0,41.1,900.0,0.0,0.0,3152.0,0.5,101.35135135135135,67923.62580757629,4236.651901805957,147.04,4.516358443531459,1.0,0.42341311206584825,8.5695321391817,12.124508675482518,0.15891407763646626,0.0,0.0,0.0,3973.6869012952475,0.7932180059210469,1.0,3.0,axial,circular
301.0,301.0,150.5,2.96,0.0,279.0,80.3,903.0,0.0,0.0,5540.0,0.5,101.6891891891892,68386.35098952353,4251.032787551331,147.54,4.516559749223006,1.0,0.21598007203294153,8.540871424923537,12.124111076350008,0.18718881773777188,0.0,0.0,0.0,6677.462132185561,0.8296565207456646,1.0,3.0,axial,circular
337.0,337.0,168.5,6.47,0.0,823.0,25.4,1011.0,0.0,0.0,8475.0,0.5,52.08655332302937,82478.49670883681,10222.401889952009,162.03,9.7477997359251,1.0,4.015857862618518,49.51206062251655,12.233433809086653,0.20226068928220242,0.0,0.0,0.0,10507.990571834956,0.8065290829928918,1.0,3.0,axial,circular
337.0,337.0,168.5,6.47,0.0,823.0,41.1,1011.0,0.0,0.0,9668.0,0.5,52.08655332302937,82478.49670883681,10222.401889952009,162.03,9.7477997359251,1.0,2.4818197009856537,49.51206062251655,12.233433809086653,0.20639489245316814,0.0,0.0,0.0,11802.902970163695,0.8191205184385172,1.0,3.0,axial,circular
337.0,337.0,168.5,6.47,0.0,823.0,41.1,1011.0,0.0,0.0,9835.0,0.5,52.08655332302937,82478.49670883681,10222.401889952009,162.03,9.7477997359251,1.0,2.4818197009856537,49.51206062251655,12.233433809086653,0.20639489245316814,0.0,0.0,0.0,11802.902970163695,0.8332695799382309,1.0,3.0,axial,circular
337.0,337.0,168.5,6.47,0.0,823.0,85.1,1011.0,0.0,0.0,13776.0,0.5,52.08655332302937,82478.49670883681,10222.401889952009,162.03,9.7477997359251,1.0,1.1986226757991818,49.51206062251655,12.233433809086653,0.22010021133009292,0.0,0.0,0.0,15431.956825352516,0.8926930107378208,1.0,3.0,axial,circular
361.0,361.0,180.5,4.54,0.0,525.0,25.4,1083.0,0.0,0.0,5633.0,0.5,79.51541850220265,97269.74543958314,7780.052187464275,175.96,6.901666639828335,1.0,1.6532187327657688,20.592037883097724,12.157008308465043,0.16880553841118062,0.0,0.0,0.0,6555.178932584156,0.8593205552330181,1.0,3.0,axial,circular
361.0,361.0,180.5,4.54,0.0,525.0,41.1,1083.0,0.0,0.0,7260.0,0.5,79.51541850220265,97269.74543958314,7780.052187464275,175.96,6.901666639828335,1.0,1.0216972217092586,20.592037883097724,12.157008308465043,0.17819247636566424,0.0,0.0,0.0,8082.313935985611,0.8982576100732305,1.0,3.0,axial,circular
360.0,360.0,180.0,4.54,0.0,525.0,41.1,1080.0,0.0,0.0,7045.0,0.5,79.29515418502203,96717.73619442088,7757.995018111572,175.46,6.901339409507273,1.0,1.0246153436585597,20.649738914802906,12.157422627300486,0.17818883468775426,0.0,0.0,0.0,8048.046342099274,0.8753677228655673,1.0,3.0,axial,circular
360.0,360.0,180.0,4.54,0.0,525.0,85.1,1080.0,0.0,0.0,11505.0,0.5,79.29515418502203,96717.73619442088,7757.995018111572,175.46,6.901339409507273,1.0,0.494849478547201,20.649738914802906,12.157422627300486,0.20135791132006137,0.0,0.0,0.0,12303.626734653792,0.9350901362762885,1.0,3.0,axial,circular
450.0,450.0,225.0,2.96,0.0,279.0,25.4,1350.0,0.0,0.0,4415.0,0.5,152.02702702702703,154886.05205159535,6393.78476361209,222.04,4.536623905444003,1.0,0.4534362000039963,5.7004056459145955,12.084086608290347,0.1475099291690153,0.0,0.0,0.0,5717.971671158295,0.7721269453413799,1.0,3.0,axial,circular
450.0,450.0,225.0,2.96,0.0,279.0,41.1,1350.0,0.0,0.0,6870.0,0.5,152.02702702702703,154886.05205159535,6393.78476361209,222.04,4.536623905444003,1.0,0.2802257781046595,5.7004056459145955,12.084086608290347,0.1640678098666279,0.0,0.0,0.0,8149.6826883683425,0.8429776057177326,1.0,3.0,axial,circular
450.0,450.0,225.0,2.96,0.0,279.0,41.1,1350.0,0.0,0.0,6985.0,0.5,152.02702702702703,154886.05205159535,6393.78476361209,222.04,4.536623905444003,1.0,0.2802257781046595,5.7004056459145955,12.084086608290347,0.1640678098666279,0.0,0.0,0.0,8149.6826883683425,0.8570885845616248,1.0,3.0,axial,circular
450.0,450.0,225.0,2.96,0.0,279.0,85.1,1350.0,0.0,0.0,11665.0,0.5,152.02702702702703,154886.05205159535,6393.78476361209,222.04,4.536623905444003,1.0,0.13533818425501185,5.7004056459145955,12.084086608290347,0.19720493519986237,0.0,0.0,0.0,14964.668978638536,0.7795027084562525,1.0,3.0,axial,circular
299.98,299.98,149.99,2.12,0.0,287.0,25.6,1000.0,0.0,0.0,2671.0,0.5,141.5,68692.61009183654,3049.9278498676968,147.87,3.24703771170266,1.0,0.4977617018579352,6.302156105083272,13.434416770234412,0.16426590831245313,0.0,0.0,0.0,2633.860111263044,1.0141009344338892,1.0,3.3335555703713577,axial,circular
299.83,299.83,149.915,1.51,0.0,265.0,25.6,1000.0,0.0,0.0,2254.0,0.5,198.56291390728475,69190.57491127818,2179.413320167449,148.405,2.319161403837114,1.0,0.3260607853883938,4.141220120729324,13.412900215776554,0.16559447191770685,0.0,0.0,0.0,2348.823247573095,0.9596294665121905,1.0,3.33522329319948,axial,circular
299.84,299.84,149.92,1.17,0.0,210.0,25.6,1000.0,0.0,0.0,2124.0,0.5,256.2735042735043,69512.64619919541,1692.265210918229,148.75,1.7997500717957564,1.0,0.19970269896694387,2.5408236307704795,13.396485780658594,0.16435167668579534,0.0,0.0,0.0,2134.8994369922307,0.994894636813626,1.0,3.3351120597652084,axial,circular
299.67,299.67,149.835,0.96,0.0,176.0,25.6,1000.0,0.0,0.0,1957.0,0.5,312.15625,69629.52326338599,1389.5182641083466,148.875,1.4781277542925864,1.0,0.13719666052586924,1.747442382908448,13.394173441670038,0.16466445858849485,0.0,0.0,0.0,2027.0710100257504,0.9654323851117281,1.0,3.3370040377748857,axial,circular
299.85,299.85,149.925,4.2,0.0,289.0,33.5,1000.0,0.0,0.0,4314.0,0.5,71.39285714285714,66714.15669678121,5962.270154257943,145.72500000000002,6.372419962334845,1.0,0.7709863433124067,12.63770368237962,13.533300580574082,0.16594473849349153,0.0,0.0,0.0,3958.020323922716,1.0899388196482223,1.0,3.3350008337502084,axial,circular
299.76,299.76,149.88,2.1,0.0,251.0,33.5,1000.0,0.0,0.0,3779.0,0.5,142.74285714285713,68609.0170237135,3019.28241453817,147.78,3.2166749360010556,1.0,0.3297246795257232,5.463428129220903,13.443427541250248,0.17096355333341626,0.0,0.0,0.0,3056.2419563434833,1.2364858718585328,1.0,3.3360021350413667,axial,circular
299.76,299.76,149.88,1.14,0.0,238.0,33.5,1000.0,0.0,0.0,3134.0,0.5,262.94736842105266,69503.30027521025,1648.733666034916,148.74,1.7538398260305996,1.0,0.1685300032087128,2.8063323826494733,13.398659486795077,0.17769806455075313,0.0,0.0,0.0,2720.759171735853,1.1518843830637526,1.0,3.3360021350413667,axial,circular
300.1,300.1,150.05,4.17,0.0,281.0,25.6,1000.0,0.0,0.0,3464.0,0.5,71.9664268585132,66856.15283627248,5925.855586716626,145.88000000000002,6.327860563603451,1.0,0.9729175469139331,12.188982851470863,13.52057238844219,0.1573453456762224,0.0,0.0,0.0,3376.682932475948,1.0258588292919841,1.0,3.3322225924691766,axial,circular
300.12,300.12,150.06,3.08,0.0,321.0,25.6,1000.0,0.0,0.0,3016.0,0.5,97.44155844155844,67868.20434325578,4406.929659987281,146.98,4.696925333059539,0.9999999999999999,0.8142069909526854,10.25794687652818,13.471613916347321,0.16478953414141084,0.0,0.0,0.0,3152.050452043265,0.9568374763941128,1.0,3.3320005331200853,axial,circular
300.21,300.21,150.105,2.97,0.0,243.0,33.5,1000.0,0.0,0.0,4048.0,0.5,101.08080808080807,68011.42271936893,4253.732008951499,147.135,4.5314536956861104,1.0,0.4536801020407536,7.483897427884085,13.46260830242619,0.16505320001124155,0.0,0.0,0.0,3312.0395392740734,1.222207631279436,1.0,3.3310016321908,axial,circular
300.26,300.26,150.13,1.46,0.0,240.0,33.5,1000.0,0.0,0.0,2952.0,0.5,205.65753424657535,69437.89640023294,2110.9440880567627,148.67,2.2428996222976707,1.0,0.21779435020911828,3.620743319778308,13.391258393554661,0.17461542861501525,0.0,0.0,0.0,2832.7961105414265,1.0420799396804419,1.0,3.3304469459801505,axial,circular
300.02,300.02,150.01,0.94,0.0,274.0,33.5,1000.0,0.0,0.0,3143.0,0.5,319.17021276595744,69812.04751890487,1362.3349210145034,149.07,1.4474726523546622,1.0,0.1596096955824055,2.6605454266128494,13.377547170019758,0.18124706847975675,0.0,0.0,0.0,2711.9833602412873,1.1589304145731796,1.0,3.3331111259249386,axial,circular
114.4,114.4,57.2,3.98,0.0,343.0,31.4,300.0,0.0,0.0,948.0,0.5,28.743718592964825,8898.147757699879,2071.7704499786473,53.220000000000006,5.871737291533783,1.0,2.543352131757375,37.843026888314306,10.836423044806674,0.13007343820690692,0.0,0.0,0.0,990.0191039344521,0.9575572796853482,1.0,2.622377622377622,axial,circular
114.6,114.6,57.3,3.99,0.0,343.0,93.6,300.0,0.0,0.0,1308.0,0.5,28.721804511278194,8928.268405584698,2080.4994619798676,53.31,5.886280685092444,1.0,0.853922862670629,37.87271196748656,10.817737212081623,0.15213147691959605,0.0,0.0,0.0,1549.2972382218222,0.8442537479129785,1.0,2.617801047120419,axial,circular
114.9,114.9,57.45,4.91,0.0,365.0,34.7,300.0,0.0,0.0,1380.0,0.5,23.40122199592668,8672.214467150192,2527.354859995444,52.540000000000006,7.167065225408628,1.0,3.0654878881001513,49.79023234248475,10.854177245811865,0.13317797180745863,0.0,0.0,0.0,1223.4103659084485,1.1279943659585352,1.0,2.610966057441253,axial,circular
115.0,115.0,57.5,4.92,0.0,365.0,104.9,300.0,0.0,0.0,1787.0,0.5,23.3739837398374,8685.424235940005,2534.456725008751,52.580000000000005,7.181183318900892,1.0,1.0153393556170376,49.850359669053354,10.845129676019823,0.1540729111440501,0.0,0.0,0.0,1836.1777069783009,0.9732173488484238,1.0,2.608695652173913,axial,circular
115.0,115.0,57.5,5.02,0.0,365.0,57.6,300.0,0.0,0.0,1413.0,0.5,22.908366533864545,8652.418663521392,2581.5231525901363,52.480000000000004,7.318618218833343,1.0,1.8906401656332685,50.901212840590134,10.851923155024577,0.14014690141441719,0.0,0.0,0.0,1440.635265714232,0.9808173058289454,1.0,2.608695652173913,axial,circular
114.3,114.3,57.15,3.75,0.0,343.0,57.6,300.0,0.0,0.0,1067.0,0.5,30.48,8958.43994727051,1957.8634955461814,53.4,5.54715689862153,1.0,1.3014325327976624,35.63061453608961,10.828832702745508,0.14070150086735736,0.0,0.0,0.0,1187.5533199351216,0.8984859728726052,1.0,2.6246719160104988,axial,circular
114.5,114.5,57.25,3.84,0.0,343.0,98.9,300.0,0.0,0.0,1359.0,0.5,29.817708333333336,8961.795482383808,2005.5220107024138,53.41,5.6747322323269245,0.9999999999999999,0.7761224260640689,36.4432345195307,10.816220694310529,0.15458842858808225,0.0,0.0,0.0,1574.2156228786864,0.8632870746860377,1.0,2.6200873362445414,axial,circular
133.1,133.1,66.55,5.43,0.0,392.0,77.1,397.0,0.0,0.0,1915.0,0.5,24.51197053406998,11735.904419390386,3250.142061924917,61.12,7.946683356104991,1.0,1.4080480300215144,50.96694822632782,12.382062279480612,0.1712010731391998,0.0,0.0,0.0,2178.893919009566,0.8788862933127459,1.0,2.982719759579264,axial,circular
100.0,100.0,50.0,3.0,0.0,303.5,58.5,300.0,0.0,0.0,708.0,0.5,33.333333333333336,6939.778171779853,1377.7965378053702,47.0,4.454506694100651,1.0,1.0300121077870317,28.764740035309522,12.349081606584157,0.15713434153575437,0.0,0.0,0.0,824.1382722730514,0.8590791422017922,1.0,3.0,axial,circular
100.0,100.0,50.0,3.0,0.0,303.5,58.5,300.0,0.0,0.0,820.0,0.5,33.333333333333336,6939.778171779853,1377.7965378053702,47.0,4.454506694100651,1.0,1.0300121077870317,28.764740035309522,12.349081606584157,0.15713434153575437,0.0,0.0,0.0,824.1382722730514,0.9949786675218497,1.0,3.0,axial,circular
100.0,100.0,50.0,3.0,0.0,303.5,58.5,300.0,0.0,0.0,766.0,0.5,33.333333333333336,6939.778171779853,1377.7965378053702,47.0,4.454506694100651,1.0,1.0300121077870317,28.764740035309522,12.349081606584157,0.15713434153575437,0.0,0.0,0.0,824.1382722730514,0.9294556820996791,1.0,3.0,axial,circular
100.0,100.0,50.0,3.0,0.0,303.5,58.5,300.0,0.0,0.0,820.0,0.5,33.333333333333336,6939.778171779853,1377.7965378053702,47.0,4.454506694100651,1.0,1.0300121077870317,28.764740035309522,12.349081606584157,0.15713434153575437,0.0,0.0,0.0,824.1382722730514,0.9949786675218497,1.0,3.0,axial,circular
100.0,100.0,50.0,3.0,0.0,303.5,58.5,300.0,0.0,0.0,780.0,0.5,33.333333333333336,6939.778171779853,1377.7965378053702,47.0,4.454506694100651,1.0,1.0300121077870317,28.764740035309522,12.349081606584157,0.15713434153575437,0.0,0.0,0.0,824.1382722730514,0.9464431227646862,1.0,3.0,axial,circular
100.0,100.0,50.0,3.0,0.0,303.5,58.5,300.0,0.0,0.0,814.0,0.5,33.333333333333336,6939.778171779853,1377.7965378053702,47.0,4.454506694100651,1.0,1.0300121077870317,28.764740035309522,12.349081606584157,0.15713434153575437,0.0,0.0,0.0,824.1382722730514,0.9876983358082752,1.0,3.0,axial,circular
200.0,200.0,100.0,3.0,0.0,303.5,58.5,600.0,0.0,0.0,2320.0,0.5,66.66666666666667,29559.245277626364,2835.318741728432,97.0,4.54560544885409,1.0,0.4976355258026529,14.222590244610478,12.185472653862492,0.16778223009119622,0.0,0.0,0.0,2589.735086855722,0.8958445254787757,1.0,3.0,axial,circular
200.0,200.0,100.0,3.0,0.0,303.5,58.5,600.0,0.0,0.0,2330.0,0.5,66.66666666666667,29559.245277626364,2835.318741728432,97.0,4.54560544885409,1.0,0.4976355258026529,14.222590244610478,12.185472653862492,0.16778223009119622,0.0,0.0,0.0,2589.735086855722,0.8997059242954946,1.0,3.0,axial,circular
200.0,200.0,100.0,3.0,0.0,303.5,58.5,600.0,0.0,0.0,2160.0,0.5,66.66666666666667,29559.245277626364,2835.318741728432,97.0,4.54560544885409,1.0,0.4976355258026529,14.222590244610478,12.185472653862492,0.16778223009119622,0.0,0.0,0.0,2589.735086855722,0.8340621444112739,1.0,3.0,axial,circular
200.0,200.0,100.0,3.0,0.0,303.5,58.5,600.0,0.0,0.0,2160.0,0.5,66.66666666666667,29559.245277626364,2835.318741728432,97.0,4.54560544885409,1.0,0.4976355258026529,14.222590244610478,12.185472653862492,0.16778223009119622,0.0,0.0,0.0,2589.735086855722,0.8340621444112739,1.0,3.0,axial,circular
200.0,200.0,100.0,3.0,0.0,303.5,58.5,600.0,0.0,0.0,2383.0,0.5,66.66666666666667,29559.245277626364,2835.318741728432,97.0,4.54560544885409,1.0,0.4976355258026529,14.222590244610478,12.185472653862492,0.16778223009119622,0.0,0.0,0.0,2589.735086855722,0.9201713380241044,1.0,3.0,axial,circular
200.0,200.0,100.0,3.0,0.0,303.5,58.5,600.0,0.0,0.0,2256.0,0.5,66.66666666666667,29559.245277626364,2835.318741728432,97.0,4.54560544885409,1.0,0.4976355258026529,14.222590244610478,12.185472653862492,0.16778223009119622,0.0,0.0,0.0,2589.735086855722,0.8711315730517749,1.0,3.0,axial,circular
168.8,168.8,84.4,2.6,0.0,302.4,18.2,305.0,0.0,0.0,1326.0,0.5,64.92307692307692,21021.150427406174,2072.374982530778,81.80000000000001,3.9373748421276815,1.0,1.6380315397561531,14.55577203251113,7.342012569026116,0.08276037022791141,0.0,0.0,0.0,1009.2711324960995,1.3138194062090887,1.0,1.8068720379146919,axial,circular
168.8,168.8,84.4,2.6,0.0,302.4,34.7,305.0,0.0,0.0,1219.0,0.5,64.92307692307692,21021.150427406174,2072.374982530778,81.80000000000001,3.9373748421276815,1.0,0.8591404617741204,14.55577203251113,7.342012569026116,0.09081083789694971,0.0,0.0,0.0,1356.1201145483014,0.8988879280844724,1.0,1.8068720379146919,axial,circular
169.3,169.3,84.65,2.6,0.0,338.1,37.1,305.0,0.0,0.0,1308.0,0.5,65.11538461538461,21149.837916478846,2078.6909120811115,82.05000000000001,3.9376175250589114,1.0,0.8956825949692535,16.225575688268346,7.320012558613845,0.09402058605402394,0.0,0.0,0.0,1487.464384075989,0.8793487857610305,1.0,1.8015357353809804,axial,circular
169.3,169.3,84.65,2.6,0.0,338.1,34.1,305.0,0.0,0.0,1330.0,0.5,65.11538461538461,21149.837916478846,2078.6909120811115,82.05000000000001,3.9376175250589114,1.0,0.974481650245141,16.225575688268346,7.320012558613845,0.09273436304270682,0.0,0.0,0.0,1424.0148703265525,0.9339790108336488,1.0,1.8015357353809804,axial,circular
168.3,168.3,84.15,3.6,0.0,288.4,27.0,305.0,0.0,0.0,1557.0,0.5,46.75,20383.603468268295,2828.80688383354,80.55000000000001,5.407778573140064,1.0,1.4823604860344304,19.361928497747908,7.404688234215976,0.08490605013142848,0.0,0.0,0.0,1366.185198940837,1.1396697908944529,1.0,1.8122400475341651,axial,circular
168.3,168.3,84.15,3.6,0.0,288.4,33.3,305.0,0.0,0.0,1432.0,0.5,46.75,20383.603468268295,2828.80688383354,80.55000000000001,5.407778573140064,1.0,1.2019139075954843,19.361928497747908,7.404688234215976,0.08750457805219487,0.0,0.0,0.0,1494.601900790927,0.9581146653447994,1.0,1.8122400475341651,axial,circular
168.3,168.3,84.15,3.6,0.0,288.4,33.3,305.0,0.0,0.0,1463.0,0.5,46.75,20383.603468268295,2828.80688383354,80.55000000000001,5.407778573140064,1.0,1.2019139075954843,19.361928497747908,7.404688234215976,0.08750457805219487,0.0,0.0,0.0,1494.601900790927,0.9788559744409507,1.0,1.8122400475341651,axial,circular
168.8,168.8,84.4,2.6,0.0,200.2,18.2,1830.0,0.0,0.0,823.0,0.5,64.92307692307692,21021.150427406174,2072.374982530778,81.80000000000001,3.9373748421276815,1.0,1.0844375471533791,9.636460188190242,44.052075414156704,0.44139572963320367,0.0,0.0,0.0,797.4744092814541,1.0320080374009057,1.0,10.84123222748815,axial,circular
168.8,168.8,84.4,2.6,0.0,200.2,34.7,1830.0,0.0,0.0,916.0,0.5,64.92307692307692,21021.150427406174,2072.374982530778,81.80000000000001,3.9373748421276815,1.0,0.5687828057115706,9.636460188190242,44.052075414156704,0.5005117093865014,0.0,0.0,0.0,1144.3233913336562,0.8004730191982218,1.0,10.84123222748815,axial,circular
169.3,169.3,84.65,2.6,0.0,338.1,37.1,1830.0,0.0,0.0,756.0,0.5,65.11538461538461,21149.837916478846,2078.6909120811115,82.05000000000001,3.9376175250589114,1.0,0.8956825949692535,16.225575688268346,43.92007535168307,0.5641235163241436,0.0,0.0,0.0,1487.464384075989,0.5082474633297699,1.0,10.809214412285883,axial,circular
169.3,169.3,84.65,2.6,0.0,338.1,34.1,1830.0,0.0,0.0,689.0,0.5,65.11538461538461,21149.837916478846,2078.6909120811115,82.05000000000001,3.9376175250589114,1.0,0.974481650245141,16.225575688268346,43.92007535168307,0.556406178256241,0.0,0.0,0.0,1424.0148703265525,0.4838432620032962,1.0,10.809214412285883,axial,circular
168.3,168.3,84.15,3.6,0.0,288.4,27.0,2135.0,0.0,0.0,947.0,0.5,46.75,20383.603468268295,2828.80688383354,80.55000000000001,5.407778573140064,1.0,1.4823604860344304,19.361928497747908,51.83281763951183,0.5943423509199993,0.0,0.0,0.0,1366.185198940837,0.6931710288869921,1.0,12.685680332739155,axial,circular
168.3,168.3,84.15,3.6,0.0,288.4,33.3,2135.0,0.0,0.0,1050.0,0.5,46.75,20383.603468268295,2828.80688383354,80.55000000000001,5.407778573140064,1.0,1.2019139075954843,19.361928497747908,51.83281763951183,0.6125320463653642,0.0,0.0,0.0,1494.601900790927,0.7025282113212565,1.0,12.685680332739155,axial,circular
159.0,159.0,79.5,5.1,0.0,381.5,41.5,477.0,0.0,0.0,2230.0,0.5,31.176470588235297,17389.846310974797,3709.2753421239067,74.39999999999999,7.551565036769148,1.0,1.9608292390371775,38.722070719454706,12.37004755271987,0.15923685381916858,0.0,0.0,0.0,2136.767164925725,1.0436326599381809,1.0,3.0,axial,circular
630.0,630.0,315.0,8.4,0.0,350.0,34.5,1890.0,0.0,0.0,18600.0,0.5,75.0,295320.8935072874,25085.642454840105,306.6,12.756490453298,1.0,0.8617474432024739,14.562203713810502,12.165961541078019,0.15709222224064334,0.0,0.0,0.0,18968.545685195455,0.9805706936466354,1.0,3.0,axial,circular
820.0,820.0,410.0,8.9,0.0,331.0,45.0,2460.0,0.0,0.0,33600.0,0.5,92.13483146067415,505423.2274366368,34754.98236819252,401.1,13.561385327762366,1.0,0.5057982889669289,11.191270365219005,12.136430790080851,0.16527240542186766,0.0,0.0,0.0,34247.94439852038,0.9810807798862119,1.0,3.0,axial,circular
1020.0,1020.0,510.0,9.6,0.0,336.0,16.9,3060.0,0.0,0.0,30000.0,0.5,106.25,786655.3031137087,46757.13391500359,500.4,14.656713357631247,1.0,1.1817237943881314,9.8414382257476,12.118981490767792,0.1416193969680683,0.0,0.0,0.0,29004.871618062883,1.0343090083293938,1.0,3.0,axial,circular
1020.0,1020.0,510.0,13.3,0.0,368.7,28.9,3060.0,0.0,0.0,46000.0,0.5,76.69172932330827,775065.1195845995,64342.190385894384,496.7,20.2058379420277,1.0,1.059090185697293,14.998776825499522,12.162490304518299,0.15494684677752094,0.0,0.0,0.0,46122.34755127418,0.9973473260193844,1.0,3.0,axial,circular
88.5,88.5,44.25,4.0,0.0,232.0,33.2,354.0,0.0,0.0,602.0,0.5,22.125,5089.576448356314,1578.14168308665,40.25,5.819519202236172,1.0,2.1667771647187135,33.54356409736129,16.657905248266186,0.17218539536053504,0.0,0.0,0.0,535.1028085615324,1.125017455277989,1.0,4.0,axial,circular
131.8,131.8,65.9,2.4,0.0,235.0,17.4,264.0,0.0,0.0,535.0,0.5,54.91666666666667,12667.686977437446,1485.7869855011536,63.50000000000001,3.6207172655971434,1.0,1.5840826621047968,13.399504841186278,8.160554736733886,0.08392704903741731,0.0,0.0,0.0,569.5776950001826,0.9392923997837177,1.0,2.0030349013657056,axial,circular
134.3,134.3,67.15,3.1,0.0,235.0,26.6,264.0,0.0,0.0,681.0,0.5,43.322580645161295,12888.077556068405,1937.571435931959,64.05000000000001,4.646074438387416,1.0,1.328176550043591,17.046487010476856,8.044032359615104,0.08617856177509084,0.0,0.0,0.0,798.15215043543,0.8532207795574842,1.0,1.965748324646314,axial,circular
132.5,132.5,66.2,5.3,0.0,235.0,26.6,264.0,0.0,0.0,872.0,0.499622641509434,25.0,11675.522019766671,3162.1107109686195,60.962562981294276,7.761269753480043,0.9993596403380787,2.3926930585497144,29.899176674533393,8.264003779757488,0.08448537477902132,0.0,0.0,0.0,1053.6649028034192,0.8275875922980115,1.0,1.9924528301886792,axial,circular
134.1,134.1,67.05,6.2,0.0,235.0,26.6,264.0,0.0,0.0,1006.0,0.5,21.629032258064516,11632.445804281631,3698.8598575563656,60.849999999999994,9.007756622071398,1.0,2.8092026206373575,34.78755638762167,8.204478720834773,0.08299135943160538,0.0,0.0,0.0,1178.6551249196373,0.8535151451266042,1.0,1.9686800894854588,axial,circular
101.8,101.8,50.9,2.9,0.0,320.0,18.0,200.0,0.0,0.0,628.0,0.5,35.10344827586207,7238.229473870883,1359.7998110239114,48.0,4.3147944952454225,1.0,3.339797245985813,28.765296634969484,8.076978936355106,0.09095217506685838,0.0,0.0,0.0,565.4240700573275,1.1106707925191937,1.0,1.9646365422396856,axial,circular
101.8,101.8,50.9,2.9,0.0,320.0,37.4,200.0,0.0,0.0,660.0,0.5,35.10344827586207,7238.229473870883,1359.7998110239114,48.0,4.3147944952454225,1.0,1.6073890488701772,28.765296634969484,8.076978936355106,0.09780735115228598,0.0,0.0,0.0,705.8457218504227,0.9350485234503724,1.0,1.9646365422396856,axial,circular
165.2,165.2,82.6,4.2,0.0,358.7,40.9,660.8,0.0,0.0,1594.0,0.5,39.33333333333333,19309.987740848876,3214.6950476425823,78.39999999999999,6.274844049048625,1.0,1.4600436902655687,28.70901224992018,16.40190683758811,0.20973875480684312,0.0,0.0,0.0,1942.8896121901132,0.820427465358246,1.0,4.0,axial,circular
101.7,101.7,50.85,2.4,0.0,380.0,57.0,356.0,0.0,0.0,770.0,0.5,42.375,7374.582449018315,1134.8156387964807,48.45,3.5944573112727696,1.0,1.0258801287093386,28.19182204919819,14.330870232836746,0.19679613212629074,0.0,0.0,0.0,851.5811423367066,0.9042003888051688,1.0,3.500491642084562,axial,circular
101.7,101.7,50.85,2.4,0.0,380.0,57.0,356.0,0.0,0.0,775.0,0.5,42.375,7374.582449018315,1134.8156387964807,48.45,3.5944573112727696,1.0,1.0258801287093386,28.19182204919819,14.330870232836746,0.19679613212629074,0.0,0.0,0.0,851.5811423367066,0.9100718199013064,1.0,3.500491642084562,axial,circular
101.7,101.7,50.85,2.4,0.0,380.0,57.0,356.0,0.0,0.0,740.0,0.5,42.375,7374.582449018315,1134.8156387964807,48.45,3.5944573112727696,1.0,1.0258801287093386,28.19182204919819,14.330870232836746,0.19679613212629074,0.0,0.0,0.0,851.5811423367066,0.8689718022283441,1.0,3.500491642084562,axial,circular
101.7,101.7,50.85,2.4,0.0,380.0,57.0,356.0,0.0,0.0,690.0,0.5,42.375,7374.582449018315,1134.8156387964807,48.45,3.5944573112727696,1.0,1.0258801287093386,28.19182204919819,14.330870232836746,0.19679613212629074,0.0,0.0,0.0,851.5811423367066,0.8102574912669696,1.0,3.500491642084562,axial,circular
101.7,101.7,50.85,2.4,0.0,380.0,57.0,356.0,0.0,0.0,775.0,0.5,42.375,7374.582449018315,1134.8156387964807,48.45,3.5944573112727696,1.0,1.0258801287093386,28.19182204919819,14.330870232836746,0.19679613212629074,0.0,0.0,0.0,851.5811423367066,0.9100718199013064,1.0,3.500491642084562,axial,circular
165.0,165.0,82.5,2.8,0.0,363.3,48.3,580.5,0.0,0.0,1661.6,0.5,58.92857142857143,19955.67927894119,2175.1342804456594,79.7,4.231262025797747,1.0,0.8198564630392424,19.287546975813317,14.316869819937732,0.19420480341744134,0.0,0.0,0.0,1754.0855932587674,0.9472741845584933,1.0,3.518181818181818,axial,circular
190.0,190.0,95.0,1.9,0.0,256.4,41.0,663.5,0.0,0.0,1678.2,0.5,100.0,27230.099900181423,1721.9062015335448,93.1,2.8984883580429397,1.0,0.3954525857743103,7.982517884019438,14.115234797908363,0.18241061799055194,0.0,0.0,0.0,1557.930845980639,1.077198005501751,1.0,3.4921052631578946,axial,circular
190.0,190.0,95.0,1.5,0.0,306.1,48.3,664.5,0.0,0.0,1694.8,0.5,126.66666666666667,27464.58837584537,1364.714677197486,93.5,2.294844190969286,1.0,0.3149089230713813,7.512853549258807,14.106520546238023,0.19806759485804218,0.0,0.0,0.0,1744.278781243482,0.971633673598776,1.0,3.4973684210526317,axial,circular
190.0,190.0,95.0,1.1,0.0,185.7,41.0,664.5,0.0,0.0,1376.6,0.5,172.72727272727272,27700.08216115846,1004.6884625105763,93.9,1.6877202895429946,1.0,0.1642776209398508,3.337696035869372,14.076019973939351,0.18641412742872426,0.0,0.0,0.0,1322.274016095711,1.0410852691976038,1.0,3.4973684210526317,axial,circular
190.0,190.0,95.0,0.9,0.0,210.7,41.0,659.0,0.0,0.0,1349.9,0.5,211.11111111111111,27818.206044933435,823.6123462855535,94.1,1.3828463767483186,1.0,0.15215085864382502,3.09634146207089,13.94419850687582,0.1898477817537079,0.0,0.0,0.0,1314.081569204637,1.0272573876955315,1.0,3.468421052631579,axial,circular
165.0,165.0,82.5,2.8,0.0,363.3,80.2,580.5,0.0,0.0,2295.0,0.5,58.92857142857143,19955.67927894119,2175.1342804456594,79.7,4.231262025797747,1.0,0.4937539546732594,19.287546975813317,14.316869819937732,0.21491757478075196,0.0,0.0,0.0,2390.6717622569918,0.9599812221119516,1.0,3.518181818181818,axial,circular
190.0,190.0,95.0,1.9,0.0,256.4,74.7,663.5,0.0,0.0,2592.0,0.5,100.0,27230.099900181423,1721.9062015335448,93.1,2.8984883580429397,1.0,0.21704894266059868,7.982517884019438,14.115234797908363,0.2118163491853798,0.0,0.0,0.0,2475.5852126167533,1.047025158653373,1.0,3.4921052631578946,axial,circular
190.0,190.0,95.0,1.5,0.0,306.1,80.2,663.5,0.0,0.0,2602.0,0.5,126.66666666666667,27464.58837584537,1364.714677197486,93.5,2.294844190969286,1.0,0.18965213197441042,7.512853549258807,14.085291771902074,0.224036094515546,0.0,0.0,0.0,2620.399150432949,0.9929784932078347,1.0,3.4921052631578946,axial,circular
190.0,190.0,95.0,1.1,0.0,185.7,80.2,662.5,0.0,0.0,2295.0,0.5,172.72727272727272,27700.08216115846,1004.6884625105763,93.9,1.6877202895429946,1.0,0.08398232491937509,3.337696035869372,14.033654225334567,0.22360448710372519,0.0,0.0,0.0,2408.117236813123,0.9530266902774132,1.0,3.486842105263158,axial,circular
190.0,190.0,95.0,0.9,0.0,210.7,74.7,663.5,0.0,0.0,2451.0,0.5,211.11111111111111,27818.206044933435,823.6123462855535,94.1,1.3828463767483186,1.0,0.08350984209366567,3.09634146207089,14.039416857833242,0.22446655851797212,0.0,0.0,0.0,2251.555112918894,1.0885809483128963,1.0,3.4921052631578946,axial,circular
165.0,165.0,82.5,2.8,0.0,363.3,108.0,577.5,0.0,0.0,2673.0,0.5,58.92857142857143,19955.67927894119,2175.1342804456594,79.7,4.231262025797747,1.0,0.3666580293036612,19.287546975813317,14.242880828620224,0.22914236339097002,0.0,0.0,0.0,2945.439646211556,0.9075045905075768,1.0,3.5,axial,circular
190.0,190.0,95.0,1.9,0.0,256.4,108.0,660.0,0.0,0.0,3360.0,0.5,100.0,27230.099900181423,1721.9062015335448,93.1,2.8984883580429397,1.0,0.15012551867358076,7.982517884019438,14.040776136578025,0.23289431135604147,0.0,0.0,0.0,3382.347539292795,0.9933928908744051,1.0,3.473684210526316,axial,circular
190.0,190.0,95.0,1.5,0.0,306.1,108.0,661.5,0.0,0.0,3260.0,0.5,126.66666666666667,27464.58837584537,1364.714677197486,93.5,2.294844190969286,1.0,0.14083426837358995,7.512853549258807,14.042834223230177,0.24152434681658086,0.0,0.0,0.0,3383.914707281451,0.9633812557347226,1.0,3.481578947368421,axial,circular
190.0,190.0,95.0,1.1,0.0,185.7,108.0,660.0,0.0,0.0,3058.0,0.5,172.72727272727272,27700.08216115846,1004.6884625105763,93.9,1.6877202895429946,1.0,0.062364652393832244,3.337696035869372,13.980697039578589,0.24229912464942233,0.0,0.0,0.0,3178.179520893328,0.9621860501890253,1.0,3.473684210526316,axial,circular
