Repository: Serali-Nerri/xgboost

# CFST柱极限承载力预测 - XGBoost ML管道

## 项目概述

本项目是一个完整的机器学习管道，用于预测混凝土填充钢管（CFST）柱的极限承载力。采用XGBoost算法，提供从数据加载、预处理、模型训练、评估到预测的全流程解决方案。

### 核心特性

- **模块化设计**：清晰的模块分离，便于维护和扩展
- **特征工程支持**：处理无量纲参数，剔除几何参数实现多截面统一预测
- **自动化超参数优化**：集成Optuna框架进行超参数搜索，支持持久化存储和断点续训
- **智能参数加载**：自动加载最优参数，无需手动配置
- **特征选择**：迭代剔除法自动寻找最优特征子集
- **多维度评估**：集成R²、RMSE、MAE、MAPE、COV等工程指标
- **可视化分析**：提供预测散点图、特征重要性图和学习曲线
- **COV稳定性指标**：特别添加变异系数评估模型预测稳定性

---

## 环境要求

### 系统要求
- Python 3.8+
- 8GB+ RAM（推荐16GB）
- 5GB+ 可用磁盘空间

### Python依赖
- pandas &gt;= 1.5.0
- numpy &gt;= 1.23.0
- xgboost &gt;= 1.7.0
- scikit-learn &gt;= 1.2.0
- matplotlib &gt;= 3.6.0
- seaborn &gt;= 0.12.0
- optuna &gt;= 3.0.0
- joblib &gt;= 1.2.0

---

File: data/processed/2026.3.11-new_feature_parameters_raw.csv (part 68 of 84)
b (mm),h (mm),r0 (mm),t (mm),R (%),fy (MPa),fc (MPa),L (mm),e1 (mm),e2 (mm),Nexp (kN),r0/h,b/t,Ac (mm^2),As (mm^2),Re (mm),te (mm),ke,xi,sigma_re (MPa),lambda,lambda_bar,e/h,e1/e2,e_bar,Npl (kN),psi,b/h,L/h,axial_flag,section_family
190.0,190.0,95.0,0.9,0.0,210.7,108.0,662.0,0.0,0.0,3070.0,0.5,211.11111111111111,27818.206044933435,823.6123462855535,94.1,1.3828463767483186,1.0,0.057760974114785424,3.09634146207089,14.007677407514102,0.247852627237497,0.0,0.0,0.0,3177.9013742151774,0.9660463426931162,1.0,3.4842105263157896,axial,circular
111.3,111.3,55.65,2.0,0.0,354.6,60.8,339.0,0.0,0.0,855.0,0.5,55.65,9042.516820662207,1046.047845925271,53.65,3.018243935905346,1.0,0.6746792852704296,19.949101578229932,12.406209515589694,0.17392437091345087,0.0,0.0,0.0,920.7135888613634,0.928627545355738,1.0,3.045822102425876,axial,circular
115.9,115.9,57.95,4.9,0.0,309.5,60.8,356.0,0.0,0.0,1174.0,0.5,23.653061224489797,8841.392058979389,2546.447755712512,53.050000000000004,7.156826816348811,1.0,1.466125661695441,41.7537775619219,12.76494216570929,0.15822665227176363,0.0,0.0,0.0,1325.6822175789691,0.8855817664538194,1.0,3.071613459879206,axial,circular
133.1,133.1,66.55,4.5,0.0,324.3,60.8,397.0,0.0,0.0,1535.0,0.5,29.577777777777776,12095.767888833056,2730.560331367586,62.05,6.647648055050553,1.0,1.2040976303068847,34.7434692063319,12.315902767267994,0.15843762245236465,0.0,0.0,0.0,1620.9434031035578,0.9469793930256878,1.0,2.982719759579264,axial,circular
165.7,165.7,82.85,5.1,0.0,373.3,60.8,497.0,0.0,0.0,2309.0,0.5,32.490196078431374,18991.123940491147,3875.2871211507436,77.75,7.56473906930151,1.0,1.2528746660346421,36.32047710058204,12.354507168962344,0.16673579529342125,0.0,0.0,0.0,2601.305017907434,0.8876313942827925,1.0,2.99939649969825,axial,circular
101.3,101.3,50.65,1.5,0.0,264.9,21.9,310.0,0.0,0.0,370.0,0.5,67.53333333333333,7589.216059111568,718.3035797576077,49.15,2.2733957524982387,1.0,1.144850972073211,12.25274740257952,12.42777958271938,0.13843148380084458,0.0,0.0,0.0,356.4824499723336,1.0379192580973216,1.0,3.0602171767028628,axial,circular
102.3,102.3,51.15,1.5,0.0,264.9,21.9,310.0,0.0,0.0,485.0,0.5,68.2,7744.4107361989045,725.5911907772231,49.65,2.2738418200373403,1.0,1.133291069619354,12.131736115365387,12.304592391963588,0.13714916824725323,0.0,0.0,0.0,361.8117015596424,1.340476269588121,1.0,3.0303030303030303,axial,circular
104.2,104.2,52.1,2.4,0.0,264.9,21.9,310.0,0.0,0.0,450.0,0.5,43.41666666666667,7760.016597705613,1163.966082874942,49.7,3.5972035979535733,1.0,1.8143268127404748,19.173022798750534,12.173645923324486,0.131777517105679,0.0,0.0,0.0,478.27897884332504,0.9408734648724992,1.0,2.9750479846449136,axial,circular
105.0,105.0,52.5,2.1,0.0,264.9,18.4,310.0,0.0,0.0,539.0,0.5,50.0,7980.147994942648,1032.2132434857817,50.4,3.1604675115085286,1.0,1.8621841102273389,16.611266742035895,12.048068882407359,0.12885187298969095,0.0,0.0,0.0,420.2680113063282,1.2825149321372677,1.0,2.9523809523809526,axial,circular
105.1,105.1,52.55,2.9,0.0,264.9,18.4,310.0,0.0,0.0,550.0,0.5,36.241379310344826,7744.4107361989045,1406.2947693290566,49.65,4.319991921122174,1.0,2.614280107832002,23.048657802724346,12.117097482655094,0.12752547334564343,0.0,0.0,0.0,515.0246419413269,1.067910067228701,1.0,2.949571836346337,axial,circular
107.9,107.9,53.95,4.3,0.0,264.9,18.4,310.0,0.0,0.0,686.0,0.5,25.093023255813957,7744.410736198906,2090.363304678819,49.650000000000006,6.300923188050142,1.0,3.8859528775542955,33.61761435074486,11.918347619295691,0.12340061102819996,0.0,0.0,0.0,696.2343969554789,0.9853003571782257,1.0,2.873030583873957,axial,circular
107.9,107.9,53.95,4.3,0.0,264.9,18.4,424.0,0.0,0.0,727.0,0.5,25.093023255813957,7744.410736198906,2090.363304678819,49.650000000000006,6.300923188050142,1.0,3.8859528775542955,33.61761435074486,16.301223840585074,0.16878019056760254,0.0,0.0,0.0,696.2343969554789,1.0441885709454375,1.0,3.929564411492122,axial,circular
107.9,107.9,53.95,4.3,0.0,264.9,18.4,424.0,0.0,0.0,734.0,0.5,25.093023255813957,7744.410736198906,2090.363304678819,49.650000000000006,6.300923188050142,1.0,3.8859528775542955,33.61761435074486,16.301223840585074,0.16878019056760254,0.0,0.0,0.0,696.2343969554789,1.0542426562227663,1.0,3.929564411492122,axial,circular
107.9,107.9,53.95,4.3,0.0,264.9,18.4,424.0,0.0,0.0,803.0,0.5,25.093023255813957,7744.410736198906,2090.363304678819,49.650000000000006,6.300923188050142,1.0,3.8859528775542955,33.61761435074486,16.301223840585074,0.16878019056760254,0.0,0.0,0.0,696.2343969554789,1.1533472110992935,1.0,3.929564411492122,axial,circular
153.9,153.9,76.95,1.8,0.0,356.1,18.4,470.0,0.0,0.0,981.0,0.5,85.5,17742.215196983067,1317.1747633001862,75.15,2.739615796909945,1.0,1.4367781318136073,12.981732339050318,12.364887429597687,0.14776353722041635,0.0,0.0,0.0,795.5026928356848,1.2331825006186756,1.0,3.0539311241065628,axial,circular
154.2,154.2,77.1,2.7,0.0,356.1,18.4,470.0,0.0,0.0,1294.0,0.5,57.1111111111111,17389.846310974794,1958.1715250490952,74.39999999999999,4.0771645465527655,1.0,2.179260453136528,19.514493212734408,12.409731945434382,0.1471971046192098,0.0,0.0,0.0,1017.278052191919,1.2720219385563574,1.0,3.0479896238651105,axial,circular
155.6,155.6,77.8,2.6,0.0,356.1,23.0,470.0,0.0,0.0,1300.0,0.5,59.84615384615384,17765.832119756426,1905.634442401979,75.2,3.930413132176213,1.0,1.660726736005635,18.61196963255252,12.288874039995385,0.1491943894471247,0.0,0.0,0.0,1087.2105636937424,1.1957205378719982,1.0,3.020565552699229,axial,circular
159.3,159.3,79.65,5.3,0.0,356.1,21.9,470.0,0.0,0.0,1577.0,0.5,30.056603773584907,17366.48071561373,3853.0720761400107,74.35000000000001,7.835116864393825,1.0,3.6076398333194306,37.52636335454796,12.177256957527254,0.1442675978211637,0.0,0.0,0.0,1752.4048939853985,0.8999061834468604,1.0,2.9504080351537976,axial,circular
264.6,264.6,132.3,4.6,0.0,323.4,21.9,812.0,0.0,0.0,3579.0,0.5,57.52173913043479,51230.862463958314,5726.015186306608,127.70000000000002,6.947455387169924,1.0,1.6505045618303693,17.594417166881385,12.492935188114004,0.1461659256963691,0.0,0.0,0.0,2973.7491992122436,1.2035312194276806,1.0,3.0687830687830684,axial,circular
265.0,265.0,132.5,4.8,0.0,323.4,21.9,812.0,0.0,0.0,3789.0,0.5,55.208333333333336,51230.8624639583,5975.7964393724915,127.7,7.2423769038998245,1.0,1.72250316543709,18.341305330628057,12.482530158315889,0.14580142742624888,0.0,0.0,0.0,3054.52845645375,1.2404533315099502,1.0,3.0641509433962266,axial,circular
111.3,111.3,55.65,2.0,0.0,354.6,42.7,399.0,0.0,0.0,840.0,0.5,55.65,9042.516820662207,1046.047845925271,53.65,3.018243935905346,1.0,0.9606674600571925,19.949101578229932,14.60199881038433,0.19200648195291575,0.0,0.0,0.0,757.0440344073775,1.109578785146311,1.0,3.5849056603773586,axial,circular
115.9,115.9,57.95,4.9,0.0,309.5,42.7,356.0,0.0,0.0,1122.0,0.5,23.653061224489797,8841.392058979389,2546.447755712512,53.050000000000004,7.156826816348811,1.0,2.0875981318754757,41.7537775619219,12.76494216570929,0.1508472550647873,0.0,0.0,0.0,1165.6530213114424,0.9625505870843712,1.0,3.071613459879206,axial,circular
115.9,115.9,57.95,4.9,0.0,309.5,42.7,344.0,0.0,0.0,1234.0,0.5,23.653061224489797,8841.392058979389,2546.447755712512,53.050000000000004,7.156826816348811,1.0,2.0875981318754757,41.7537775619219,12.334663216303358,0.1457625161300192,0.0,0.0,0.0,1165.6530213114424,1.0586340681480517,1.0,2.9680759275237274,axial,circular
115.9,115.9,57.95,4.9,0.0,309.5,42.7,340.0,0.0,0.0,1102.0,0.5,23.653061224489797,8841.392058979389,2546.447755712512,53.050000000000004,7.156826816348811,1.0,2.0875981318754757,41.7537775619219,12.191236899834715,0.14406760315176315,0.0,0.0,0.0,1165.6530213114424,0.9453928226087139,1.0,2.9335634167385676,axial,circular
115.9,115.9,57.95,4.9,0.0,309.5,42.7,357.0,0.0,0.0,1140.0,0.5,23.653061224489797,8841.392058979389,2546.447755712512,53.050000000000004,7.156826816348811,1.0,2.0875981318754757,41.7537775619219,12.80079874482645,0.15127098330935132,0.0,0.0,0.0,1165.6530213114424,0.9779925751124627,1.0,3.080241587575496,axial,circular
130.1,130.1,65.05,2.3,0.0,324.3,42.7,396.0,0.0,0.0,1240.0,0.5,56.56521739130435,12370.21742305066,1406.9202554038159,62.75000000000001,3.4723461255130914,1.0,0.8637960681024206,17.945527466197536,12.394674972165648,0.15975555257031793,0.0,0.0,0.0,984.4725227917207,1.259557754322758,1.0,3.0438124519600307,axial,circular
133.1,133.1,66.55,4.5,0.0,324.3,42.7,397.0,0.0,0.0,1440.0,0.5,29.577777777777776,12095.767888833056,2730.560331367586,62.05,6.647648055050553,1.0,1.714499670319873,34.7434692063319,12.315902767267994,0.15040493996106638,0.0,0.0,0.0,1402.0100043156797,1.0270968078454357,1.0,2.982719759579264,axial,circular
158.7,158.7,79.35,0.9,0.0,221.0,18.7,450.0,0.0,0.0,699.7,0.5,176.33333333333331,19334.62568123465,686.7510113371778,78.44999999999999,1.3810850249158335,0.9999999999999999,0.41977271500426266,3.8906283047342156,11.410920490552254,0.12740448730649762,0.0,0.0,0.0,513.3294737446042,1.3630621964795273,1.0,2.835538752362949,axial,circular
157.5,157.5,78.75,1.5,0.0,308.0,18.7,450.0,0.0,0.0,815.4,0.5,105.0,18747.65050983794,1127.8673190599884,77.25,2.2897624962534167,1.0,0.9908782002594918,9.129409046550839,11.54318548698462,0.1336435760367546,0.0,0.0,0.0,697.9641988044458,1.1682547634917548,1.0,2.857142857142857,axial,circular
157.7,157.7,78.85,2.1,0.0,286.0,18.7,450.0,0.0,0.0,907.5,0.5,75.09523809523809,18505.747875511526,1569.8931845129987,76.75,3.189195773306608,1.0,1.2974418120669418,11.884169266002473,11.571745907659762,0.12951709116982946,0.0,0.0,0.0,795.046936042783,1.1414420443111621,1.0,2.853519340519975,axial,circular
101.5,101.5,50.75,3.4,0.0,602.7,32.7,203.0,0.0,0.0,1080.0,0.5,29.85294117647059,7043.521415183022,1574.2331863216605,47.35,5.02476955906149,1.0,4.119387652770104,63.95836564406251,8.256121309802795,0.12333675557050369,0.0,0.0,0.0,1179.1134916725496,0.9159423648592477,1.0,2.0,axial,circular
76.5,76.5,38.25,1.7,0.0,361.6,24.4,153.0,0.0,0.0,344.0,0.5,45.0,4196.861479912238,606.2350781695221,36.55,2.5508071365894196,0.9999999999999999,2.140696121583882,25.235892218624738,8.177946590659225,0.09946240575026302,0.0,0.0,0.0,321.6180243759578,1.0695917950104643,1.0,2.0,axial,circular
101.6,101.6,50.8,3.0,0.0,371.0,23.2,305.0,0.0,0.0,635.0,0.5,33.86666666666667,7178.036558628102,1401.1168930681392,47.8,4.457337846112161,1.0,3.1214373892053233,34.59565566752326,12.352352938080639,0.1497319747717281,0.0,0.0,0.0,686.3448154884517,0.9251909327064545,1.0,3.001968503937008,axial,circular
101.8,101.8,50.9,3.0,0.0,371.0,23.2,305.0,0.0,0.0,679.0,0.5,33.93333333333333,7208.101600322957,1404.0319374759854,47.9,4.457685646105368,1.0,3.1148849615286864,34.52612473288291,12.327491496529763,0.14943819421806825,0.0,0.0,0.0,688.1238059310832,0.986741040126147,1.0,2.9960707269155207,axial,circular
101.8,101.8,50.9,3.0,0.0,371.0,23.2,305.0,0.0,0.0,632.0,0.5,33.93333333333333,7208.101600322957,1404.0319374759854,47.9,4.457685646105368,1.0,3.1148849615286864,34.52612473288291,12.327491496529763,0.14943819421806825,0.0,0.0,0.0,688.1238059310832,0.9184393775548232,1.0,2.9960707269155207,axial,circular
216.5,216.5,108.25,6.6,0.0,452.0,24.3,650.0,0.0,0.0,3568.0,0.5,32.803030303030305,32461.205097581966,6556.306033275914,101.65,9.793526179128747,1.0,3.756874952392607,43.548193142805644,12.363527164398327,0.16216544886466833,0.0,0.0,0.0,3752.257610911955,0.9508942002339832,1.0,3.0023094688221708,axial,circular
318.5,318.5,159.25,10.4,0.0,335.0,24.2,955.0,0.0,0.0,6901.0,0.5,30.625,69606.13999656623,15134.863155661442,148.85,15.387325442439675,1.0,3.0099576765730123,34.63052753253135,12.369334930763454,0.1442852785863813,0.0,0.0,0.0,6754.647745063486,1.0216668966999016,1.0,2.998430141287284,axial,circular
101.6,101.6,50.8,3.0,0.0,371.0,40.2,305.0,0.0,0.0,864.0,0.5,33.86666666666667,7178.036558628102,1401.1168930681392,47.8,4.457337846112161,1.0,1.8014265529742164,34.59565566752326,12.352352938080639,0.15775363706075884,0.0,0.0,0.0,808.3714369851293,1.068815596976485,1.0,3.001968503937008,axial,circular
101.7,101.7,50.85,3.0,0.0,371.0,40.2,305.0,0.0,0.0,803.0,0.5,33.9,7193.061225493896,1402.5744152720627,47.85,4.4575119126263445,1.0,1.7995338161707755,34.560855163727766,12.339909741552725,0.15760401326096887,0.0,0.0,0.0,809.5161693307899,0.9919505383861861,1.0,2.999016715830875,axial,circular
216.5,216.5,108.25,6.6,0.0,452.0,38.2,650.0,0.0,0.0,4200.0,0.5,32.803030303030305,32461.205097581966,6556.306033275914,101.65,9.793526179128747,1.0,2.389844537778543,43.548193142805644,12.363527164398327,0.1676274296879725,0.0,0.0,0.0,4203.468361768344,0.9991748809626142,1.0,3.0023094688221708,axial,circular
318.4,318.4,159.2,10.4,0.0,335.0,39.2,955.0,0.0,0.0,7742.0,0.5,30.615384615384613,69559.38524389917,15129.810412021176,148.79999999999998,15.387113471894594,1.0,1.858816380294405,34.64168691589173,12.373321804188922,0.15144245734459735,0.0,0.0,0.0,7795.214389587942,0.9931734540028789,1.0,2.9993718592964824,axial,circular
101.5,101.5,50.75,3.0,0.0,371.0,51.3,305.0,0.0,0.0,859.0,0.5,33.833333333333336,7163.027599725578,1399.659370864216,47.75,4.457163445602603,1.0,1.4131305198913888,34.63052645693331,12.364821161131825,0.16298894264151276,0.0,0.0,0.0,886.7369424565462,0.9687202132577154,1.0,3.0049261083743843,axial,circular
101.9,101.9,50.95,3.0,0.0,371.0,51.3,305.0,0.0,0.0,926.0,0.5,33.96666666666667,7223.157683115287,1405.4894596799084,47.95,4.457859047505735,1.0,1.4072039380002412,34.49146416318306,12.31509812829199,0.1623829687388137,0.0,0.0,0.0,891.9845786850601,1.038134539685747,1.0,2.9931305201177625,axial,circular
318.3,318.3,159.15,10.4,0.0,335.0,52.2,955.0,0.0,0.0,9297.0,0.5,30.60576923076923,69512.64619919541,15124.757668380911,148.75,15.386901371933277,1.0,1.3963648486310776,34.652853509900154,12.377311237090325,0.15743075599438422,0.0,0.0,0.0,8695.353950505607,1.0691916686680027,1.0,3.0003141690229342,axial,circular
101.4,101.4,50.7,3.0,0.0,371.0,23.2,305.0,0.0,0.0,660.0,0.5,33.800000000000004,7148.034348786322,1398.201848660293,47.7,4.456988710133793,1.0,3.1280174413471458,34.66546774548505,12.377314486024693,0.150026926817939,0.0,0.0,0.0,684.5672827448113,0.9641126834950285,1.0,3.007889546351085,axial,circular
101.9,101.9,50.95,3.0,0.0,371.0,23.2,305.0,0.0,0.0,649.0,0.5,33.96666666666667,7223.157683115287,1405.4894596799084,47.95,4.457859047505735,1.0,3.1116190525608785,34.49146416318306,12.31509812829199,0.1492917410672173,0.0,0.0,0.0,689.0138477895206,0.9419259164124318,1.0,2.9931305201177625,axial,circular
101.8,101.8,50.9,3.0,0.0,371.0,23.2,305.0,0.0,0.0,682.0,0.5,33.93333333333333,7208.101600322957,1404.0319374759854,47.9,4.457685646105368,1.0,3.1148849615286864,34.52612473288291,12.327491496529763,0.14943819421806825,0.0,0.0,0.0,688.1238059310832,0.991100720715806,1.0,2.9960707269155207,axial,circular
318.3,318.3,159.15,10.4,0.0,335.0,24.2,955.0,0.0,0.0,6565.0,0.5,30.60576923076923,69512.64619919541,15124.757668380911,148.75,15.386901371933277,1.0,3.0119935991133167,34.652853509900154,12.377311237090325,0.14437493140327481,0.0,0.0,0.0,6748.999856928134,0.9727367223546093,1.0,3.0003141690229342,axial,circular
101.7,101.7,50.85,3.0,0.0,371.0,40.2,305.0,0.0,0.0,800.0,0.5,33.9,7193.061225493896,1402.5744152720627,47.85,4.4575119126263445,1.0,1.7995338161707755,34.560855163727766,12.339909741552725,0.15760401326096887,0.0,0.0,0.0,809.5161693307899,0.9882446210572214,1.0,2.999016715830875,axial,circular
101.3,101.3,50.65,3.0,0.0,371.0,40.2,305.0,0.0,0.0,742.0,0.5,33.766666666666666,7133.056805810331,1396.7443264563697,47.65,4.456813638738097,1.0,1.8071287274818995,34.700479747572594,12.389832988379199,0.1582042782433623,0.0,0.0,0.0,804.9410287088884,0.9218066585451051,1.0,3.0108588351431393,axial,circular
318.3,318.3,159.15,10.4,0.0,335.0,39.2,955.0,0.0,0.0,7933.0,0.5,30.60576923076923,69512.64619919541,15124.757668380911,148.75,15.386901371933277,1.0,1.859445028024037,34.652853509900154,12.377311237090325,0.1514880047571914,0.0,0.0,0.0,7791.689549916066,1.0181360472819987,1.0,3.0003141690229342,axial,circular
101.9,101.9,50.95,3.0,0.0,371.0,51.3,305.0,0.0,0.0,877.0,0.5,33.96666666666667,7223.157683115287,1405.4894596799084,47.95,4.457859047505735,1.0,1.4072039380002412,34.49146416318306,12.31509812829199,0.1623829687388137,0.0,0.0,0.0,891.9845786850601,0.9832008545403891,1.0,2.9931305201177625,axial,circular
101.5,101.5,50.75,3.0,0.0,371.0,51.3,305.0,0.0,0.0,862.0,0.5,33.833333333333336,7163.027599725578,1399.659370864216,47.75,4.457163445602603,1.0,1.4131305198913888,34.63052645693331,12.364821161131825,0.16298894264151276,0.0,0.0,0.0,886.7369424565462,0.9721034037580334,1.0,3.0049261083743843,axial,circular
318.5,318.5,159.25,10.4,0.0,335.0,52.2,955.0,0.0,0.0,8289.0,0.5,30.625,69606.13999656623,15134.863155661442,148.85,15.387325442439675,1.0,1.3954209918212048,34.63052753253135,12.369334930763454,0.15733823809702038,0.0,0.0,0.0,8703.61966496734,0.952362387038095,1.0,2.998430141287284,axial,circular
114.3,114.3,57.15,3.4,0.0,287.3,32.7,343.0,0.0,0.0,737.0,0.5,33.61764705882353,9076.257525761761,1785.6710740374326,53.74999999999999,5.050163744147369,1.0,1.7285523108032688,26.993712440810032,12.3500916847072,0.14163470131552966,0.0,0.0,0.0,809.816920663364,0.910082243522751,1.0,3.0008748906386704,axial,circular
114.3,114.3,57.15,3.4,0.0,287.3,58.7,343.0,0.0,0.0,952.0,0.5,33.61764705882353,9076.257525761761,1785.6710740374326,53.74999999999999,5.050163744147369,1.0,0.9629243707541209,26.993712440810032,12.3500916847072,0.1552625798452441,0.0,0.0,0.0,1045.7996163331698,0.9103082322194244,1.0,3.0008748906386704,axial,circular
114.3,114.3,57.15,3.4,0.0,287.3,88.8,343.0,0.0,0.0,1136.2,0.5,33.61764705882353,9076.257525761761,1785.6710740374326,53.74999999999999,5.050163744147369,1.0,0.6365277090457984,26.993712440810032,12.3500916847072,0.16912258436158276,0.0,0.0,0.0,1318.9949678585988,0.8614134456059616,1.0,3.0008748906386704,axial,circular
114.3,114.3,57.15,3.4,0.0,287.3,105.5,343.0,0.0,0.0,1453.1,0.5,33.61764705882353,9076.257525761761,1785.6710740374326,53.74999999999999,5.050163744147369,1.0,0.5357692944385488,26.993712440810032,12.3500916847072,0.17608286402954282,0.0,0.0,0.0,1470.5684685388203,0.9881212817270744,1.0,3.0008748906386704,axial,circular
114.3,114.3,57.15,6.0,0.0,343.0,32.7,343.0,0.0,0.0,1075.4,0.5,19.05,8219.41954542168,3012.9930936973524,51.15,8.644548152213275,1.0,3.845062068874777,57.968328762642294,12.558947201894082,0.14837250085240944,0.0,0.0,0.0,1302.231650273481,0.8258131337647614,1.0,3.0008748906386704,axial,circular
114.3,114.3,57.15,6.0,0.0,343.0,58.7,343.0,0.0,0.0,1329.1,0.5,19.05,8219.41954542168,3012.9930936973524,51.15,8.644548152213275,1.0,2.141968137175557,57.968328762642294,12.558947201894082,0.15684178630511753,0.0,0.0,0.0,1515.9365584544446,0.8767517298712476,1.0,3.0008748906386704,axial,circular
114.3,114.3,57.15,6.0,0.0,343.0,88.8,343.0,0.0,0.0,1496.0,0.5,19.05,8219.41954542168,3012.9930936973524,51.15,8.644548152213275,1.0,1.4159181267140226,57.968328762642294,12.558947201894082,0.16616289038043205,0.0,0.0,0.0,1763.3410867716373,0.8483894643088643,1.0,3.0008748906386704,axial,circular
114.3,114.3,57.15,6.0,0.0,343.0,105.5,343.0,0.0,0.0,1683.4,0.5,19.05,8219.41954542168,3012.9930936973524,51.15,8.644548152213275,1.0,1.1917870109213764,57.968328762642294,12.558947201894082,0.17107071703128768,0.0,0.0,0.0,1900.6053931801791,0.8857177855226743,1.0,3.0008748906386704,axial,circular
114.3,114.3,57.15,6.0,0.0,343.0,73.3,343.0,0.0,0.0,1361.6,0.5,19.05,8219.41954542168,3012.9930936973524,51.15,8.644548152213275,1.0,1.7153278260873834,57.968328762642294,12.558947201894082,0.16143911855150916,0.0,0.0,0.0,1635.9400838176011,0.8323043205974843,1.0,3.0008748906386704,axial,circular
219.0,219.0,109.5,4.8,0.0,350.0,34.1,650.0,0.0,0.0,3150.0,0.5,45.625,34438.42141199014,4903.060097285118,104.7,7.205238936875119,1.0,1.4612941503063415,24.086281068828,12.13292555350703,0.1517628237167544,0.0,0.0,0.0,2890.421204198655,1.089806563633106,1.0,2.9680365296803655,axial,circular
219.0,219.0,109.5,4.7,0.0,350.0,41.9,650.0,0.0,0.0,3160.0,0.5,46.59574468085106,34504.23777808284,4805.076463377825,104.8,7.059480341016268,1.0,1.163273638365725,23.576508772477997,12.127964341304073,0.15640357613961653,0.0,0.0,0.0,3127.5043250839094,1.0103902893612204,1.0,2.9680365296803655,axial,circular
219.0,219.0,109.5,4.7,0.0,350.0,34.1,650.0,0.0,0.0,3150.0,0.5,46.59574468085106,34504.23777808284,4805.076463377825,104.8,7.059480341016268,1.0,1.4293596905432218,23.576508772477997,12.127964341304073,0.15188964968717478,0.0,0.0,0.0,2858.371270414864,1.102026189740848,1.0,2.9680365296803655,axial,circular
219.0,219.0,109.5,4.7,0.0,350.0,41.9,650.0,0.0,0.0,3600.0,0.5,46.59574468085106,34504.23777808284,4805.076463377825,104.8,7.059480341016268,1.0,1.163273638365725,23.576508772477997,12.127964341304073,0.15640357613961653,0.0,0.0,0.0,3127.5043250839094,1.1510775448418968,1.0,2.9680365296803655,axial,circular
219.0,219.0,109.5,4.7,0.0,350.0,41.9,650.0,0.0,0.0,2900.0,0.5,46.59574468085106,34504.23777808284,4805.076463377825,104.8,7.059480341016268,1.0,1.163273638365725,23.576508772477997,12.127964341304073,0.15640357613961653,0.0,0.0,0.0,3127.5043250839094,0.9272569111226391,1.0,2.9680365296803655,axial,circular
219.0,219.0,109.5,4.7,0.0,350.0,41.9,650.0,0.0,0.0,2680.0,0.5,46.59574468085106,34504.23777808284,4805.076463377825,104.8,7.059480341016268,1.0,1.163273638365725,23.576508772477997,12.127964341304073,0.15640357613961653,0.0,0.0,0.0,3127.5043250839094,0.856913283382301,1.0,2.9680365296803655,axial,circular
165.0,165.0,82.5,2.4,0.0,350.0,68.7,510.0,0.0,0.0,2080.0,0.5,68.75,20156.489881358648,1872.9048828631196,80.1,3.638725450637395,0.9999999999999999,0.47338241872644454,15.899549409776382,12.549274557891664,0.18386299031849807,0.0,0.0,0.0,2040.267563851431,1.0194741301839674,1.0,3.090909090909091,axial,circular
165.0,165.0,82.5,2.8,0.0,350.0,68.7,510.0,0.0,0.0,2060.0,0.5,58.92857142857143,19955.67927894119,2175.1342804456594,79.7,4.231262025797747,1.0,0.5553040805265334,18.581451807141924,12.578128523976304,0.18140481485018659,0.0,0.0,0.0,2132.2521646192404,0.9661146247999507,1.0,3.090909090909091,axial,circular
165.0,165.0,82.5,2.8,0.0,350.0,68.7,510.0,0.0,0.0,2250.0,0.5,58.92857142857143,19955.67927894119,2175.1342804456594,79.7,4.231262025797747,1.0,0.5553040805265334,18.581451807141924,12.578128523976304,0.18140481485018659,0.0,0.0,0.0,2132.2521646192404,1.055222284368878,1.0,3.090909090909091,axial,circular
165.0,165.0,82.5,2.7,0.0,350.0,48.5,510.0,0.0,0.0,1785.0,0.5,61.11111111111111,20005.787681765945,2099.8426832704167,79.8,4.083494714488808,1.0,0.7574559992807031,17.910064537231612,12.570970006799426,0.16975157573491567,0.0,0.0,0.0,1705.2256417102942,1.0467822887120641,1.0,3.090909090909091,axial,circular
165.0,165.0,82.5,2.8,0.0,350.0,38.4,510.0,0.0,0.0,1560.0,0.5,58.92857142857143,19955.67927894119,2175.1342804456594,79.7,4.231262025797747,1.0,0.9934737065670011,18.581451807141924,12.578128523976304,0.16270840974388942,0.0,0.0,0.0,1527.5950824673225,1.0212130281804377,1.0,3.090909090909091,axial,circular
95.0,95.0,47.5,12.8,0.0,277.0,20.6,1420.0,0.0,0.0,938.0,0.5,7.421875,3782.760298260934,4456.461873598964,34.7,16.51157946956615,1.0,15.841413189836299,131.80713294149348,64.46133437942066,0.6664685848533525,0.0,0.0,0.0,1312.3648011310884,0.7147402911077512,1.0,14.947368421052632,axial,circular
95.0,95.0,47.5,3.7,0.0,332.0,25.3,860.0,0.0,0.0,656.0,0.5,25.675675675675674,6026.957010352802,1586.458585690832,43.8,5.428299298742246,1.0,3.454205793134404,41.14601294937045,37.52805531028772,0.43484130630754897,0.0,0.0,0.0,679.1862628112822,0.9658617023328626,1.0,9.052631578947368,axial,circular
95.0,95.0,47.5,3.9,0.0,332.0,25.3,1420.0,0.0,0.0,567.0,0.5,24.35897435897436,5972.041970768053,1665.3035461060822,43.6,5.705603963672218,1.0,3.6592166058860607,43.446342108696705,62.06223390884392,0.7176921573743104,0.0,0.0,0.0,703.9734391676511,0.8054281148311464,1.0,14.947368421052632,axial,circular
95.0,95.0,47.5,3.8,0.0,332.0,25.3,1980.0,0.0,0.0,536.0,0.5,25.0,5999.468074633893,1625.9696499719212,43.7,5.567151472566991,1.0,3.5564544501288813,42.295063819044415,86.46999216902617,1.0009213406766146,0.0,0.0,0.0,691.6084660789153,0.7750049721612868,1.0,20.842105263157894,axial,circular
216.0,216.0,108.0,4.1,0.0,289.0,23.2,2220.0,0.0,0.0,1023.0,0.5,52.6829268292683,33914.152429959075,4153.695718487723,103.9,6.178937183250127,1.0,1.5256804067092964,17.186841635796792,41.90247608827423,0.47488988179956776,0.0,0.0,0.0,1987.2263990180024,0.5147878472757409,1.0,10.277777777777779,axial,circular
216.0,216.0,108.0,4.0,0.0,293.0,30.2,2220.0,0.0,0.0,2289.0,0.5,54.0,33979.4661412272,4055.9294297558554,104.0,6.032006412475624,1.0,1.1580692128305028,16.994018065916904,41.88461149446088,0.4952780045100189,0.0,0.0,0.0,2214.567200383527,1.0336105400656084,1.0,10.277777777777779,axial,circular
216.0,216.0,108.0,6.1,0.0,395.0,23.2,2220.0,0.0,0.0,2462.0,0.5,35.40983606557377,32621.07289374151,6071.816182270164,101.9,9.078957996132374,1.0,3.1690528746305606,35.193213037019504,42.24507660346603,0.5249411873968093,0.0,0.0,0.0,3155.1762831315177,0.780305054003658,1.0,10.277777777777779,axial,circular
216.0,216.0,108.0,6.0,0.0,399.0,23.2,2220.0,0.0,0.0,2421.0,0.5,36.0,32685.129967948207,5977.593256476861,102.0,8.935688708017423,1.0,3.14529261217393,34.954311710774036,42.228605783916095,0.5269167833700547,0.0,0.0,0.0,3143.3547245906657,0.7701962432239549,1.0,10.277777777777779,axial,circular
95.0,95.0,47.5,3.9,0.0,337.0,24.4,1980.0,0.0,0.0,498.0,0.5,24.35897435897436,5972.041970768053,1665.3035461060822,43.6,5.705603963672218,1.0,3.851329091379264,44.10065448985177,86.53748108416265,1.0041214218817043,0.0,0.0,0.0,706.9251191244902,0.7044593359714832,1.0,20.842105263157894,axial,circular
95.0,95.0,47.5,3.7,0.0,332.0,24.4,1980.0,0.0,0.0,413.0,0.5,25.675675675675674,6026.957010352802,1586.458585690832,43.8,5.428299298742246,1.0,3.581615023209034,41.14601294937045,86.40180176089498,0.9985062941337485,0.0,0.0,0.0,673.7620015019646,0.612976094050023,1.0,20.842105263157894,axial,circular
121.0,121.0,60.5,3.7,0.0,300.0,21.4,1050.0,0.0,0.0,695.0,0.5,32.7027027027027,10135.531882717532,2053.837372415494,56.8,5.4896198435468975,1.0,2.8407105843658735,28.99447100464911,35.737504725482815,0.3970747317565217,0.0,0.0,0.0,833.0515940148033,0.8342820600708795,1.0,8.677685950413224,axial,circular
121.0,121.0,60.5,3.7,0.0,333.0,21.4,1050.0,0.0,0.0,746.0,0.5,32.7027027027027,10135.531882717532,2053.837372415494,56.8,5.4896198435468975,1.0,3.15318874864612,32.18386281516051,35.737504725482815,0.41291180032026953,0.0,0.0,0.0,900.8282273045146,0.8281268030778783,1.0,8.677685950413224,axial,circular
121.0,121.0,60.5,3.8,0.0,313.0,24.6,1050.0,0.0,0.0,837.0,0.5,31.842105263157897,10099.874806099291,2105.9802957972497,56.7,5.631728263064616,1.0,2.653062880978408,31.088729212332005,35.761663643859215,0.40804657821390905,0.0,0.0,0.0,907.6287528145817,0.9221832135710113,1.0,8.677685950413224,axial,circular
121.0,121.0,60.5,5.5,0.0,336.0,24.6,1050.0,0.0,0.0,1099.0,0.5,22.0,9503.317777109125,2965.3032668070837,55.00000000000001,7.9990900359504025,1.0,4.261848767590081,48.867168219624276,36.14454998306014,0.41769121211799953,0.0,0.0,0.0,1230.1235149640645,0.8934062202949636,1.0,8.677685950413224,axial,circular
121.0,121.0,60.5,5.6,0.0,327.0,24.6,1050.0,0.0,0.0,1079.0,0.5,21.607142857142858,9468.791673846172,3014.2571635441323,54.9,8.135528510962835,1.0,4.231539367962531,48.45751954617208,36.165455876790375,0.41311265667972447,0.0,0.0,0.0,1218.594367655547,0.8854464033638095,1.0,8.677685950413224,axial,circular
121.0,121.0,60.5,3.8,0.0,333.0,21.4,2310.0,0.0,0.0,629.0,0.5,31.842105263157897,10099.874806099291,2105.9802957972497,56.7,5.631728263064616,1.0,3.244656849362354,33.0752294814906,78.67566001649027,0.9082528803758658,0.0,0.0,0.0,917.4287593510089,0.6856118184532998,1.0,19.09090909090909,axial,circular
121.0,121.0,60.5,3.9,0.0,332.0,24.6,2310.0,0.0,0.0,755.0,0.5,31.025641025641026,10064.280561334117,2157.9460510320773,56.6,5.773516510573465,1.0,2.893748775486602,33.865856563787816,78.72840551297027,0.9169489607253869,0.0,0.0,0.0,964.0193907514689,0.7831792671841021,1.0,19.09090909090909,axial,circular
121.0,121.0,60.5,5.6,0.0,336.0,24.6,2310.0,0.0,0.0,874.0,0.5,21.607142857142858,9468.791673846172,3014.2571635441323,54.9,8.135528510962835,1.0,4.3480037542367285,49.79121274469058,79.56400292893882,0.9189085331346816,0.0,0.0,0.0,1245.7226821274444,0.7016007756295995,1.0,19.09090909090909,axial,circular
121.0,121.0,60.5,5.4,0.0,327.0,24.6,2310.0,0.0,0.0,865.0,0.5,22.407407407407405,9537.906712225149,2916.1722019231074,55.1,7.862341456512546,1.0,4.064178190221993,46.6603567382868,79.47162557997076,0.9089597523609925,0.0,0.0,0.0,1188.2208151495947,0.7279791676525194,1.0,19.09090909090909,axial,circular
50.8,50.8,25.4,1.7,0.0,532.0,21.6,1524.0,0.0,0.0,115.2,0.5,29.88235294117647,1764.6011775948507,393.97126120485996,23.7,2.5124960145691446,1.0,5.49890047190122,56.398644715223,123.83856384835818,1.7269440050189333,0.0,0.0,0.0,247.7080963970343,0.4650635230564036,1.0,30.0,axial,circular
50.8,50.8,25.4,1.7,0.0,532.0,21.6,1524.0,0.0,0.0,114.3,0.5,29.88235294117647,1764.6011775948507,393.97126120485996,23.7,2.5124960145691446,1.0,5.49890047190122,56.398644715223,123.83856384835818,1.7269440050189333,0.0,0.0,0.0,247.7080963970343,0.4614302142825254,1.0,30.0,axial,circular
50.8,50.8,25.4,1.7,0.0,532.0,28.3,1524.0,0.0,0.0,120.5,0.5,29.88235294117647,1764.6011775948507,393.97126120485996,23.7,2.5124960145691446,1.0,4.197040642864536,56.398644715223,123.83856384835818,1.74681189923125,0.0,0.0,0.0,259.5309242869198,0.46429919798992186,1.0,30.0,axial,circular
69.9,69.9,34.95,1.2,0.0,532.0,28.3,1524.0,0.0,0.0,230.9,0.5,58.25000000000001,3578.4703819796237,394.7671016380577,33.75,1.8129128614560344,0.9999999999999999,2.07380884678111,28.576878290210672,88.73969427137315,1.2514663704949718,0.0,0.0,0.0,311.28680988147005,0.7417596655891739,1.0,21.802575107296136,axial,circular
76.2,76.2,38.1,1.7,0.0,532.0,27.4,1524.0,0.0,0.0,226.4,0.5,44.82352941176471,4162.484602300332,603.757290422853,36.4,2.5505059581660916,0.9999999999999999,2.8162474884043966,37.27662554242749,81.78583928223848,1.151499215968994,0.0,0.0,0.0,435.2509566079869,0.5201596838853347,1.0,20.0,axial,circular
76.2,76.2,38.1,1.7,0.0,532.0,27.4,1524.0,0.0,0.0,245.1,0.5,44.82352941176471,4162.484602300332,603.757290422853,36.4,2.5505059581660916,0.9999999999999999,2.8162474884043966,37.27662554242749,81.78583928223848,1.151499215968994,0.0,0.0,0.0,435.2509566079869,0.5631234033581959,1.0,20.0,axial,circular
76.2,76.2,38.1,1.7,0.0,532.0,27.7,1524.0,0.0,0.0,320.3,0.5,44.82352941176471,4162.484602300332,603.757290422853,36.4,2.5505059581660916,0.9999999999999999,2.785746613078717,37.27662554242749,81.78583928223848,1.1523213932520684,0.0,0.0,0.0,436.499701988677,0.7337920244635328,1.0,20.0,axial,circular
101.7,101.7,50.8,3.1,0.0,605.1,34.1,1524.0,0.0,0.0,818.47,0.4995083579154375,32.806451612903224,7166.874718992783,1446.0650534328188,47.76282106509287,4.597315285652407,0.999165810501315,3.5803937629137836,58.19411080464255,61.68798942398328,0.9245153493095729,0.0,0.0,0.0,1119.4043917498525,0.7311656145287835,1.0,14.985250737463126,axial,circular
101.7,101.7,50.85,3.1,0.0,605.1,31.2,1524.0,0.0,0.0,800.68,0.5,32.806451612903224,7163.027599725578,1446.5807895037442,47.75,4.600009230778504,1.0,3.9166848469279216,58.29247299568739,61.709185009378565,0.9208456580359267,0.0,0.0,0.0,1098.8124968401537,0.7286775517228908,1.0,14.985250737463126,axial,circular
101.7,101.7,50.85,3.1,0.0,605.1,34.1,203.3,0.0,0.0,1112.06,0.5,32.806451612903224,7163.027599725578,1446.5807895037442,47.75,4.600009230778504,1.0,3.583594346749301,58.29247299568739,8.23194049370516,0.12340558780532267,0.0,0.0,0.0,1119.585276879358,0.993278513897277,1.0,1.9990167158308751,axial,circular
101.7,101.7,50.85,3.1,0.0,605.1,31.2,203.3,0.0,0.0,1067.57,0.5,32.806451612903224,7163.027599725578,1446.5807895037442,47.75,4.600009230778504,1.0,3.9166848469279216,58.29247299568739,8.23194049370516,0.12283984401489757,0.0,0.0,0.0,1098.8124968401537,0.9715670353859303,1.0,1.9990167158308751,axial,circular
120.7,120.7,60.3,4.1,0.0,451.6,34.4,1050.0,0.0,0.0,1156.54,0.49958574979287484,29.439024390243905,9944.694145711655,2254.690513920343,56.26272710822047,6.052477637649886,0.9992970651341498,2.9763979559751097,48.54683927447225,35.91387431682437,0.4808960045105481,0.0,0.0,0.0,1360.3157146989079,0.8501996907798631,1.0,8.699254349627175,axial,circular
120.8,120.8,60.4,4.1,0.0,451.6,29.6,1050.0,0.0,0.0,1092.71,0.5,29.463414634146343,9957.87481815703,2257.3621630368916,56.3,6.055678916934809,1.0,3.4585718401041508,48.57450442074174,35.89396455351824,0.47565652609188125,0.0,0.0,0.0,1314.1778474449084,0.8314780241688768,1.0,8.69205298013245,axial,circular
120.8,120.8,60.4,4.1,0.0,451.6,25.9,1050.0,0.0,0.0,949.7,0.5,29.463414634146343,9957.87481815703,2257.3621630368916,56.3,6.055678916934809,1.0,3.952653531547601,48.57450442074174,35.89396455351824,0.47179270681989816,0.0,0.0,0.0,1277.3337106177273,0.7435018680754293,1.0,8.69205298013245,axial,circular
120.8,120.8,60.4,4.1,0.0,451.6,34.4,241.3,0.0,0.0,1201.02,0.5,29.463414634146343,9957.87481815703,2257.3621630368916,56.3,6.055678916934809,1.0,2.9759804205547344,48.57450442074174,8.248774901679955,0.11047910863101502,0.0,0.0,0.0,1361.975646572062,0.8818219349390211,1.0,1.9975165562913908,axial,circular
120.8,120.8,60.4,4.1,0.0,451.6,29.6,241.4,0.0,0.0,1201.02,0.5,29.463414634146343,9957.87481815703,2257.3621630368916,56.3,6.055678916934809,1.0,3.4585718401041508,48.57450442074174,8.252193374494574,0.10935570037960013,0.0,0.0,0.0,1314.1778474449084,0.9138945709175393,1.0,1.9983443708609272,axial,circular
120.8,120.8,60.4,4.1,0.0,451.6,25.9,241.4,0.0,0.0,1112.06,0.5,29.463414634146343,9957.87481815703,2257.3621630368916,56.3,6.055678916934809,1.0,3.952653531547601,48.57450442074174,8.252193374494574,0.10846738992983182,0.0,0.0,0.0,1277.3337106177273,0.8706103900304958,1.0,1.9983443708609272,axial,circular
152.6,152.6,76.3,3.1,0.0,415.1,20.9,1676.4,0.0,0.0,938.57,0.5,49.2258064516129,16833.407420170974,2213.1888846938095,73.2,4.663469624658504,1.0,2.6112766953336677,26.445440453493784,44.84275888230996,0.5660685500691454,0.0,0.0,0.0,1270.5129211179737,0.7387331402927534,1.0,10.985583224115334,axial,circular
152.7,152.7,76.35,3.1,0.0,415.1,23.1,1676.4,0.0,0.0,880.75,0.5,49.258064516129025,16856.411732376884,2214.694990971197,73.25,4.663553445519696,1.0,2.36096498471365,26.427863962255643,44.81285123479418,0.570127567181424,0.0,0.0,0.0,1308.70300177005,0.6729945593528601,1.0,10.978388998035365,axial,circular
152.6,152.6,76.3,3.2,0.0,415.1,20.9,304.8,0.0,0.0,1201.02,0.5,47.68749999999999,16787.44591964895,2281.7473841717924,73.1,4.809644782631921,1.0,2.6995376070891424,27.3116764606089,8.158063974463158,0.10295231860532113,0.0,0.0,0.0,1298.0109588903742,0.9252772419014947,1.0,1.99737876802097,axial,circular
152.6,152.6,76.3,3.1,0.0,415.1,23.1,304.9,0.0,0.0,1201.02,0.5,49.2258064516129,16833.407420170974,2213.1888846938095,73.2,4.663469624658504,1.0,2.3625836767304613,26.445440453493784,8.155903831553509,0.10376178174807142,0.0,0.0,0.0,1307.54641744235,0.9185295328553437,1.0,1.9980340760157274,axial,circular
152.6,152.6,76.3,4.9,0.0,633.4,42.0,304.9,0.0,0.0,2909.14,0.5,31.14285714285714,16015.71368429462,3420.135148817459,71.39999999999999,7.255087756312804,0.9999999999999999,3.2205180694705504,64.36096057210825,8.23882283560264,0.1272411044974693,0.0,0.0,0.0,2838.9735780013525,1.0247154191720391,1.0,1.9980340760157274,axial,circular
152.6,152.6,76.3,4.9,0.0,633.4,43.4,304.9,0.0,0.0,2913.59,0.5,31.14285714285714,16015.71368429462,3420.135148817459,71.39999999999999,7.255087756312804,0.9999999999999999,3.11663038981021,64.36096057210825,8.23882283560264,0.1275047927252625,0.0,0.0,0.0,2861.395577159365,1.0182408972940578,1.0,1.9980340760157274,axial,circular
76.5,76.5,38.2,1.7,0.0,363.3,25.0,1524.0,0.0,0.0,244.65,0.49934640522875823,45.0,4199.8575557586455,605.9498919342772,36.56304391816507,2.5487959988772815,0.998891214599801,2.096657734859366,25.297425401277483,81.42361531752996,0.9938832281973173,0.0,0.0,0.0,325.138034633689,0.7524496488872198,1.0,19.92156862745098,axial,circular
76.4,76.4,38.2,1.7,0.0,363.3,25.0,152.3,0.0,0.0,355.86,0.5,44.94117647058824,4185.386812745002,605.4091489206323,36.5,2.5507070011229374,0.9999999999999999,2.102029309531024,25.388269959122276,8.151397544298433,0.09952667006679604,0.0,0.0,0.0,324.5798141214908,1.096371322299177,1.0,1.993455497382199,axial,circular
76.4,76.4,38.2,1.7,0.0,363.3,40.9,609.5,0.0,0.0,411.46,0.5,44.94117647058824,4185.386812745002,605.4091489206323,36.5,2.5507070011229374,0.9999999999999999,1.2848589911558825,25.388269959122276,32.621646771174625,0.4224459231436158,0.0,0.0,0.0,391.1274644441363,1.0519844229930515,1.0,7.9777486910994755,axial,circular
76.5,76.5,38.2,1.7,0.0,363.3,25.9,609.4,0.0,0.0,330.28,0.49934640522875823,45.0,4199.8575557586455,605.9498919342772,36.56304391816507,2.5487959988772815,0.998891214599801,2.023800902373906,25.297425401277483,32.558760613190785,0.39881830930609186,0.0,0.0,0.0,328.91790643387185,1.0041411353395013,1.0,7.966013071895425,axial,circular
76.5,76.5,38.2,1.7,0.0,363.3,40.9,152.3,0.0,0.0,434.59,0.49934640522875823,45.0,4199.8575557586455,605.9498919342772,36.56304391816507,2.5487959988772815,0.998891214599801,1.2815756325546248,25.297425401277483,8.137018774842398,0.1053553211558065,0.0,0.0,0.0,391.9157697702515,1.1088862289332346,1.0,1.9908496732026146,axial,circular
76.4,76.4,38.2,1.7,0.0,363.3,25.9,152.4,0.0,0.0,372.32,0.5,44.94117647058824,4185.386812745002,605.4091489206323,36.5,2.5507070011229374,0.9999999999999999,2.0289858200106408,25.388269959122276,8.156749742292064,0.09994096371350636,0.0,0.0,0.0,328.3466622529613,1.1339235107350085,1.0,1.994764397905759,axial,circular
76.5,76.5,38.2,1.7,0.0,363.3,33.3,152.4,0.0,0.0,433.26,0.49934640522875823,45.0,4199.8575557586455,605.9498919342772,36.56304391816507,2.5487959988772815,0.998891214599801,1.5740673685130377,25.297425401277483,8.142361531752996,0.10258021148280455,0.0,0.0,0.0,359.99685234648575,1.2035105228725742,1.0,1.992156862745098,axial,circular
76.5,76.5,38.2,1.7,0.0,363.3,33.3,152.5,0.0,0.0,434.59,0.49934640522875823,45.0,4199.8575557586455,605.9498919342772,36.56304391816507,2.5487959988772815,0.998891214599801,1.5740673685130377,25.297425401277483,8.147704288663595,0.10264752133285888,0.0,0.0,0.0,359.99685234648575,1.2072049996196095,1.0,1.9934640522875817,axial,circular
114.3,114.3,57.15,3.2,0.0,420.0,29.4,914.0,0.0,0.0,712.0,0.5,35.71875,9143.927431520084,1686.300979795757,53.949999999999996,4.76429785793578,1.0,2.6345368746083246,37.089992591900426,32.86151590588124,0.42539406700802174,0.0,0.0,0.0,977.0778780009084,0.7287034288983647,1.0,7.996500437445319,axial,circular
114.3,114.3,57.15,3.2,0.0,420.0,29.4,914.0,0.0,0.0,756.0,0.5,35.71875,9143.927431520084,1686.300979795757,53.949999999999996,4.76429785793578,1.0,2.6345368746083246,37.089992591900426,32.86151590588124,0.42539406700802174,0.0,0.0,0.0,977.0778780009084,0.7737356632684883,1.0,7.996500437445319,axial,circular
152.4,152.4,76.2,1.6,0.0,336.0,21.4,914.0,0.0,0.0,682.0,0.5,95.25,17483.46577205178,1161.996524541854,74.60000000000001,2.4391782242832534,1.0,1.0435248738000271,10.986111036986234,24.25369379413027,0.2915726146707253,0.0,0.0,0.0,764.576999767971,0.8919964898328999,1.0,5.997375328083989,axial,circular
152.4,152.4,76.2,1.6,0.0,336.0,26.3,914.0,0.0,0.0,721.0,0.5,95.25,17483.46577205178,1161.996524541854,74.60000000000001,2.4391782242832534,1.0,0.8491038897080069,10.986111036986234,24.25369379413027,0.3007426517855261,0.0,0.0,0.0,850.2459820510247,0.8479898937725666,1.0,5.997375328083989,axial,circular
152.4,152.4,76.2,1.6,0.0,336.0,26.3,914.0,0.0,0.0,733.0,0.5,95.25,17483.46577205178,1161.996524541854,74.60000000000001,2.4391782242832534,1.0,0.8491038897080069,10.986111036986234,24.25369379413027,0.3007426517855261,0.0,0.0,0.0,850.2459820510247,0.8621034564983235,1.0,5.997375328083989,axial,circular
