Repository: Serali-Nerri/xgboost

# CFST柱极限承载力预测 - XGBoost ML管道

## 项目概述

本项目是一个完整的机器学习管道，用于预测混凝土填充钢管（CFST）柱的极限承载力。采用XGBoost算法，提供从数据加载、预处理、模型训练、评估到预测的全流程解决方案。

### 核心特性

- **模块化设计**：清晰的模块分离，便于维护和扩展
- **特征工程支持**：处理无量纲参数，剔除几何参数实现多截面统一预测
- **自动化超参数优化**：集成Optuna框架进行超参数搜索，支持持久化存储和断点续训
- **智能参数加载**：自动加载最优参数，无需手动配置
- **特征选择**：迭代剔除法自动寻找最优特征子集
- **多维度评估**：集成R²、RMSE、MAE、MAPE、COV等工程指标
- **可视化分析**：提供预测散点图、特征重要性图和学习曲线
- **COV稳定性指标**：特别添加变异系数评估模型预测稳定性

---

## 环境要求

### 系统要求
- Python 3.8+
- 8GB+ RAM（推荐16GB）
- 5GB+ 可用磁盘空间

### Python依赖
- pandas &gt;= 1.5.0
- numpy &gt;= 1.23.0
- xgboost &gt;= 1.7.0
- scikit-learn &gt;= 1.2.0
- matplotlib &gt;= 3.6.0
- seaborn &gt;= 0.12.0
- optuna &gt;= 3.0.0
- joblib &gt;= 1.2.0

---

File: data/processed/2026.3.11-new_feature_parameters_raw.csv (part 69 of 84)
b (mm),h (mm),r0 (mm),t (mm),R (%),fy (MPa),fc (MPa),L (mm),e1 (mm),e2 (mm),Nexp (kN),r0/h,b/t,Ac (mm^2),As (mm^2),Re (mm),te (mm),ke,xi,sigma_re (MPa),lambda,lambda_bar,e/h,e1/e2,e_bar,Npl (kN),psi,b/h,L/h,axial_flag,section_family
127.3,127.3,63.65,1.6,0.0,376.0,67.2,711.0,0.0,0.0,1285.0,0.5,79.5625,12095.767888833056,966.8828855100207,62.05,2.432329992330068,1.0,0.4472589094268184,14.73901816464312,22.63307185470753,0.33837159057901595,0.0,0.0,0.0,1176.3835670813492,1.092330797503515,1.0,5.585231736056559,axial,circular
127.3,127.3,63.65,1.6,0.0,334.0,67.2,711.0,0.0,0.0,1285.0,0.5,79.5625,12095.767888833056,966.8828855100207,62.05,2.432329992330068,1.0,0.3972991376291418,13.092638476039367,22.63307185470753,0.3324799591188685,0.0,0.0,0.0,1135.7744858899284,1.1313865701016754,1.0,5.585231736056559,axial,circular
127.1,127.1,63.55,3.0,0.0,376.0,67.2,711.0,0.0,0.0,1305.0,0.5,42.36666666666667,11518.028999837892,1772.7850550685196,60.55,4.493043510487624,1.0,0.8611850582185329,27.90065004035255,22.901785425011102,0.32279250027403855,0.0,0.0,0.0,1440.5787294948698,0.9058859285376165,1.0,5.594020456333596,axial,circular
127.1,127.1,63.55,3.0,0.0,334.0,67.2,711.0,0.0,0.0,1305.0,0.5,42.36666666666667,11518.028999837892,1772.7850550685196,60.55,4.493043510487624,1.0,0.7649888549068882,24.784088067759974,22.901785425011102,0.3143399942156931,0.0,0.0,0.0,1366.1217571819918,0.9552589241327416,1.0,5.594020456333596,axial,circular
140.1,140.1,70.05,9.7,0.0,270.0,32.6,406.0,0.0,0.0,2949.0,0.5,14.443298969072165,11442.065289474089,5768.942284327341,60.349999999999994,13.666443186126514,1.0,4.175783141213795,61.142330741576785,12.248078509667506,0.12968197803258394,0.0,0.0,0.0,1930.6257452052375,1.527484033259125,1.0,2.8979300499643115,axial,circular
140.1,140.1,70.05,9.7,0.0,273.0,32.6,406.0,0.0,0.0,2949.0,0.5,14.443298969072165,11442.065289474089,5768.942284327341,60.349999999999994,13.666443186126514,1.0,4.222180731671727,61.82168997203875,12.248078509667506,0.1302619392441993,0.0,0.0,0.0,1947.9325720582194,1.5139127720853476,1.0,2.8979300499643115,axial,circular
140.4,140.4,70.2,4.9,0.0,293.0,33.2,406.0,0.0,0.0,1824.0,0.5,28.653061224489797,13396.033818245698,3129.6995576490576,65.3,7.227955368841961,0.9999999999999999,2.0618446960937638,32.43171398270589,11.950532008567233,0.13656474590298337,0.0,0.0,0.0,1361.750293156931,1.3394526215018763,1.0,2.8917378917378915,axial,circular
140.4,140.4,70.2,4.9,0.0,302.0,33.2,406.0,0.0,0.0,1824.0,0.5,28.653061224489797,13396.033818245698,3129.6995576490576,65.3,7.227955368841961,0.9999999999999999,2.1251778096256544,33.427909975348726,11.950532008567233,0.13796991213200668,0.0,0.0,0.0,1389.9175891757727,1.3123080204212971,1.0,2.8917378917378915,axial,circular
168.3,168.3,84.15,4.5,0.0,302.0,23.4,813.0,0.0,0.0,1744.0,0.5,37.400000000000006,19930.648639473715,3500.1320550389632,79.65,6.711155249728392,1.0,2.2664914367889084,25.445937042284676,19.830366640231734,0.22405710086777658,0.0,0.0,0.0,1523.417058785452,1.1447948478339927,1.0,4.830659536541889,axial,circular
88.9,88.9,44.45,5.8,0.0,406.0,41.5,1727.0,0.0,0.0,614.7,0.5,15.327586206896553,4692.98179176714,2207.0951728227915,38.650000000000006,8.215367951804417,1.0,4.60097770253312,86.2985611496143,81.92771337496154,1.0440717443621637,0.0,0.0,0.0,1090.8393845243897,0.5635110069554481,1.0,19.426321709786276,axial,circular
88.9,88.9,44.45,5.8,0.0,406.0,41.5,1422.0,0.0,0.0,711.7,0.5,15.327586206896553,4692.98179176714,2207.0951728227915,38.650000000000006,8.215367951804417,1.0,4.60097770253312,86.2985611496143,67.45871940891449,0.85968154052287,0.0,0.0,0.0,1090.8393845243897,0.6524333555396004,1.0,15.995500562429696,axial,circular
88.9,88.9,44.45,5.8,0.0,406.0,41.5,1118.0,0.0,0.0,715.2,0.5,15.327586206896553,4692.98179176714,2207.0951728227915,38.650000000000006,8.215367951804417,1.0,4.60097770253312,86.2985611496143,53.03716476734627,0.6758958947289513,0.0,0.0,0.0,1090.8393845243897,0.6556418938905749,1.0,12.575928008998874,axial,circular
88.9,88.9,44.45,5.8,0.0,406.0,41.5,813.0,0.0,0.0,918.5,0.5,15.327586206896553,4692.98179176714,2207.0951728227915,38.650000000000006,8.215367951804417,1.0,4.60097770253312,86.2985611496143,38.56817080129921,0.4915056908896578,0.0,0.0,0.0,1090.8393845243897,0.8420121358200406,1.0,9.145106861642294,axial,circular
88.9,88.9,44.45,5.8,0.0,406.0,41.5,508.0,0.0,0.0,991.9,0.5,15.327586206896553,4692.98179176714,2207.0951728227915,38.650000000000006,8.215367951804417,1.0,4.60097770253312,86.2985611496143,24.099176835252152,0.3071154870503643,0.0,0.0,0.0,1090.8393845243897,0.909299768666193,1.0,5.7142857142857135,axial,circular
88.9,88.9,44.45,5.8,0.0,406.0,41.5,508.0,0.0,0.0,889.6,0.5,15.327586206896553,4692.98179176714,2207.0951728227915,38.650000000000006,8.215367951804417,1.0,4.60097770253312,86.2985611496143,24.099176835252152,0.3071154870503643,0.0,0.0,0.0,1090.8393845243897,0.8155187762934221,1.0,5.7142857142857135,axial,circular
82.6,82.6,41.3,1.4,0.0,490.0,41.5,1727.0,0.0,0.0,224.6,0.5,59.0,5001.446920441486,544.4637471399121,39.9,2.1156898477617005,1.0,1.2853496600125758,25.98215602514369,85.08122386492794,1.2167992525177604,0.0,0.0,0.0,474.34728329687863,0.47349275079421105,1.0,20.90799031476998,axial,circular
82.6,82.6,41.3,1.4,0.0,490.0,41.5,1422.0,0.0,0.0,294.5,0.5,59.0,5001.446920441486,544.4637471399121,39.9,2.1156898477617005,1.0,1.2853496600125758,25.98215602514369,70.0552983994948,1.0019041905502346,0.0,0.0,0.0,474.34728329687863,0.6208531393984646,1.0,17.215496368038743,axial,circular
82.6,82.6,41.3,1.4,0.0,490.0,41.5,1118.0,0.0,0.0,355.8,0.5,59.0,5001.446920441486,544.4637471399121,39.9,2.1156898477617005,1.0,1.2853496600125758,25.98215602514369,55.07863826345653,0.787713702556373,0.0,0.0,0.0,474.34728329687863,0.7500833514362436,1.0,13.535108958837773,axial,circular
82.6,82.6,41.3,1.4,0.0,490.0,41.5,813.0,0.0,0.0,400.3,0.5,59.0,5001.446920441486,544.4637471399121,39.9,2.1156898477617005,1.0,1.2853496600125758,25.98215602514369,40.0527127980234,0.5728186405888472,0.0,0.0,0.0,474.34728329687863,0.8438964743674208,1.0,9.842615012106538,axial,circular
82.6,82.6,41.3,1.4,0.0,490.0,41.5,508.0,0.0,0.0,489.3,0.5,59.0,5001.446920441486,544.4637471399121,39.9,2.1156898477617005,1.0,1.2853496600125758,25.98215602514369,25.026787332590267,0.3579235786213215,0.0,0.0,0.0,474.34728329687863,1.0315227202297752,1.0,6.150121065375303,axial,circular
114.0,114.0,57.0,3.4,0.0,291.0,37.0,850.0,0.0,0.0,785.0,0.5,33.529411764705884,9025.670030057332,1780.7154985440943,53.6,5.0496321187719175,1.0,1.551694966930982,27.414980346317687,30.687711481044094,0.3591317732828469,0.0,0.0,0.0,852.1380011884528,0.9212122906209824,1.0,7.456140350877193,axial,circular
114.0,114.0,57.0,4.4,0.0,332.0,37.0,850.0,0.0,0.0,902.0,0.5,25.909090909090907,8692.032890246097,2265.4783587328584,52.6,6.4583115109134965,1.0,2.3387021586833363,40.7634871031042,30.901548035873482,0.3705388321904854,0.0,0.0,0.0,1073.7440320384146,0.8400512348251448,1.0,7.456140350877193,axial,circular
114.0,114.0,57.0,1.9,0.0,266.0,33.0,1750.0,0.0,0.0,461.0,0.5,60.0,9537.906712225149,1020.3521807119098,55.1,2.8723915886673694,1.0,0.8623125828288013,13.866718014256266,62.451022025341885,0.7381052459079431,0.0,0.0,0.0,586.1646015727979,0.7864685086118199,1.0,15.350877192982455,axial,circular
114.0,114.0,57.0,5.9,0.0,486.0,37.0,1750.0,0.0,0.0,1138.0,0.5,19.322033898305083,8203.358152980203,2959.403621466966,51.1,8.508870396284536,1.0,4.7385675186271135,80.92585151847913,64.21392625022958,0.8808542893414608,0.0,0.0,0.0,1741.794411693213,0.6533492083567661,1.0,15.350877192982455,axial,circular
114.0,114.0,57.0,6.1,0.0,486.0,28.0,2250.0,0.0,0.0,1000.0,0.5,18.688524590163937,8139.269662846971,3048.915131333734,50.9,8.77671093851334,1.0,6.501867819348482,83.80120856812344,82.65472429156972,1.1188462557954515,0.0,0.0,0.0,1709.67230438791,0.58490741028762,1.0,19.736842105263158,axial,circular
215.9,215.9,107.95,4.1,0.0,292.0,22.9,2220.0,0.0,0.0,1650.0,0.5,52.65853658536586,33881.51913626991,4151.703771475695,103.85000000000001,6.178863735690925,1.0,1.5624669986341522,17.37340597806211,41.9222230958801,0.4758109514523338,0.0,0.0,0.0,1988.184289491484,0.8299029464829032,1.0,10.282538212135247,axial,circular
215.9,215.9,107.95,4.1,0.0,292.0,30.0,2220.0,0.0,0.0,2264.0,0.5,52.65853658536586,33881.51913626991,4151.703771475695,103.85000000000001,6.178863735690925,1.0,1.192683142290736,17.37340597806211,41.9222230958801,0.4938391546156495,0.0,0.0,0.0,2228.743075359,1.0158191964927679,1.0,10.282538212135247,axial,circular
215.9,215.9,107.95,6.0,0.0,392.0,22.9,2220.0,0.0,0.0,2442.0,0.5,35.983333333333334,32653.093576863226,5974.678212069016,101.95,8.935533960334354,1.0,3.132137155914435,34.35732528152101,42.24862399704154,0.5231595164931231,0.0,0.0,0.0,3089.829702041222,0.7903348195490357,1.0,10.282538212135247,axial,circular
215.9,215.9,107.95,6.0,0.0,350.0,30.0,2220.0,0.0,0.0,2869.0,0.5,35.983333333333334,32653.093576863226,5974.678212069016,101.95,8.935533960334354,1.0,2.1347006211440647,30.676183287072327,42.24862399704154,0.5140474327392522,0.0,0.0,0.0,3070.7301815300525,0.9343054682096698,1.0,10.282538212135247,axial,circular
120.9,120.9,60.45,3.8,0.0,312.0,21.1,1050.0,0.0,0.0,721.0,0.5,31.815789473684212,10082.069829735072,2104.1341010056135,56.650000000000006,5.631531662335739,1.0,3.0859995081996288,31.015673056465143,35.79200016717876,0.40264737913695847,0.0,0.0,0.0,869.2215129211614,0.829477859535438,1.0,8.6848635235732,axial,circular
120.9,120.9,60.45,3.8,0.0,312.0,21.1,2310.0,0.0,0.0,636.0,0.5,31.815789473684212,10082.069829735072,2104.1341010056135,56.650000000000006,5.631531662335739,1.0,3.0859995081996288,31.015673056465143,78.74240036779328,0.8858242341013086,0.0,0.0,0.0,869.2215129211614,0.7316892075791103,1.0,19.10669975186104,axial,circular
120.9,120.9,60.45,5.5,0.0,343.0,21.1,1050.0,0.0,0.0,1010.0,0.5,21.981818181818184,9486.046871496015,2962.6311427665582,54.95,7.99868768972533,1.0,5.076962812299885,49.92811424159759,36.175401923791355,0.4178836537672029,0.0,0.0,0.0,1216.3380709574953,0.8303612491590705,1.0,8.6848635235732,axial,circular
120.9,120.9,60.45,5.5,0.0,343.0,24.2,1050.0,0.0,0.0,1090.0,0.5,21.981818181818184,9486.046871496015,2962.6311427665582,54.95,7.99868768972533,1.0,4.426608071881305,49.92811424159759,36.175401923791355,0.4211278734304143,0.0,0.0,0.0,1245.7448162591331,0.874978555618781,1.0,8.6848635235732,axial,circular
95.0,95.0,47.5,3.7,0.0,350.0,25.0,1370.0,0.0,0.0,667.0,0.5,25.675675675675674,6026.957010352802,1586.458585690832,43.8,5.428299298742246,1.0,3.6851797949644753,43.37682088036042,59.78306485476067,0.7065410923431616,0.0,0.0,0.0,705.9344302506113,0.9448469594594086,1.0,14.421052631578947,axial,circular
95.0,95.0,47.5,3.7,0.0,350.0,25.0,1420.0,0.0,0.0,583.0,0.5,25.675675675675674,6026.957010352802,1586.458585690832,43.8,5.428299298742246,1.0,3.6851797949644753,43.37682088036042,61.96492853559135,0.7323272635965618,0.0,0.0,0.0,705.9344302506113,0.8258557381781637,1.0,14.947368421052632,axial,circular
95.0,95.0,47.5,3.7,0.0,350.0,25.0,1980.0,0.0,0.0,529.0,0.5,25.675675675675674,6026.957010352802,1586.458585690832,43.8,5.428299298742246,1.0,3.6851797949644753,43.37682088036042,86.40180176089498,1.0211323816346425,0.0,0.0,0.0,705.9344302506113,0.7493613816402206,1.0,20.842105263157894,axial,circular
190.7,190.7,95.35,6.0,0.0,505.0,55.9,1150.0,0.0,0.0,3064.0,0.5,31.78333333333333,25080.661476503457,5240.087021291791,89.35,8.891508555908018,1.0,1.8874657652260616,50.254189375865124,24.853151313595397,0.36299011494279015,0.0,0.0,0.0,4048.2529222888975,0.7568697062207277,1.0,6.030414263240693,axial,circular
190.7,190.7,95.35,6.0,0.0,505.0,55.9,2300.0,0.0,0.0,2610.0,0.5,31.78333333333333,25080.661476503457,5240.087021291791,89.35,8.891508555908018,1.0,1.8874657652260616,50.254189375865124,49.706302627190794,0.7259802298855803,0.0,0.0,0.0,4048.2529222888975,0.644722563066612,1.0,12.060828526481385,axial,circular
190.7,190.7,95.35,6.0,0.0,505.0,55.9,2450.0,0.0,0.0,2060.0,0.5,31.78333333333333,25080.661476503457,5240.087021291791,89.35,8.891508555908018,1.0,1.8874657652260616,50.254189375865124,52.94801801592063,0.7733267666172485,0.0,0.0,0.0,4048.2529222888975,0.5088614865583221,1.0,12.847404299947563,axial,circular
190.7,190.7,95.35,6.0,0.0,505.0,48.4,1150.0,0.0,0.0,3150.0,0.5,31.78333333333333,25080.661476503457,5240.087021291791,89.35,8.891508555908018,1.0,2.179944964382993,50.254189375865124,24.853151313595397,0.3576569712512612,0.0,0.0,0.0,3860.1479612151215,0.816030896133946,1.0,6.030414263240693,axial,circular
190.7,190.7,95.35,6.0,0.0,505.0,48.4,3450.0,0.0,0.0,2130.0,0.5,31.78333333333333,25080.661476503457,5240.087021291791,89.35,8.891508555908018,1.0,2.179944964382993,50.254189375865124,74.5594539407862,1.0729709137537835,0.0,0.0,0.0,3860.1479612151215,0.5517923202429539,1.0,18.091242789722077,axial,circular
165.2,165.2,82.6,4.2,0.0,358.7,40.9,1322.0,0.0,0.0,1445.0,0.5,39.33333333333333,19309.987740848876,3214.6950476425823,78.39999999999999,6.274844049048625,1.0,1.4600436902655687,28.70901224992018,32.81374219021109,0.4196044701190173,0.0,0.0,0.0,1942.8896121901132,0.7437375705411954,1.0,8.002421307506054,axial,circular
165.2,165.2,82.6,4.2,0.0,358.7,40.9,1982.0,0.0,0.0,1305.0,0.5,39.33333333333333,19309.987740848876,3214.6950476425823,78.39999999999999,6.274844049048625,1.0,1.4600436902655687,28.70901224992018,49.19579199772948,0.6290893039151984,0.0,0.0,0.0,1942.8896121901132,0.6716799512500069,1.0,11.997578692493947,axial,circular
165.2,165.2,82.6,4.2,0.0,358.7,40.9,2974.0,0.0,0.0,1180.0,0.5,39.33333333333333,19309.987740848876,3214.6950476425823,78.39999999999999,6.274844049048625,1.0,1.4600436902655687,28.70901224992018,73.81850928418137,0.9439513571361251,0.0,0.0,0.0,1942.8896121901132,0.6073427911685886,1.0,18.002421307506054,axial,circular
165.2,165.2,82.6,4.2,0.0,358.7,40.9,3965.0,0.0,0.0,956.0,0.5,39.33333333333333,19309.987740848876,3214.6950476425823,78.39999999999999,6.274844049048625,1.0,1.4600436902655687,28.70901224992018,98.4164052830461,1.2584960090937243,0.0,0.0,0.0,1942.8896121901132,0.49205060030268705,1.0,24.001210653753027,axial,circular
165.2,165.2,82.6,4.2,0.0,358.7,40.9,4956.0,0.0,0.0,800.0,0.5,39.33333333333333,19309.987740848876,3214.6950476425823,78.39999999999999,6.274844049048625,1.0,1.4600436902655687,28.70901224992018,123.01430128191085,1.5730406610513235,0.0,0.0,0.0,1942.8896121901132,0.411757824521077,1.0,30.000000000000004,axial,circular
318.5,318.5,159.25,6.9,0.0,301.8,47.0,4200.0,0.0,0.0,5494.9,0.5,46.15942028985507,72918.00697198059,10255.330131075802,152.35,10.361079729685088,1.0,0.9031008126376332,20.524935099566523,53.89364174116228,0.6818166609896203,0.0,0.0,0.0,6522.204961241765,0.8424911563885941,1.0,13.186813186813186,axial,circular
114.3,114.3,57.15,3.4,0.0,287.3,32.7,571.5,0.0,0.0,739.5,0.5,33.61764705882353,9076.257525761761,1785.6710740374326,53.74999999999999,5.050163744147369,1.0,1.7285523108032688,26.993712440810032,20.577485124810977,0.2359890139994904,0.0,0.0,0.0,809.816920663364,0.9131693610380928,1.0,5.0,axial,circular
114.3,114.3,57.15,3.4,0.0,287.3,32.7,800.0,0.0,0.0,631.5,0.5,33.61764705882353,9076.257525761761,1785.6710740374326,53.74999999999999,5.050163744147369,1.0,1.7285523108032688,26.993712440810032,28.804878564914752,0.3303433266834511,0.0,0.0,0.0,809.816920663364,0.7798058843753287,1.0,6.99912510936133,axial,circular
114.3,114.3,57.15,3.4,0.0,287.3,32.7,1143.0,0.0,0.0,599.3,0.5,33.61764705882353,9076.257525761761,1785.6710740374326,53.74999999999999,5.050163744147369,1.0,1.7285523108032688,26.993712440810032,41.154970249621954,0.4719780279989808,0.0,0.0,0.0,809.816920663364,0.7400438107777267,1.0,10.0,axial,circular
114.3,114.3,57.15,3.4,0.0,287.3,58.7,571.5,0.0,0.0,902.9,0.5,33.61764705882353,9076.257525761761,1785.6710740374326,53.74999999999999,5.050163744147369,1.0,0.9629243707541209,26.993712440810032,20.577485124810977,0.25869552297830034,0.0,0.0,0.0,1045.7996163331698,0.8633585114190317,1.0,5.0,axial,circular
114.3,114.3,57.15,3.4,0.0,287.3,58.7,800.0,0.0,0.0,868.5,0.5,33.61764705882353,9076.257525761761,1785.6710740374326,53.74999999999999,5.050163744147369,1.0,0.9629243707541209,26.993712440810032,28.804878564914752,0.3621284661113565,0.0,0.0,0.0,1045.7996163331698,0.8304650206749685,1.0,6.99912510936133,axial,circular
114.3,114.3,57.15,3.4,0.0,287.3,58.7,1143.0,0.0,0.0,809.2,0.5,33.61764705882353,9076.257525761761,1785.6710740374326,53.74999999999999,5.050163744147369,1.0,0.9629243707541209,26.993712440810032,41.154970249621954,0.5173910459566007,0.0,0.0,0.0,1045.7996163331698,0.7737619973865107,1.0,10.0,axial,circular
114.3,114.3,57.15,3.4,0.0,287.3,88.8,571.5,0.0,0.0,1180.7,0.5,33.61764705882353,9076.257525761761,1785.6710740374326,53.74999999999999,5.050163744147369,1.0,0.6365277090457984,26.993712440810032,20.577485124810977,0.2817887958094593,0.0,0.0,0.0,1318.9949678585988,0.8951512543803545,1.0,5.0,axial,circular
114.3,114.3,57.15,3.4,0.0,287.3,88.8,800.0,0.0,0.0,1198.3,0.5,33.61764705882353,9076.257525761761,1785.6710740374326,53.74999999999999,5.050163744147369,1.0,0.6365277090457984,26.993712440810032,28.804878564914752,0.3944550072573359,0.0,0.0,0.0,1318.9949678585988,0.9084947472888784,1.0,6.99912510936133,axial,circular
114.3,114.3,57.15,3.4,0.0,287.3,88.8,1143.0,0.0,0.0,1111.6,0.5,33.61764705882353,9076.257525761761,1785.6710740374326,53.74999999999999,5.050163744147369,1.0,0.6365277090457984,26.993712440810032,41.154970249621954,0.5635775916189186,0.0,0.0,0.0,1318.9949678585988,0.8427628816542745,1.0,10.0,axial,circular
114.3,114.3,57.15,3.4,0.0,287.3,105.5,571.5,0.0,0.0,1407.1,0.5,33.61764705882353,9076.257525761761,1785.6710740374326,53.74999999999999,5.050163744147369,1.0,0.5357692944385488,26.993712440810032,20.577485124810977,0.29338587986263476,0.0,0.0,0.0,1470.5684685388203,0.956840861274631,1.0,5.0,axial,circular
114.3,114.3,57.15,3.4,0.0,287.3,105.5,800.0,0.0,0.0,1375.8,0.5,33.61764705882353,9076.257525761761,1785.6710740374326,53.74999999999999,5.050163744147369,1.0,0.5357692944385488,26.993712440810032,28.804878564914752,0.4106888956957267,0.0,0.0,0.0,1470.5684685388203,0.9355565751841641,1.0,6.99912510936133,axial,circular
114.3,114.3,57.15,3.4,0.0,287.3,105.5,1143.0,0.0,0.0,1319.9,0.5,33.61764705882353,9076.257525761761,1785.6710740374326,53.74999999999999,5.050163744147369,1.0,0.5357692944385488,26.993712440810032,41.154970249621954,0.5867717597252695,0.0,0.0,0.0,1470.5684685388203,0.8975440642430429,1.0,10.0,axial,circular
114.3,114.3,57.15,6.0,0.0,343.0,32.7,571.5,0.0,0.0,1016.6,0.5,19.05,8219.41954542168,3012.9930936973524,51.15,8.644548152213275,1.0,3.845062068874777,57.968328762642294,20.925476168753548,0.24721540593921867,0.0,0.0,0.0,1302.231650273481,0.7806598770552877,1.0,5.0,axial,circular
114.3,114.3,57.15,6.0,0.0,343.0,32.7,800.0,0.0,0.0,1057.1,0.5,19.05,8219.41954542168,3012.9930936973524,51.15,8.644548152213275,1.0,3.845062068874777,57.968328762642294,29.292005135613017,0.34605831102602785,0.0,0.0,0.0,1302.231650273481,0.8117603344827312,1.0,6.99912510936133,axial,circular
114.3,114.3,57.15,6.0,0.0,343.0,32.7,1143.0,0.0,0.0,872.2,0.5,19.05,8219.41954542168,3012.9930936973524,51.15,8.644548152213275,1.0,3.845062068874777,57.968328762642294,41.850952337507096,0.49443081187843735,0.0,0.0,0.0,1302.231650273481,0.6697733078571926,1.0,10.0,axial,circular
114.3,114.3,57.15,6.0,0.0,343.0,58.7,571.5,0.0,0.0,1263.2,0.5,19.05,8219.41954542168,3012.9930936973524,51.15,8.644548152213275,1.0,2.141968137175557,57.968328762642294,20.925476168753548,0.26132676639467833,0.0,0.0,0.0,1515.9365584544446,0.8332802536854714,1.0,5.0,axial,circular
114.3,114.3,57.15,6.0,0.0,343.0,58.7,800.0,0.0,0.0,1190.0,0.5,19.05,8219.41954542168,3012.9930936973524,51.15,8.644548152213275,1.0,2.141968137175557,57.968328762642294,29.292005135613017,0.36581174648423914,0.0,0.0,0.0,1515.9365584544446,0.7849932725504362,1.0,6.99912510936133,axial,circular
114.3,114.3,57.15,6.0,0.0,343.0,58.7,1143.0,0.0,0.0,1120.6,0.5,19.05,8219.41954542168,3012.9930936973524,51.15,8.644548152213275,1.0,2.141968137175557,57.968328762642294,41.850952337507096,0.5226535327893567,0.0,0.0,0.0,1515.9365584544446,0.7392129926218645,1.0,10.0,axial,circular
114.3,114.3,57.15,6.0,0.0,343.0,88.8,571.5,0.0,0.0,1448.1,0.5,19.05,8219.41954542168,3012.9930936973524,51.15,8.644548152213275,1.0,1.4159181267140226,57.968328762642294,20.925476168753548,0.2768574106484459,0.0,0.0,0.0,1763.3410867716373,0.8212251225037877,1.0,5.0,axial,circular
114.3,114.3,57.15,6.0,0.0,343.0,88.8,800.0,0.0,0.0,1400.6,0.5,19.05,8219.41954542168,3012.9930936973524,51.15,8.644548152213275,1.0,1.4159181267140226,57.968328762642294,29.292005135613017,0.3875519309164596,0.0,0.0,0.0,1763.3410867716373,0.7942876228014675,1.0,6.99912510936133,axial,circular
114.3,114.3,57.15,6.0,0.0,343.0,88.8,1143.0,0.0,0.0,1442.4,0.5,19.05,8219.41954542168,3012.9930936973524,51.15,8.644548152213275,1.0,1.4159181267140226,57.968328762642294,41.850952337507096,0.5537148212968918,0.0,0.0,0.0,1763.3410867716373,0.8179926225395093,1.0,10.0,axial,circular
114.3,114.3,57.15,6.0,0.0,343.0,105.5,571.5,0.0,0.0,1607.4,0.5,19.05,8219.41954542168,3012.9930936973524,51.15,8.644548152213275,1.0,1.1917870109213764,57.968328762642294,20.925476168753548,0.2850347369777869,0.0,0.0,0.0,1900.6053931801791,0.8457305265825987,1.0,5.0,axial,circular
114.3,114.3,57.15,6.0,0.0,343.0,105.5,800.0,0.0,0.0,1622.5,0.5,19.05,8219.41954542168,3012.9930936973524,51.15,8.644548152213275,1.0,1.1917870109213764,57.968328762642294,29.292005135613017,0.39899875692428616,0.0,0.0,0.0,1900.6053931801791,0.853675363556219,1.0,6.99912510936133,axial,circular
114.3,114.3,57.15,6.0,0.0,343.0,105.5,1143.0,0.0,0.0,1574.3,0.5,19.05,8219.41954542168,3012.9930936973524,51.15,8.644548152213275,1.0,1.1917870109213764,57.968328762642294,41.850952337507096,0.5700694739555738,0.0,0.0,0.0,1900.6053931801791,0.8283150230179079,1.0,10.0,axial,circular
114.3,114.3,57.15,6.0,0.0,343.0,73.3,571.5,0.0,0.0,1308.5,0.5,19.05,8219.41954542168,3012.9930936973524,51.15,8.644548152213275,1.0,1.7153278260873834,57.968328762642294,20.925476168753548,0.26898675292182944,0.0,0.0,0.0,1635.9400838176011,0.7998459191405759,1.0,5.0,axial,circular
114.3,114.3,57.15,6.0,0.0,343.0,22.5,800.0,0.0,0.0,925.9,0.5,19.05,8219.41954542168,3012.9930936973524,51.15,8.644548152213275,1.0,5.588156873431342,57.968328762642294,29.292005135613017,0.3382979123885446,0.0,0.0,0.0,1218.3935709101797,0.7599350670476064,1.0,6.99912510936133,axial,circular
114.3,114.3,57.15,6.0,0.0,343.0,58.2,1143.0,0.0,0.0,1126.9,0.5,19.05,8219.41954542168,3012.9930936973524,51.15,8.644548152213275,1.0,2.1603699252956217,57.968328762642294,41.850952337507096,0.5221208073970197,0.0,0.0,0.0,1511.8268486817337,0.745389593380103,1.0,10.0,axial,circular
160.1,160.1,80.05,5.0,0.0,280.0,40.0,2000.0,0.0,0.0,1261.0,0.5,32.019999999999996,17695.028475326144,3667.6948971411157,75.05,7.411906631279507,1.0,1.450908333704425,27.652682968131405,51.47432862660681,0.5996709069093622,0.0,0.0,0.0,1734.7557102125581,0.7269035014996381,1.0,12.492192379762649,axial,circular
160.2,160.2,80.1,5.0,0.0,281.0,41.0,2500.0,0.0,0.0,1244.0,0.5,32.04,17718.613982172967,3670.1241008143206,75.1,7.412100838668465,1.0,1.4196244355896828,27.733692885031143,64.30172399876908,0.7526901889777171,0.0,0.0,0.0,1757.7680455979157,0.7077156756350328,1.0,15.605493133583023,axial,circular
160.3,160.3,80.15,5.0,0.0,270.0,43.0,3000.0,0.0,0.0,1236.0,0.5,32.06,17742.215196983067,3672.5533044875256,75.15,7.412294810375329,1.0,1.299737274489126,26.630999318713755,77.11270763174505,0.898957710860763,0.0,0.0,0.0,1754.5046456819036,0.7044723438276321,1.0,18.714909544603866,axial,circular
160.2,160.2,80.1,5.0,0.0,273.0,41.0,3500.0,0.0,0.0,1193.0,0.5,32.04,17718.613982172967,3670.1241008143206,75.1,7.412100838668465,1.0,1.3792080815515422,26.944121557343426,90.0224135982767,1.0449283764445865,0.0,0.0,0.0,1728.4070527914014,0.6902309256799714,1.0,21.847690387016232,axial,circular
159.9,159.9,79.95,5.0,0.0,281.0,45.0,4000.0,0.0,0.0,1091.0,0.5,31.98,17647.904585522298,3662.8364897947054,74.95,7.411517507731659,1.0,1.296039360297234,27.78701026914738,103.08070750314212,1.2237940108184209,0.0,0.0,0.0,1823.4127599808155,0.5983285978603542,1.0,25.015634771732334,axial,circular
159.7,159.7,79.85,5.2,0.0,281.0,71.0,2500.0,0.0,0.0,1562.0,0.5,30.71153846153846,17506.909907229183,3795.0844621059605,74.64999999999999,7.694613686572254,1.0,0.8579459337209566,28.964319436393883,64.57365362698474,0.8280914533972824,0.0,0.0,0.0,2309.409337265047,0.6763634210684462,1.0,15.654351909830934,axial,circular
160.1,160.1,80.05,5.0,0.0,276.0,74.0,3500.0,0.0,0.0,1326.0,0.5,32.019999999999996,17695.028475326144,3667.6948971411157,75.05,7.411906631279507,1.0,0.7730708496185741,27.257644640015243,90.08007509656191,1.1672142893390582,0.0,0.0,0.0,2321.7158987850826,0.5711293103061726,1.0,21.861336664584634,axial,circular
160.3,160.3,80.15,5.0,0.0,281.0,99.0,2000.0,0.0,0.0,2000.0,0.5,32.06,17742.215196983067,3672.5533044875256,75.15,7.412294810375329,1.0,0.5875318177198695,27.715965957624316,51.4084717544967,0.7135787438669047,0.0,0.0,0.0,2788.4667830623184,0.7172400303092664,1.0,12.476606363069244,axial,circular
159.7,159.7,79.85,5.0,0.0,275.0,101.0,3000.0,0.0,0.0,1636.0,0.5,31.939999999999998,17600.84352757152,3657.978082448295,74.85,7.411127436274043,1.0,0.5658729536453674,27.2285911152353,77.40982165882323,1.0747065268604046,0.0,0.0,0.0,2783.6291689580044,0.5877219631997188,1.0,18.785222291797123,axial,circular
159.8,159.8,79.9,5.0,0.0,270.0,102.0,4000.0,0.0,0.0,1333.0,0.5,31.96,17624.366202565277,3660.4072861215,74.9,7.4113225907083375,1.0,0.5497680480010088,26.716383170777718,103.14685921946655,1.4308726440868655,0.0,0.0,0.0,2785.9953199144634,0.4784645510606695,1.0,25.031289111389235,axial,circular
218.3,218.3,109.1,6.1,0.0,302.0,39.3,4365.0,0.0,0.0,1716.16,0.499770957398076,35.786885245901644,33369.87233032471,6138.961877249574,103.06289469752576,9.08010561844236,0.9996112624943216,1.4136919465024567,26.59663220188359,82.1542909668456,0.9858137380156337,0.0,0.0,0.0,3165.4024695111325,0.5421617050374783,1.0,19.99541914796152,axial,circular
218.3,218.3,109.1,6.5,0.0,302.0,42.2,3285.0,0.0,0.0,2064.3,0.499770957398076,33.58461538461539,33111.31739271566,6518.486939640527,102.66284464532771,9.651706978752571,0.9996112624943215,1.4088502436869152,28.38108002500153,61.92203694449475,0.7466481666453535,0.0,0.0,0.0,3365.8806497440405,0.6133016035957723,1.0,15.04809894640403,axial,circular
218.3,218.3,109.1,6.3,0.0,302.0,37.1,2204.0,0.0,0.0,2412.44,0.499770957398076,34.65079365079365,33240.46916636334,6329.078713288214,102.86286967142672,9.366263275041064,0.9996112624943218,1.549909660991826,27.488168769855566,41.513660606742086,0.4928032742163512,0.0,0.0,0.0,3144.6031774851203,0.7671683401176667,1.0,10.096197892808062,axial,circular
218.3,218.3,109.1,6.5,0.0,302.0,37.1,943.0,0.0,0.0,2755.67,0.499770957398076,33.58461538461539,33111.31739271566,6518.486939640527,102.66284464532771,9.651706978752571,0.9996112624943215,1.602519684193742,28.38108002500153,17.775488839774294,0.2104840804052431,0.0,0.0,0.0,3197.0129310411903,0.8619514714013198,1.0,4.319743472285845,axial,circular
218.5,218.5,109.25,6.4,0.0,302.0,37.1,941.5,0.0,0.0,2745.86,0.5,34.140625,33232.1519347729,6431.156468311072,102.85,9.512018420186138,1.0,1.5753013477435247,27.930282575558714,17.726661871630306,0.21020075363753443,0.0,0.0,0.0,3175.122090210018,0.8648045404195388,1.0,4.308924485125858,axial,circular
219.3,219.3,109.6,6.1,0.0,302.0,37.1,941.5,0.0,0.0,2804.7,0.49977200182398535,35.95081967213115,33694.44163733362,6168.598027588439,103.56289819528055,9.081673882921578,0.9996130346817527,1.4902572389228994,26.472841567640756,17.63742296749168,0.20999374453479244,0.0,0.0,0.0,3112.980389076786,0.9009693764347122,1.0,4.2932056543547645,axial,circular
95.3,95.3,47.6,3.7,0.0,281.5,39.3,4320.0,0.0,0.0,154.95,0.49947534102833163,25.756756756756754,6071.786149864222,1591.2411790666135,43.962592715803254,5.425840716481801,0.9991098214539107,1.877177719324681,34.71165897434622,187.8297294243657,2.1435023047402324,0.0,0.0,0.0,686.5555875969156,0.22569184899121794,1.0,45.3305351521511,axial,circular
95.5,95.5,47.75,3.6,0.0,281.5,39.3,4320.0,0.0,0.0,140.24,0.5,26.52777777777778,6123.66308621193,1555.515486486353,44.15,5.290453653466763,1.0,1.8194867594141897,33.73188456287415,187.3481624148254,2.143939729285391,0.0,0.0,0.0,678.5375687340372,0.20667978673848367,1.0,45.23560209424084,axial,circular
95.3,95.3,47.6,3.8,0.0,281.5,42.2,2844.0,0.0,0.0,279.49,0.49947534102833163,25.07894736842105,6044.187157630672,1630.8821868330615,43.8625640634351,5.5646597053438995,0.9991098214539109,1.799909352802267,35.6809347280241,123.75169182643413,1.4220332481169953,0.0,0.0,0.0,714.1580336455212,0.3913559560106096,1.0,29.842602308499476,axial,circular
95.3,95.3,47.6,3.7,0.0,281.5,42.2,2844.0,0.0,0.0,281.45,0.49947534102833163,25.756756756756754,6071.786149864222,1591.2411790666135,43.962592715803254,5.425840716481801,0.9991098214539107,1.7481773547265391,34.71165897434622,123.65457187104074,1.4243906450585193,0.0,0.0,0.0,704.1637674315219,0.399693953335039,1.0,29.842602308499476,axial,circular
95.5,95.5,47.75,3.8,0.0,281.5,42.2,2844.0,0.0,0.0,291.26,0.5,25.13157894736842,6068.308223655679,1635.2006239301004,43.95,5.56871388163119,1.0,1.7975019114341233,35.66764408826348,123.53277357910945,1.4200812363735928,0.0,0.0,0.0,716.391582674593,0.4065653576115497,1.0,29.780104712041886,axial,circular
95.5,95.5,47.75,3.7,0.0,281.5,37.1,1942.5,0.0,0.0,362.85,0.5,25.81081081081081,6095.9542390072675,1595.446639281691,44.05,5.429783125657153,1.0,1.9858437523873655,34.69884108677613,84.30863515503546,0.9555851892012254,0.0,0.0,0.0,675.2781312249657,0.537334149029503,1.0,20.340314136125656,axial,circular
95.3,95.3,47.6,3.8,0.0,281.5,37.1,1942.0,0.0,0.0,406.98,0.49947534102833163,25.07894736842105,6044.187157630672,1630.8821868330615,43.8625640634351,5.5646597053438995,0.9991098214539109,2.04733624496646,35.6809347280241,84.50273752705172,0.9553332718777763,0.0,0.0,0.0,683.3326791416048,0.5955810579866369,1.0,20.37775445960126,axial,circular
95.3,95.3,47.6,3.8,0.0,281.5,37.1,1943.3,0.0,0.0,406.98,0.49947534102833163,25.07894736842105,6044.187157630672,1630.8821868330615,43.8625640634351,5.5646597053438995,0.9991098214539109,2.04733624496646,35.6809347280241,84.5593047560863,0.9559727843666748,0.0,0.0,0.0,683.3326791416048,0.5955810579866369,1.0,20.391395592864637,axial,circular
95.5,95.5,47.75,3.8,0.0,281.5,42.2,1469.0,0.0,0.0,444.24,0.5,25.13157894736842,6068.308223655679,1635.2006239301004,43.95,5.56871388163119,1.0,1.7975019114341233,35.66764408826348,63.80789183815464,0.7335089086613249,0.0,0.0,0.0,716.391582674593,0.6201077884548337,1.0,15.38219895287958,axial,circular
95.3,95.3,47.6,3.7,0.0,281.5,42.2,1466.8,0.0,0.0,441.3,0.49947534102833163,25.756756756756754,6071.786149864222,1591.2411790666135,43.962592715803254,5.425840716481801,0.9991098214539107,1.7481773547265391,34.71165897434622,63.77514979621749,0.7346329810730786,0.0,0.0,0.0,704.1637674315219,0.6267008051403543,1.0,15.391395592864638,axial,circular
95.5,95.5,47.75,3.7,0.0,281.5,42.2,997.5,0.0,0.0,524.66,0.5,25.81081081081081,6095.9542390072675,1595.446639281691,44.05,5.429783125657153,1.0,1.7458484173832052,34.69884108677613,43.29362345799118,0.49890238662776676,0.0,0.0,0.0,706.3674978439027,0.7427578443253097,1.0,10.44502617801047,axial,circular
95.3,95.3,47.6,3.6,0.0,281.5,42.2,992.0,0.0,0.0,507.0,0.49947534102833163,26.47222222222222,6099.44800996163,1551.4230391640222,44.0626213681714,5.286622727904131,0.9991098214539107,1.6967023093531433,33.74423722426153,43.09704687430367,0.49769763722796717,0.0,0.0,0.0,694.122291545053,0.7304188414284523,1.0,10.409233997901364,axial,circular
95.3,95.3,47.6,3.7,0.0,281.5,42.2,995.0,0.0,0.0,534.46,0.49947534102833163,25.756756756756754,6071.786149864222,1591.2411790666135,43.962592715803254,5.425840716481801,0.9991098214539107,1.7481773547265391,34.71165897434622,43.261708513250895,0.49833638953348336,0.0,0.0,0.0,704.1637674315219,0.7589995747004618,1.0,10.44071353620147,axial,circular
95.3,95.3,47.6,3.7,0.0,281.5,42.2,504.0,0.0,0.0,637.43,0.49947534102833163,25.756756756756754,6071.786149864222,1591.2411790666135,43.962592715803254,5.425840716481801,0.9991098214539107,1.7481773547265391,34.71165897434622,21.913468432842663,0.25242365861796545,0.0,0.0,0.0,704.1637674315219,0.9052297625665443,1.0,5.288562434417629,axial,circular
95.5,95.5,47.75,3.8,0.0,281.5,42.2,503.8,0.0,0.0,632.53,0.5,25.13157894736842,6068.308223655679,1635.2006239301004,43.95,5.56871388163119,1.0,1.7975019114341233,35.66764408826348,21.883196669885844,0.251560100873775,0.0,0.0,0.0,716.391582674593,0.8829389056170897,1.0,5.275392670157069,axial,circular
95.5,95.5,47.75,3.7,0.0,281.5,42.2,505.0,0.0,0.0,666.85,0.5,25.81081081081081,6095.9542390072675,1595.446639281691,44.05,5.429783125657153,1.0,1.7458484173832052,34.69884108677613,21.918075033870224,0.25257714811731546,0.0,0.0,0.0,706.3674978439027,0.944055328190319,1.0,5.287958115183246,axial,circular
190.7,190.7,95.35,6.0,0.0,505.0,55.9,1150.0,0.0,0.0,3062.62,0.5,31.78333333333333,25080.661476503457,5240.087021291791,89.35,8.891508555908018,1.0,1.8874657652260616,50.254189375865124,24.853151313595397,0.36299011494279015,0.0,0.0,0.0,4048.2529222888975,0.7565288184287614,1.0,6.030414263240693,axial,circular
190.7,190.7,95.35,6.0,0.0,505.0,55.9,2300.0,0.0,0.0,2611.51,0.5,31.78333333333333,25080.661476503457,5240.087021291791,89.35,8.891508555908018,1.0,1.8874657652260616,50.254189375865124,49.706302627190794,0.7259802298855803,0.0,0.0,0.0,4048.2529222888975,0.6450955634766621,1.0,12.060828526481385,axial,circular
190.7,190.7,95.35,6.0,0.0,505.0,55.9,3450.0,0.0,0.0,2059.4,0.5,31.78333333333333,25080.661476503457,5240.087021291791,89.35,8.891508555908018,1.0,1.8874657652260616,50.254189375865124,74.5594539407862,1.0889703448283703,0.0,0.0,0.0,4048.2529222888975,0.5087132744748586,1.0,18.091242789722077,axial,circular
190.7,190.7,95.35,6.0,0.0,505.0,48.3,1150.0,0.0,0.0,3147.93,0.5,31.78333333333333,25080.661476503457,5240.087021291791,89.35,8.891508555908018,1.0,2.184458307994552,50.254189375865124,24.853151313595397,0.3575856464348535,0.0,0.0,0.0,3857.639895067471,0.816024845664072,1.0,6.030414263240693,axial,circular
190.7,190.7,95.35,6.0,0.0,505.0,48.3,3450.0,0.0,0.0,2132.95,0.5,31.78333333333333,25080.661476503457,5240.087021291791,89.35,8.891508555908018,1.0,2.184458307994552,50.254189375865124,74.5594539407862,1.0727569393045606,0.0,0.0,0.0,3857.639895067471,0.5529157873774774,1.0,18.091242789722077,axial,circular
323.9,323.9,161.95,5.6,0.0,443.9,92.3,1000.0,0.0,0.0,11481.0,0.5,57.839285714285715,76797.24558063327,8534.573926829265,156.35,8.458864310376754,1.0,0.5344654609103612,24.015924959234034,12.567493163819329,0.2008119594905477,0.0,0.0,0.0,10876.88313321196,1.0555413586216995,1.0,3.0873726458783577,axial,circular
323.9,323.9,161.95,5.6,0.0,478.0,92.3,4000.0,0.0,0.0,10401.0,0.5,57.839285714285715,76797.24558063327,8534.573926829265,156.35,8.458864310376754,1.0,0.5755226184166539,25.860806781964108,50.269972655277314,0.813923012570772,0.0,0.0,0.0,11167.912104116838,0.9313289631072463,1.0,12.34949058351343,axial,circular
190.0,190.0,95.0,1.9,0.0,256.4,41.0,663.5,0.0,0.0,1678.0,0.5,100.0,27230.099900181423,1721.9062015335448,93.1,2.8984883580429397,1.0,0.3954525857743103,7.982517884019438,14.115234797908363,0.18241061799055194,0.0,0.0,0.0,1557.930845980639,1.0770696300988787,1.0,3.4921052631578946,axial,circular
190.0,190.0,95.0,1.1,0.0,185.7,41.0,664.5,0.0,0.0,1377.0,0.5,172.72727272727272,27700.08216115846,1004.6884625105763,93.9,1.6877202895429946,1.0,0.1642776209398508,3.337696035869372,14.076019973939351,0.18641412742872426,0.0,0.0,0.0,1322.274016095711,1.0413877783561678,1.0,3.4973684210526317,axial,circular
190.0,190.0,95.0,0.9,0.0,210.7,41.0,659.0,0.0,0.0,1350.0,0.5,211.11111111111111,27818.206044933435,823.6123462855535,94.1,1.3828463767483186,1.0,0.15215085864382502,3.09634146207089,13.94419850687582,0.1898477817537079,0.0,0.0,0.0,1314.081569204637,1.0273334864723072,1.0,3.468421052631579,axial,circular
114.4,114.4,57.2,4.0,0.0,343.0,31.4,300.0,0.0,0.0,948.0,0.5,28.6,8891.461191895976,2081.4726841747474,53.2,5.899858994707699,1.0,2.55718442465657,38.03856457114174,10.83791242751009,0.13005886978991293,0.0,0.0,0.0,993.137012097472,0.9545510724626562,1.0,2.622377622377622,axial,circular
114.6,114.6,57.3,4.0,0.0,343.0,93.6,300.0,0.0,0.0,1308.0,0.5,28.65,8924.919153656707,2085.359410051875,53.3,5.90034219889197,1.0,0.8562387859334878,37.97030720862937,10.818479427444785,0.152092011235015,0.0,0.0,0.0,1550.6507104300608,0.8435168482509103,1.0,2.617801047120419,axial,circular
114.4,114.4,57.2,3.8,0.0,343.0,34.7,300.0,0.0,0.0,929.0,0.5,30.10526315789474,8958.439947270512,1984.1314395492816,53.400000000000006,5.618036672669923,1.0,2.1892869952102063,36.08589098737422,10.822907600494508,0.13154355444408056,0.0,0.0,0.0,991.4149499356904,0.9370445745853045,1.0,2.622377622377622,axial,circular
114.3,114.3,57.1,3.9,0.0,343.0,97.2,300.0,0.0,0.0,1359.0,0.49956255468066496,29.307692307692307,8912.4395417338,2030.349438043103,53.26272257544859,5.755900880931897,0.9992577244946991,0.8039000356717898,37.03919836490764,10.836782241587523,0.15395769854930524,0.0,0.0,0.0,1562.6989807053096,0.8696492522101908,1.0,2.6246719160104988,axial,circular
114.9,114.9,57.4,4.9,0.0,365.0,34.7,300.5,0.0,0.0,1380.0,0.4995648389904264,23.448979591836736,8679.64035762103,2521.8365462795223,52.56248980357177,7.1496600352252315,0.9992615987659536,3.0561776359499166,49.61140485558878,10.868026437797543,0.13333230688770778,0.0,0.0,0.0,1221.6538598014754,1.1296162075109037,1.0,2.6153176675369885,axial,circular
115.0,115.0,57.5,4.9,0.0,365.0,104.9,300.0,0.0,0.0,1787.0,0.5,23.46938775510204,8692.032890246097,2525.0221793148426,52.6,7.153656980215487,1.0,1.010790641925068,49.640395395031426,10.843763837619445,0.1541344328101905,0.0,0.0,0.0,1833.4273456367332,0.9746772918233041,1.0,2.608695652173913,axial,circular
114.5,114.5,57.2,3.8,0.0,343.0,57.6,299.3,0.0,0.0,1038.0,0.4995633187772926,30.13157894736842,8979.505679267764,1985.3471715465348,53.462748065867544,5.615344853290843,0.9992590204278252,1.3166055110575938,35.99957317493094,10.784625038210626,0.1399530972554303,0.0,0.0,0.0,1198.1936069662847,0.8663040713663295,1.0,2.613973799126638,axial,circular
114.3,114.3,57.1,3.8,0.0,343.0,57.6,300.0,0.0,0.0,1067.0,0.49956255468066496,30.078947368421055,8945.944924004474,1981.654820313775,53.36274646760907,5.614902102641352,0.9992577244946991,1.319086952286995,36.06414571447881,10.829258583928963,0.14050902879023328,0.0,0.0,0.0,1194.9940309902825,0.892891489270273,1.0,2.6246719160104988,axial,circular
114.3,114.3,57.15,3.9,0.0,343.0,31.9,300.0,0.0,0.0,998.0,0.5,29.307692307692307,8908.182318794708,2030.9958670703786,53.25,5.758885460470459,1.0,2.4514519189380795,37.09479273129329,10.840172490861036,0.1304433018823197,0.0,0.0,0.0,980.802598374691,1.017534009038931,1.0,2.6246719160104988,axial,circular
114.1,114.1,57.0,3.9,0.0,343.0,31.9,300.5,0.0,0.0,948.0,0.4995617879053462,29.256410256410255,8879.0044523497,2026.5599208364638,53.16272092973425,5.755433779989055,0.9992564240205964,2.45413592314821,37.10581114821485,10.874378300559583,0.13081581674972054,0.0,0.0,0.0,978.3502948768626,0.9689780899174947,1.0,2.633654688869413,axial,circular
114.5,114.5,57.25,3.8,0.0,343.0,98.9,300.0,0.0,0.0,1359.0,0.5,30.13157894736842,8975.223906022315,1985.9776343409176,53.45,5.618255558723007,1.0,0.767409003032743,36.05353894559385,10.813204427141757,0.15476428791025063,0.0,0.0,0.0,1568.8399728845418,0.8662451387577024,1.0,2.6200873362445414,axial,circular
114.4,114.4,57.2,3.9,0.0,343.0,98.9,299.5,0.0,0.0,1182.0,0.5,29.333333333333336,8924.919153656709,2032.8906459354785,53.300000000000004,5.759116062906116,1.0,0.7899644638671101,37.061478603692265,10.812390129615371,0.15419190545348677,0.0,0.0,0.0,1579.9559958525176,0.7481221015666406,1.0,2.618006993006993,axial,circular
