Repository: Serali-Nerri/xgboost

# CFST柱极限承载力预测 - XGBoost ML管道

## 项目概述

本项目是一个完整的机器学习管道，用于预测混凝土填充钢管（CFST）柱的极限承载力。采用XGBoost算法，提供从数据加载、预处理、模型训练、评估到预测的全流程解决方案。

### 核心特性

- **模块化设计**：清晰的模块分离，便于维护和扩展
- **特征工程支持**：处理无量纲参数，剔除几何参数实现多截面统一预测
- **自动化超参数优化**：集成Optuna框架进行超参数搜索，支持持久化存储和断点续训
- **智能参数加载**：自动加载最优参数，无需手动配置
- **特征选择**：迭代剔除法自动寻找最优特征子集
- **多维度评估**：集成R²、RMSE、MAE、MAPE、COV等工程指标
- **可视化分析**：提供预测散点图、特征重要性图和学习曲线
- **COV稳定性指标**：特别添加变异系数评估模型预测稳定性

---

## 环境要求

### 系统要求
- Python 3.8+
- 8GB+ RAM（推荐16GB）
- 5GB+ 可用磁盘空间

### Python依赖
- pandas &gt;= 1.5.0
- numpy &gt;= 1.23.0
- xgboost &gt;= 1.7.0
- scikit-learn &gt;= 1.2.0
- matplotlib &gt;= 3.6.0
- seaborn &gt;= 0.12.0
- optuna &gt;= 3.0.0
- joblib &gt;= 1.2.0

---

File: data/processed/2026.3.11-new_feature_parameters_raw.csv (part 70 of 84)
b (mm),h (mm),r0 (mm),t (mm),R (%),fy (MPa),fc (MPa),L (mm),e1 (mm),e2 (mm),Nexp (kN),r0/h,b/t,Ac (mm^2),As (mm^2),Re (mm),te (mm),ke,xi,sigma_re (MPa),lambda,lambda_bar,e/h,e1/e2,e_bar,Npl (kN),psi,b/h,L/h,axial_flag,section_family
149.0,149.0,74.5,3.0,0.0,308.0,25.4,447.0,0.0,0.0,941.0,0.5,49.666666666666664,16060.60704331442,2091.9824177276705,71.5,4.514134772984065,1.0,1.5794761545654306,19.445503637469816,12.2438874802122,0.14261993506565848,0.0,0.0,0.0,1052.2700035603089,0.894257174314737,1.0,3.0,axial,circular
149.0,149.0,74.5,3.0,0.0,308.0,40.5,447.0,0.0,0.0,1064.0,0.5,49.666666666666664,16060.60704331442,2091.9824177276705,71.5,4.514134772984065,1.0,0.9905850450854798,19.445503637469816,12.2438874802122,0.15271393462648689,0.0,0.0,0.0,1294.7851699143564,0.821757944656084,1.0,3.0,axial,circular
149.0,149.0,74.5,3.0,0.0,308.0,40.5,447.0,0.0,0.0,1080.0,0.5,49.666666666666664,16060.60704331442,2091.9824177276705,71.5,4.514134772984065,1.0,0.9905850450854798,19.445503637469816,12.2438874802122,0.15271393462648689,0.0,0.0,0.0,1294.7851699143564,0.8341152069817394,1.0,3.0,axial,circular
149.0,149.0,74.5,3.0,0.0,308.0,77.0,447.0,0.0,0.0,1781.0,0.5,49.666666666666664,16060.60704331442,2091.9824177276705,71.5,4.514134772984065,1.0,0.5210220042332719,19.445503637469816,12.2438874802122,0.17360352180121835,0.0,0.0,0.0,1880.9973269953327,0.9468381344512241,1.0,3.0,axial,circular
301.0,301.0,150.5,3.0,0.0,279.0,25.4,903.0,0.0,0.0,2382.0,0.5,100.33333333333333,68349.27516966293,4307.416167690725,147.5,4.576767292324604,1.0,0.692234766230892,8.657071691922472,12.12572230902256,0.14399157242597801,0.0,0.0,0.0,2937.8407000951506,0.8107995780448041,1.0,3.0,axial,circular
300.0,300.0,150.0,3.0,0.0,279.0,41.1,900.0,0.0,0.0,3277.0,0.5,100.0,67886.67565142184,4292.840945651495,147.0,4.576560565330965,1.0,0.42926218999665333,8.68612515460775,12.126124845226476,0.15873637739669116,0.0,0.0,0.0,3987.8449931102045,0.8217470853710888,1.0,3.0,axial,circular
300.0,300.0,150.0,3.0,0.0,279.0,41.1,900.0,0.0,0.0,3152.0,0.5,100.0,67886.67565142184,4292.840945651495,147.0,4.576560565330965,1.0,0.42926218999665333,8.68612515460775,12.126124845226476,0.15873637739669116,0.0,0.0,0.0,3987.8449931102045,0.7904018349373426,1.0,3.0,axial,circular
301.0,301.0,150.5,3.0,0.0,279.0,80.3,903.0,0.0,0.0,5540.0,0.5,100.33333333333333,68349.27516966293,4307.416167690725,147.5,4.576767292324604,1.0,0.2189634254329347,8.657071691922472,12.12572230902256,0.18693515641719888,0.0,0.0,0.0,6690.215906909645,0.8280749197164617,1.0,3.0,axial,circular
450.0,450.0,225.0,3.0,0.0,279.0,25.4,1350.0,0.0,0.0,4415.0,0.5,150.0,154830.25233951936,6479.124251536087,222.0,4.597372674700466,1.0,0.45965392575900127,5.777779172258694,12.085193209317358,0.14739843283249243,0.0,0.0,0.0,5740.36407560236,0.769114979791019,1.0,3.0,axial,circular
450.0,450.0,225.0,3.0,0.0,279.0,41.1,1350.0,0.0,0.0,6870.0,0.5,150.0,154830.25233951936,6479.124251536087,222.0,4.597372674700466,1.0,0.28406836287782555,5.777779172258694,12.085193209317358,0.1639058377291682,0.0,0.0,0.0,8171.199037332814,0.8407578824860515,1.0,3.0,axial,circular
450.0,450.0,225.0,3.0,0.0,279.0,41.1,1350.0,0.0,0.0,6985.0,0.5,150.0,154830.25233951936,6479.124251536087,222.0,4.597372674700466,1.0,0.28406836287782555,5.777779172258694,12.085193209317358,0.1639058377291682,0.0,0.0,0.0,8171.199037332814,0.8548317043908399,1.0,3.0,axial,circular
450.0,450.0,225.0,3.0,0.0,279.0,85.1,1350.0,0.0,0.0,11665.0,0.5,150.0,154830.25233951936,6479.124251536087,222.0,4.597372674700466,1.0,0.1371940036930509,5.777779172258694,12.085193209317358,0.19698767765438643,0.0,0.0,0.0,14983.730140271664,0.778511084409353,1.0,3.0,axial,circular
122.0,122.0,61.0,4.5,0.0,576.0,25.4,366.0,0.0,0.0,1509.0,0.5,27.11111111111111,10028.749148422017,2487.882884414397,56.5,6.620263923533685,1.0,5.625639919505981,67.49154017620181,12.417101099711543,0.18023586896712077,0.0,0.0,0.0,1687.7507697926117,0.8940893566799698,1.0,3.0,axial,circular
122.0,122.0,61.0,4.5,0.0,576.0,40.5,366.0,0.0,0.0,1657.0,0.5,27.11111111111111,10028.749148422017,2487.882884414397,56.5,6.620263923533685,1.0,3.5281791100111586,67.49154017620181,12.417101099711543,0.18428352328922168,0.0,0.0,0.0,1839.1848819337843,0.9009425948835396,1.0,3.0,axial,circular
122.0,122.0,61.0,4.5,0.0,576.0,40.5,366.0,0.0,0.0,1663.0,0.5,27.11111111111111,10028.749148422017,2487.882884414397,56.5,6.620263923533685,1.0,3.5281791100111586,67.49154017620181,12.417101099711543,0.18428352328922168,0.0,0.0,0.0,1839.1848819337843,0.9042049096507703,1.0,3.0,axial,circular
122.0,122.0,61.0,4.5,0.0,576.0,77.0,366.0,0.0,0.0,2100.0,0.5,27.11111111111111,10028.749148422017,2487.882884414397,56.5,6.620263923533685,1.0,1.855730570850025,67.49154017620181,12.417101099711543,0.19471198817600835,0.0,0.0,0.0,2205.234225851188,0.9522797965778129,1.0,3.0,axial,circular
239.0,239.0,119.5,4.5,0.0,507.0,25.4,717.0,0.0,0.0,3035.0,0.5,53.111111111111114,41547.56284372501,5045.834352299371,115.0,6.783163690153302,1.0,2.42416221931148,29.904904268762817,12.229271667630456,0.16825992592185612,0.0,0.0,0.0,3613.5461128463958,0.8398951902704034,1.0,3.0,axial,circular
238.0,238.0,119.0,4.5,0.0,507.0,40.5,714.0,0.0,0.0,3583.0,0.5,52.888888888888886,41187.06508672558,5023.971519240525,114.5,6.782438145347555,1.0,1.5270007796790592,30.032280695993105,12.230161829782947,0.17562752057493042,0.0,0.0,0.0,4215.229696267332,0.8500129905548959,1.0,3.0,axial,circular
238.0,238.0,119.0,4.5,0.0,507.0,40.5,714.0,0.0,0.0,3647.0,0.5,52.888888888888886,41187.06508672558,5023.971519240525,114.5,6.782438145347555,1.0,1.5270007796790592,30.032280695993105,12.230161829782947,0.17562752057493042,0.0,0.0,0.0,4215.229696267332,0.8651960302968755,1.0,3.0,axial,circular
238.0,238.0,119.0,4.5,0.0,507.0,77.0,714.0,0.0,0.0,5578.0,0.5,52.888888888888886,41187.06508672558,5023.971519240525,114.5,6.782438145347555,1.0,0.8031627477532713,30.032280695993105,12.230161829782947,0.19243374067888022,0.0,0.0,0.0,5718.557571932816,0.9754207997095832,1.0,3.0,axial,circular
361.0,361.0,180.5,4.5,0.0,525.0,25.4,1083.0,0.0,0.0,5633.0,0.5,80.22222222222223,97313.97403759744,7713.099985478574,176.0,6.841887920962705,1.0,1.6382468427595056,20.40904067332625,12.155693379786994,0.16877277829565504,0.0,0.0,0.0,6521.152432931226,0.8638043747534351,1.0,3.0,axial,circular
361.0,361.0,180.5,4.5,0.0,525.0,41.1,1083.0,0.0,0.0,7260.0,0.5,80.22222222222223,97313.97403759744,7713.099985478574,176.0,6.841887920962705,1.0,1.0124445208294752,20.40904067332625,12.155693379786994,0.17820415682249519,0.0,0.0,0.0,8048.981825321507,0.9019774373400338,1.0,3.0,axial,circular
360.0,360.0,180.0,4.5,0.0,525.0,41.1,1080.0,0.0,0.0,7045.0,0.5,80.0,96761.83912872903,7691.237152419729,175.5,6.841566359947848,1.0,1.0153354972765034,20.466224153690142,12.156104423996524,0.17820048538653152,0.0,0.0,0.0,8014.811093211121,0.8789976355110114,1.0,3.0,axial,circular
360.0,360.0,180.0,4.5,0.0,525.0,85.1,1080.0,0.0,0.0,11505.0,0.5,80.0,96761.83912872903,7691.237152419729,175.5,6.841566359947848,1.0,0.4903676725977003,20.466224153690142,12.156104423996524,0.2014452133296691,0.0,0.0,0.0,12272.332014875197,0.9374746369357413,1.0,3.0,axial,circular
108.0,108.0,54.0,6.5,0.0,853.0,25.4,324.0,0.0,0.0,2275.0,0.5,16.615384615384617,7088.218424661971,3036.334246794134,47.5,9.269227654716133,1.0,14.385594047358866,166.45581451521812,12.615383923270251,0.21996672527440503,0.0,0.0,0.0,2770.03386050181,0.8212895995386383,1.0,3.0,axial,circular
109.0,109.0,54.5,6.5,0.0,853.0,40.5,327.0,0.0,0.0,2446.0,0.5,16.76923076923077,7238.229473870883,3067.9138945458003,48.0,9.276062387305778,1.0,8.926985448529082,164.8433586744131,12.61124309445265,0.22137321751741348,0.0,0.0,0.0,2910.0788457393382,0.840527054303426,1.0,3.0,axial,circular
108.0,108.0,54.0,6.5,0.0,853.0,40.5,324.0,0.0,0.0,2402.0,0.5,16.615384615384617,7088.218424661971,3036.334246794134,47.5,9.269227654716133,1.0,9.022076266738647,166.45581451521812,12.615383923270251,0.2214775096755394,0.0,0.0,0.0,2877.065958714206,0.8348783220366215,1.0,3.0,axial,circular
108.0,108.0,54.0,6.5,0.0,853.0,77.0,324.0,0.0,0.0,2713.0,0.5,16.615384615384617,7088.218424661971,3036.334246794134,47.5,9.269227654716133,1.0,4.745377776661236,166.45581451521812,12.615383923270251,0.22634256778545236,0.0,0.0,0.0,3135.785931214368,0.8651738541825018,1.0,3.0,axial,circular
222.0,222.0,111.0,6.5,0.0,843.0,25.4,666.0,0.0,0.0,4964.0,0.5,34.15384615384615,34306.977175363936,6636.414090484097,104.5,9.660791052841333,1.0,6.420145656014155,77.93346275162912,12.341707140847712,0.2098565949411164,0.0,0.0,0.0,6465.894298532338,0.7677205612728241,1.0,3.0,axial,circular
222.0,222.0,111.0,6.5,0.0,843.0,40.5,666.0,0.0,0.0,5638.0,0.5,34.15384615384615,34306.977175363936,6636.414090484097,104.5,9.660791052841333,1.0,4.026461720068136,77.93346275162912,12.341707140847712,0.21254136879053154,0.0,0.0,0.0,6983.929653880334,0.8072818999354435,1.0,3.0,axial,circular
222.0,222.0,111.0,6.5,0.0,843.0,40.5,666.0,0.0,0.0,5714.0,0.5,34.15384615384615,34306.977175363936,6636.414090484097,104.5,9.660791052841333,1.0,4.026461720068136,77.93346275162912,12.341707140847712,0.21254136879053154,0.0,0.0,0.0,6983.929653880334,0.818164025581966,1.0,3.0,axial,circular
222.0,222.0,111.0,6.5,0.0,843.0,77.0,666.0,0.0,0.0,7304.0,0.5,34.15384615384615,34306.977175363936,6636.414090484097,104.5,9.660791052841333,1.0,2.117814281334539,77.93346275162912,12.341707140847712,0.2209089011178211,0.0,0.0,0.0,8236.134320781117,0.8868238078112459,1.0,3.0,axial,circular
337.0,337.0,168.5,6.5,0.0,823.0,25.4,1011.0,0.0,0.0,8475.0,0.5,51.84615384615385,82447.95760081054,10268.073581925728,162.0,9.791819750503748,1.0,4.035294068287994,49.74486206583077,12.234432267098189,0.20232254584703258,0.0,0.0,0.0,10544.802680985462,0.8037134744381932,1.0,3.0,axial,circular
337.0,337.0,168.5,6.5,0.0,823.0,41.1,1011.0,0.0,0.0,9668.0,0.5,51.84615384615385,82447.95760081054,10268.073581925728,162.0,9.791819750503748,1.0,2.493831370669466,49.74486206583077,12.234432267098189,0.20644154848822485,0.0,0.0,0.0,11839.235615318186,0.8166067737929859,1.0,3.0,axial,circular
337.0,337.0,168.5,6.5,0.0,823.0,41.1,1011.0,0.0,0.0,9835.0,0.5,51.84615384615385,82447.95760081054,10268.073581925728,162.0,9.791819750503748,1.0,2.493831370669466,49.74486206583077,12.234432267098189,0.20644154848822485,0.0,0.0,0.0,11839.235615318186,0.8307124141760464,1.0,3.0,axial,circular
337.0,337.0,168.5,6.5,0.0,823.0,85.1,1011.0,0.0,0.0,13776.0,0.5,51.84615384615385,82447.95760081054,10268.073581925728,162.0,9.791819750503748,1.0,1.204423846469037,49.74486206583077,12.234432267098189,0.22010906068786523,0.0,0.0,0.0,15466.945749753851,0.8906735837112015,1.0,3.0,axial,circular
114.9,114.9,57.4,3.0,0.0,354.1,40.3,1000.0,0.0,0.0,806.4,0.4995648389904264,38.300000000000004,9318.629779033596,1594.4659676920883,54.46294138543259,4.475554226968839,0.9992615987659536,1.5034329933938502,29.077084303992947,35.69789014816622,0.45293607340042136,0.0,0.0,0.0,940.1411792548224,0.8577435153294436,1.0,8.703220191470844,axial,circular
114.9,114.9,57.4,3.0,0.0,354.1,40.3,1500.0,0.0,0.0,688.2,0.4995648389904264,38.300000000000004,9318.629779033596,1594.4659676920883,54.46294138543259,4.475554226968839,0.9992615987659536,1.5034329933938502,29.077084303992947,53.54683522224933,0.6794041101006321,0.0,0.0,0.0,940.1411792548224,0.7320177173235655,1.0,13.054830287206265,axial,circular
114.9,114.9,57.4,3.0,0.0,354.1,40.3,2000.0,0.0,0.0,632.2,0.4995648389904264,38.300000000000004,9318.629779033596,1594.4659676920883,54.46294138543259,4.475554226968839,0.9992615987659536,1.5034329933938502,29.077084303992947,71.39578029633245,0.9058721468008427,0.0,0.0,0.0,940.1411792548224,0.6724521954256873,1.0,17.40644038294169,axial,circular
114.9,114.9,57.4,3.0,0.0,354.1,40.3,2500.0,0.0,0.0,566.1,0.4995648389904264,38.300000000000004,9318.629779033596,1594.4659676920883,54.46294138543259,4.475554226968839,0.9992615987659536,1.5034329933938502,29.077084303992947,89.24472537041555,1.1323401835010534,0.0,0.0,0.0,940.1411792548224,0.6021436061855134,1.0,21.75805047867711,axial,circular
127.3,127.3,63.65,3.0,0.0,345.2,40.3,1000.0,0.0,0.0,912.1,0.5,42.43333333333333,11556.1051027994,1775.7000994763662,60.65,4.493268236717036,1.0,1.3162060321228237,25.57421591615368,32.1590138710098,0.4079876690126131,0.0,0.0,0.0,1078.6827099820573,0.8455683877747255,1.0,7.855459544383347,axial,circular
127.3,127.3,63.65,3.0,0.0,345.2,40.3,1500.0,0.0,0.0,848.5,0.5,42.43333333333333,11556.1051027994,1775.7000994763662,60.65,4.493268236717036,1.0,1.3162060321228237,25.57421591615368,48.2385208065147,0.6119815035189197,0.0,0.0,0.0,1078.6827099820573,0.7866075836277323,1.0,11.78318931657502,axial,circular
127.3,127.3,63.65,3.0,0.0,345.2,40.3,2000.0,0.0,0.0,715.8,0.5,42.43333333333333,11556.1051027994,1775.7000994763662,60.65,4.493268236717036,1.0,1.3162060321228237,25.57421591615368,64.3180277420196,0.8159753380252261,0.0,0.0,0.0,1078.6827099820573,0.6635871636543673,1.0,15.710919088766694,axial,circular
127.3,127.3,63.65,3.0,0.0,345.2,40.3,2500.0,0.0,0.0,638.8,0.5,42.43333333333333,11556.1051027994,1775.7000994763662,60.65,4.493268236717036,1.0,1.3162060321228237,25.57421591615368,80.39753467752449,1.0199691725315327,0.0,0.0,0.0,1078.6827099820573,0.5922038001430705,1.0,19.638648860958366,axial,circular
165.1,165.1,82.55,3.0,0.0,438.2,30.9,1000.0,0.0,0.0,1549.5,0.5,55.03333333333333,19880.634484428563,2326.6434925592835,79.55,4.526132911229951,1.0,1.659638478578644,24.932136287881388,24.67564812287616,0.3292474609987166,0.0,0.0,0.0,1633.8467840083206,0.9483753404334571,1.0,6.0569351907934585,axial,circular
165.1,165.1,82.55,3.0,0.0,438.2,30.9,1500.0,0.0,0.0,1338.0,0.5,55.03333333333333,19880.634484428563,2326.6434925592835,79.55,4.526132911229951,1.0,1.659638478578644,24.932136287881388,37.013472184314246,0.49387119149807485,0.0,0.0,0.0,1633.8467840083206,0.8189262378186289,1.0,9.085402786190189,axial,circular
165.1,165.1,82.55,3.0,0.0,438.2,30.9,2000.0,0.0,0.0,1234.5,0.5,55.03333333333333,19880.634484428563,2326.6434925592835,79.55,4.526132911229951,1.0,1.659638478578644,24.932136287881388,49.35129624575232,0.6584949219974332,0.0,0.0,0.0,1633.8467840083206,0.7555788046241386,1.0,12.113870381586917,axial,circular
165.1,165.1,82.55,3.0,0.0,430.3,30.9,2500.0,0.0,0.0,1232.0,0.5,55.03333333333333,19880.634484428563,2326.6434925592835,79.55,4.526132911229951,1.0,1.6297180222099281,24.482652315553086,61.68912030719041,0.8184755884698598,0.0,0.0,0.0,1615.4663004171025,0.7626281029086809,1.0,15.142337976983647,axial,circular
193.7,193.7,96.85,3.0,0.0,398.8,30.9,1000.0,0.0,0.0,1999.6,0.5,64.56666666666666,27670.59046012288,2743.4948428812795,93.85,4.542601506329504,1.0,1.279624043800638,19.3030312277486,20.979406067870922,0.27357972223578536,0.0,0.0,0.0,1949.1269885588513,1.0258951888396288,1.0,5.162622612287042,axial,circular
193.7,193.7,96.85,3.5,0.0,398.8,30.9,1500.0,0.0,0.0,1817.1,0.5,55.34285714285714,27376.537387746874,3185.241770505275,93.35,5.281214356497657,1.0,1.5016217678035202,22.56184558512336,31.545425142850913,0.4090174244256317,0.0,0.0,0.0,2116.209423358882,0.8586579286259246,1.0,7.743933918430563,axial,circular
193.7,193.7,96.85,3.5,0.0,398.8,30.9,2000.0,0.0,0.0,1796.3,0.5,55.34285714285714,27376.537387746874,3185.241770505275,93.35,5.281214356497657,1.0,1.5016217678035202,22.56184558512336,42.060566857134546,0.5453565659008422,0.0,0.0,0.0,2116.209423358882,0.848829033729981,1.0,10.325245224574084,axial,circular
193.7,193.7,96.85,3.5,0.0,392.2,30.9,2500.0,0.0,0.0,1620.8,0.5,55.34285714285714,27376.537387746874,3185.241770505275,93.35,5.281214356497657,1.0,1.4767704546954377,22.188454961096742,52.57570857141819,0.6783012459564054,0.0,0.0,0.0,2095.1868276735468,0.7735825648539914,1.0,12.906556530717605,axial,circular
111.6,111.6,55.8,1.9,0.0,261.3,47.8,400.0,0.0,0.0,666.6,0.5,58.73684210526316,9126.986393135603,998.1978432122793,53.9,2.8709982461274564,1.0,0.5978617062104937,13.918215987256112,14.586400032406432,0.18443747536524022,0.0,0.0,0.0,697.0990460232505,0.9562486189053927,1.0,3.5842293906810037,axial,circular
111.6,111.6,55.8,1.9,0.0,261.3,56.7,400.0,0.0,0.0,701.9,0.5,58.73684210526316,9126.986393135603,998.1978432122793,53.9,2.8709982461274564,1.0,0.5040174525019683,13.918215987256112,14.586400032406432,0.1915940728960288,0.0,0.0,0.0,778.3292249221573,0.901803475348364,1.0,3.5842293906810037,axial,circular
113.6,113.6,56.8,3.6,0.0,259.6,56.7,400.0,0.0,0.0,1011.0,0.5,31.555555555555554,8891.461191895974,1872.0893091784421,53.199999999999996,5.333277158642687,1.0,0.9639956077534271,26.024788541045897,14.514302013152818,0.17541965563539877,0.0,0.0,0.0,990.1402342432254,1.021067486236147,1.0,3.5211267605633805,axial,circular
76.1,76.1,38.05,2.5,0.0,286.0,145.0,300.0,0.0,0.0,762.0,0.5,30.439999999999998,3970.352649588414,868.9469517394781,35.55,3.697890456786908,1.0,0.4316802824212143,29.749554729706208,16.265156521053218,0.2468734842739047,0.0,0.0,0.0,824.2199623878108,0.9245104884288945,1.0,3.942181340341656,axial,circular
76.1,76.1,38.05,2.5,0.0,286.0,145.0,300.0,0.0,0.0,774.0,0.5,30.439999999999998,3970.352649588414,868.9469517394781,35.55,3.697890456786908,1.0,0.4316802824212143,29.749554729706208,16.265156521053218,0.2468734842739047,0.0,0.0,0.0,824.2199623878108,0.9390697087191132,1.0,3.942181340341656,axial,circular
75.8,75.8,37.9,3.0,0.0,278.0,145.0,300.0,0.0,0.0,796.0,0.5,25.266666666666666,3826.491267998904,1025.0761644559889,34.9,4.3976065077467865,1.0,0.5136084997438236,35.0296449614214,16.41492603410452,0.239633667501133,0.0,0.0,0.0,839.8124075786059,0.947830721261992,1.0,3.95778364116095,axial,circular
76.0,76.0,38.0,3.0,0.0,278.0,145.0,300.0,0.0,0.0,801.0,0.5,25.333333333333332,3848.4510006474966,1027.9912088638353,35.0,4.39822032391038,1.0,0.5121300187710344,34.93443571563101,16.370451658134506,0.23910304694760515,0.0,0.0,0.0,843.8069511580333,0.9492692598712473,1.0,3.9473684210526314,axial,circular
114.3,114.3,57.15,2.7,0.0,235.0,56.2,300.0,0.0,0.0,901.81,0.5,42.33333333333333,9314.20175334465,1434.775301620324,54.449999999999996,4.043637798978438,1.0,0.6441244696710722,17.451880307804092,10.745519397814094,0.13210277751377628,0.0,0.0,0.0,860.6303344187455,1.0478482618313314,1.0,2.6246719160104988,axial,circular
114.3,114.3,57.15,2.7,0.0,235.0,66.8,300.0,0.0,0.0,981.23,0.5,42.33333333333333,9314.20175334465,1434.775301620324,54.449999999999996,4.043637798978438,1.0,0.5419131017292553,17.451880307804092,10.745519397814094,0.1374760076107824,0.0,0.0,0.0,959.3608730041988,1.0227955169021214,1.0,2.6246719160104988,axial,circular
114.3,114.3,57.15,2.7,0.0,235.0,107.2,300.0,0.0,0.0,1295.06,0.5,42.33333333333333,9314.20175334465,1434.775301620324,54.449999999999996,4.043637798978438,1.0,0.3376846566745733,17.451880307804092,10.745519397814094,0.1552488599524135,0.0,0.0,0.0,1335.6546238393228,0.9696069454522352,1.0,2.6246719160104988,axial,circular
114.3,114.3,57.15,5.9,0.0,355.0,56.2,300.0,0.0,0.0,1735.77,0.5,19.3728813559322,8251.58945419444,2968.003002470112,51.24999999999999,8.510414974374221,1.0,2.2720545871168243,58.95019152981168,10.978231522125864,0.13821667403867932,0.0,0.0,0.0,1517.3803932026174,1.1439254176313987,1.0,2.6246719160104988,axial,circular
114.3,114.3,57.15,5.9,0.0,355.0,66.8,300.0,0.0,0.0,1818.62,0.5,19.3728813559322,8251.58945419444,2968.003002470112,51.24999999999999,8.510414974374221,1.0,1.9115189789815201,58.95019152981168,10.978231522125864,0.1411409857306877,0.0,0.0,0.0,1604.8472414170783,1.1332044278520619,1.0,2.6246719160104988,axial,circular
114.3,114.3,57.15,5.9,0.0,355.0,107.2,300.0,0.0,0.0,1989.86,0.5,19.3728813559322,8251.58945419444,2968.003002470112,51.24999999999999,8.510414974374221,1.0,1.1911330951116188,58.95019152981168,10.978231522125864,0.15170678601568888,0.0,0.0,0.0,1938.2114553665338,1.0266475283130028,1.0,2.6246719160104988,axial,circular
114.3,114.3,57.15,2.7,0.0,235.0,56.2,600.0,0.0,0.0,947.75,0.5,42.33333333333333,9314.20175334465,1434.775301620324,54.449999999999996,4.043637798978438,1.0,0.6441244696710722,17.451880307804092,21.49103879562819,0.26420555502755255,0.0,0.0,0.0,860.6303344187455,1.101227742152609,1.0,5.2493438320209975,axial,circular
114.3,114.3,57.15,2.7,0.0,235.0,66.8,600.0,0.0,0.0,1031.92,0.5,42.33333333333333,9314.20175334465,1434.775301620324,54.449999999999996,4.043637798978438,1.0,0.5419131017292553,17.451880307804092,21.49103879562819,0.2749520152215648,0.0,0.0,0.0,959.3608730041988,1.0756327770264233,1.0,5.2493438320209975,axial,circular
114.3,114.3,57.15,2.7,0.0,235.0,107.2,600.0,0.0,0.0,1296.61,0.5,42.33333333333333,9314.20175334465,1434.775301620324,54.449999999999996,4.043637798978438,1.0,0.3376846566745733,17.451880307804092,21.49103879562819,0.310497719904827,0.0,0.0,0.0,1335.6546238393228,0.9707674250944532,1.0,5.2493438320209975,axial,circular
114.3,114.3,57.15,5.9,0.0,355.0,56.2,600.0,0.0,0.0,1723.19,0.5,19.3728813559322,8251.58945419444,2968.003002470112,51.24999999999999,8.510414974374221,1.0,2.2720545871168243,58.95019152981168,21.956463044251727,0.27643334807735864,0.0,0.0,0.0,1517.3803932026174,1.1356348136033287,1.0,5.2493438320209975,axial,circular
114.3,114.3,57.15,5.9,0.0,355.0,66.8,600.0,0.0,0.0,1810.94,0.5,19.3728813559322,8251.58945419444,2968.003002470112,51.24999999999999,8.510414974374221,1.0,1.9115189789815201,58.95019152981168,21.956463044251727,0.2822819714613754,0.0,0.0,0.0,1604.8472414170783,1.1284189256548443,1.0,5.2493438320209975,axial,circular
114.3,114.3,57.15,5.9,0.0,355.0,107.2,600.0,0.0,0.0,1968.06,0.5,19.3728813559322,8251.58945419444,2968.003002470112,51.24999999999999,8.510414974374221,1.0,1.1911330951116188,58.95019152981168,21.956463044251727,0.30341357203137775,0.0,0.0,0.0,1938.2114553665338,1.0154000455166134,1.0,5.2493438320209975,axial,circular
114.3,114.3,57.15,2.7,0.0,235.0,56.2,900.0,0.0,0.0,877.28,0.5,42.33333333333333,9314.20175334465,1434.775301620324,54.449999999999996,4.043637798978438,1.0,0.6441244696710722,17.451880307804092,32.236558193442285,0.39630833254132886,0.0,0.0,0.0,860.6303344187455,1.0193458967403226,1.0,7.874015748031496,axial,circular
114.3,114.3,57.15,2.7,0.0,235.0,66.8,900.0,0.0,0.0,983.51,0.5,42.33333333333333,9314.20175334465,1434.775301620324,54.449999999999996,4.043637798978438,1.0,0.5419131017292553,17.451880307804092,32.236558193442285,0.4124280228323472,0.0,0.0,0.0,959.3608730041988,1.0251720991290578,1.0,7.874015748031496,axial,circular
114.3,114.3,57.15,2.7,0.0,235.0,107.2,900.0,0.0,0.0,1233.24,0.5,42.33333333333333,9314.20175334465,1434.775301620324,54.449999999999996,4.043637798978438,1.0,0.3376846566745733,17.451880307804092,32.236558193442285,0.4657465798572405,0.0,0.0,0.0,1335.6546238393228,0.9233225251413174,1.0,7.874015748031496,axial,circular
114.3,114.3,57.15,5.9,0.0,355.0,56.2,900.0,0.0,0.0,1592.48,0.5,19.3728813559322,8251.58945419444,2968.003002470112,51.24999999999999,8.510414974374221,1.0,2.2720545871168243,58.95019152981168,32.934694566377594,0.41465002211603796,0.0,0.0,0.0,1517.3803932026174,1.0494929334356797,1.0,7.874015748031496,axial,circular
114.3,114.3,57.15,5.9,0.0,355.0,66.8,900.0,0.0,0.0,1713.34,0.5,19.3728813559322,8251.58945419444,2968.003002470112,51.24999999999999,8.510414974374221,1.0,1.9115189789815201,58.95019152981168,32.934694566377594,0.4234229571920631,0.0,0.0,0.0,1604.8472414170783,1.067603168565204,1.0,7.874015748031496,axial,circular
114.3,114.3,57.15,5.9,0.0,355.0,107.2,900.0,0.0,0.0,1907.29,0.5,19.3728813559322,8251.58945419444,2968.003002470112,51.24999999999999,8.510414974374221,1.0,1.1911330951116188,58.95019152981168,32.934694566377594,0.45512035804706663,0.0,0.0,0.0,1938.2114553665338,0.9840463973727334,1.0,7.874015748031496,axial,circular
114.3,114.3,57.15,3.6,0.0,403.0,173.5,250.0,0.0,0.0,2422.0,0.5,31.75,9008.838947415723,1884.3324956913962,53.55,5.334668312184171,1.0,0.48584113385139005,40.14699028590515,9.014461079182452,0.15213957907361117,0.0,0.0,0.0,2322.4195531402606,1.0428778885904106,1.0,2.1872265966754156,axial,circular
114.3,114.3,57.15,3.6,0.0,403.0,173.5,250.0,0.0,0.0,2340.0,0.5,31.75,9008.838947415723,1884.3324956913962,53.55,5.334668312184171,1.0,0.48584113385139005,40.14699028590515,9.014461079182452,0.15213957907361117,0.0,0.0,0.0,2322.4195531402606,1.0075698841046907,1.0,2.1872265966754156,axial,circular
114.3,114.3,57.15,3.6,0.0,403.0,184.2,250.0,0.0,0.0,2497.0,0.5,31.75,9008.838947415723,1884.3324956913962,53.55,5.334668312184171,1.0,0.45761909187413785,40.14699028590515,9.014461079182452,0.15438211468155202,0.0,0.0,0.0,2418.8141298776086,1.0323240505157574,1.0,2.1872265966754156,axial,circular
114.3,114.3,57.15,3.6,0.0,403.0,184.2,250.0,0.0,0.0,2314.0,0.5,31.75,9008.838947415723,1884.3324956913962,53.55,5.334668312184171,1.0,0.45761909187413785,40.14699028590515,9.014461079182452,0.15438211468155202,0.0,0.0,0.0,2418.8141298776086,0.9566671417274579,1.0,2.1872265966754156,axial,circular
114.3,114.3,57.15,3.6,0.0,428.0,173.5,250.0,0.0,0.0,2610.0,0.5,31.75,9008.838947415723,1884.3324956913962,53.55,5.334668312184171,1.0,0.5159801620059428,42.63749836815733,9.014461079182452,0.15367484398316153,0.0,0.0,0.0,2369.5278655325455,1.1014852528072756,1.0,2.1872265966754156,axial,circular
114.3,114.3,57.15,3.6,0.0,428.0,173.5,250.0,0.0,0.0,2633.0,0.5,31.75,9008.838947415723,1884.3324956913962,53.55,5.334668312184171,1.0,0.5159801620059428,42.63749836815733,9.014461079182452,0.15367484398316153,0.0,0.0,0.0,2369.5278655325455,1.111191827832014,1.0,2.1872265966754156,axial,circular
219.1,219.1,109.55,5.0,0.0,380.0,51.6,600.0,0.0,0.0,3118.0,0.5,43.82,34339.81467257558,5100.925064332127,104.54999999999998,7.49631799688737,1.0,1.0939183097616247,27.24630166252703,11.203509114712865,0.15180539857486505,0.0,0.0,0.0,3710.285961551108,0.8403664925860596,1.0,2.7384755819260613,axial,circular
219.1,219.1,109.55,5.0,0.0,380.0,185.1,600.0,0.0,0.0,7837.0,0.5,43.82,34339.81467257558,5100.925064332127,104.54999999999998,7.49631799688737,1.0,0.304949674682333,27.24630166252703,11.203509114712865,0.19989100978968388,0.0,0.0,0.0,8294.651220339947,0.9448257427367523,1.0,2.7384755819260613,axial,circular
219.1,219.1,109.55,5.0,0.0,380.0,193.3,600.0,0.0,0.0,8664.0,0.5,43.82,34339.81467257558,5100.925064332127,104.54999999999998,7.49631799688737,1.0,0.2920133718763571,27.24630166252703,11.203509114712865,0.20220511676635008,0.0,0.0,0.0,8576.237700655069,1.010233193436118,1.0,2.7384755819260613,axial,circular
219.1,219.1,109.55,10.0,0.0,381.0,51.6,600.0,0.0,0.0,5241.0,0.5,21.91,31133.8193695872,9758.929761343743,99.55,14.54016750627082,1.0,2.31443540800817,55.64845625202594,11.407873586628089,0.14710327131094864,0.0,0.0,0.0,5324.657318542666,0.9842886943632342,1.0,2.7384755819260613,axial,circular
219.1,219.1,109.55,10.0,0.0,381.0,185.1,600.0,0.0,0.0,9085.0,0.5,21.91,31133.8193695872,9758.929761343743,99.55,14.54016750627082,1.0,0.6451910699795872,55.64845625202594,11.407873586628089,0.18259687308756725,0.0,0.0,0.0,9481.022204382558,0.9582300098190364,1.0,2.7384755819260613,axial,circular
219.1,219.1,109.55,10.0,0.0,381.0,193.3,600.0,0.0,0.0,9187.0,0.5,21.91,31133.8193695872,9758.929761343743,99.55,14.54016750627082,1.0,0.6178213505081303,55.64845625202594,11.407873586628089,0.1844632691252867,0.0,0.0,0.0,9736.319523213173,0.9435803722439989,1.0,2.7384755819260613,axial,circular
219.1,219.1,109.55,6.3,0.0,300.0,163.0,600.0,0.0,0.0,6915.0,0.5,34.77777777777778,33491.14483313484,6354.6152248913795,103.25,9.370155163172086,1.0,0.34921502091463846,27.225632435366837,11.260887081590909,0.18179448596922304,0.0,0.0,0.0,7365.441175268392,0.9388439654122989,1.0,2.7384755819260613,axial,circular
219.1,219.1,109.55,6.3,0.0,300.0,175.4,600.0,0.0,0.0,7407.0,0.5,34.77777777777778,33491.14483313484,6354.6152248913795,103.25,9.370155163172086,1.0,0.3245270718876058,27.225632435366837,11.260887081590909,0.18548534156081223,0.0,0.0,0.0,7780.731371199264,0.9519670641011142,1.0,2.7384755819260613,axial,circular
219.1,219.1,109.55,6.3,0.0,300.0,148.8,600.0,0.0,0.0,6838.0,0.5,34.77777777777778,33491.14483313484,6354.6152248913795,103.25,9.370155163172086,1.0,0.38254064791052456,27.225632435366837,11.260887081590909,0.17739656324664616,0.0,0.0,0.0,6889.866918637878,0.9924719999311492,1.0,2.7384755819260613,axial,circular
219.1,219.1,109.55,6.3,0.0,300.0,174.5,600.0,0.0,0.0,7569.0,0.5,34.77777777777778,33491.14483313484,6354.6152248913795,103.25,9.370155163172086,1.0,0.3262008504818686,27.225632435366837,11.260887081590909,0.18522188108459486,0.0,0.0,0.0,7750.589340849442,0.9765708989518543,1.0,2.7384755819260613,axial,circular
219.1,219.1,109.55,16.0,0.0,374.0,186.0,4195.0,0.0,0.0,6402.0,0.5,13.69375,27493.970121138063,14763.880512894608,93.55,22.428841284479844,1.0,1.0797462970373248,89.66741464880238,81.0804149314859,1.1974931838533347,0.0,0.0,0.0,10635.569754354263,0.6019423639602368,1.0,19.146508443633046,axial,circular
165.0,165.0,82.5,2.4,0.0,287.5,30.2,615.0,0.0,0.0,1008.0,0.5,68.75,20156.489881358648,1872.9048828631196,80.1,3.638725450637395,0.9999999999999999,0.8845690158818059,13.060344158030597,15.13294873157524,0.18140997031371736,0.0,0.0,0.0,1147.1861482401782,0.8786716973058868,1.0,3.727272727272727,axial,circular
165.0,165.0,82.5,2.4,0.0,287.5,30.2,615.0,0.0,0.0,996.0,0.5,68.75,20156.489881358648,1872.9048828631196,80.1,3.638725450637395,0.9999999999999999,0.8845690158818059,13.060344158030597,15.13294873157524,0.18140997031371736,0.0,0.0,0.0,1147.1861482401782,0.8682113199570072,1.0,3.727272727272727,axial,circular
558.1,558.1,279.05,16.5,0.0,546.0,31.7,997.5,0.0,0.0,29050.0,0.5,33.82424242424243,216557.84344756007,42327.67141046018,262.55,24.5141370305397,1.0,3.3665404704867625,50.97969460550248,7.354578464438056,0.10550170776620875,0.0,0.0,0.0,29975.79222739891,0.969115337457113,1.0,1.787314101415517,axial,circular
557.7,557.7,278.8,16.5,0.0,546.0,31.7,994.9,0.0,0.0,28830.0,0.4999103460641922,33.800000000000004,216249.22490483348,42292.85723318483,262.362852109041,24.51081475334786,0.9998478136625495,3.3685720999801205,51.001382446064845,7.340341465809647,0.10529197399085671,0.0,0.0,0.0,29947.00047880214,0.9627007559707756,1.0,1.7839340147032452,axial,circular
559.4,559.4,279.7,16.5,0.0,546.0,31.7,994.9,0.0,0.0,29590.0,0.5,33.9030303030303,217631.44346701616,42431.884248040675,263.2,24.516402461794996,1.0,3.3581806553740146,50.85849446861728,7.31794456237178,0.10497713317446167,0.0,0.0,0.0,30066.725557334623,0.9841444138496043,1.0,1.7785126921701824,axial,circular
114.3,114.3,57.15,3.6,0.0,403.0,173.5,250.0,0.0,0.0,2422.0,0.5,31.75,9008.838947415723,1884.3324956913962,53.55,5.334668312184171,1.0,0.48584113385139005,40.14699028590515,9.014461079182452,0.15213957907361117,0.0,0.0,0.0,2322.4195531402606,1.0428778885904106,1.0,2.1872265966754156,axial,circular
114.3,114.3,57.15,3.6,0.0,403.0,173.5,250.0,0.0,0.0,2340.0,0.5,31.75,9008.838947415723,1884.3324956913962,53.55,5.334668312184171,1.0,0.48584113385139005,40.14699028590515,9.014461079182452,0.15213957907361117,0.0,0.0,0.0,2322.4195531402606,1.0075698841046907,1.0,2.1872265966754156,axial,circular
114.3,114.3,57.15,3.6,0.0,403.0,184.2,250.0,0.0,0.0,2497.0,0.5,31.75,9008.838947415723,1884.3324956913962,53.55,5.334668312184171,1.0,0.45761909187413785,40.14699028590515,9.014461079182452,0.15438211468155202,0.0,0.0,0.0,2418.8141298776086,1.0323240505157574,1.0,2.1872265966754156,axial,circular
114.3,114.3,57.15,3.6,0.0,403.0,184.2,250.0,0.0,0.0,2314.0,0.5,31.75,9008.838947415723,1884.3324956913962,53.55,5.334668312184171,1.0,0.45761909187413785,40.14699028590515,9.014461079182452,0.15438211468155202,0.0,0.0,0.0,2418.8141298776086,0.9566671417274579,1.0,2.1872265966754156,axial,circular
114.3,114.3,57.15,6.3,0.0,428.0,173.5,250.0,0.0,0.0,2610.0,0.5,18.142857142857142,8123.2868102218345,3146.9003584975044,50.85,9.045008097044871,1.0,0.9556425854207616,76.13104160344552,9.1691306889201,0.14421371485689716,0.0,0.0,0.0,2756.2636150104204,0.9469340979527942,1.0,2.1872265966754156,axial,circular
114.3,114.3,57.15,6.3,0.0,428.0,173.5,250.0,0.0,0.0,2633.0,0.5,18.142857142857142,8123.2868102218345,3146.9003584975044,50.85,9.045008097044871,1.0,0.9556425854207616,76.13104160344552,9.1691306889201,0.14421371485689716,0.0,0.0,0.0,2756.2636150104204,0.9552787279347537,1.0,2.1872265966754156,axial,circular
219.1,219.1,109.55,5.0,0.0,380.0,51.6,600.0,0.0,0.0,3118.0,0.5,43.82,34339.81467257558,5100.925064332127,104.54999999999998,7.49631799688737,1.0,1.0939183097616247,27.24630166252703,11.203509114712865,0.15180539857486505,0.0,0.0,0.0,3710.285961551108,0.8403664925860596,1.0,2.7384755819260613,axial,circular
219.1,219.1,109.55,5.0,0.0,380.0,185.1,600.0,0.0,0.0,7837.0,0.5,43.82,34339.81467257558,5100.925064332127,104.54999999999998,7.49631799688737,1.0,0.304949674682333,27.24630166252703,11.203509114712865,0.19989100978968388,0.0,0.0,0.0,8294.651220339947,0.9448257427367523,1.0,2.7384755819260613,axial,circular
219.1,219.1,109.55,5.0,0.0,380.0,193.3,600.0,0.0,0.0,8664.0,0.5,43.82,34339.81467257558,5100.925064332127,104.54999999999998,7.49631799688737,1.0,0.2920133718763571,27.24630166252703,11.203509114712865,0.20220511676635008,0.0,0.0,0.0,8576.237700655069,1.010233193436118,1.0,2.7384755819260613,axial,circular
219.1,219.1,109.55,10.0,0.0,381.0,51.6,600.0,0.0,0.0,5241.0,0.5,21.91,31133.8193695872,9758.929761343743,99.55,14.54016750627082,1.0,2.31443540800817,55.64845625202594,11.407873586628089,0.14710327131094864,0.0,0.0,0.0,5324.657318542666,0.9842886943632342,1.0,2.7384755819260613,axial,circular
219.1,219.1,109.55,10.0,0.0,381.0,185.1,600.0,0.0,0.0,9085.0,0.5,21.91,31133.8193695872,9758.929761343743,99.55,14.54016750627082,1.0,0.6451910699795872,55.64845625202594,11.407873586628089,0.18259687308756725,0.0,0.0,0.0,9481.022204382558,0.9582300098190364,1.0,2.7384755819260613,axial,circular
219.1,219.1,109.55,10.0,0.0,381.0,193.3,600.0,0.0,0.0,9187.0,0.5,21.91,31133.8193695872,9758.929761343743,99.55,14.54016750627082,1.0,0.6178213505081303,55.64845625202594,11.407873586628089,0.1844632691252867,0.0,0.0,0.0,9736.319523213173,0.9435803722439989,1.0,2.7384755819260613,axial,circular
219.1,219.1,109.55,16.0,0.0,374.0,186.0,4195.0,0.0,0.0,6324.0,0.5,13.69375,27493.970121138063,14763.880512894608,93.55,22.428841284479844,1.0,1.0797462970373248,89.66741464880238,81.0804149314859,1.1974931838533347,0.0,0.0,0.0,10635.569754354263,0.5946084832371974,1.0,19.146508443633046,axial,circular
113.7,113.7,56.85,2.1,0.0,269.9,59.0,342.0,0.0,0.0,904.0,0.5,54.14285714285714,9417.120328676254,1120.9763457046963,54.75,3.16701263891278,1.0,0.5445392660011624,15.612360022695146,12.257483477718399,0.1616765698619072,0.0,0.0,0.0,858.1616150975965,1.0534146297107339,1.0,3.0079155672823217,axial,circular
113.7,113.7,56.85,2.1,0.0,269.9,113.2,342.0,0.0,0.0,1491.0,0.5,54.14285714285714,9417.120328676254,1120.9763457046963,54.75,3.16701263891278,1.0,0.28381463510661287,15.612360022695146,12.257483477718399,0.19028184528888348,0.0,0.0,0.0,1368.5695369118494,1.089458708371087,1.0,3.0079155672823217,axial,circular
113.7,113.7,56.85,2.1,0.0,269.9,130.8,342.0,0.0,0.0,1535.0,0.5,54.14285714285714,9417.120328676254,1120.9763457046963,54.75,3.16701263891278,1.0,0.24562550989349063,15.612360022695146,12.257483477718399,0.1979987863775565,0.0,0.0,0.0,1534.3108546965516,1.0004491562458409,1.0,3.0079155672823217,axial,circular
114.9,114.9,57.45,3.9,0.0,304.3,59.0,342.0,0.0,0.0,1163.0,0.5,29.461538461538463,9008.838947415727,2042.3645402609786,53.550000000000004,5.760263229531212,1.0,1.1692688481270672,32.7329243836853,12.291528350304036,0.15457181567274794,0.0,0.0,0.0,1153.0130274989438,1.0086616302356266,1.0,2.9765013054830285,axial,circular
114.9,114.9,57.45,4.0,0.0,304.3,113.2,342.0,0.0,0.0,1631.0,0.5,28.725,8975.223906022315,2091.189498867568,53.45,5.9010639447455375,1.0,0.6263305899081422,33.59576722892548,12.299983938265749,0.17570916604756429,0.0,0.0,0.0,1652.3443106671268,0.9870824073836589,1.0,2.9765013054830285,axial,circular
114.9,114.9,57.45,4.0,0.0,304.3,130.8,342.0,0.0,0.0,1748.0,0.5,28.725,8975.223906022315,2091.189498867568,53.45,5.9010639447455375,1.0,0.5420536909602576,33.59576722892548,12.299983938265749,0.18186182931272638,0.0,0.0,0.0,1810.3082514131197,0.9655814133507472,1.0,2.9765013054830285,axial,circular
107.9,107.9,53.95,8.0,0.0,251.8,59.0,342.0,0.0,0.0,1249.0,0.5,13.4875,6633.166582771124,3626.839151251038,45.95,11.197714367607333,1.0,2.33351773126625,61.362012573743776,13.429878050143712,0.14601008306671062,0.0,0.0,0.0,1304.5949266685077,0.9573852959780563,1.0,3.1696014828544947,axial,circular
107.9,107.9,53.95,8.0,0.0,251.8,113.2,342.0,0.0,0.0,1482.0,0.5,13.4875,6633.166582771124,3626.839151251038,45.95,11.197714367607333,1.0,1.2162327397942467,61.362012573743776,13.429878050143712,0.16168193240101614,0.0,0.0,0.0,1664.1125554547025,0.8905647608644224,1.0,3.1696014828544947,axial,circular
107.9,107.9,53.95,8.0,0.0,251.8,130.8,342.0,0.0,0.0,1613.0,0.5,13.4875,6633.166582771124,3626.839151251038,45.95,11.197714367607333,1.0,1.0525806280176508,61.362012573743776,13.429878050143712,0.16639128825566094,0.0,0.0,0.0,1780.8562873114743,0.9057440577842001,1.0,3.1696014828544947,axial,circular
168.3,168.3,84.15,2.8,0.0,317.8,37.7,300.0,0.0,0.0,1282.5,0.5,60.10714285714287,20790.502548761244,2220.0259643264894,81.35000000000001,4.233168392095806,1.0,0.9001307728106582,16.5371962508672,7.251558757722622,0.09148562064213575,0.0,0.0,0.0,1489.3261975512573,0.8611276710962851,1.0,1.7825311942959001,axial,circular
168.3,168.3,84.15,2.8,0.0,317.8,93.7,300.0,0.0,0.0,2375.7,0.5,60.10714285714287,20790.502548761244,2220.0259643264894,81.35000000000001,4.233168392095806,1.0,0.36216574316928296,16.5371962508672,7.251558757722622,0.11094165082784921,0.0,0.0,0.0,2653.594340281887,0.8952762537726973,1.0,1.7825311942959001,axial,circular
153.0,153.0,76.5,1.5,0.0,345.0,73.2,306.0,0.0,0.0,1823.0,0.5,102.0,17671.458676442588,1095.0730694717195,75.0,2.28889043133222,1.0,0.2920644602713653,10.528895984128212,8.082498345760232,0.12458742864174573,0.0,0.0,0.0,1671.3509840833408,1.0907343923334163,1.0,2.0,axial,circular
153.0,153.0,76.5,1.5,0.0,345.0,73.2,306.0,0.0,0.0,1842.0,0.5,102.0,17671.458676442588,1095.0730694717195,75.0,2.28889043133222,1.0,0.2920644602713653,10.528895984128212,8.082498345760232,0.12458742864174573,0.0,0.0,0.0,1671.3509840833408,1.1021024414032654,1.0,2.0,axial,circular
153.0,153.0,76.5,1.5,0.0,345.0,73.2,306.0,0.0,0.0,1872.0,0.5,102.0,17671.458676442588,1095.0730694717195,75.0,2.28889043133222,1.0,0.2920644602713653,10.528895984128212,8.082498345760232,0.12458742864174573,0.0,0.0,0.0,1671.3509840833408,1.120051992566185,1.0,2.0,axial,circular
372.0,372.0,186.0,3.6,0.0,320.0,73.2,744.0,0.0,0.0,9163.0,0.5,103.33333333333333,104520.03360269556,6391.574159103071,182.4,5.494282092668669,1.0,0.26732968634098375,9.639091390646788,8.081474498609406,0.12370389138932976,0.0,0.0,0.0,9696.170190630299,0.9450122904045644,1.0,2.0,axial,circular
372.0,372.0,186.0,3.6,0.0,320.0,73.2,744.0,0.0,0.0,9996.0,0.5,103.33333333333333,104520.03360269556,6391.574159103071,182.4,5.494282092668669,1.0,0.26732968634098375,9.639091390646788,8.081474498609406,0.12370389138932976,0.0,0.0,0.0,9696.170190630299,1.030922498623161,1.0,2.0,axial,circular
372.0,372.0,186.0,3.6,0.0,320.0,73.2,744.0,0.0,0.0,9604.0,0.5,103.33333333333333,104520.03360269556,6391.574159103071,182.4,5.494282092668669,1.0,0.26732968634098375,9.639091390646788,8.081474498609406,0.12370389138932976,0.0,0.0,0.0,9696.170190630299,0.9904941653438215,1.0,2.0,axial,circular
469.0,469.0,234.5,4.7,0.0,291.0,73.2,938.0,0.0,0.0,15827.0,0.5,99.7872340425532,165901.35051447595,10513.705095409812,229.8,7.169737038909346,1.0,0.2519345775074804,9.079170923945256,8.084255421370042,0.12210509297742388,0.0,0.0,0.0,15203.467040423897,1.0410125504872156,1.0,2.0,axial,circular
469.0,469.0,234.5,4.7,0.0,291.0,73.2,938.0,0.0,0.0,16670.0,0.5,99.7872340425532,165901.35051447595,10513.705095409812,229.8,7.169737038909346,1.0,0.2519345775074804,9.079170923945256,8.084255421370042,0.12210509297742388,0.0,0.0,0.0,15203.467040423897,1.0964604294321023,1.0,2.0,axial,circular
