Repository: Serali-Nerri/xgboost

# CFST柱极限承载力预测 - XGBoost ML管道

## 项目概述

本项目是一个完整的机器学习管道，用于预测混凝土填充钢管（CFST）柱的极限承载力。采用XGBoost算法，提供从数据加载、预处理、模型训练、评估到预测的全流程解决方案。

### 核心特性

- **模块化设计**：清晰的模块分离，便于维护和扩展
- **特征工程支持**：处理无量纲参数，剔除几何参数实现多截面统一预测
- **自动化超参数优化**：集成Optuna框架进行超参数搜索，支持持久化存储和断点续训
- **智能参数加载**：自动加载最优参数，无需手动配置
- **特征选择**：迭代剔除法自动寻找最优特征子集
- **多维度评估**：集成R²、RMSE、MAE、MAPE、COV等工程指标
- **可视化分析**：提供预测散点图、特征重要性图和学习曲线
- **COV稳定性指标**：特别添加变异系数评估模型预测稳定性

---

## 环境要求

### 系统要求
- Python 3.8+
- 8GB+ RAM（推荐16GB）
- 5GB+ 可用磁盘空间

### Python依赖
- pandas &gt;= 1.5.0
- numpy &gt;= 1.23.0
- xgboost &gt;= 1.7.0
- scikit-learn &gt;= 1.2.0
- matplotlib &gt;= 3.6.0
- seaborn &gt;= 0.12.0
- optuna &gt;= 3.0.0
- joblib &gt;= 1.2.0

---

File: data/processed/2026.3.11-new_feature_parameters_raw.csv (part 71 of 84)
b (mm),h (mm),r0 (mm),t (mm),R (%),fy (MPa),fc (MPa),L (mm),e1 (mm),e2 (mm),Nexp (kN),r0/h,b/t,Ac (mm^2),As (mm^2),Re (mm),te (mm),ke,xi,sigma_re (MPa),lambda,lambda_bar,e/h,e1/e2,e_bar,Npl (kN),psi,b/h,L/h,axial_flag,section_family
469.0,469.0,234.5,4.7,0.0,291.0,73.2,938.0,0.0,0.0,15239.0,0.5,99.7872340425532,165901.35051447595,10513.705095409812,229.8,7.169737038909346,1.0,0.2519345775074804,9.079170923945256,8.084255421370042,0.12210509297742388,0.0,0.0,0.0,15203.467040423897,1.0023371616146255,1.0,2.0,axial,circular
282.0,282.0,141.0,4.4,0.0,322.0,73.2,564.0,0.0,0.0,6811.0,0.5,64.09090909090908,58620.73661521795,5856.813069199286,136.6,6.661444574095242,1.0,0.439495954903924,15.702673154163016,8.128308912005402,0.1183465245234487,0.0,0.0,0.0,6176.931728516124,1.1026510085187873,1.0,2.0,axial,circular
282.0,282.0,141.0,4.4,0.0,322.0,73.2,564.0,0.0,0.0,6380.0,0.5,64.09090909090908,58620.73661521795,5856.813069199286,136.6,6.661444574095242,1.0,0.439495954903924,15.702673154163016,8.128308912005402,0.1183465245234487,0.0,0.0,0.0,6176.931728516124,1.0328752656511324,1.0,2.0,axial,circular
282.0,282.0,141.0,4.4,0.0,322.0,73.2,564.0,0.0,0.0,6860.0,0.5,64.09090909090908,58620.73661521795,5856.813069199286,136.6,6.661444574095242,1.0,0.439495954903924,15.702673154163016,8.128308912005402,0.1183465245234487,0.0,0.0,0.0,6176.931728516124,1.1105837495872677,1.0,2.0,axial,circular
358.0,358.0,179.0,5.7,0.0,290.0,73.2,716.0,0.0,0.0,9947.0,0.5,62.807017543859644,94351.10659007037,9626.256376399799,173.3,8.625871089154913,1.0,0.4042009619905401,14.434521730265,8.130765188342119,0.1162756689872762,0.0,0.0,0.0,9698.115351549093,1.0256631973769164,1.0,2.0,axial,circular
358.0,358.0,179.0,5.7,0.0,290.0,73.2,716.0,0.0,0.0,10045.0,0.5,62.807017543859644,94351.10659007037,9626.256376399799,173.3,8.625871089154913,1.0,0.4042009619905401,14.434521730265,8.130765188342119,0.1162756689872762,0.0,0.0,0.0,9698.115351549093,1.0357682535087087,1.0,2.0,axial,circular
358.0,358.0,179.0,5.7,0.0,290.0,73.2,716.0,0.0,0.0,9609.0,0.5,62.807017543859644,94351.10659007037,9626.256376399799,173.3,8.625871089154913,1.0,0.4042009619905401,14.434521730265,8.130765188342119,0.1162756689872762,0.0,0.0,0.0,9698.115351549093,0.9908110650040001,1.0,2.0,axial,circular
153.0,153.0,76.5,3.6,0.0,320.0,73.2,306.0,0.0,0.0,2264.0,0.5,42.5,16695.711414164136,2561.2058071932656,72.9,5.392190727945234,1.0,0.6706230025860933,23.669424320198555,8.187418638216496,0.11337784298243499,0.0,0.0,0.0,2041.7119338186596,1.1088733736132843,1.0,2.0,axial,circular
153.0,153.0,76.5,3.6,0.0,320.0,73.2,306.0,0.0,0.0,2274.0,0.5,42.5,16695.711414164136,2561.2058071932656,72.9,5.392190727945234,1.0,0.6706230025860933,23.669424320198555,8.187418638216496,0.11337784298243499,0.0,0.0,0.0,2041.7119338186596,1.1137712242034492,1.0,2.0,axial,circular
153.0,153.0,76.5,3.6,0.0,320.0,73.2,306.0,0.0,0.0,2205.0,0.5,42.5,16695.711414164136,2561.2058071932656,72.9,5.392190727945234,1.0,0.6706230025860933,23.669424320198555,8.187418638216496,0.11337784298243499,0.0,0.0,0.0,2041.7119338186596,1.0799760551313127,1.0,2.0,axial,circular
235.0,235.0,117.5,5.7,0.0,290.0,73.2,470.0,0.0,0.0,5390.0,0.5,41.228070175438596,39267.52055945568,6220.026985831604,111.8,8.529281897301146,1.0,0.6275462026308115,22.124255368670237,8.192631958965185,0.11083762724312318,0.0,0.0,0.0,4678.190330843321,1.1521549186367464,1.0,2.0,axial,circular
235.0,235.0,117.5,5.7,0.0,290.0,73.2,470.0,0.0,0.0,5047.0,0.5,41.228070175438596,39267.52055945568,6220.026985831604,111.8,8.529281897301146,1.0,0.6275462026308115,22.124255368670237,8.192631958965185,0.11083762724312318,0.0,0.0,0.0,4678.190330843321,1.0788359692689533,1.0,2.0,axial,circular
235.0,235.0,117.5,5.7,0.0,290.0,73.2,470.0,0.0,0.0,5096.0,0.5,41.228070175438596,39267.52055945568,6220.026985831604,111.8,8.529281897301146,1.0,0.6275462026308115,22.124255368670237,8.192631958965185,0.11083762724312318,0.0,0.0,0.0,4678.190330843321,1.0893101048929237,1.0,2.0,axial,circular
477.0,477.0,238.5,11.4,0.0,310.0,73.2,954.0,0.0,0.0,20237.0,0.5,41.84210526315789,162025.78756922795,25267.808849569956,227.1,17.066753181141337,1.0,0.6604410427871972,23.296756874301256,8.190079771275181,0.11247792862412156,0.0,0.0,0.0,19693.308393434174,1.027607936447443,1.0,2.0,axial,circular
477.0,477.0,238.5,11.4,0.0,310.0,73.2,954.0,0.0,0.0,20462.0,0.5,41.84210526315789,162025.78756922795,25267.808849569956,227.1,17.066753181141337,1.0,0.6604410427871972,23.296756874301256,8.190079771275181,0.11247792862412156,0.0,0.0,0.0,19693.308393434174,1.0390331371046884,1.0,2.0,axial,circular
477.0,477.0,238.5,11.4,0.0,310.0,73.2,954.0,0.0,0.0,19854.0,0.5,41.84210526315789,162025.78756922795,25267.808849569956,227.1,17.066753181141337,1.0,0.6604410427871972,23.296756874301256,8.190079771275181,0.11247792862412156,0.0,0.0,0.0,19693.308393434174,1.008159705995332,1.0,2.0,axial,circular
44.5,44.5,22.2,1.3,0.0,250.0,42.4,700.0,0.0,0.0,45.2,0.49887640449438203,34.230769230769226,1380.5442575421466,265.871734146953,20.962845357678106,1.929740492892165,0.9980948619890633,1.1355231339668554,22.969974233751252,64.65920817198038,0.7413477809545816,0.0,0.0,0.0,125.00301005652527,0.361591292718159,1.0,15.730337078651685,axial,square
44.5,44.5,22.2,1.6,0.0,250.0,42.4,700.0,0.0,0.0,69.4,0.49887640449438203,27.8125,1341.2890873525805,322.97656395738693,20.662661414608728,2.353685168810369,0.9980948619890633,1.4197856120791377,28.423263424194953,65.00876549333427,0.7281105227785186,0.0,0.0,0.0,137.61479829309613,0.5043062291323481,1.0,15.730337078651685,axial,square
44.5,44.5,22.2,2.0,0.0,250.0,42.4,700.0,0.0,0.0,82.0,0.49887640449438203,22.25,1289.8295854053613,396.6370620101675,20.262416157182898,2.906938745178884,0.9980948619890633,1.8131557445201398,35.79781161304709,65.4409314710503,0.7157606563029971,0.0,0.0,0.0,153.84803992372917,0.5329934657643468,1.0,15.730337078651685,axial,square
44.5,44.5,22.2,1.3,0.0,250.0,51.7,700.0,0.0,0.0,68.6,0.49887640449438203,34.230769230769226,1380.5442575421466,265.871734146953,20.962845357678106,1.929740492892165,0.9980948619890633,0.9312607520347131,22.969974233751252,64.65920817198038,0.76867140836058,0.0,0.0,0.0,137.84207165166725,0.49767098809538424,1.0,15.730337078651685,axial,square
44.5,44.5,22.2,1.6,0.0,250.0,51.7,700.0,0.0,0.0,86.5,0.49887640449438203,27.8125,1341.2890873525805,322.97656395738693,20.662661414608728,2.353685168810369,0.9980948619890633,1.1643889739295055,28.423263424194953,65.00876549333427,0.7524368956397889,0.0,0.0,0.0,150.08878680547514,0.5763255326469501,1.0,15.730337078651685,axial,square
44.5,44.5,22.2,2.0,0.0,250.0,51.7,700.0,0.0,0.0,104.8,0.49887640449438203,22.25,1289.8295854053613,396.6370620101675,20.262416157182898,2.906938745178884,0.9980948619890633,1.4869981347708687,35.79781161304709,65.4409314710503,0.7369046571283776,0.0,0.0,0.0,165.84345506799906,0.631921229312486,1.0,15.730337078651685,axial,square
44.5,44.5,22.2,1.3,0.0,250.0,60.7,700.0,0.0,0.0,85.4,0.49887640449438203,34.230769230769226,1380.5442575421466,265.871734146953,20.962845357678106,1.929740492892165,0.9980948619890633,0.7931825515682811,22.969974233751252,64.65920817198038,0.7938109617228395,0.0,0.0,0.0,150.26696996954655,0.568321834248121,1.0,15.730337078651685,axial,square
44.5,44.5,22.2,1.6,0.0,250.0,60.7,700.0,0.0,0.0,101.0,0.49887640449438203,27.8125,1341.2890873525805,322.97656395738693,20.662661414608728,2.353685168810369,0.9980948619890633,0.9917448097554437,28.423263424194953,65.00876549333427,0.7750027243907047,0.0,0.0,0.0,162.16038859164837,0.622840145347319,1.0,15.730337078651685,axial,square
44.5,44.5,22.2,2.0,0.0,250.0,60.7,700.0,0.0,0.0,124.0,0.49887640449438203,22.25,1289.8295854053613,396.6370620101675,20.262416157182898,2.906938745178884,0.9980948619890633,1.2665206518559131,35.79781161304709,65.4409314710503,0.7566830059779985,0.0,0.0,0.0,177.4519213366473,0.6987808250594104,1.0,15.730337078651685,axial,square
57.2,57.2,28.6,1.3,0.0,250.0,42.4,700.0,0.0,0.0,119.8,0.5,44.0,2341.3975887939373,346.3004618636297,27.3,1.949288206744555,1.0,0.872071424593666,17.850624603887866,50.062354503205995,0.5912971640181652,0.0,0.0,0.0,185.85037323077034,0.6446045704263632,1.0,12.237762237762237,axial,circular
57.2,57.2,28.6,1.6,0.0,250.0,42.4,700.0,0.0,0.0,135.0,0.5,35.75,2290.221044466959,421.96391753665205,27.0,2.382227392843415,1.0,1.0863557484143935,22.057661044846437,50.289889909018505,0.5797116813783783,0.0,0.0,0.0,202.59635166956207,0.6663496103828522,1.0,12.237762237762237,axial,circular
57.2,57.2,28.6,2.0,0.0,250.0,42.4,700.0,0.0,0.0,144.3,0.5,28.6,2222.865297973994,520.3681710436869,26.6,2.9499294973538497,1.0,1.3802944148161387,27.72490129091964,50.576924661713754,0.56844709296689,0.0,0.0,0.0,224.34153139501908,0.6432157215951135,1.0,12.237762237762237,axial,circular
57.2,57.2,28.6,1.3,0.0,250.0,51.7,700.0,0.0,0.0,151.6,0.5,44.0,2341.3975887939373,346.3004618636297,27.3,1.949288206744555,1.0,0.7151997756822328,17.850624603887866,50.062354503205995,0.6153186010340166,0.0,0.0,0.0,207.62537080655397,0.7301612486522506,1.0,12.237762237762237,axial,circular
57.2,57.2,28.6,1.6,0.0,250.0,51.7,700.0,0.0,0.0,173.1,0.5,35.75,2290.221044466959,421.96391753665205,27.0,2.382227392843415,1.0,0.8909377898021332,22.057661044846437,50.289889909018505,0.6014486544503358,0.0,0.0,0.0,223.89540738310478,0.7731288552239513,1.0,12.237762237762237,axial,circular
57.2,57.2,28.6,2.0,0.0,250.0,51.7,700.0,0.0,0.0,188.3,0.5,28.6,2222.865297973994,520.3681710436869,26.6,2.9499294973538497,1.0,1.1320016090561755,27.72490129091964,50.576924661713754,0.587679469937112,0.0,0.0,0.0,245.0141786661772,0.7685269522975314,1.0,12.237762237762237,axial,circular
57.2,57.2,28.6,1.3,0.0,250.0,60.7,700.0,0.0,0.0,162.0,0.5,44.0,2341.3975887939373,346.3004618636297,27.3,1.949288206744555,1.0,0.6091569753339611,17.850624603887866,50.062354503205995,0.6371986905607675,0.0,0.0,0.0,228.69794910569942,0.7083579045351517,1.0,12.237762237762237,axial,circular
57.2,57.2,28.6,1.6,0.0,250.0,60.7,700.0,0.0,0.0,181.7,0.5,35.75,2290.221044466959,421.96391753665205,27.0,2.382227392843415,1.0,0.7588382822532173,22.057661044846437,50.289889909018505,0.6214149981193717,0.0,0.0,0.0,244.50739678330743,0.7431268026669559,1.0,12.237762237762237,axial,circular
57.2,57.2,28.6,2.0,0.0,250.0,60.7,700.0,0.0,0.0,206.1,0.5,28.6,2222.865297973994,520.3681710436869,26.6,2.9499294973538497,1.0,0.9641595253410918,27.72490129091964,50.576924661713754,0.6055022090690596,0.0,0.0,0.0,265.0199663479432,0.7776772551899448,1.0,12.237762237762237,axial,circular
63.5,63.5,31.75,1.3,0.0,250.0,42.4,700.0,0.0,0.0,150.5,0.5,48.84615384615385,2912.89256239009,386.09081803072934,30.45,1.9552314348157047,1.0,0.7815183125155394,16.05280324150825,45.00447542562291,0.538172902974777,0.0,0.0,0.0,220.02934915302217,0.6839996599514226,1.0,11.023622047244094,axial,circular
63.5,63.5,31.75,1.6,0.0,250.0,42.4,700.0,0.0,0.0,185.6,0.5,39.6875,2855.7784079478274,470.93666358846696,30.15,2.3911477330874007,1.0,0.9723265600576122,19.827095630907138,45.19323635818449,0.527343028818126,0.0,0.0,0.0,238.81917039410462,0.7771570418476825,1.0,11.023622047244094,axial,circular
63.5,63.5,31.75,2.0,0.0,250.0,42.4,700.0,0.0,0.0,202.3,0.5,31.75,2780.5058479678164,581.5841036084555,29.75,2.963704617880097,1.0,1.2332833454752117,24.90508082252183,45.43288383907956,0.5166479951005754,0.0,0.0,0.0,263.2894738559493,0.7683558215877714,1.0,11.023622047244094,axial,circular
63.5,63.5,31.75,1.3,0.0,250.0,51.7,700.0,0.0,0.0,169.3,0.5,48.84615384615385,2912.89256239009,386.09081803072934,30.45,1.9552314348157047,1.0,0.6409357147129374,16.05280324150825,45.00447542562291,0.5608138589626531,0.0,0.0,0.0,247.11924998325,0.6850943421505016,1.0,11.023622047244094,axial,circular
63.5,63.5,31.75,1.6,0.0,250.0,51.7,700.0,0.0,0.0,210.5,0.5,39.6875,2855.7784079478274,470.93666358846696,30.15,2.3911477330874007,1.0,0.7974206217880611,19.827095630907138,45.19323635818449,0.5479675416190073,0.0,0.0,0.0,265.3779095880194,0.7932084487619429,1.0,11.023622047244094,axial,circular
63.5,63.5,31.75,2.0,0.0,250.0,51.7,700.0,0.0,0.0,231.3,0.5,31.75,2780.5058479678164,581.5841036084555,29.75,2.963704617880097,1.0,1.011435470950657,24.90508082252183,45.43288383907956,0.5350303168013331,0.0,0.0,0.0,289.14817824205,0.7999358716566962,1.0,11.023622047244094,axial,circular
63.5,63.5,31.75,1.3,0.0,250.0,60.7,700.0,0.0,0.0,181.2,0.5,48.84615384615385,2912.89256239009,386.09081803072934,30.45,1.9552314348157047,1.0,0.5459040601426502,16.05280324150825,45.00447542562291,0.5813495625052494,0.0,0.0,0.0,273.3352830447608,0.6629221005848962,1.0,11.023622047244094,axial,circular
63.5,63.5,31.75,1.6,0.0,250.0,60.7,700.0,0.0,0.0,226.7,0.5,39.6875,2855.7784079478274,470.93666358846696,30.15,2.3911477330874007,1.0,0.6791869216876896,19.827095630907138,45.19323635818449,0.5668322475572161,0.0,0.0,0.0,291.07991525954986,0.7788239178160278,1.0,11.023622047244094,axial,circular
63.5,63.5,31.75,2.0,0.0,250.0,60.7,700.0,0.0,0.0,240.6,0.5,31.75,2780.5058479678164,581.5841036084555,29.75,2.963704617880097,1.0,0.8614697503813669,24.90508082252183,45.43288383907956,0.5519955410472447,0.0,0.0,0.0,314.1727308737603,0.7658207614991162,1.0,11.023622047244094,axial,circular
44.5,44.5,22.2,1.3,0.0,250.0,42.4,490.0,0.0,0.0,82.0,0.49887640449438203,34.230769230769226,1380.5442575421466,265.871734146953,20.962845357678106,1.929740492892165,0.9980948619890633,1.1355231339668554,22.969974233751252,45.26144572038627,0.5189434466682071,0.0,0.0,0.0,125.00301005652527,0.6559842036037398,1.0,11.01123595505618,axial,square
44.5,44.5,22.2,1.6,0.0,250.0,42.4,490.0,0.0,0.0,96.5,0.49887640449438203,27.8125,1341.2890873525805,322.97656395738693,20.662661414608728,2.353685168810369,0.9980948619890633,1.4197856120791377,28.423263424194953,45.50613584533399,0.509677365944963,0.0,0.0,0.0,137.61479829309613,0.7012327249462765,1.0,11.01123595505618,axial,square
44.5,44.5,22.2,2.0,0.0,250.0,42.4,490.0,0.0,0.0,127.1,0.49887640449438203,22.25,1289.8295854053613,396.6370620101675,20.262416157182898,2.906938745178884,0.9980948619890633,1.8131557445201398,35.79781161304709,45.808652029735214,0.501032459412098,0.0,0.0,0.0,153.84803992372917,0.8261398719347375,1.0,11.01123595505618,axial,square
44.5,44.5,22.2,1.3,0.0,250.0,51.7,490.0,0.0,0.0,94.0,0.49887640449438203,34.230769230769226,1380.5442575421466,265.871734146953,20.962845357678106,1.929740492892165,0.9980948619890633,0.9312607520347131,22.969974233751252,45.26144572038627,0.5380699858524061,0.0,0.0,0.0,137.84207165166725,0.681939837914958,1.0,11.01123595505618,axial,square
44.5,44.5,22.2,1.6,0.0,250.0,51.7,490.0,0.0,0.0,117.1,0.49887640449438203,27.8125,1341.2890873525805,322.97656395738693,20.662661414608728,2.353685168810369,0.9980948619890633,1.1643889739295055,28.423263424194953,45.50613584533399,0.5267058269478523,0.0,0.0,0.0,150.08878680547514,0.7802048540226342,1.0,11.01123595505618,axial,square
44.5,44.5,22.2,2.0,0.0,250.0,51.7,490.0,0.0,0.0,138.0,0.49887640449438203,22.25,1289.8295854053613,396.6370620101675,20.262416157182898,2.906938745178884,0.9980948619890633,1.4869981347708687,35.79781161304709,45.808652029735214,0.5158332599898643,0.0,0.0,0.0,165.84345506799906,0.8321100156977392,1.0,11.01123595505618,axial,square
44.5,44.5,22.2,1.3,0.0,250.0,60.7,490.0,0.0,0.0,109.9,0.49887640449438203,34.230769230769226,1380.5442575421466,265.871734146953,20.962845357678106,1.929740492892165,0.9980948619890633,0.7931825515682811,22.969974233751252,45.26144572038627,0.5556676732059876,0.0,0.0,0.0,150.26696996954655,0.7313649834176639,1.0,11.01123595505618,axial,square
44.5,44.5,22.2,1.6,0.0,250.0,60.7,490.0,0.0,0.0,130.0,0.49887640449438203,27.8125,1341.2890873525805,322.97656395738693,20.662661414608728,2.353685168810369,0.9980948619890633,0.9917448097554437,28.423263424194953,45.50613584533399,0.5425019070734933,0.0,0.0,0.0,162.16038859164837,0.8016754346054601,1.0,11.01123595505618,axial,square
44.5,44.5,22.2,2.0,0.0,250.0,60.7,490.0,0.0,0.0,145.3,0.49887640449438203,22.25,1289.8295854053613,396.6370620101675,20.262416157182898,2.906938745178884,0.9980948619890633,1.2665206518559131,35.79781161304709,45.808652029735214,0.529678104184599,0.0,0.0,0.0,177.4519213366473,0.8188133377510672,1.0,11.01123595505618,axial,square
57.2,57.2,28.6,1.3,0.0,250.0,42.4,490.0,0.0,0.0,163.0,0.5,44.0,2341.3975887939373,346.3004618636297,27.3,1.949288206744555,1.0,0.872071424593666,17.850624603887866,35.043648152244195,0.41390801481271566,0.0,0.0,0.0,185.85037323077034,0.8770496242028147,1.0,8.566433566433567,axial,circular
57.2,57.2,28.6,1.6,0.0,250.0,42.4,490.0,0.0,0.0,181.6,0.5,35.75,2290.221044466959,421.96391753665205,27.0,2.382227392843415,1.0,1.0863557484143935,22.057661044846437,35.20292293631295,0.4057981769648648,0.0,0.0,0.0,202.59635166956207,0.8963636240409331,1.0,8.566433566433567,axial,circular
57.2,57.2,28.6,2.0,0.0,250.0,42.4,490.0,0.0,0.0,205.8,0.5,28.6,2222.865297973994,520.3681710436869,26.6,2.9499294973538497,1.0,1.3802944148161387,27.72490129091964,35.40384726319963,0.39791296507682294,0.0,0.0,0.0,224.34153139501908,0.9173513201959416,1.0,8.566433566433567,axial,circular
57.2,57.2,28.6,1.3,0.0,250.0,51.7,490.0,0.0,0.0,176.5,0.5,44.0,2341.3975887939373,346.3004618636297,27.3,1.949288206744555,1.0,0.7151997756822328,17.850624603887866,35.043648152244195,0.4307230207238116,0.0,0.0,0.0,207.62537080655397,0.8500887888332601,1.0,8.566433566433567,axial,circular
57.2,57.2,28.6,1.6,0.0,250.0,51.7,490.0,0.0,0.0,192.1,0.5,35.75,2290.221044466959,421.96391753665205,27.0,2.382227392843415,1.0,0.8909377898021332,22.057661044846437,35.20292293631295,0.42101405811523507,0.0,0.0,0.0,223.89540738310478,0.8579899080792665,1.0,8.566433566433567,axial,circular
57.2,57.2,28.6,2.0,0.0,250.0,51.7,490.0,0.0,0.0,221.9,0.5,28.6,2222.865297973994,520.3681710436869,26.6,2.9499294973538497,1.0,1.1320016090561755,27.72490129091964,35.40384726319963,0.41137562895597835,0.0,0.0,0.0,245.0141786661772,0.9056618731535965,1.0,8.566433566433567,axial,circular
57.2,57.2,28.6,1.3,0.0,250.0,60.7,490.0,0.0,0.0,187.2,0.5,44.0,2341.3975887939373,346.3004618636297,27.3,1.949288206744555,1.0,0.6091569753339611,17.850624603887866,35.043648152244195,0.44603908339253723,0.0,0.0,0.0,228.69794910569942,0.8185469119072863,1.0,8.566433566433567,axial,circular
57.2,57.2,28.6,1.6,0.0,250.0,60.7,490.0,0.0,0.0,201.5,0.5,35.75,2290.221044466959,421.96391753665205,27.0,2.382227392843415,1.0,0.7588382822532173,22.057661044846437,35.20292293631295,0.4349904986835602,0.0,0.0,0.0,244.50739678330743,0.8241059479218031,1.0,8.566433566433567,axial,circular
57.2,57.2,28.6,2.0,0.0,250.0,60.7,490.0,0.0,0.0,231.3,0.5,28.6,2222.865297973994,520.3681710436869,26.6,2.9499294973538497,1.0,0.9641595253410918,27.72490129091964,35.40384726319963,0.4238515463483417,0.0,0.0,0.0,265.0199663479432,0.8727644304970124,1.0,8.566433566433567,axial,circular
63.5,63.5,31.75,1.3,0.0,250.0,42.4,490.0,0.0,0.0,191.3,0.5,48.84615384615385,2912.89256239009,386.09081803072934,30.45,1.9552314348157047,1.0,0.7815183125155394,16.05280324150825,31.503132797936033,0.3767210320823439,0.0,0.0,0.0,220.02934915302217,0.8694294680977219,1.0,7.716535433070866,axial,circular
63.5,63.5,31.75,1.6,0.0,250.0,42.4,490.0,0.0,0.0,226.3,0.5,39.6875,2855.7784079478274,470.93666358846696,30.15,2.3911477330874007,1.0,0.9723265600576122,19.827095630907138,31.635265450729143,0.3691401201726882,0.0,0.0,0.0,238.81917039410462,0.9475788716063069,1.0,7.716535433070866,axial,circular
63.5,63.5,31.75,2.0,0.0,250.0,42.4,490.0,0.0,0.0,243.6,0.5,31.75,2780.5058479678164,581.5841036084555,29.75,2.963704617880097,1.0,1.2332833454752117,24.90508082252183,31.80301868735569,0.3616535965704027,0.0,0.0,0.0,263.2894738559493,0.9252173907008459,1.0,7.716535433070866,axial,circular
63.5,63.5,31.75,1.3,0.0,250.0,51.7,490.0,0.0,0.0,208.0,0.5,48.84615384615385,2912.89256239009,386.09081803072934,30.45,1.9552314348157047,1.0,0.6409357147129374,16.05280324150825,31.503132797936033,0.3925697012738572,0.0,0.0,0.0,247.11924998325,0.8416988964400728,1.0,7.716535433070866,axial,circular
63.5,63.5,31.75,1.6,0.0,250.0,51.7,490.0,0.0,0.0,240.8,0.5,39.6875,2855.7784079478274,470.93666358846696,30.15,2.3911477330874007,1.0,0.7974206217880611,19.827095630907138,31.635265450729143,0.38357727913330514,0.0,0.0,0.0,265.3779095880194,0.9073852468497665,1.0,7.716535433070866,axial,circular
63.5,63.5,31.75,2.0,0.0,250.0,51.7,490.0,0.0,0.0,269.0,0.5,31.75,2780.5058479678164,581.5841036084555,29.75,2.963704617880097,1.0,1.011435470950657,24.90508082252183,31.80301868735569,0.37452122176093317,0.0,0.0,0.0,289.14817824205,0.9303188477114192,1.0,7.716535433070866,axial,circular
63.5,63.5,31.75,1.3,0.0,250.0,60.7,490.0,0.0,0.0,239.1,0.5,48.84615384615385,2912.89256239009,386.09081803072934,30.45,1.9552314348157047,1.0,0.5459040601426502,16.05280324150825,31.503132797936033,0.4069446937536746,0.0,0.0,0.0,273.3352830447608,0.8747498578909972,1.0,7.716535433070866,axial,circular
63.5,63.5,31.75,1.6,0.0,250.0,60.7,490.0,0.0,0.0,262.0,0.5,39.6875,2855.7784079478274,470.93666358846696,30.15,2.3911477330874007,1.0,0.6791869216876896,19.827095630907138,31.635265450729143,0.3967825732900513,0.0,0.0,0.0,291.07991525954986,0.900096455526243,1.0,7.716535433070866,axial,circular
63.5,63.5,31.75,2.0,0.0,250.0,60.7,490.0,0.0,0.0,280.2,0.5,31.75,2780.5058479678164,581.5841036084555,29.75,2.963704617880097,1.0,0.8614697503813669,24.90508082252183,31.80301868735569,0.38639687873307127,0.0,0.0,0.0,314.1727308737603,0.8918660738655542,1.0,7.716535433070866,axial,circular
44.5,44.5,22.2,1.3,0.0,250.0,42.4,350.0,0.0,0.0,83.83,0.49887640449438203,34.230769230769226,1380.5442575421466,265.871734146953,20.962845357678106,1.929740492892165,0.9980948619890633,1.1355231339668554,22.969974233751252,32.32960408599019,0.3706738904772908,0.0,0.0,0.0,125.00301005652527,0.6706238510744086,1.0,7.865168539325842,axial,square
44.5,44.5,22.2,1.6,0.0,250.0,42.4,350.0,0.0,0.0,93.47,0.49887640449438203,27.8125,1341.2890873525805,322.97656395738693,20.662661414608728,2.353685168810369,0.9980948619890633,1.4197856120791377,28.423263424194953,32.50438274666713,0.3640552613892593,0.0,0.0,0.0,137.61479829309613,0.6792147440489996,1.0,7.865168539325842,axial,square
44.5,44.5,22.2,2.0,0.0,250.0,42.4,350.0,0.0,0.0,104.22,0.49887640449438203,22.25,1289.8295854053613,396.6370620101675,20.262416157182898,2.906938745178884,0.9980948619890633,1.8131557445201398,35.79781161304709,32.72046573552515,0.35788032815149856,0.0,0.0,0.0,153.84803992372917,0.6774216951458564,1.0,7.865168539325842,axial,square
44.5,44.5,22.2,1.3,0.0,250.0,51.7,350.0,0.0,0.0,95.19,0.49887640449438203,34.230769230769226,1380.5442575421466,265.871734146953,20.962845357678106,1.929740492892165,0.9980948619890633,0.9312607520347131,22.969974233751252,32.32960408599019,0.38433570418029,0.0,0.0,0.0,137.84207165166725,0.6905729060757964,1.0,7.865168539325842,axial,square
44.5,44.5,22.2,1.6,0.0,250.0,51.7,350.0,0.0,0.0,104.45,0.49887640449438203,27.8125,1341.2890873525805,322.97656395738693,20.662661414608728,2.353685168810369,0.9980948619890633,1.1643889739295055,28.423263424194953,32.50438274666713,0.37621844781989444,0.0,0.0,0.0,150.08878680547514,0.6959214090748432,1.0,7.865168539325842,axial,square
44.5,44.5,22.2,2.0,0.0,250.0,51.7,350.0,0.0,0.0,114.77,0.49887640449438203,22.25,1289.8295854053613,396.6370620101675,20.262416157182898,2.906938745178884,0.9980948619890633,1.4869981347708687,35.79781161304709,32.72046573552515,0.3684523285641888,0.0,0.0,0.0,165.84345506799906,0.6920381630552864,1.0,7.865168539325842,axial,square
44.5,44.5,22.2,1.3,0.0,250.0,60.7,350.0,0.0,0.0,106.52,0.49887640449438203,34.230769230769226,1380.5442575421466,265.871734146953,20.962845357678106,1.929740492892165,0.9980948619890633,0.7931825515682811,22.969974233751252,32.32960408599019,0.39690548086141975,0.0,0.0,0.0,150.26696996954655,0.708871683654682,1.0,7.865168539325842,axial,square
44.5,44.5,22.2,1.6,0.0,250.0,60.7,350.0,0.0,0.0,115.38,0.49887640449438203,27.8125,1341.2890873525805,322.97656395738693,20.662661414608728,2.353685168810369,0.9980948619890633,0.9917448097554437,28.423263424194953,32.50438274666713,0.38750136219535236,0.0,0.0,0.0,162.16038859164837,0.7115177818829076,1.0,7.865168539325842,axial,square
44.5,44.5,22.2,2.0,0.0,250.0,60.7,350.0,0.0,0.0,125.27,0.49887640449438203,22.25,1289.8295854053613,396.6370620101675,20.262416157182898,2.906938745178884,0.9980948619890633,1.2665206518559131,35.79781161304709,32.72046573552515,0.37834150298899927,0.0,0.0,0.0,177.4519213366473,0.705937693187035,1.0,7.865168539325842,axial,square
57.2,57.2,28.6,1.3,0.0,250.0,42.4,350.0,0.0,0.0,126.4,0.5,44.0,2341.3975887939373,346.3004618636297,27.3,1.949288206744555,1.0,0.872071424593666,17.850624603887866,25.031177251602998,0.2956485820090826,0.0,0.0,0.0,185.85037323077034,0.6801170091977656,1.0,6.118881118881118,axial,circular
57.2,57.2,28.6,1.6,0.0,250.0,42.4,350.0,0.0,0.0,139.22,0.5,35.75,2290.221044466959,421.96391753665205,27.0,2.382227392843415,1.0,1.0863557484143935,22.057661044846437,25.144944954509253,0.2898558406891891,0.0,0.0,0.0,202.59635166956207,0.6871792056111162,1.0,6.118881118881118,axial,circular
57.2,57.2,28.6,2.0,0.0,250.0,42.4,350.0,0.0,0.0,153.62,0.5,28.6,2222.865297973994,520.3681710436869,26.6,2.9499294973538497,1.0,1.3802944148161387,27.72490129091964,25.288462330856877,0.284223546483445,0.0,0.0,0.0,224.34153139501908,0.6847595228790113,1.0,6.118881118881118,axial,circular
57.2,57.2,28.6,1.3,0.0,250.0,51.7,350.0,0.0,0.0,145.86,0.5,44.0,2341.3975887939373,346.3004618636297,27.3,1.949288206744555,1.0,0.7151997756822328,17.850624603887866,25.031177251602998,0.3076593005170083,0.0,0.0,0.0,207.62537080655397,0.7025153016386365,1.0,6.118881118881118,axial,circular
57.2,57.2,28.6,1.6,0.0,250.0,51.7,350.0,0.0,0.0,158.17,0.5,35.75,2290.221044466959,421.96391753665205,27.0,2.382227392843415,1.0,0.8909377898021332,22.057661044846437,25.144944954509253,0.3007243272251679,0.0,0.0,0.0,223.89540738310478,0.706445933164485,1.0,6.118881118881118,axial,circular
57.2,57.2,28.6,2.0,0.0,250.0,51.7,350.0,0.0,0.0,172.0,0.5,28.6,2222.865297973994,520.3681710436869,26.6,2.9499294973538497,1.0,1.1320016090561755,27.72490129091964,25.288462330856877,0.293839734968556,0.0,0.0,0.0,245.0141786661772,0.7020001900965236,1.0,6.118881118881118,axial,circular
57.2,57.2,28.6,1.3,0.0,250.0,60.7,350.0,0.0,0.0,165.26,0.5,44.0,2341.3975887939373,346.3004618636297,27.3,1.949288206744555,1.0,0.6091569753339611,17.850624603887866,25.031177251602998,0.31859934528038375,0.0,0.0,0.0,228.69794910569942,0.7226125142190071,1.0,6.118881118881118,axial,circular
57.2,57.2,28.6,1.6,0.0,250.0,60.7,350.0,0.0,0.0,177.06,0.5,35.75,2290.221044466959,421.96391753665205,27.0,2.382227392843415,1.0,0.7588382822532173,22.057661044846437,25.144944954509253,0.31070749905968587,0.0,0.0,0.0,244.50739678330743,0.7241498716577393,1.0,6.118881118881118,axial,circular
57.2,57.2,28.6,2.0,0.0,250.0,60.7,350.0,0.0,0.0,190.33,0.5,28.6,2222.865297973994,520.3681710436869,26.6,2.9499294973538497,1.0,0.9641595253410918,27.72490129091964,25.288462330856877,0.3027511045345298,0.0,0.0,0.0,265.0199663479432,0.7181723046108792,1.0,6.118881118881118,axial,circular
63.5,63.5,31.75,1.3,0.0,250.0,42.4,350.0,0.0,0.0,150.42,0.5,48.84615384615385,2912.89256239009,386.09081803072934,30.45,1.9552314348157047,1.0,0.7815183125155394,16.05280324150825,22.502237712811453,0.2690864514873885,0.0,0.0,0.0,220.02934915302217,0.6836360720923121,1.0,5.511811023622047,axial,circular
63.5,63.5,31.75,1.6,0.0,250.0,42.4,350.0,0.0,0.0,164.95,0.5,39.6875,2855.7784079478274,470.93666358846696,30.15,2.3911477330874007,1.0,0.9723265600576122,19.827095630907138,22.596618179092246,0.263671514409063,0.0,0.0,0.0,238.81917039410462,0.690689946405039,1.0,5.511811023622047,axial,circular
63.5,63.5,31.75,2.0,0.0,250.0,42.4,350.0,0.0,0.0,181.34,0.5,31.75,2780.5058479678164,581.5841036084555,29.75,2.963704617880097,1.0,1.2332833454752117,24.90508082252183,22.71644191953978,0.2583239975502877,0.0,0.0,0.0,263.2894738559493,0.6887476257376494,1.0,5.511811023622047,axial,circular
63.5,63.5,31.75,1.3,0.0,250.0,51.7,350.0,0.0,0.0,174.69,0.5,48.84615384615385,2912.89256239009,386.09081803072934,30.45,1.9552314348157047,1.0,0.6409357147129374,16.05280324150825,22.502237712811453,0.28040692948132656,0.0,0.0,0.0,247.11924998325,0.7069056741303669,1.0,5.511811023622047,axial,circular
63.5,63.5,31.75,1.6,0.0,250.0,51.7,350.0,0.0,0.0,188.69,0.5,39.6875,2855.7784079478274,470.93666358846696,30.15,2.3911477330874007,1.0,0.7974206217880611,19.827095630907138,22.596618179092246,0.27398377080950365,0.0,0.0,0.0,265.3779095880194,0.711023763405658,1.0,5.511811023622047,axial,circular
63.5,63.5,31.75,2.0,0.0,250.0,51.7,350.0,0.0,0.0,204.46,0.5,31.75,2780.5058479678164,581.5841036084555,29.75,2.963704617880097,1.0,1.011435470950657,24.90508082252183,22.71644191953978,0.26751515840066653,0.0,0.0,0.0,289.14817824205,0.7071114929482408,1.0,5.511811023622047,axial,circular
63.5,63.5,31.75,1.3,0.0,250.0,60.7,350.0,0.0,0.0,198.88,0.5,48.84615384615385,2912.89256239009,386.09081803072934,30.45,1.9552314348157047,1.0,0.5459040601426502,16.05280324150825,22.502237712811453,0.2906747812526247,0.0,0.0,0.0,273.3352830447608,0.727604566028279,1.0,5.511811023622047,axial,circular
63.5,63.5,31.75,1.6,0.0,250.0,60.7,350.0,0.0,0.0,212.35,0.5,39.6875,2855.7784079478274,470.93666358846696,30.15,2.3911477330874007,1.0,0.6791869216876896,19.827095630907138,22.596618179092246,0.28341612377860803,0.0,0.0,0.0,291.07991525954986,0.7295247417213653,1.0,5.511811023622047,axial,circular
63.5,63.5,31.75,2.0,0.0,250.0,60.7,350.0,0.0,0.0,227.53,0.5,31.75,2780.5058479678164,581.5841036084555,29.75,2.963704617880097,1.0,0.8614697503813669,24.90508082252183,22.71644191953978,0.27599777052362234,0.0,0.0,0.0,314.1727308737603,0.7242194424933246,1.0,5.511811023622047,axial,circular
216.3,216.3,108.15,8.2,0.0,381.1,41.0,648.9,0.0,0.0,3788.4,0.5,26.37804878048781,31384.51846334367,8021.523464061304,99.95,12.04702103567736,1.0,2.3757267112479052,45.93416424909097,12.426853929062675,0.1582223282830062,0.0,0.0,0.0,4343.767849150854,0.8721460565026695,1.0,2.9999999999999996,axial,circular
216.3,216.3,108.15,8.2,0.0,381.1,41.0,648.9,0.0,0.0,3800.3,0.5,26.37804878048781,31384.51846334367,8021.523464061304,99.95,12.04702103567736,1.0,2.3757267112479052,45.93416424909097,12.426853929062675,0.1582223282830062,0.0,0.0,0.0,4343.767849150854,0.874885613590723,1.0,2.9999999999999996,axial,circular
190.7,190.7,95.35,5.3,0.0,382.5,41.0,572.1,0.0,0.0,2530.3,0.5,35.9811320754717,25475.182681941267,4661.608226729597,90.05,7.8930369351681975,1.0,1.7071278493075097,33.52678098502871,12.326339205265008,0.15990648412511935,0.0,0.0,0.0,2827.547636683663,0.8948744018218223,1.0,3.0000000000000004,axial,circular
190.7,190.7,95.35,5.3,0.0,382.5,41.0,572.1,0.0,0.0,2544.8,0.5,35.9811320754717,25475.182681941267,4661.608226729597,90.05,7.8930369351681975,1.0,1.7071278493075097,33.52678098502871,12.326339205265008,0.15990648412511935,0.0,0.0,0.0,2827.547636683663,0.9000025205533626,1.0,3.0000000000000004,axial,circular
216.3,216.3,108.15,4.5,0.0,371.9,41.0,648.9,0.0,0.0,2740.4,0.5,48.06666666666667,33751.14304114594,4549.548041863567,103.65,6.765074239857668,1.0,1.2227061355221294,24.273334392697215,12.251325851856604,0.16045069326619604,0.0,0.0,0.0,3075.773781456044,0.8909627933373953,1.0,2.9999999999999996,axial,circular
216.3,216.3,108.15,4.5,0.0,371.9,41.0,648.9,0.0,0.0,2751.2,0.5,48.06666666666667,33751.14304114594,4549.548041863567,103.65,6.765074239857668,1.0,1.2227061355221294,24.273334392697215,12.251325851856604,0.16045069326619604,0.0,0.0,0.0,3075.773781456044,0.8944741048860901,1.0,2.9999999999999996,axial,circular
60.0,60.0,30.0,1.9,0.0,282.0,85.2,180.0,0.0,0.0,312.0,0.5,31.578947368421055,2480.632975201037,521.8795869702226,28.1,2.814873959473541,1.0,0.6963335350181213,28.248913045250482,12.365949583789417,0.1655898593840969,0.0,0.0,0.0,358.51997301273116,0.8702444033401754,1.0,3.0,axial,circular
60.0,60.0,30.0,1.9,0.0,282.0,85.2,180.0,0.0,0.0,320.0,0.5,31.578947368421055,2480.632975201037,521.8795869702226,28.1,2.814873959473541,1.0,0.6963335350181213,28.248913045250482,12.365949583789417,0.1655898593840969,0.0,0.0,0.0,358.51997301273116,0.8925583624001798,1.0,3.0,axial,circular
100.0,100.0,50.0,1.9,0.0,282.0,85.2,300.0,0.0,0.0,822.0,0.5,52.631578947368425,7268.420179271881,891.1185452973983,48.1,2.8633382219991574,1.0,0.40579339148436333,16.787138848311066,12.231201173279798,0.1765833088878427,0.0,0.0,0.0,870.5648290478307,0.9442145749203447,1.0,3.0,axial,circular
100.0,100.0,50.0,1.9,0.0,282.0,85.2,300.0,0.0,0.0,845.0,0.5,52.631578947368425,7268.420179271881,891.1185452973983,48.1,2.8633382219991574,1.0,0.40579339148436333,16.787138848311066,12.231201173279798,0.1765833088878427,0.0,0.0,0.0,870.5648290478307,0.9706342041456097,1.0,3.0,axial,circular
150.0,150.0,75.0,1.9,0.0,282.0,85.2,450.0,0.0,0.0,1701.0,0.5,78.94736842105263,16787.44591964895,1352.667243206369,73.1,2.8880079764535083,0.9999999999999999,0.2666956057478443,11.14115252202311,12.15808127623256,0.1852564733638708,0.0,0.0,0.0,1811.7425549382867,0.9388751152108038,1.0,3.0,axial,circular
150.0,150.0,75.0,1.9,0.0,282.0,85.2,450.0,0.0,0.0,1670.0,0.5,78.94736842105263,16787.44591964895,1352.667243206369,73.1,2.8880079764535083,0.9999999999999999,0.2666956057478443,11.14115252202311,12.15808127623256,0.1852564733638708,0.0,0.0,0.0,1811.7425549382867,0.9217645164033171,1.0,3.0,axial,circular
200.0,200.0,100.0,1.9,0.0,282.0,85.2,600.0,0.0,0.0,2783.0,0.5,105.26315789473685,30233.462477013265,1814.2159411153386,98.1,2.900459750088473,1.0,0.19861434151927776,8.337713043067781,12.120055170010616,0.19095859161760026,0.0,0.0,0.0,3087.499898436056,0.9013765478695894,1.0,3.0,axial,circular
200.0,200.0,100.0,1.9,0.0,282.0,85.2,600.0,0.0,0.0,2824.0,0.5,105.26315789473685,30233.462477013265,1814.2159411153386,98.1,2.900459750088473,1.0,0.19861434151927776,8.337713043067781,12.120055170010616,0.19095859161760026,0.0,0.0,0.0,3087.499898436056,0.9146559005331371,1.0,3.0,axial,circular
250.0,250.0,125.0,1.9,0.0,282.0,85.2,750.0,0.0,0.0,3950.0,0.5,131.57894736842107,47606.46985136482,2275.7646390243085,123.1,2.9079695226810713,1.0,0.15822346098034965,6.661636112071991,12.096765074177384,0.1949911869008126,0.0,0.0,0.0,4697.8368595411375,0.840812509693199,1.0,3.0,axial,circular
250.0,250.0,125.0,1.9,0.0,282.0,85.2,750.0,0.0,0.0,4102.0,0.5,131.57894736842107,47606.46985136482,2275.7646390243085,123.1,2.9079695226810713,1.0,0.15822346098034965,6.661636112071991,12.096765074177384,0.1949911869008126,0.0,0.0,0.0,4697.8368595411375,0.8731678265218993,1.0,3.0,axial,circular
219.1,219.1,109.55,6.3,0.0,300.0,163.0,600.0,0.0,0.0,6916.0,0.5,34.77777777777778,33491.14483313484,6354.6152248913795,103.25,9.370155163172086,1.0,0.34921502091463846,27.225632435366837,11.260887081590909,0.18179448596922304,0.0,0.0,0.0,7365.441175268392,0.938979734604694,1.0,2.7384755819260613,axial,circular
219.1,219.1,109.55,6.3,0.0,300.0,175.0,600.0,0.0,0.0,7400.0,0.5,34.77777777777778,33491.14483313484,6354.6152248913795,103.25,9.370155163172086,1.0,0.32526884805192036,27.225632435366837,11.260887081590909,0.18536833123859692,0.0,0.0,0.0,7767.3349132660105,0.9527077282790226,1.0,2.7384755819260613,axial,circular
219.1,219.1,109.55,6.3,0.0,300.0,149.0,600.0,0.0,0.0,6817.0,0.5,34.77777777777778,33491.14483313484,6354.6152248913795,103.25,9.370155163172086,1.0,0.38202717053077895,27.225632435366837,11.260887081590909,0.17745985579686935,0.0,0.0,0.0,6896.565147604505,0.9884630760528461,1.0,2.7384755819260613,axial,circular
219.1,219.1,109.55,6.3,0.0,300.0,175.0,600.0,0.0,0.0,7569.0,0.5,34.77777777777778,33491.14483313484,6354.6152248913795,103.25,9.370155163172086,1.0,0.32526884805192036,27.225632435366837,11.260887081590909,0.18536833123859692,0.0,0.0,0.0,7767.3349132660105,0.9744655128843138,1.0,2.7384755819260613,axial,circular
108.0,108.0,54.0,3.5,0.0,420.5,98.5,324.0,0.0,0.0,1640.0,0.5,30.857142857142858,8011.84666481737,1727.9624869495333,50.5,5.180135978199317,1.0,0.9207282122439356,43.13360750163986,12.373363550710959,0.1859170063428277,0.0,0.0,0.0,1515.7751222467898,1.081954688350522,1.0,3.0,axial,circular
108.0,108.0,54.0,5.5,0.0,383.1,98.5,324.0,0.0,0.0,1809.0,0.5,19.636363636363637,7389.811319406591,2617.9271415387543,48.5,7.940783928473721,1.0,1.3778442472154173,62.7240066597584,12.542396428549715,0.1748523762334273,0.0,0.0,0.0,1730.8243028850463,1.0451667433746137,1.0,3.0,axial,circular
108.0,108.0,54.0,8.0,0.0,351.0,98.5,324.0,0.0,0.0,1902.0,0.5,13.5,6647.610054996002,3630.7258771281654,46.0,11.19874072663847,1.0,1.9462508285450795,85.45126076195875,12.710831272586326,0.16543527323145776,0.0,0.0,0.0,1929.1743732890923,0.9859139880431015,1.0,3.0,axial,circular
108.0,108.0,54.0,10.0,0.0,366.2,98.5,324.0,0.0,0.0,2185.0,0.5,10.8,6082.12337734984,4361.239199482003,44.0,13.656097276935093,1.0,2.6658566387577656,113.65597324576433,12.812466061541132,0.16560919019093298,0.0,0.0,0.0,2196.1749475192687,0.9949116314563684,1.0,3.0,axial,circular
108.0,108.0,54.0,12.0,0.0,430.0,98.5,324.0,0.0,0.0,2751.0,0.5,9.0,5541.769440932395,5020.885263064558,42.0,15.984458405920726,1.0,3.9551601065300317,163.6504074891884,12.885435201315717,0.17488222084313615,0.0,0.0,0.0,2704.8449530496005,1.0170638420137028,1.0,3.0,axial,circular
108.0,108.0,54.0,8.0,0.0,351.0,97.3,324.0,0.0,0.0,1906.0,0.5,13.5,6647.610054996002,3630.7258771281654,46.0,11.19874072663847,1.0,1.9702539220112059,85.45126076195875,12.710831272586326,0.1651591317446771,0.0,0.0,0.0,1921.1972412230969,0.9920897027660618,1.0,3.0,axial,circular
108.0,108.0,54.0,8.0,0.0,351.0,117.0,324.0,0.0,0.0,1967.0,0.5,13.5,6647.610054996002,3630.7258771281654,46.0,11.19874072663847,1.0,1.63851031292043,85.45126076195875,12.710831272586326,0.169629200018038,0.0,0.0,0.0,2052.1551593065183,0.958504521980056,1.0,3.0,axial,circular
108.0,108.0,54.0,8.0,0.0,351.0,97.4,324.0,0.0,0.0,1893.0,0.5,13.5,6647.610054996002,3630.7258771281654,46.0,11.19874072663847,1.0,1.9682310740419948,85.45126076195875,12.710831272586326,0.1651821625526714,0.0,0.0,0.0,1921.8620022285968,0.9849822712582234,1.0,3.0,axial,circular
108.0,108.0,54.0,8.0,0.0,351.0,97.2,324.0,0.0,0.0,1896.0,0.5,13.5,6647.610054996002,3630.7258771281654,46.0,11.19874072663847,1.0,1.972280932219036,85.45126076195875,12.710831272586326,0.16513609748109973,0.0,0.0,0.0,1920.5324802175974,0.9872262091527774,1.0,3.0,axial,circular
108.0,108.0,54.0,8.0,0.0,351.0,91.9,324.0,0.0,0.0,1885.0,0.5,13.5,6647.610054996002,3630.7258771281654,46.0,11.19874072663847,1.0,2.0860250991478813,85.45126076195875,12.710831272586326,0.16391035259818473,0.0,0.0,0.0,1885.3001469261185,0.9998407962113577,1.0,3.0,axial,circular
108.0,108.0,54.0,8.0,0.0,351.0,92.6,324.0,0.0,0.0,1835.0,0.5,13.5,6647.610054996002,3630.7258771281654,46.0,11.19874072663847,1.0,2.070256010925381,85.45126076195875,12.710831272586326,0.16407279620584697,0.0,0.0,0.0,1889.9534739646158,0.9709233720715156,1.0,3.0,axial,circular
108.0,108.0,54.0,8.0,0.0,351.0,91.6,324.0,0.0,0.0,1889.0,0.5,13.5,6647.610054996002,3630.7258771281654,46.0,11.19874072663847,1.0,2.0928570590795887,85.45126076195875,12.710831272586326,0.16384068263734594,0.0,0.0,0.0,1883.3058639096198,1.003023479191298,1.0,3.0,axial,circular
108.0,108.0,54.0,8.0,0.0,351.0,90.0,324.0,0.0,0.0,1813.0,0.5,13.5,6647.610054996002,3630.7258771281654,46.0,11.19874072663847,1.0,2.130063406796559,85.45126076195875,12.710831272586326,0.16346859123990393,0.0,0.0,0.0,1872.6696878216262,0.9681365655621645,1.0,3.0,axial,circular
108.0,108.0,54.0,3.5,0.0,420.5,108.8,324.0,0.0,0.0,1720.0,0.5,30.857142857142858,8011.84666481737,1727.9624869495333,50.5,5.180135978199317,1.0,0.8335636847980484,43.13360750163986,12.373363550710959,0.18943637829194662,0.0,0.0,0.0,1598.2971428944086,1.076145326071969,1.0,3.0,axial,circular
108.0,108.0,54.0,5.5,0.0,383.1,108.8,324.0,0.0,0.0,1907.0,0.5,19.636363636363637,7389.811319406591,2617.9271415387543,48.5,7.940783928473721,1.0,1.247404948076458,62.7240066597584,12.542396428549715,0.1777428092133205,0.0,0.0,0.0,1806.939359474934,1.0553757601218792,1.0,3.0,axial,circular
