Repository: Serali-Nerri/xgboost

# CFST柱极限承载力预测 - XGBoost ML管道

## 项目概述

本项目是一个完整的机器学习管道，用于预测混凝土填充钢管（CFST）柱的极限承载力。采用XGBoost算法，提供从数据加载、预处理、模型训练、评估到预测的全流程解决方案。

### 核心特性

- **模块化设计**：清晰的模块分离，便于维护和扩展
- **特征工程支持**：处理无量纲参数，剔除几何参数实现多截面统一预测
- **自动化超参数优化**：集成Optuna框架进行超参数搜索，支持持久化存储和断点续训
- **智能参数加载**：自动加载最优参数，无需手动配置
- **特征选择**：迭代剔除法自动寻找最优特征子集
- **多维度评估**：集成R²、RMSE、MAE、MAPE、COV等工程指标
- **可视化分析**：提供预测散点图、特征重要性图和学习曲线
- **COV稳定性指标**：特别添加变异系数评估模型预测稳定性

---

## 环境要求

### 系统要求
- Python 3.8+
- 8GB+ RAM（推荐16GB）
- 5GB+ 可用磁盘空间

### Python依赖
- pandas &gt;= 1.5.0
- numpy &gt;= 1.23.0
- xgboost &gt;= 1.7.0
- scikit-learn &gt;= 1.2.0
- matplotlib &gt;= 3.6.0
- seaborn &gt;= 0.12.0
- optuna &gt;= 3.0.0
- joblib &gt;= 1.2.0

---

File: data/processed/2026.3.11-new_feature_parameters_raw.csv (part 72 of 84)
b (mm),h (mm),r0 (mm),t (mm),R (%),fy (MPa),fc (MPa),L (mm),e1 (mm),e2 (mm),Nexp (kN),r0/h,b/t,Ac (mm^2),As (mm^2),Re (mm),te (mm),ke,xi,sigma_re (MPa),lambda,lambda_bar,e/h,e1/e2,e_bar,Npl (kN),psi,b/h,L/h,axial_flag,section_family
108.0,108.0,54.0,8.0,0.0,351.0,108.8,324.0,0.0,0.0,2037.0,0.5,13.5,6647.610054996002,3630.7258771281654,46.0,11.19874072663847,1.0,1.7620009798868594,85.45126076195875,12.710831272586326,0.16778493892984903,0.0,0.0,0.0,1997.6447568555511,1.0197008216848311,1.0,3.0,axial,circular
108.0,108.0,54.0,10.0,0.0,366.2,108.8,324.0,0.0,0.0,2266.0,0.5,10.8,6082.12337734984,4361.239199482003,44.0,13.656097276935093,1.0,2.4134823429930137,113.65597324576433,12.812466061541132,0.16754193704969167,0.0,0.0,0.0,2258.820818305972,1.0031782873771335,1.0,3.0,axial,circular
108.0,108.0,54.0,5.5,0.0,383.1,101.3,324.0,0.0,0.0,1849.0,0.5,19.636363636363637,7389.811319406591,2617.9271415387543,48.5,7.940783928473721,1.0,1.3397597073121286,62.7240066597584,12.542396428549715,0.17564424208455248,0.0,0.0,0.0,1751.5157745793845,1.0556570639188367,1.0,3.0,axial,circular
108.0,108.0,54.0,5.5,0.0,383.1,105.0,324.0,0.0,0.0,1906.0,0.5,19.636363636363637,7389.811319406591,2617.9271415387543,48.5,7.940783928473721,1.0,1.2925491271497012,62.7240066597584,12.542396428549715,0.17668361427343474,0.0,0.0,0.0,1778.858076461189,1.0714738995882929,1.0,3.0,axial,circular
108.0,108.0,54.0,5.5,0.0,383.1,114.4,324.0,0.0,0.0,1908.0,0.5,19.636363636363637,7389.811319406591,2617.9271415387543,48.5,7.940783928473721,1.0,1.1863431674013865,62.7240066597584,12.542396428549715,0.17928860496070728,0.0,0.0,0.0,1848.322302863611,1.0322874950131427,1.0,3.0,axial,circular
108.0,108.0,54.0,5.5,0.0,383.1,108.0,324.0,0.0,0.0,1905.0,0.5,19.636363636363637,7389.811319406591,2617.9271415387543,48.5,7.940783928473721,1.0,1.256644984728876,62.7240066597584,12.542396428549715,0.17752051382747047,0.0,0.0,0.0,1801.0275104194088,1.0577295399315576,1.0,3.0,axial,circular
108.0,108.0,54.0,5.5,0.0,383.1,127.9,324.0,0.0,0.0,2021.0,0.5,19.636363636363637,7389.811319406591,2617.9271415387543,48.5,7.940783928473721,1.0,1.0611232083715294,62.7240066597584,12.542396428549715,0.1829425237075252,0.0,0.0,0.0,1948.0847556755998,1.0374291950655468,1.0,3.0,axial,circular
108.0,108.0,54.0,5.5,0.0,383.1,111.8,324.0,0.0,0.0,1951.0,0.5,19.636363636363637,7389.811319406591,2617.9271415387543,48.5,7.940783928473721,1.0,1.2139325433874653,62.7240066597584,12.542396428549715,0.1785731424579851,0.0,0.0,0.0,1829.1087934331538,1.0666396700975134,1.0,3.0,axial,circular
108.0,108.0,54.0,5.5,0.0,383.1,108.7,324.0,0.0,0.0,1925.0,0.5,19.636363636363637,7389.811319406591,2617.9271415387543,48.5,7.940783928473721,1.0,1.2485525147260224,62.7240066597584,12.542396428549715,0.1777150424466075,0.0,0.0,0.0,1806.2003783429934,1.0657732237693325,1.0,3.0,axial,circular
108.0,108.0,54.0,5.5,0.0,383.1,116.8,324.0,0.0,0.0,1944.0,0.5,19.636363636363637,7389.811319406591,2617.9271415387543,48.5,7.940783928473721,1.0,1.161966253002728,62.7240066597584,12.542396428549715,0.17994562804383968,0.0,0.0,0.0,1866.0578500301865,1.041768346018079,1.0,3.0,axial,circular
108.0,108.0,54.0,3.5,0.0,420.5,90.3,324.0,0.0,0.0,1633.0,0.5,30.857142857142858,8011.84666481737,1727.9624869495333,50.5,5.180135978199317,1.0,1.00433808312323,43.13360750163986,12.373363550710959,0.1830402411294902,0.0,0.0,0.0,1450.0779795952872,1.1261463334928827,1.0,3.0,axial,circular
108.0,108.0,54.0,5.5,0.0,383.1,90.3,324.0,0.0,0.0,1752.0,0.5,19.636363636363637,7389.811319406591,2617.9271415387543,48.5,7.940783928473721,1.0,1.502964101336862,62.7240066597584,12.542396428549715,0.17250683825081078,0.0,0.0,0.0,1670.2278500659122,1.0489586794585306,1.0,3.0,axial,circular
108.0,108.0,54.0,8.0,0.0,351.0,90.3,324.0,0.0,0.0,1883.0,0.5,13.5,6647.610054996002,3630.7258771281654,46.0,11.19874072663847,1.0,2.122986784182617,85.45126076195875,12.710831272586326,0.16353842475918523,0.0,0.0,0.0,1874.663970838125,1.0044466791337268,1.0,3.0,axial,circular
108.0,108.0,54.0,10.0,0.0,366.2,90.3,324.0,0.0,0.0,2175.0,0.5,10.8,6082.12337734984,4361.239199482003,44.0,13.656097276935093,1.0,2.9079388584456245,113.65597324576433,12.812466061541132,0.16405577251143214,0.0,0.0,0.0,2146.301535825,1.0133711240922954,1.0,3.0,axial,circular
108.0,108.0,54.0,12.0,0.0,430.0,90.3,324.0,0.0,0.0,2713.0,0.5,9.0,5541.769440932395,5020.885263064558,42.0,15.984458405920726,1.0,4.314321932372183,163.6504074891884,12.885435201315717,0.17367569661534296,0.0,0.0,0.0,2659.402443633955,1.0201539847774248,1.0,3.0,axial,circular
108.0,108.0,54.0,10.0,0.0,366.2,103.1,324.0,0.0,0.0,2208.0,0.5,10.8,6082.12337734984,4361.239199482003,44.0,13.656097276935093,1.0,2.5469144414902027,113.65597324576433,12.812466061541132,0.16647496077089805,0.0,0.0,0.0,2224.152715055078,0.9927375872413159,1.0,3.0,axial,circular
108.0,108.0,54.0,10.0,0.0,366.2,113.1,324.0,0.0,0.0,2331.0,0.5,10.8,6082.12337734984,4361.239199482003,44.0,13.656097276935093,1.0,2.3217230673531377,113.65597324576433,12.812466061541132,0.1683425053296987,0.0,0.0,0.0,2284.9739488285763,1.0201429216271896,1.0,3.0,axial,circular
108.0,108.0,54.0,10.0,0.0,366.2,89.7,324.0,0.0,0.0,2182.0,0.5,10.8,6082.12337734984,4361.239199482003,44.0,13.656097276935093,1.0,2.9273899544887385,113.65597324576433,12.812466061541132,0.16394161575609859,0.0,0.0,0.0,2142.6522617985897,1.0183640336338948,1.0,3.0,axial,circular
108.0,108.0,54.0,10.0,0.0,366.2,95.9,324.0,0.0,0.0,2273.0,0.5,10.8,6082.12337734984,4361.239199482003,44.0,13.656097276935093,1.0,2.738132209777267,113.65597324576433,12.812466061541132,0.16511802146094207,0.0,0.0,0.0,2180.361426738159,1.042487714250398,1.0,3.0,axial,circular
108.0,108.0,54.0,10.0,0.0,366.2,80.0,324.0,0.0,0.0,2086.0,0.5,10.8,6082.12337734984,4361.239199482003,44.0,13.656097276935093,1.0,3.282335986470499,113.65597324576433,12.812466061541132,0.16208731194116793,0.0,0.0,0.0,2083.6556650382963,1.0011251067059876,1.0,3.0,axial,circular
108.0,108.0,54.0,10.0,0.0,366.2,93.7,324.0,0.0,0.0,2177.0,0.5,10.8,6082.12337734984,4361.239199482003,44.0,13.656097276935093,1.0,2.802421333165847,113.65597324576433,12.812466061541132,0.16470140936896305,0.0,0.0,0.0,2166.980755307989,1.0046235965259354,1.0,3.0,axial,circular
108.0,108.0,54.0,10.0,0.0,366.2,97.3,324.0,0.0,0.0,2186.0,0.5,10.8,6082.12337734984,4361.239199482003,44.0,13.656097276935093,1.0,2.698734624025076,113.65597324576433,12.812466061541132,0.16538265850503786,0.0,0.0,0.0,2188.876399466449,0.9986859013751758,1.0,3.0,axial,circular
108.0,108.0,54.0,10.0,0.0,366.2,79.8,324.0,0.0,0.0,2097.0,0.5,10.8,6082.12337734984,4361.239199482003,44.0,13.656097276935093,1.0,3.290562392451628,113.65597324576433,12.812466061541132,0.16204891271288538,0.0,0.0,0.0,2082.4392403628267,1.0069921654158978,1.0,3.0,axial,circular
156.0,156.0,78.0,4.0,0.0,295.0,47.5,996.0,0.0,0.0,1450.0,0.5,39.0,17203.36137105771,2889.911666617406,74.0,5.97429245502704,1.0,1.0432770706095407,23.81643613828347,26.184876819594653,0.32438577979156386,0.0,0.0,0.0,1669.683606777376,0.8684280028349903,1.0,6.384615384615385,axial,circular
156.0,156.0,78.0,4.0,0.0,295.0,47.5,1950.0,0.0,0.0,1305.0,0.5,39.0,17203.36137105771,2889.911666617406,74.0,5.97429245502704,1.0,1.0432770706095407,23.81643613828347,51.26557208655579,0.6350926411581822,0.0,0.0,0.0,1669.683606777376,0.7815852025514912,1.0,12.5,axial,circular
156.0,156.0,78.0,4.0,0.0,295.0,47.5,2904.0,0.0,0.0,1198.0,0.5,39.0,17203.36137105771,2889.911666617406,74.0,5.97429245502704,1.0,1.0432770706095407,23.81643613828347,76.34626735351694,0.9457995025248007,0.0,0.0,0.0,1669.683606777376,0.7175012051009092,1.0,18.615384615384617,axial,circular
169.0,169.0,84.5,5.3,0.0,309.0,36.8,3327.0,38.1,38.1,702.0,0.5,31.88679245283019,19706.07974261348,4102.842797818959,79.2,7.85524351814621,1.0,1.7482168506591078,30.64735160488862,81.1267939315493,0.9627508215726036,0.22544378698224854,1.0,1.9142766836113376,1992.9621590542345,0.35223950279775307,1.0,19.68639053254438,eccentric,circular
169.0,169.0,84.5,5.7,0.0,295.0,28.9,3327.0,47.6,47.6,600.0,0.5,29.649122807017545,19507.5310869066,4392.294142112085,78.8,8.421274058921128,1.0,2.29833474051542,31.52634324088493,81.28151781633152,0.9189553582064185,0.28165680473372784,1.0,2.400720879516145,1859.4944203346656,0.32266835191256665,1.0,19.68639053254438,eccentric,circular
169.0,169.0,84.5,6.6,0.0,298.0,25.8,3327.0,47.6,47.6,625.0,0.5,25.60606060606061,19064.472274970838,5033.195330176315,77.9,9.681538195496486,1.0,3.0494081386539995,37.03592275042301,81.61724801692287,0.9087575723505172,0.28165680473372784,1.0,2.4205940090756033,1991.7555930867893,0.3137935207358376,1.0,19.68639053254438,eccentric,circular
140.0,140.0,70.0,9.8,0.0,273.0,18.4,3327.0,31.8,31.8,548.0,0.5,14.285714285714285,11385.257440315556,5814.973437725568,60.2,13.793266809380654,1.0,7.577914555106532,62.550861112307615,100.47983619379977,1.0341374287086698,0.22714285714285715,1.0,2.030380318989497,1796.9764854008863,0.3049566894459095,1.0,23.764285714285716,eccentric,circular
127.0,127.0,63.5,1.8,0.0,193.0,56.7,1410.0,6.4,6.4,965.0,0.5,70.55555555555556,11959.697657024448,1081.9306795870039,61.7,2.730421630454117,1.0,0.3079310517349278,8.540865067708987,45.06014979177398,0.5819590756229561,0.05039370078740158,1.0,0.41505030387711334,886.9274783135779,1.0880258235260347,1.0,11.10236220472441,eccentric,circular
127.0,127.0,63.5,2.8,0.0,270.0,56.7,1410.0,6.4,6.4,1046.0,0.5,45.35714285714286,11575.166716225058,1658.1997387876133,60.7,4.2023217621948845,1.0,0.682166350248224,18.692370276649402,45.39017852796568,0.580222253546024,0.05039370078740158,1.0,0.4211523765825474,1104.0258822826163,0.9474415562046014,1.0,11.10236220472441,eccentric,circular
127.0,127.0,63.5,1.7,0.0,193.0,48.7,1714.0,6.4,6.4,851.0,0.5,74.70588235294117,11998.496326296281,1023.3293488588383,61.8,2.5814868464824343,1.0,0.3380001980075686,8.061924941280095,54.733644220904395,0.684948085158635,0.05039370078740158,1.0,0.4144200834442896,781.8293354203847,1.0884728436832352,1.0,13.496062992125983,eccentric,circular
127.0,127.0,63.5,3.3,0.0,270.0,34.2,2032.0,15.9,15.9,526.0,0.5,38.484848484848484,11385.257440315556,1939.69046287811,60.2,4.926512653991509,1.0,1.3450153270438125,22.09565476042703,65.63931984024342,0.7518487463974547,0.1251968503937008,1.0,1.0535413526471362,913.0922294358818,0.5760644796254245,1.0,16.0,eccentric,circular
127.0,127.0,63.5,3.3,0.0,270.0,36.2,2032.0,22.2,22.2,503.0,0.5,38.484848484848484,11385.257440315556,1939.69046287811,60.2,4.926512653991509,1.0,1.2707050879806183,22.09565476042703,65.63931984024342,0.7584191818670744,0.1748031496062992,1.0,1.4709822659601521,935.8627443165129,0.5374719776534701,1.0,16.0,eccentric,circular
127.0,127.0,63.5,3.0,0.0,270.0,48.7,1714.0,6.4,6.4,804.0,0.5,42.333333333333336,11499.01451030204,1771.3275328645968,60.5,4.492930887753815,1.0,0.8540298573802998,20.05109652386,55.253460743560076,0.6791370957011105,0.05039370078740158,1.0,0.42232912604229517,1038.2604405251507,0.7743721792899457,1.0,13.496062992125983,eccentric,circular
76.1,76.1,38.05,2.6,0.0,341.0,85.0,1755.0,10.0,10.0,190.0,0.5,29.269230769230766,3948.047341747926,901.4016438989905,35.449999999999996,3.8390258809679523,1.0,0.9159493257791815,36.92828844598228,95.25089288228023,1.31594675284534,0.1314060446780552,1.0,1.1208268609341325,642.9619846181295,0.2955073620920925,1.0,23.061760840998687,eccentric,circular
76.1,76.1,38.05,2.6,0.0,341.0,85.0,1375.0,10.0,10.0,241.0,0.5,29.269230769230766,3948.047341747926,901.4016438989905,35.449999999999996,3.8390258809679523,1.0,0.9159493257791815,36.92828844598228,74.62676792771242,1.031012413197916,0.1314060446780552,1.0,1.1208268609341325,642.9619846181295,0.37482775928523315,1.0,18.06833114323259,eccentric,circular
76.1,76.1,38.05,2.6,0.0,341.0,85.0,995.0,10.0,10.0,279.0,0.5,29.269230769230766,3948.047341747926,901.4016438989905,35.449999999999996,3.8390258809679523,1.0,0.9159493257791815,36.92828844598228,54.00264297314463,0.7460780735504919,0.1314060446780552,1.0,1.1208268609341325,642.9619846181295,0.43392923170365166,1.0,13.074901445466493,eccentric,circular
76.1,76.1,38.05,2.6,0.0,341.0,85.0,615.0,10.0,10.0,327.0,0.5,29.269230769230766,3948.047341747926,901.4016438989905,35.449999999999996,3.8390258809679523,1.0,0.9159493257791815,36.92828844598228,33.37851801857683,0.46114373390306784,0.1314060446780552,1.0,1.1208268609341325,642.9619846181295,0.5085837231795487,1.0,8.081471747700395,eccentric,circular
76.1,76.1,38.05,2.6,0.0,341.0,85.0,520.0,10.0,10.0,425.0,0.5,29.269230769230766,3948.047341747926,901.4016438989905,35.449999999999996,3.8390258809679523,1.0,0.9159493257791815,36.92828844598228,28.22248677993488,0.38991014899121185,0.1314060446780552,1.0,1.1208268609341325,642.9619846181295,0.6610033099428385,1.0,6.8331143232588705,eccentric,circular
76.1,76.1,38.05,3.2,0.0,332.0,85.0,1755.0,10.0,10.0,185.0,0.5,23.781249999999996,3815.5349636195083,1092.409265770573,34.849999999999994,4.675272536107194,0.9999999999999999,1.1182762349306579,44.539181692613724,95.8236407256765,1.2812309789586203,0.1314060446780552,1.0,1.1343465495870655,687.0003481434884,0.2692866175394725,1.0,23.061760840998687,eccentric,circular
76.1,76.1,38.05,3.2,0.0,332.0,85.0,1375.0,10.0,10.0,237.0,0.5,23.781249999999996,3815.5349636195083,1092.409265770573,34.849999999999994,4.675272536107194,0.9999999999999999,1.1182762349306579,44.539181692613724,75.07550199305139,1.00381344505305,0.1314060446780552,1.0,1.1343465495870655,687.0003481434884,0.344977991118135,1.0,18.06833114323259,eccentric,circular
76.1,76.1,38.05,3.2,0.0,332.0,85.0,995.0,10.0,10.0,306.0,0.5,23.781249999999996,3815.5349636195083,1092.409265770573,34.849999999999994,4.675272536107194,0.9999999999999999,1.1182762349306579,44.539181692613724,54.327363260426274,0.7263959111474798,0.1314060446780552,1.0,1.1343465495870655,687.0003481434884,0.445414621443668,1.0,13.074901445466493,eccentric,circular
76.1,76.1,38.05,3.2,0.0,332.0,85.0,615.0,10.0,10.0,388.0,0.5,23.781249999999996,3815.5349636195083,1092.409265770573,34.849999999999994,4.675272536107194,0.9999999999999999,1.1182762349306579,44.539181692613724,33.579224527801166,0.44897837724190964,0.1314060446780552,1.0,1.1343465495870655,687.0003481434884,0.5647740951638666,1.0,8.081471747700395,eccentric,circular
101.7,101.7,50.85,2.4,0.0,300.0,57.0,1756.0,10.0,10.0,361.0,0.5,42.375,7374.582449018315,1134.8156387964807,48.45,3.5944573112727696,1.0,0.8099053647705304,22.256701617788046,70.68822508107114,0.9175128036539638,0.09832841691248771,1.0,0.8240168418528406,760.7958912329881,0.47450308835782923,1.0,17.26647000983284,eccentric,circular
101.7,101.7,50.85,2.4,0.0,300.0,57.0,1756.0,15.0,15.0,309.0,0.5,42.375,7374.582449018315,1134.8156387964807,48.45,3.5944573112727696,1.0,0.8099053647705304,22.256701617788046,70.68822508107114,0.9175128036539638,0.14749262536873156,1.0,1.236025262779261,760.7958912329881,0.4061536130265076,1.0,17.26647000983284,eccentric,circular
101.7,101.7,50.85,2.4,0.0,300.0,57.0,1756.0,20.0,20.0,275.0,0.5,42.375,7374.582449018315,1134.8156387964807,48.45,3.5944573112727696,1.0,0.8099053647705304,22.256701617788046,70.68822508107114,0.9175128036539638,0.19665683382497542,1.0,1.6480336837056813,760.7958912329881,0.3614635714637203,1.0,17.26647000983284,eccentric,circular
101.7,101.7,50.85,2.4,0.0,300.0,57.0,1756.0,25.0,25.0,240.0,0.5,42.375,7374.582449018315,1134.8156387964807,48.45,3.5944573112727696,1.0,0.8099053647705304,22.256701617788046,70.68822508107114,0.9175128036539638,0.24582104228121926,1.0,2.0600421046321014,760.7958912329881,0.3154591169137923,1.0,17.26647000983284,eccentric,circular
101.7,101.7,50.85,2.4,0.0,300.0,57.0,1756.0,30.0,30.0,220.0,0.5,42.375,7374.582449018315,1134.8156387964807,48.45,3.5944573112727696,1.0,0.8099053647705304,22.256701617788046,70.68822508107114,0.9175128036539638,0.2949852507374631,1.0,2.472050525558522,760.7958912329881,0.2891708571709763,1.0,17.26647000983284,eccentric,circular
101.7,101.7,50.85,2.4,0.0,300.0,57.0,1756.0,40.0,40.0,188.0,0.5,42.375,7374.582449018315,1134.8156387964807,48.45,3.5944573112727696,1.0,0.8099053647705304,22.256701617788046,70.68822508107114,0.9175128036539638,0.39331366764995085,1.0,3.2960673674113625,760.7958912329881,0.24710964158247065,1.0,17.26647000983284,eccentric,circular
101.7,101.7,50.85,2.4,0.0,300.0,57.0,1756.0,50.0,50.0,158.0,0.5,42.375,7374.582449018315,1134.8156387964807,48.45,3.5944573112727696,1.0,0.8099053647705304,22.256701617788046,70.68822508107114,0.9175128036539638,0.4916420845624385,1.0,4.120084209264203,760.7958912329881,0.2076772519682466,1.0,17.26647000983284,eccentric,circular
165.2,165.2,82.6,4.2,0.0,358.7,40.9,660.8,21.0,21.0,1265.0,0.5,39.33333333333333,19309.987740848876,3214.6950476425823,78.39999999999999,6.274844049048625,1.0,1.4600436902655687,28.70901224992018,16.40190683758811,0.20973875480684312,0.12711864406779663,1.0,1.0686806723076787,1942.8896121901132,0.651092060023953,1.0,4.0,eccentric,circular
165.2,165.2,82.6,4.2,0.0,358.7,40.9,660.8,63.0,63.0,767.0,0.5,39.33333333333333,19309.987740848876,3214.6950476425823,78.39999999999999,6.274844049048625,1.0,1.4600436902655687,28.70901224992018,16.40190683758811,0.20973875480684312,0.38135593220338987,1.0,3.2060420169230364,1942.8896121901132,0.3947728142595826,1.0,4.0,eccentric,circular
165.2,165.2,82.6,4.2,0.0,358.7,40.9,660.8,105.0,105.0,558.0,0.5,39.33333333333333,19309.987740848876,3214.6950476425823,78.39999999999999,6.274844049048625,1.0,1.4600436902655687,28.70901224992018,16.40190683758811,0.20973875480684312,0.6355932203389831,1.0,5.343403361538394,1942.8896121901132,0.28720108260345123,1.0,4.0,eccentric,circular
165.2,165.2,82.6,4.2,0.0,358.7,40.9,1322.0,21.0,21.0,1076.0,0.5,39.33333333333333,19309.987740848876,3214.6950476425823,78.39999999999999,6.274844049048625,1.0,1.4600436902655687,28.70901224992018,32.81374219021109,0.4196044701190173,0.12711864406779663,1.0,1.0686806723076787,1942.8896121901132,0.5538142739808486,1.0,8.002421307506054,eccentric,circular
165.2,165.2,82.6,4.2,0.0,358.7,40.9,1322.0,63.0,63.0,688.0,0.5,39.33333333333333,19309.987740848876,3214.6950476425823,78.39999999999999,6.274844049048625,1.0,1.4600436902655687,28.70901224992018,32.81374219021109,0.4196044701190173,0.38135593220338987,1.0,3.2060420169230364,1942.8896121901132,0.3541117290881262,1.0,8.002421307506054,eccentric,circular
165.2,165.2,82.6,4.2,0.0,358.7,40.9,1322.0,105.0,105.0,448.0,0.5,39.33333333333333,19309.987740848876,3214.6950476425823,78.39999999999999,6.274844049048625,1.0,1.4600436902655687,28.70901224992018,32.81374219021109,0.4196044701190173,0.6355932203389831,1.0,5.343403361538394,1942.8896121901132,0.23058438173180312,1.0,8.002421307506054,eccentric,circular
165.2,165.2,82.6,4.2,0.0,358.7,40.9,1982.0,21.0,21.0,937.0,0.5,39.33333333333333,19309.987740848876,3214.6950476425823,78.39999999999999,6.274844049048625,1.0,1.4600436902655687,28.70901224992018,49.19579199772948,0.6290893039151984,0.12711864406779663,1.0,1.0686806723076787,1942.8896121901132,0.48227135197031146,1.0,11.997578692493947,eccentric,circular
165.2,165.2,82.6,4.2,0.0,358.7,40.9,1982.0,63.0,63.0,578.0,0.5,39.33333333333333,19309.987740848876,3214.6950476425823,78.39999999999999,6.274844049048625,1.0,1.4600436902655687,28.70901224992018,49.19579199772948,0.6290893039151984,0.38135593220338987,1.0,3.2060420169230364,1942.8896121901132,0.29749502821647816,1.0,11.997578692493947,eccentric,circular
165.2,165.2,82.6,4.2,0.0,358.7,40.9,1982.0,105.0,105.0,400.0,0.5,39.33333333333333,19309.987740848876,3214.6950476425823,78.39999999999999,6.274844049048625,1.0,1.4600436902655687,28.70901224992018,49.19579199772948,0.6290893039151984,0.6355932203389831,1.0,5.343403361538394,1942.8896121901132,0.2058789122605385,1.0,11.997578692493947,eccentric,circular
165.2,165.2,82.6,4.2,0.0,358.7,40.9,2974.0,21.0,21.0,767.0,0.5,39.33333333333333,19309.987740848876,3214.6950476425823,78.39999999999999,6.274844049048625,1.0,1.4600436902655687,28.70901224992018,73.81850928418137,0.9439513571361251,0.12711864406779663,1.0,1.0686806723076787,1942.8896121901132,0.3947728142595826,1.0,18.002421307506054,eccentric,circular
165.2,165.2,82.6,4.2,0.0,358.7,40.9,2974.0,63.0,63.0,468.0,0.5,39.33333333333333,19309.987740848876,3214.6950476425823,78.39999999999999,6.274844049048625,1.0,1.4600436902655687,28.70901224992018,73.81850928418137,0.9439513571361251,0.38135593220338987,1.0,3.2060420169230364,1942.8896121901132,0.24087832734483006,1.0,18.002421307506054,eccentric,circular
165.2,165.2,82.6,4.2,0.0,358.7,40.9,2974.0,105.0,105.0,319.0,0.5,39.33333333333333,19309.987740848876,3214.6950476425823,78.39999999999999,6.274844049048625,1.0,1.4600436902655687,28.70901224992018,73.81850928418137,0.9439513571361251,0.6355932203389831,1.0,5.343403361538394,1942.8896121901132,0.16418843252777945,1.0,18.002421307506054,eccentric,circular
165.2,165.2,82.6,4.2,0.0,358.7,40.9,3965.0,21.0,21.0,618.0,0.5,39.33333333333333,19309.987740848876,3214.6950476425823,78.39999999999999,6.274844049048625,1.0,1.4600436902655687,28.70901224992018,98.4164052830461,1.2584960090937243,0.12711864406779663,1.0,1.0686806723076787,1942.8896121901132,0.318082919442532,1.0,24.001210653753027,eccentric,circular
165.2,165.2,82.6,4.2,0.0,358.7,40.9,3965.0,63.0,63.0,350.0,0.5,39.33333333333333,19309.987740848876,3214.6950476425823,78.39999999999999,6.274844049048625,1.0,1.4600436902655687,28.70901224992018,98.4164052830461,1.2584960090937243,0.38135593220338987,1.0,3.2060420169230364,1942.8896121901132,0.1801440482279712,1.0,24.001210653753027,eccentric,circular
165.2,165.2,82.6,4.2,0.0,358.7,40.9,3965.0,105.0,105.0,280.0,0.5,39.33333333333333,19309.987740848876,3214.6950476425823,78.39999999999999,6.274844049048625,1.0,1.4600436902655687,28.70901224992018,98.4164052830461,1.2584960090937243,0.6355932203389831,1.0,5.343403361538394,1942.8896121901132,0.14411523858237696,1.0,24.001210653753027,eccentric,circular
165.2,165.2,82.6,4.2,0.0,358.7,40.9,4956.0,21.0,21.0,478.0,0.5,39.33333333333333,19309.987740848876,3214.6950476425823,78.39999999999999,6.274844049048625,1.0,1.4600436902655687,28.70901224992018,123.01430128191085,1.5730406610513235,0.12711864406779663,1.0,1.0686806723076787,1942.8896121901132,0.24602530015134352,1.0,30.000000000000004,eccentric,circular
165.2,165.2,82.6,4.2,0.0,358.7,40.9,4956.0,63.0,63.0,319.0,0.5,39.33333333333333,19309.987740848876,3214.6950476425823,78.39999999999999,6.274844049048625,1.0,1.4600436902655687,28.70901224992018,123.01430128191085,1.5730406610513235,0.38135593220338987,1.0,3.2060420169230364,1942.8896121901132,0.16418843252777945,1.0,30.000000000000004,eccentric,circular
165.2,165.2,82.6,4.2,0.0,358.7,40.9,4956.0,105.0,105.0,270.0,0.5,39.33333333333333,19309.987740848876,3214.6950476425823,78.39999999999999,6.274844049048625,1.0,1.4600436902655687,28.70901224992018,123.01430128191085,1.5730406610513235,0.6355932203389831,1.0,5.343403361538394,1942.8896121901132,0.1389682657758635,1.0,30.000000000000004,eccentric,circular
132.0,132.0,66.0,5.0,0.0,291.1,24.8,2040.0,5.0,5.0,813.4,0.5,26.4,11689.86626400762,2985.088664970481,61.0,7.346054993651805,1.0,2.9973552373098773,35.05633784675476,64.01558869928819,0.7052195342505939,0.03787878787878788,1.0,0.32495639822434247,1158.8679937202962,0.7018918499843579,1.0,15.454545454545455,eccentric,circular
132.0,132.0,66.0,5.0,0.0,291.1,24.8,2040.0,18.0,18.0,475.2,0.5,26.4,11689.86626400762,2985.088664970481,61.0,7.346054993651805,1.0,2.9973552373098773,35.05633784675476,64.01558869928819,0.7052195342505939,0.13636363636363635,1.0,1.1698430336076326,1158.8679937202962,0.41005533207839545,1.0,15.454545454545455,eccentric,circular
132.0,132.0,66.0,5.0,0.0,291.1,24.8,2040.0,30.0,30.0,529.2,0.5,26.4,11689.86626400762,2985.088664970481,61.0,7.346054993651805,1.0,2.9973552373098773,35.05633784675476,64.01558869928819,0.7052195342505939,0.22727272727272727,1.0,1.9497383893460545,1158.8679937202962,0.4566525289054859,1.0,15.454545454545455,eccentric,circular
132.0,132.0,66.0,5.0,0.0,291.1,24.8,2040.0,60.0,60.0,286.16,0.5,26.4,11689.86626400762,2985.088664970481,61.0,7.346054993651805,1.0,2.9973552373098773,35.05633784675476,64.01558869928819,0.7052195342505939,0.45454545454545453,1.0,3.899476778692109,1158.8679937202962,0.24693062674148497,1.0,15.454545454545455,eccentric,circular
108.0,108.0,54.0,4.6,0.0,291.1,24.8,2040.0,20.0,20.0,343.0,0.5,23.47826086956522,7666.617048114386,2226.212870246551,49.4,6.715822771737649,1.0,3.408422654608241,39.57441313467267,78.51596601806914,0.8599806538294418,0.18518518518518517,1.0,1.5998504116999794,838.1826693220078,0.4092186733918599,1.0,18.88888888888889,eccentric,circular
108.0,108.0,54.0,4.6,0.0,291.1,24.8,2040.0,20.0,20.0,333.2,0.5,23.47826086956522,7666.617048114386,2226.212870246551,49.4,6.715822771737649,1.0,3.408422654608241,39.57441313467267,78.51596601806914,0.8599806538294418,0.18518518518518517,1.0,1.5998504116999794,838.1826693220078,0.3975267112949496,1.0,18.88888888888889,eccentric,circular
108.0,108.0,54.0,4.6,0.0,291.1,24.8,2040.0,30.0,30.0,292.04,0.5,23.47826086956522,7666.617048114386,2226.212870246551,49.4,6.715822771737649,1.0,3.408422654608241,39.57441313467267,78.51596601806914,0.8599806538294418,0.2777777777777778,1.0,2.399775617549969,838.1826693220078,0.34842047048792646,1.0,18.88888888888889,eccentric,circular
108.0,108.0,54.0,4.6,0.0,291.1,24.8,2040.0,30.0,30.0,264.6,0.5,23.47826086956522,7666.617048114386,2226.212870246551,49.4,6.715822771737649,1.0,3.408422654608241,39.57441313467267,78.51596601806914,0.8599806538294418,0.2777777777777778,1.0,2.399775617549969,838.1826693220078,0.3156829766165777,1.0,18.88888888888889,eccentric,circular
108.0,108.0,54.0,4.6,0.0,291.1,24.8,2040.0,49.4,49.4,192.08,0.5,23.47826086956522,7666.617048114386,2226.212870246551,49.4,6.715822771737649,1.0,3.408422654608241,39.57441313467267,78.51596601806914,0.8599806538294418,0.4574074074074074,1.0,3.951630516898949,838.1826693220078,0.22916245709944155,1.0,18.88888888888889,eccentric,circular
108.0,108.0,54.0,4.6,0.0,291.1,24.8,2040.0,52.5,52.5,197.96,0.5,23.47826086956522,7666.617048114386,2226.212870246551,49.4,6.715822771737649,1.0,3.408422654608241,39.57441313467267,78.51596601806914,0.8599806538294418,0.4861111111111111,1.0,4.199607330712446,838.1826693220078,0.2361776343575877,1.0,18.88888888888889,eccentric,circular
108.0,108.0,54.0,4.6,0.0,291.1,24.8,2040.0,59.3,59.3,170.52,0.5,23.47826086956522,7666.617048114386,2226.212870246551,49.4,6.715822771737649,1.0,3.408422654608241,39.57441313467267,78.51596601806914,0.8599806538294418,0.549074074074074,1.0,4.7435564706904385,838.1826693220078,0.20344014048623893,1.0,18.88888888888889,eccentric,circular
108.0,108.0,54.0,4.6,0.0,291.1,24.8,2040.0,59.3,59.3,171.5,0.5,23.47826086956522,7666.617048114386,2226.212870246551,49.4,6.715822771737649,1.0,3.408422654608241,39.57441313467267,78.51596601806914,0.8599806538294418,0.549074074074074,1.0,4.7435564706904385,838.1826693220078,0.20460933669592996,1.0,18.88888888888889,eccentric,circular
108.0,108.0,54.0,4.6,0.0,291.1,24.8,2040.0,69.2,69.2,176.4,0.5,23.47826086956522,7666.617048114386,2226.212870246551,49.4,6.715822771737649,1.0,3.408422654608241,39.57441313467267,78.51596601806914,0.8599806538294418,0.6407407407407407,1.0,5.535482424481929,838.1826693220078,0.21045531774438508,1.0,18.88888888888889,eccentric,circular
108.0,108.0,54.0,4.6,0.0,291.1,24.8,2040.0,74.1,74.1,145.04,0.5,23.47826086956522,7666.617048114386,2226.212870246551,49.4,6.715822771737649,1.0,3.408422654608241,39.57441313467267,78.51596601806914,0.8599806538294418,0.686111111111111,1.0,5.927445775348423,838.1826693220078,0.17304103903427218,1.0,18.88888888888889,eccentric,circular
108.0,108.0,54.0,4.6,0.0,291.1,24.8,2040.0,74.1,74.1,162.68,0.5,23.47826086956522,7666.617048114386,2226.212870246551,49.4,6.715822771737649,1.0,3.408422654608241,39.57441313467267,78.51596601806914,0.8599806538294418,0.686111111111111,1.0,5.927445775348423,838.1826693220078,0.1940865708087107,1.0,18.88888888888889,eccentric,circular
132.0,132.0,66.0,4.5,0.0,341.3,24.8,2050.0,98.4,98.4,225.4,0.5,29.333333333333332,11882.288814039995,2706.5112150028563,61.5,6.645133918737827,1.0,3.1346880928612393,36.87779197504423,64.14027756355028,0.7537163044486906,0.7454545454545455,1.0,6.357596806040946,1218.413040268667,0.1849947370477076,1.0,15.530303030303031,eccentric,circular
132.0,132.0,66.0,4.5,0.0,341.3,24.8,2050.0,73.8,73.8,307.72,0.5,29.333333333333332,11882.288814039995,2706.5112150028563,61.5,6.645133918737827,1.0,3.1346880928612393,36.87779197504423,64.14027756355028,0.7537163044486906,0.5590909090909091,1.0,4.768197604530709,1218.413040268667,0.25255803231730517,1.0,15.530303030303031,eccentric,circular
132.0,132.0,66.0,4.5,0.0,341.3,24.8,2060.0,86.1,86.1,270.48,0.5,29.333333333333332,11882.288814039995,2706.5112150028563,61.5,6.645133918737827,1.0,3.1346880928612393,36.87779197504423,64.45315696629932,0.7573929693484404,0.6522727272727272,1.0,5.562897205285827,1218.413040268667,0.22199368445724912,1.0,15.606060606060606,eccentric,circular
132.0,132.0,66.0,4.5,0.0,341.3,24.8,2050.0,48.2,48.2,405.72,0.5,29.333333333333332,11882.288814039995,2706.5112150028563,61.5,6.645133918737827,1.0,3.1346880928612393,36.87779197504423,64.14027756355028,0.7537163044486906,0.36515151515151517,1.0,3.1141886793818454,1218.413040268667,0.3329905266858737,1.0,15.530303030303031,eccentric,circular
108.0,108.0,54.0,4.5,0.0,341.3,37.3,2700.0,8.4,8.4,443.94,0.5,24.0,7697.687399458391,2181.8032215905537,49.5,6.577977273970184,1.0,2.593479172183324,45.35482108294998,103.84810606290776,1.252778852740266,0.07777777777777778,1.0,0.6710311460441829,1031.7731795286538,0.43026898625413545,1.0,25.0,eccentric,circular
108.0,108.0,54.0,4.2,0.0,341.3,37.3,2380.0,35.9,35.9,250.88,0.5,25.71428571428571,7791.275444608829,2047.5112667409942,49.8,6.162336247483047,1.0,2.404613043036623,42.23303938285069,91.35141307888178,1.106499594117502,0.3324074074074074,1.0,2.856043603874438,989.4301694226107,0.2535600871624956,1.0,22.037037037037038,eccentric,circular
108.0,108.0,54.0,4.0,0.0,341.3,37.3,2520.0,59.3,59.3,188.16,0.5,27.0,7853.981633974483,1957.097456106646,50.0,5.883481177391708,1.0,2.2800796975911917,40.160642516875804,96.58873289919553,1.173372345714707,0.549074074074074,1.0,4.704357406957295,960.9108767164466,0.19581420562432011,1.0,23.333333333333332,eccentric,circular
108.0,108.0,54.0,4.0,0.0,341.3,37.3,2440.0,78.5,78.5,148.96,0.5,27.0,7853.981633974483,1957.097456106646,50.0,5.883481177391708,1.0,2.2800796975911917,40.160642516875804,93.5224239182687,1.136122429977732,0.7268518518518519,1.0,6.227522031132338,960.9108767164466,0.15501957945258676,1.0,22.59259259259259,eccentric,circular
108.0,108.0,54.0,4.0,0.0,341.3,37.3,2960.0,10.0,10.0,276.36,0.5,27.0,7853.981633974483,1957.097456106646,50.0,5.883481177391708,1.0,2.2800796975911917,40.160642516875804,113.45343229429318,1.3782468822680685,0.09259259259259259,1.0,0.7933149084245016,960.9108767164466,0.2876021145107202,1.0,27.40740740740741,eccentric,circular
108.0,108.0,54.0,4.0,0.0,341.3,37.3,2940.0,38.8,38.8,205.8,0.5,27.0,7853.981633974483,1957.097456106646,50.0,5.883481177391708,1.0,2.2800796975911917,40.160642516875804,112.68685504906146,1.3689344033338247,0.3592592592592592,1.0,3.078061844687066,960.9108767164466,0.21417178740160014,1.0,27.22222222222222,eccentric,circular
108.0,108.0,54.0,4.0,0.0,341.3,37.3,2890.0,60.0,60.0,145.04,0.5,27.0,7853.981633974483,1957.097456106646,50.0,5.883481177391708,1.0,2.2800796975911917,40.160642516875804,110.77041193598218,1.3456532059982154,0.5555555555555556,1.0,4.75988945054701,960.9108767164466,0.15094011683541342,1.0,26.75925925925926,eccentric,circular
108.0,108.0,54.0,4.0,0.0,341.3,37.3,2910.0,77.5,77.5,135.24,0.5,27.0,7853.981633974483,1957.097456106646,50.0,5.883481177391708,1.0,2.2800796975911917,40.160642516875804,111.5369891812139,1.3549656849324592,0.7175925925925926,1.0,6.148190540289888,960.9108767164466,0.14074146029248008,1.0,26.944444444444443,eccentric,circular
108.6,108.6,54.3,4.6,0.0,271.9,30.7,674.0,10.8,10.8,674.0,0.5,23.608695652173914,7760.016597705611,2239.622074522643,49.699999999999996,6.717939058742729,1.0,2.5561299052513187,36.75266861312169,25.793332129729187,0.2808749408807027,0.0994475138121547,1.0,0.8588527148517303,847.1857516122687,0.7955752309541548,1.0,6.206261510128914,eccentric,circular
108.6,108.6,54.3,4.6,0.0,271.9,30.7,612.0,16.2,16.2,612.0,0.5,23.608695652173914,7760.016597705611,2239.622074522643,49.699999999999996,6.717939058742729,1.0,2.5561299052513187,36.75266861312169,23.420651726104246,0.2550377801468695,0.14917127071823205,1.0,1.2882790722775952,847.1857516122687,0.7223917527358201,1.0,5.6353591160221,eccentric,circular
108.6,108.6,54.3,4.6,0.0,271.9,30.7,551.0,21.6,21.6,551.0,0.5,23.608695652173914,7760.016597705611,2239.622074522643,49.699999999999996,6.717939058742729,1.0,2.5561299052513187,36.75266861312169,21.086240361247448,0.2296173478119691,0.1988950276243094,1.0,1.7177054297034606,847.1857516122687,0.6503886531984263,1.0,5.073664825046041,eccentric,circular
108.6,108.6,54.3,4.6,0.0,271.9,30.7,431.0,27.0,27.0,431.0,0.5,23.608695652173914,7760.016597705611,2239.622074522643,49.699999999999996,6.717939058742729,1.0,2.5561299052513187,36.75266861312169,16.493955709070146,0.1796099399400339,0.24861878453038674,1.0,2.1471317871293256,847.1857516122687,0.5087432114855204,1.0,3.968692449355433,eccentric,circular
108.6,108.6,54.3,4.6,0.0,271.9,30.7,433.0,32.4,32.4,433.0,0.5,23.608695652173914,7760.016597705611,2239.622074522643,49.699999999999996,6.717939058742729,1.0,2.5561299052513187,36.75266861312169,16.570493786606434,0.1804433967378995,0.2983425414364641,1.0,2.5765581445551904,847.1857516122687,0.5111039688474022,1.0,3.987108655616943,eccentric,circular
108.6,108.6,54.3,4.6,0.0,271.9,30.7,445.0,35.5,35.5,445.0,0.5,23.608695652173914,7760.016597705611,2239.622074522643,49.699999999999996,6.717939058742729,1.0,2.5561299052513187,36.75266861312169,17.029722251824165,0.18544413752509303,0.3268876611418048,1.0,2.8230806830774466,847.1857516122687,0.5252685130186928,1.0,4.097605893186004,eccentric,circular
108.1,108.1,54.05,4.2,0.0,300.9,21.5,776.2,5.4,5.4,776.16,0.5,25.738095238095237,7806.9284300053405,2049.551797826486,49.849999999999994,6.162633391886985,1.0,3.6741969172236315,37.19832272053749,29.76447513739218,0.3280154470398634,0.04995374653098983,1.0,0.42917917306532094,784.5590972111045,0.9892945002601321,1.0,7.1803885291396865,eccentric,circular
108.0,108.0,54.0,4.2,0.0,300.9,21.5,623.3,16.3,16.3,623.28,0.5,25.71428571428571,7791.275444608829,2047.5112667409942,49.8,6.162336247483047,1.0,3.677913151688762,37.23387503750299,23.924090660532357,0.2636428765947213,0.15092592592592594,1.0,1.2967551739039929,783.6085622214549,0.7953971281695303,1.0,5.7712962962962955,eccentric,circular
108.5,108.5,54.25,4.8,0.0,300.9,21.5,669.3,16.4,16.4,669.34,0.5,22.604166666666668,7682.144369804756,2326.1608407491444,49.45,6.99238205873359,1.0,4.23780533801238,42.54818526740014,25.671820637115516,0.28154579526148155,0.15115207373271888,1.0,1.3089265596347532,865.1079009322196,0.7737069552581074,1.0,6.168663594470046,eccentric,circular
103.0,103.0,51.5,1.8,0.0,300.9,21.5,333.2,15.6,15.6,333.2,0.5,57.22222222222222,7760.016597705613,872.0474822220832,49.7,2.7182347548348176,1.0,1.5727554912597275,16.457079229975783,13.170519988923338,0.15034156593107253,0.15145631067961166,1.0,1.255242645545169,429.23944425129554,0.7762567128032394,1.0,3.2349514563106796,eccentric,circular
108.1,108.1,54.05,4.3,0.0,300.9,21.5,562.5,21.7,21.7,562.52,0.5,25.13953488372093,7775.638167175587,2094.5415349967316,49.75,6.301545720096172,1.0,3.769959301867954,38.113268485968604,21.584834316773602,0.2376586408183995,0.20074005550416282,1.0,1.7270615575347075,797.4237684747917,0.7054216619049555,1.0,5.203515263644774,eccentric,circular
103.0,103.0,51.5,4.8,0.0,300.9,21.5,289.1,25.9,25.9,289.1,0.5,21.458333333333336,6851.468002287445,2197.898886803915,46.7,6.970317164164726,1.0,4.489601588953648,44.91152965090291,11.700321381589236,0.12808162786844215,0.25145631067961166,1.0,2.184773360961417,808.6543370884781,0.3575075118509733,1.0,2.8067961165048545,eccentric,circular
103.3,103.3,51.65,2.0,0.0,300.9,21.5,313.6,26.0,26.0,313.6,0.5,51.65,7744.4107361989045,968.3133283827078,49.65,3.0125693006688365,1.0,1.7498920545485823,18.2574441605489,12.381334065060926,0.14064165951686822,0.2516940948693127,1.0,2.093275782362654,457.8703113386332,0.6849100984144542,1.0,3.0358180058083257,eccentric,circular
105.3,105.3,52.65,3.1,0.0,300.9,21.5,352.8,31.9,31.9,352.8,0.5,33.96774193548387,7713.2461370752935,1500.8006154896818,49.55,4.606460123433877,1.0,2.7231372855995617,27.97343796450562,13.785168866087828,0.1536434601636609,0.3029439696106363,1.0,2.564224744000587,617.425697147964,0.5714047886728185,1.0,3.3504273504273505,eccentric,circular
108.6,108.6,54.3,4.6,0.0,271.9,30.7,615.4,11.3,11.3,615.44,0.5,23.608695652173914,7760.016597705611,2239.622074522643,49.699999999999996,6.717939058742729,1.0,2.5561299052513187,36.75266861312169,23.550766457915934,0.25645465670324097,0.10405156537753224,1.0,0.8986144146133845,847.1857516122687,0.7264522553982569,1.0,5.666666666666667,eccentric,circular
108.6,108.6,54.3,4.6,0.0,271.9,30.7,541.0,16.0,16.0,540.96,0.5,23.608695652173914,7760.016597705611,2239.622074522643,49.699999999999996,6.717939058742729,1.0,2.5561299052513187,36.75266861312169,20.70354997356601,0.22545006382264118,0.14732965009208104,1.0,1.2723743923729336,847.1857516122687,0.6385376512417799,1.0,4.98158379373849,eccentric,circular
108.6,108.6,54.3,4.6,0.0,271.9,30.7,470.4,22.5,22.5,470.4,0.5,23.608695652173914,7760.016597705611,2239.622074522643,49.699999999999996,6.717939058742729,1.0,2.5561299052513187,36.75266861312169,18.001755836535025,0.19602903885798595,0.20718232044198895,1.0,1.789276489274438,847.1857516122687,0.5552501315145911,1.0,4.331491712707182,eccentric,circular
108.6,108.6,54.3,4.6,0.0,271.9,30.7,546.8,24.5,24.5,546.84,0.5,23.608695652173914,7760.016597705611,2239.622074522643,49.699999999999996,6.717939058742729,1.0,2.5561299052513187,36.75266861312169,20.925510398421242,0.22786708853645138,0.22559852670349909,1.0,1.9483232883210548,847.1857516122687,0.6454782778857123,1.0,5.0349907918968695,eccentric,circular
108.6,108.6,54.3,4.6,0.0,271.9,30.7,431.2,28.4,28.4,431.2,0.5,23.608695652173914,7760.016597705611,2239.622074522643,49.699999999999996,6.717939058742729,1.0,2.5561299052513187,36.75266861312169,16.501609516823773,0.17969328561982048,0.26151012891344383,1.0,2.2584645464619575,847.1857516122687,0.5089792872217086,1.0,3.970534069981584,eccentric,circular
108.6,108.6,54.3,4.6,0.0,271.9,30.7,411.6,30.5,30.5,411.6,0.5,23.608695652173914,7760.016597705611,2239.622074522643,49.699999999999996,6.717939058742729,1.0,2.5561299052513187,36.75266861312169,15.75153635696815,0.17152540900073773,0.28084714548802947,1.0,2.425463685460905,847.1857516122687,0.48584386507526733,1.0,3.790055248618785,eccentric,circular
108.6,108.6,54.3,4.6,0.0,271.9,30.7,378.3,32.4,32.4,378.28,0.5,23.608695652173914,7760.016597705611,2239.622074522643,49.699999999999996,6.717939058742729,1.0,2.5561299052513187,36.75266861312169,14.477177365988949,0.15764835331627572,0.2983425414364641,1.0,2.5765581445551904,847.1857516122687,0.44651364742631705,1.0,3.4834254143646413,eccentric,circular
108.6,108.6,54.3,4.6,0.0,271.9,30.7,365.5,38.3,38.3,365.54,0.5,23.608695652173914,7760.016597705611,2239.622074522643,49.699999999999996,6.717939058742729,1.0,2.5561299052513187,36.75266861312169,13.987333669756701,0.15231422980993595,0.35267034990791896,1.0,3.0457462017427095,847.1857516122687,0.43147562303113024,1.0,3.3655616942909763,eccentric,circular
108.6,108.6,54.3,4.6,0.0,271.9,30.7,382.2,26.6,26.6,382.2,0.5,23.608695652173914,7760.016597705611,2239.622074522643,49.699999999999996,6.717939058742729,1.0,2.5561299052513187,36.75266861312169,14.626426617184709,0.1592735940721136,0.24493554327808473,1.0,2.1153224273200024,847.1857516122687,0.4511407318556053,1.0,3.519337016574586,eccentric,circular
