Repository: Serali-Nerri/xgboost

# CFST柱极限承载力预测 - XGBoost ML管道

## 项目概述

本项目是一个完整的机器学习管道，用于预测混凝土填充钢管（CFST）柱的极限承载力。采用XGBoost算法，提供从数据加载、预处理、模型训练、评估到预测的全流程解决方案。

### 核心特性

- **模块化设计**：清晰的模块分离，便于维护和扩展
- **特征工程支持**：处理无量纲参数，剔除几何参数实现多截面统一预测
- **自动化超参数优化**：集成Optuna框架进行超参数搜索，支持持久化存储和断点续训
- **智能参数加载**：自动加载最优参数，无需手动配置
- **特征选择**：迭代剔除法自动寻找最优特征子集
- **多维度评估**：集成R²、RMSE、MAE、MAPE、COV等工程指标
- **可视化分析**：提供预测散点图、特征重要性图和学习曲线
- **COV稳定性指标**：特别添加变异系数评估模型预测稳定性

---

## 环境要求

### 系统要求
- Python 3.8+
- 8GB+ RAM（推荐16GB）
- 5GB+ 可用磁盘空间

### Python依赖
- pandas &gt;= 1.5.0
- numpy &gt;= 1.23.0
- xgboost &gt;= 1.7.0
- scikit-learn &gt;= 1.2.0
- matplotlib &gt;= 3.6.0
- seaborn &gt;= 0.12.0
- optuna &gt;= 3.0.0
- joblib &gt;= 1.2.0

---

File: data/processed/2026.3.11-new_feature_parameters_raw.csv (part 73 of 84)
b (mm),h (mm),r0 (mm),t (mm),R (%),fy (MPa),fc (MPa),L (mm),e1 (mm),e2 (mm),Nexp (kN),r0/h,b/t,Ac (mm^2),As (mm^2),Re (mm),te (mm),ke,xi,sigma_re (MPa),lambda,lambda_bar,e/h,e1/e2,e_bar,Npl (kN),psi,b/h,L/h,axial_flag,section_family
108.6,108.6,54.3,4.6,0.0,271.9,30.7,392.0,28.5,28.5,392.0,0.5,23.608695652173914,7760.016597705611,2239.622074522643,49.699999999999996,6.717939058742729,1.0,2.5561299052513187,36.75266861312169,15.001463197112523,0.16335753238165499,0.26243093922651933,1.0,2.266416886414288,847.1857516122687,0.46270844292882596,1.0,3.6095764272559854,eccentric,circular
108.6,108.6,54.3,4.6,0.0,271.9,30.7,382.0,29.4,29.4,382.0,0.5,23.608695652173914,7760.016597705611,2239.622074522643,49.699999999999996,6.717939058742729,1.0,2.5561299052513187,36.75266861312169,14.618772809431082,0.15919024839232704,0.27071823204419887,1.0,2.3379879459852657,847.1857516122687,0.45090465611941716,1.0,3.5174953959484347,eccentric,circular
108.6,108.6,54.3,4.6,0.0,271.9,30.7,362.6,29.5,29.5,362.6,0.5,23.608695652173914,7760.016597705611,2239.622074522643,49.699999999999996,6.717939058742729,1.0,2.5561299052513187,36.75266861312169,13.876353457329085,0.15110571745303086,0.27163904235727443,1.0,2.3459402859375964,847.1857516122687,0.42800530970916406,1.0,3.338858195211787,eccentric,circular
108.6,108.6,54.3,4.6,0.0,271.9,30.7,362.6,33.8,33.8,362.6,0.5,23.608695652173914,7760.016597705611,2239.622074522643,49.699999999999996,6.717939058742729,1.0,2.5561299052513187,36.75266861312169,13.876353457329085,0.15110571745303086,0.31123388581952116,1.0,2.687890903887822,847.1857516122687,0.42800530970916406,1.0,3.338858195211787,eccentric,circular
108.6,108.6,54.3,4.6,0.0,271.9,30.7,362.6,33.9,33.9,362.6,0.5,23.608695652173914,7760.016597705611,2239.622074522643,49.699999999999996,6.717939058742729,1.0,2.5561299052513187,36.75266861312169,13.876353457329085,0.15110571745303086,0.31215469613259667,1.0,2.6958432438401534,847.1857516122687,0.42800530970916406,1.0,3.338858195211787,eccentric,circular
108.6,108.6,54.3,4.6,0.0,271.9,30.7,303.8,41.4,41.4,303.8,0.5,23.608695652173914,7760.016597705611,2239.622074522643,49.699999999999996,6.717939058742729,1.0,2.5561299052513187,36.75266861312169,11.626133977762207,0.1266020875957826,0.3812154696132597,1.0,3.2922687402649657,847.1857516122687,0.35859904326984016,1.0,2.797421731123389,eccentric,circular
166.0,166.0,83.0,5.0,0.0,277.3,38.2,710.0,10.0,10.0,1641.5,0.5,33.2,19113.449704440303,3811.0179138602166,78.0,7.422975120310781,1.0,1.4473995017476577,26.38962821618179,17.607871196231862,0.20385100443315615,0.060240963855421686,1.0,0.5104757315857292,1786.9290462230579,0.9186150974878136,1.0,4.27710843373494,eccentric,circular
166.0,166.0,83.0,5.0,0.0,277.3,38.2,710.0,10.0,10.0,1568.0,0.5,33.2,19113.449704440303,3811.0179138602166,78.0,7.422975120310781,1.0,1.4473995017476577,26.38962821618179,17.607871196231862,0.20385100443315615,0.060240963855421686,1.0,0.5104757315857292,1786.9290462230579,0.8774830781973144,1.0,4.27710843373494,eccentric,circular
166.0,166.0,83.0,5.0,0.0,329.3,38.2,710.0,20.0,20.0,1568.0,0.5,33.2,19113.449704440303,3811.0179138602166,78.0,7.422975120310781,1.0,1.7188195309250043,31.338278296388978,17.607871196231862,0.21485754672053164,0.12048192771084337,1.0,1.0209514631714585,1985.1019777437891,0.7898838536154926,1.0,4.27710843373494,eccentric,circular
166.0,166.0,83.0,5.0,0.0,294.0,41.1,710.0,20.0,20.0,1568.0,0.5,33.2,19113.449704440303,3811.0179138602166,78.0,7.422975120310781,1.0,1.426288631707348,27.978906222709867,17.607871196231862,0.20963417596240203,0.12048192771084337,1.0,1.0209514631714585,1906.0020495274002,0.8226643829626474,1.0,4.27710843373494,eccentric,circular
166.0,166.0,83.0,5.0,0.0,286.2,41.1,710.0,30.0,30.0,1127.0,0.5,33.2,19113.449704440303,3811.0179138602166,78.0,7.422975120310781,1.0,1.3884483210702143,27.23660871067879,17.607871196231862,0.20799302844589163,0.18072289156626506,1.0,1.5314271947571876,1876.2761097992905,0.6006578637941288,1.0,4.27710843373494,eccentric,circular
166.0,166.0,83.0,5.0,0.0,248.9,41.1,710.0,30.0,30.0,1200.5,0.5,33.2,19113.449704440303,3811.0179138602166,78.0,7.422975120310781,1.0,1.20749401507469,23.686903941607095,17.607871196231862,0.19995884586195697,0.18072289156626506,1.0,1.5314271947571876,1734.1251416123043,0.6922799117506792,1.0,4.27710843373494,eccentric,circular
166.0,166.0,83.0,5.0,0.0,313.6,38.2,710.0,40.0,40.0,1038.8,0.5,33.2,19113.449704440303,3811.0179138602166,78.0,7.422975120310781,1.0,1.6368715605772286,29.844166637557198,17.607871196231862,0.21159476081953527,0.24096385542168675,1.0,2.041902926342917,1925.2689964961837,0.5395609662288867,1.0,4.27710843373494,eccentric,circular
166.0,166.0,83.0,5.0,0.0,279.3,38.2,710.0,40.0,40.0,989.8,0.5,33.2,19113.449704440303,3811.0179138602166,78.0,7.422975120310781,1.0,1.457838733639094,26.57996091157438,17.607871196231862,0.20428529876629847,0.24096385542168675,1.0,2.041902926342917,1794.551082050778,0.5515585540584756,1.0,4.27710843373494,eccentric,circular
166.0,166.0,83.0,5.0,0.0,279.3,38.2,710.0,60.0,60.0,735.0,0.5,33.2,19113.449704440303,3811.0179138602166,78.0,7.422975120310781,1.0,1.457838733639094,26.57996091157438,17.607871196231862,0.20428529876629847,0.3614457831325301,1.0,3.062854389514375,1794.551082050778,0.40957318370678886,1.0,4.27710843373494,eccentric,circular
166.0,166.0,83.0,5.0,0.0,296.0,38.2,710.0,60.0,60.0,842.8,0.5,33.2,19113.449704440303,3811.0179138602166,78.0,7.422975120310781,1.0,1.5450063199325883,28.169238918102447,17.607871196231862,0.2078762408509917,0.3614457831325301,1.0,3.062854389514375,1858.195081212244,0.45355840649958906,1.0,4.27710843373494,eccentric,circular
166.0,166.0,83.0,5.0,0.0,296.0,41.1,710.0,100.0,100.0,563.5,0.5,33.2,19113.449704440303,3811.0179138602166,78.0,7.422975120310781,1.0,1.4359912754604593,28.169238918102447,17.607871196231862,0.21005291763178524,0.6024096385542169,1.0,5.1047573158572925,1913.6240853551208,0.2944674475579818,1.0,4.27710843373494,eccentric,circular
166.0,166.0,83.0,5.0,0.0,296.0,41.1,710.0,100.0,100.0,509.6,0.5,33.2,19113.449704440303,3811.0179138602166,78.0,7.422975120310781,1.0,1.4359912754604593,28.169238918102447,17.607871196231862,0.21005291763178524,0.6024096385542169,1.0,5.1047573158572925,1913.6240853551208,0.2663009960524358,1.0,4.27710843373494,eccentric,circular
166.0,166.0,83.0,5.0,0.0,289.1,41.1,870.0,20.0,20.0,1430.8,0.5,33.2,19113.449704440303,3811.0179138602166,78.0,7.422975120310781,1.0,1.4025171545122255,27.512591118998035,21.575842170030594,0.2556142178113678,0.12048192771084337,1.0,1.0209514631714585,1887.3280617494852,0.7581087935892289,1.0,5.240963855421687,eccentric,circular
166.0,166.0,83.0,5.0,0.0,296.0,41.1,870.0,20.0,20.0,1523.9,0.5,33.2,19113.449704440303,3811.0179138602166,78.0,7.422975120310781,1.0,1.4359912754604593,28.169238918102447,21.575842170030594,0.2573887863938777,0.12048192771084337,1.0,1.0209514631714585,1913.6240853551208,0.7963424016568031,1.0,5.240963855421687,eccentric,circular
166.0,166.0,83.0,5.0,0.0,297.9,41.1,870.0,40.0,40.0,1019.2,0.5,33.2,19113.449704440303,3811.0179138602166,78.0,7.422975120310781,1.0,1.4452087870259147,28.350054978725403,21.575842170030594,0.2578752914305372,0.24096385542168675,1.0,2.041902926342917,1920.865019391455,0.5305942841954041,1.0,5.240963855421687,eccentric,circular
166.0,166.0,83.0,5.0,0.0,279.3,41.1,870.0,40.0,40.0,1038.8,0.5,33.2,19113.449704440303,3811.0179138602166,78.0,7.422975120310781,1.0,1.3549742001219804,26.57996091157438,21.575842170030594,0.2530724297019834,0.24096385542168675,1.0,2.041902926342917,1849.9800861936549,0.5615195578333695,1.0,5.240963855421687,eccentric,circular
166.0,166.0,83.0,5.0,0.0,296.0,41.1,870.0,60.0,60.0,815.36,0.5,33.2,19113.449704440303,3811.0179138602166,78.0,7.422975120310781,1.0,1.4359912754604593,28.169238918102447,21.575842170030594,0.2573887863938777,0.3614457831325301,1.0,3.062854389514375,1913.6240853551208,0.4260815936838972,1.0,5.240963855421687,eccentric,circular
166.0,166.0,83.0,5.0,0.0,296.0,41.1,870.0,60.0,60.0,798.7,0.5,33.2,19113.449704440303,3811.0179138602166,78.0,7.422975120310781,1.0,1.4359912754604593,28.169238918102447,21.575842170030594,0.2573887863938777,0.3614457831325301,1.0,3.062854389514375,1913.6240853551208,0.417375599582183,1.0,5.240963855421687,eccentric,circular
166.0,166.0,83.0,5.0,0.0,313.6,41.1,870.0,100.0,100.0,509.6,0.5,33.2,19113.449704440303,3811.0179138602166,78.0,7.422975120310781,1.0,1.5213745404878378,29.844166637557198,21.575842170030594,0.2618607693554868,0.6024096385542169,1.0,5.1047573158572925,1980.6980006390604,0.25728303852257167,1.0,5.240963855421687,eccentric,circular
166.0,166.0,83.0,5.0,0.0,303.8,41.1,870.0,100.0,100.0,490.0,0.5,33.2,19113.449704440303,3811.0179138602166,78.0,7.422975120310781,1.0,1.473831586097593,28.91153643013353,21.575842170030594,0.2593802013558387,0.6024096385542169,1.0,5.1047573158572925,1943.3500250832303,0.25214191662616936,1.0,5.240963855421687,eccentric,circular
166.0,166.0,83.0,5.0,0.0,296.0,41.1,1700.0,20.0,20.0,1274.0,0.5,33.2,19113.449704440303,3811.0179138602166,78.0,7.422975120310781,1.0,1.4359912754604593,28.169238918102447,42.1596915966115,0.5029436055972323,0.12048192771084337,1.0,1.0209514631714585,1913.6240853551208,0.6657524901310894,1.0,10.240963855421686,eccentric,circular
166.0,166.0,83.0,5.0,0.0,294.0,41.1,1700.0,20.0,20.0,1176.0,0.5,33.2,19113.449704440303,3811.0179138602166,78.0,7.422975120310781,1.0,1.426288631707348,27.978906222709867,42.1596915966115,0.5019409846987091,0.12048192771084337,1.0,1.0209514631714585,1906.0020495274002,0.6169982872219856,1.0,10.240963855421686,eccentric,circular
166.0,166.0,83.0,5.0,0.0,294.0,41.1,1700.0,40.0,40.0,872.2,0.5,33.2,19113.449704440303,3811.0179138602166,78.0,7.422975120310781,1.0,1.426288631707348,27.978906222709867,42.1596915966115,0.5019409846987091,0.24096385542168675,1.0,2.041902926342917,1906.0020495274002,0.45760706302297266,1.0,10.240963855421686,eccentric,circular
166.0,166.0,83.0,5.0,0.0,294.0,41.1,1700.0,40.0,40.0,886.9,0.5,33.2,19113.449704440303,3811.0179138602166,78.0,7.422975120310781,1.0,1.426288631707348,27.978906222709867,42.1596915966115,0.5019409846987091,0.24096385542168675,1.0,2.041902926342917,1906.0020495274002,0.4653195416132474,1.0,10.240963855421686,eccentric,circular
166.0,166.0,83.0,5.0,0.0,294.0,41.1,1700.0,60.0,60.0,686.0,0.5,33.2,19113.449704440303,3811.0179138602166,78.0,7.422975120310781,1.0,1.426288631707348,27.978906222709867,42.1596915966115,0.5019409846987091,0.3614457831325301,1.0,3.062854389514375,1906.0020495274002,0.3599156675461582,1.0,10.240963855421686,eccentric,circular
166.0,166.0,83.0,5.0,0.0,294.0,41.1,1700.0,60.0,60.0,686.0,0.5,33.2,19113.449704440303,3811.0179138602166,78.0,7.422975120310781,1.0,1.426288631707348,27.978906222709867,42.1596915966115,0.5019409846987091,0.3614457831325301,1.0,3.062854389514375,1906.0020495274002,0.3599156675461582,1.0,10.240963855421686,eccentric,circular
166.0,166.0,83.0,5.0,0.0,296.0,41.1,1700.0,100.0,100.0,468.44,0.5,33.2,19113.449704440303,3811.0179138602166,78.0,7.422975120310781,1.0,1.4359912754604593,28.169238918102447,42.1596915966115,0.5029436055972323,0.6024096385542169,1.0,5.1047573158572925,1913.6240853551208,0.24479206944820056,1.0,10.240963855421686,eccentric,circular
166.0,166.0,83.0,5.0,0.0,329.3,27.8,2700.0,20.0,20.0,808.5,0.5,33.2,19113.449704440303,3811.0179138602166,78.0,7.422975120310781,1.0,2.3618311540048618,31.338278296388978,66.95951018285356,0.7885553217367864,0.12048192771084337,1.0,1.0209514631714585,1786.32210081761,0.45260594359211304,1.0,16.265060240963855,eccentric,circular
166.0,166.0,83.0,5.0,0.0,329.3,27.8,2700.0,20.0,20.0,784.0,0.5,33.2,19113.449704440303,3811.0179138602166,78.0,7.422975120310781,1.0,2.3618311540048618,31.338278296388978,66.95951018285356,0.7885553217367864,0.12048192771084337,1.0,1.0209514631714585,1786.32210081761,0.43889061196810963,1.0,16.265060240963855,eccentric,circular
166.0,166.0,83.0,5.0,0.0,286.2,27.8,2700.0,40.0,40.0,588.0,0.5,33.2,19113.449704440303,3811.0179138602166,78.0,7.422975120310781,1.0,2.052705971078626,27.23660871067879,66.95951018285356,0.7514268450527789,0.24096385542168675,1.0,2.041902926342917,1622.0672287302345,0.36250038813760543,1.0,16.265060240963855,eccentric,circular
166.0,166.0,83.0,5.0,0.0,286.2,27.8,2700.0,40.0,40.0,585.06,0.5,33.2,19113.449704440303,3811.0179138602166,78.0,7.422975120310781,1.0,2.052705971078626,27.23660871067879,66.95951018285356,0.7514268450527789,0.24096385542168675,1.0,2.041902926342917,1622.0672287302345,0.36068788619691733,1.0,16.265060240963855,eccentric,circular
166.0,166.0,83.0,5.0,0.0,289.1,27.8,2700.0,60.0,60.0,478.24,0.5,33.2,19113.449704440303,3811.0179138602166,78.0,7.422975120310781,1.0,2.073505577354405,27.512591118998035,66.95951018285356,0.7539824220212866,0.3614457831325301,1.0,3.062854389514375,1633.119180680429,0.2928383951750198,1.0,16.265060240963855,eccentric,circular
166.0,166.0,83.0,5.0,0.0,248.9,27.8,2700.0,60.0,60.0,462.56,0.5,33.2,19113.449704440303,3811.0179138602166,78.0,7.422975120310781,1.0,1.7851800007039482,23.686903941607095,66.95951018285356,0.7177461180631802,0.3614457831325301,1.0,3.062854389514375,1479.9162605432484,0.31255822530810173,1.0,16.265060240963855,eccentric,circular
166.0,166.0,83.0,5.0,0.0,286.2,27.8,2700.0,100.0,100.0,333.2,0.5,33.2,19113.449704440303,3811.0179138602166,78.0,7.422975120310781,1.0,2.052705971078626,27.23660871067879,66.95951018285356,0.7514268450527789,0.6024096385542169,1.0,5.1047573158572925,1622.0672287302345,0.20541688661130972,1.0,16.265060240963855,eccentric,circular
166.0,166.0,83.0,5.0,0.0,292.0,27.8,3700.0,20.0,20.0,627.2,0.5,33.2,19113.449704440303,3811.0179138602166,78.0,7.422975120310781,1.0,2.0943051836301843,27.788573527317283,91.75932876909563,1.0367254277965152,0.12048192771084337,1.0,1.0209514631714585,1644.1711326306236,0.38146880671508887,1.0,22.289156626506024,eccentric,circular
166.0,166.0,83.0,5.0,0.0,292.0,27.8,3700.0,20.0,20.0,655.62,0.5,33.2,19113.449704440303,3811.0179138602166,78.0,7.422975120310781,1.0,2.0943051836301843,27.788573527317283,91.75932876909563,1.0367254277965152,0.12048192771084337,1.0,1.0209514631714585,1644.1711326306236,0.3987541120193663,1.0,22.289156626506024,eccentric,circular
166.0,166.0,83.0,5.0,0.0,249.6,27.8,3700.0,40.0,40.0,496.86,0.5,33.2,19113.449704440303,3811.0179138602166,78.0,7.422975120310781,1.0,1.7902005953222397,23.7535203849945,91.75932876909563,0.9844641185070959,0.24096385542168675,1.0,2.041902926342917,1482.5839730829505,0.3351311015232462,1.0,22.289156626506024,eccentric,circular
166.0,166.0,83.0,5.0,0.0,284.2,27.8,3700.0,40.0,40.0,480.2,0.5,33.2,19113.449704440303,3811.0179138602166,78.0,7.422975120310781,1.0,2.038361415026364,27.046276015286203,91.75932876909563,1.0273108957213801,0.24096385542168675,1.0,2.041902926342917,1614.445192902514,0.297439641872684,1.0,22.289156626506024,eccentric,circular
166.0,166.0,83.0,5.0,0.0,297.9,27.8,3700.0,60.0,60.0,393.96,0.5,33.2,19113.449704440303,3811.0179138602166,78.0,7.422975120310781,1.0,2.1366216239843556,28.350054978725403,91.75932876909563,1.0437902703427926,0.3614457831325301,1.0,3.062854389514375,1666.656138322399,0.23637749319817528,1.0,22.289156626506024,eccentric,circular
166.0,166.0,83.0,5.0,0.0,297.9,27.8,3700.0,60.0,60.0,395.92,0.5,33.2,19113.449704440303,3811.0179138602166,78.0,7.422975120310781,1.0,2.1366216239843556,28.350054978725403,91.75932876909563,1.0437902703427926,0.3614457831325301,1.0,3.062854389514375,1666.656138322399,0.23755350062702196,1.0,22.289156626506024,eccentric,circular
166.0,166.0,83.0,5.0,0.0,303.8,27.8,3700.0,100.0,100.0,303.8,0.5,33.2,19113.449704440303,3811.0179138602166,78.0,7.422975120310781,1.0,2.1789380643385274,28.91153643013353,91.75932876909563,1.0508076152582322,0.6024096385542169,1.0,5.1047573158572925,1689.1411440141744,0.17985471556156155,1.0,22.289156626506024,eccentric,circular
88.9,88.9,44.45,5.8,0.0,399.9,41.4,812.8,7.6,7.6,404.34,0.5,15.327586206896553,4692.98179176714,2207.0951728227915,38.650000000000006,8.215367951804417,1.0,4.542796209311074,85.0019571520462,38.558682936403436,0.4882676148505318,0.08548931383577052,1.0,0.7602603652577584,1076.9068057909938,0.37546424428343184,1.0,9.142857142857142,eccentric,circular
88.9,88.9,44.45,5.8,0.0,399.9,41.4,1422.4,7.6,7.6,356.3,0.5,15.327586206896553,4692.98179176714,2207.0951728227915,38.650000000000006,8.215367951804417,1.0,4.542796209311074,85.0019571520462,67.47769513870603,0.8544683259884307,0.08548931383577052,1.0,0.7602603652577584,1076.9068057909938,0.3308549988578592,1.0,16.0,eccentric,circular
88.9,88.9,44.45,5.8,0.0,399.9,41.4,812.8,25.4,25.4,175.7,0.5,15.327586206896553,4692.98179176714,2207.0951728227915,38.650000000000006,8.215367951804417,1.0,4.542796209311074,85.0019571520462,38.558682936403436,0.4882676148505318,0.2857142857142857,1.0,2.540870168098298,1076.9068057909938,0.1631524650556437,1.0,9.142857142857142,eccentric,circular
88.9,88.9,44.45,5.8,0.0,399.9,41.4,1117.6,25.4,25.4,174.93,0.5,15.327586206896553,4692.98179176714,2207.0951728227915,38.650000000000006,8.215367951804417,1.0,4.542796209311074,85.0019571520462,53.01818903755473,0.6713679704194812,0.2857142857142857,1.0,2.540870168098298,1076.9068057909938,0.16243745425261102,1.0,12.57142857142857,eccentric,circular
82.6,82.6,41.3,1.4,0.0,482.6,41.4,812.8,7.6,7.6,125.88,0.5,59.0,5001.446920441486,544.4637471399121,39.9,2.1156898477617005,1.0,1.268996078860587,25.58977244435581,40.04285973214442,0.5700655017908202,0.09200968523002422,1.0,0.7618095729190321,469.81810687599915,0.2679334792714236,1.0,9.840193704600484,eccentric,circular
82.6,82.6,41.3,1.4,0.0,482.6,41.4,812.8,25.4,25.4,66.72,0.5,59.0,5001.446920441486,544.4637471399121,39.9,2.1156898477617005,1.0,1.268996078860587,25.58977244435581,40.04285973214442,0.5700655017908202,0.3075060532687651,1.0,2.546047783176765,469.81810687599915,0.14201240655377648,1.0,9.840193704600484,eccentric,circular
190.0,190.0,95.0,1.1,0.0,185.7,113.9,662.0,8.5,8.5,2438.0,0.5,172.72727272727272,27700.08216115846,1004.6884625105763,93.9,1.6877202895429946,1.0,0.05913417435060476,3.337696035869372,14.02306278818337,0.24672606757815038,0.04473684210526316,1.0,0.3623366871965767,3341.6100056441633,0.7295884306912188,1.0,3.4842105263157896,eccentric,circular
101.7,101.7,50.85,2.4,0.0,410.0,58.0,1947.0,10.0,10.0,361.0,0.5,42.375,7374.582449018315,1134.8156387964807,48.45,3.5944573112727696,1.0,1.0877866882004192,30.417492210976995,78.37697849250883,1.100594297331593,0.09832841691248771,1.0,0.8240168418528406,893.0001939496193,0.4042552313492181,1.0,19.144542772861357,eccentric,circular
101.7,101.7,50.85,2.4,0.0,410.0,58.0,1947.0,15.0,15.0,309.0,0.5,42.375,7374.582449018315,1134.8156387964807,48.45,3.5944573112727696,1.0,1.0877866882004192,30.417492210976995,78.37697849250883,1.100594297331593,0.14749262536873156,1.0,1.236025262779261,893.0001939496193,0.34602456090556344,1.0,19.144542772861357,eccentric,circular
101.7,101.7,50.85,2.4,0.0,410.0,58.0,1947.0,20.0,20.0,275.0,0.5,42.375,7374.582449018315,1134.8156387964807,48.45,3.5944573112727696,1.0,1.0877866882004192,30.417492210976995,78.37697849250883,1.100594297331593,0.19665683382497542,1.0,1.6480336837056813,893.0001939496193,0.3079506610000969,1.0,19.144542772861357,eccentric,circular
101.7,101.7,50.85,2.4,0.0,410.0,58.0,1947.0,25.0,25.0,240.0,0.5,42.375,7374.582449018315,1134.8156387964807,48.45,3.5944573112727696,1.0,1.0877866882004192,30.417492210976995,78.37697849250883,1.100594297331593,0.24582104228121926,1.0,2.0600421046321014,893.0001939496193,0.2687569405091755,1.0,19.144542772861357,eccentric,circular
101.7,101.7,50.85,2.4,0.0,410.0,58.0,1947.0,30.0,30.0,220.0,0.5,42.375,7374.582449018315,1134.8156387964807,48.45,3.5944573112727696,1.0,1.0877866882004192,30.417492210976995,78.37697849250883,1.100594297331593,0.2949852507374631,1.0,2.472050525558522,893.0001939496193,0.24636052880007753,1.0,19.144542772861357,eccentric,circular
101.7,101.7,50.85,2.4,0.0,410.0,58.0,1947.0,40.0,40.0,188.0,0.5,42.375,7374.582449018315,1134.8156387964807,48.45,3.5944573112727696,1.0,1.0877866882004192,30.417492210976995,78.37697849250883,1.100594297331593,0.39331366764995085,1.0,3.2960673674113625,893.0001939496193,0.2105262700655208,1.0,19.144542772861357,eccentric,circular
101.7,101.7,50.85,2.4,0.0,410.0,58.0,1947.0,50.0,50.0,158.0,0.5,42.375,7374.582449018315,1134.8156387964807,48.45,3.5944573112727696,1.0,1.0877866882004192,30.417492210976995,78.37697849250883,1.100594297331593,0.4916420845624385,1.0,4.120084209264203,893.0001939496193,0.17693165250187387,1.0,19.144542772861357,eccentric,circular
101.5,101.5,50.75,2.4,0.0,410.0,58.0,2175.0,50.0,50.0,157.0,0.5,42.29166666666667,7344.171832131566,1132.4836032702033,48.35,3.5942318921162553,1.0,1.0900463283461639,30.478491742867934,87.73128539132935,1.2317683624136497,0.49261083743842365,1.0,4.128540157463919,890.2802436044142,0.17634896553962073,1.0,21.428571428571427,eccentric,circular
101.5,101.5,50.75,2.4,0.0,410.0,58.0,2175.0,50.0,30.0,183.0,0.5,42.29166666666667,7344.171832131566,1132.4836032702033,48.35,3.5942318921162553,1.0,1.0900463283461639,30.478491742867934,87.73128539132935,1.2317683624136497,0.49261083743842365,1.6666666666666667,4.128540157463919,890.2802436044142,0.2055532528264369,1.0,21.428571428571427,eccentric,circular
101.5,101.5,50.75,2.4,0.0,410.0,58.0,2175.0,50.0,20.0,196.0,0.5,42.29166666666667,7344.171832131566,1132.4836032702033,48.35,3.5942318921162553,1.0,1.0900463283461639,30.478491742867934,87.73128539132935,1.2317683624136497,0.49261083743842365,2.5,4.128540157463919,890.2802436044142,0.220155396469845,1.0,21.428571428571427,eccentric,circular
101.5,101.5,50.75,2.4,0.0,410.0,58.0,2175.0,50.0,10.0,215.0,0.5,42.29166666666667,7344.171832131566,1132.4836032702033,48.35,3.5942318921162553,1.0,1.0900463283461639,30.478491742867934,87.73128539132935,1.2317683624136497,0.49261083743842365,5.0,4.128540157463919,890.2802436044142,0.2414969910255953,1.0,21.428571428571427,eccentric,circular
101.5,101.5,50.75,2.4,0.0,410.0,58.0,2175.0,50.0,0.0,237.0,0.5,42.29166666666667,7344.171832131566,1132.4836032702033,48.35,3.5942318921162553,1.0,1.0900463283461639,30.478491742867934,87.73128539132935,1.2317683624136497,0.49261083743842365,0.0,4.128540157463919,890.2802436044142,0.2662083110375167,1.0,21.428571428571427,eccentric,circular
101.5,101.5,50.75,2.4,0.0,410.0,58.0,2175.0,50.0,-10.0,256.0,0.5,42.29166666666667,7344.171832131566,1132.4836032702033,48.35,3.5942318921162553,1.0,1.0900463283461639,30.478491742867934,87.73128539132935,1.2317683624136497,0.49261083743842365,-5.0,4.128540157463919,890.2802436044142,0.28754990559326693,1.0,21.428571428571427,eccentric,circular
101.5,101.5,50.75,2.4,0.0,410.0,58.0,2175.0,50.0,-20.0,266.0,0.5,42.29166666666667,7344.171832131566,1132.4836032702033,48.35,3.5942318921162553,1.0,1.0900463283461639,30.478491742867934,87.73128539132935,1.2317683624136497,0.49261083743842365,-2.5,4.128540157463919,890.2802436044142,0.29878232378050396,1.0,21.428571428571427,eccentric,circular
101.5,101.5,50.75,2.4,0.0,410.0,58.0,2175.0,50.0,-20.0,266.0,0.5,42.29166666666667,7344.171832131566,1132.4836032702033,48.35,3.5942318921162553,1.0,1.0900463283461639,30.478491742867934,87.73128539132935,1.2317683624136497,0.49261083743842365,-2.5,4.128540157463919,890.2802436044142,0.29878232378050396,1.0,21.428571428571427,eccentric,circular
101.5,101.5,50.75,2.4,0.0,410.0,58.0,2175.0,40.0,30.0,197.0,0.5,42.29166666666667,7344.171832131566,1132.4836032702033,48.35,3.5942318921162553,1.0,1.0900463283461639,30.478491742867934,87.73128539132935,1.2317683624136497,0.39408866995073893,1.3333333333333333,3.3028321259711357,890.2802436044142,0.2212786382885687,1.0,21.428571428571427,eccentric,circular
101.5,101.5,50.75,2.4,0.0,410.0,58.0,2175.0,40.0,10.0,243.0,0.5,42.29166666666667,7344.171832131566,1132.4836032702033,48.35,3.5942318921162553,1.0,1.0900463283461639,30.478491742867934,87.73128539132935,1.2317683624136497,0.39408866995073893,4.0,3.3028321259711357,890.2802436044142,0.27294776194985887,1.0,21.428571428571427,eccentric,circular
101.5,101.5,50.75,2.4,0.0,410.0,58.0,2175.0,40.0,0.0,260.0,0.5,42.29166666666667,7344.171832131566,1132.4836032702033,48.35,3.5942318921162553,1.0,1.0900463283461639,30.478491742867934,87.73128539132935,1.2317683624136497,0.39408866995073893,0.0,3.3028321259711357,890.2802436044142,0.2920428728681618,1.0,21.428571428571427,eccentric,circular
101.5,101.5,50.75,2.4,0.0,410.0,58.0,2175.0,40.0,-10.0,281.0,0.5,42.29166666666667,7344.171832131566,1132.4836032702033,48.35,3.5942318921162553,1.0,1.0900463283461639,30.478491742867934,87.73128539132935,1.2317683624136497,0.39408866995073893,-4.0,3.3028321259711357,890.2802436044142,0.3156309510613594,1.0,21.428571428571427,eccentric,circular
101.5,101.5,50.75,2.4,0.0,410.0,58.0,2175.0,40.0,-20.0,331.0,0.5,42.29166666666667,7344.171832131566,1132.4836032702033,48.35,3.5942318921162553,1.0,1.0900463283461639,30.478491742867934,87.73128539132935,1.2317683624136497,0.39408866995073893,-2.0,3.3028321259711357,890.2802436044142,0.37179304199754437,1.0,21.428571428571427,eccentric,circular
101.5,101.5,50.75,2.4,0.0,410.0,58.0,2175.0,30.0,20.0,244.0,0.5,42.29166666666667,7344.171832131566,1132.4836032702033,48.35,3.5942318921162553,1.0,1.0900463283461639,30.478491742867934,87.73128539132935,1.2317683624136497,0.2955665024630542,1.5,2.4771240944783517,890.2802436044142,0.27407100376858257,1.0,21.428571428571427,eccentric,circular
101.5,101.5,50.75,2.4,0.0,410.0,58.0,2175.0,30.0,0.0,318.0,0.5,42.29166666666667,7344.171832131566,1132.4836032702033,48.35,3.5942318921162553,1.0,1.0900463283461639,30.478491742867934,87.73128539132935,1.2317683624136497,0.2955665024630542,0.0,2.4771240944783517,890.2802436044142,0.3571908983541363,1.0,21.428571428571427,eccentric,circular
101.5,101.5,50.75,2.4,0.0,410.0,58.0,2175.0,30.0,-10.0,340.0,0.5,42.29166666666667,7344.171832131566,1132.4836032702033,48.35,3.5942318921162553,1.0,1.0900463283461639,30.478491742867934,87.73128539132935,1.2317683624136497,0.2955665024630542,-3.0,2.4771240944783517,890.2802436044142,0.38190221836605764,1.0,21.428571428571427,eccentric,circular
101.5,101.5,50.75,2.4,0.0,410.0,58.0,2175.0,30.0,-20.0,384.0,0.5,42.29166666666667,7344.171832131566,1132.4836032702033,48.35,3.5942318921162553,1.0,1.0900463283461639,30.478491742867934,87.73128539132935,1.2317683624136497,0.2955665024630542,-1.5,2.4771240944783517,890.2802436044142,0.4313248583899004,1.0,21.428571428571427,eccentric,circular
101.5,101.5,50.75,2.4,0.0,410.0,58.0,2175.0,20.0,20.0,282.0,0.5,42.29166666666667,7344.171832131566,1132.4836032702033,48.35,3.5942318921162553,1.0,1.0900463283461639,30.478491742867934,87.73128539132935,1.2317683624136497,0.19704433497536947,1.0,1.6514160629855679,890.2802436044142,0.3167541928800831,1.0,21.428571428571427,eccentric,circular
101.5,101.5,50.75,2.4,0.0,410.0,58.0,2175.0,20.0,0.0,367.0,0.5,42.29166666666667,7344.171832131566,1132.4836032702033,48.35,3.5942318921162553,1.0,1.0900463283461639,30.478491742867934,87.73128539132935,1.2317683624136497,0.19704433497536947,0.0,1.6514160629855679,890.2802436044142,0.4122297474715975,1.0,21.428571428571427,eccentric,circular
101.5,101.5,50.75,2.4,0.0,410.0,58.0,2175.0,20.0,-10.0,411.0,0.5,42.29166666666667,7344.171832131566,1132.4836032702033,48.35,3.5942318921162553,1.0,1.0900463283461639,30.478491742867934,87.73128539132935,1.2317683624136497,0.19704433497536947,-2.0,1.6514160629855679,890.2802436044142,0.4616523874954403,1.0,21.428571428571427,eccentric,circular
101.5,101.5,50.75,2.4,0.0,410.0,58.0,2175.0,40.0,-30.0,344.0,0.5,42.29166666666667,7344.171832131566,1132.4836032702033,48.35,3.5942318921162553,1.0,1.0900463283461639,30.478491742867934,87.73128539132935,1.2317683624136497,0.39408866995073893,-1.3333333333333333,3.3028321259711357,890.2802436044142,0.3863951856409525,1.0,21.428571428571427,eccentric,circular
101.5,101.5,50.75,2.4,0.0,410.0,58.0,2175.0,40.0,-40.0,385.0,0.5,42.29166666666667,7344.171832131566,1132.4836032702033,48.35,3.5942318921162553,1.0,1.0900463283461639,30.478491742867934,87.73128539132935,1.2317683624136497,0.39408866995073893,-1.0,3.3028321259711357,890.2802436044142,0.4324481002086241,1.0,21.428571428571427,eccentric,circular
101.5,101.5,50.75,2.4,0.0,410.0,58.0,2175.0,50.0,30.0,303.0,0.5,42.29166666666667,7344.171832131566,1132.4836032702033,48.35,3.5942318921162553,1.0,1.0900463283461639,30.478491742867934,87.73128539132935,1.2317683624136497,0.49261083743842365,1.6666666666666667,4.128540157463919,890.2802436044142,0.3403422710732808,1.0,21.428571428571427,eccentric,circular
101.5,101.5,50.75,2.4,0.0,410.0,58.0,2175.0,50.0,-50.0,344.0,0.5,42.29166666666667,7344.171832131566,1132.4836032702033,48.35,3.5942318921162553,1.0,1.0900463283461639,30.478491742867934,87.73128539132935,1.2317683624136497,0.49261083743842365,-1.0,4.128540157463919,890.2802436044142,0.3863951856409525,1.0,21.428571428571427,eccentric,circular
190.0,190.0,95.0,1.9,0.0,256.4,41.0,661.0,8.6,8.6,1533.0,0.5,100.0,27230.099900181423,1721.9062015335448,93.1,2.8984883580429397,1.0,0.3954525857743103,7.982517884019438,14.062050039815263,0.18172331347664633,0.04526315789473684,1.0,0.3697570094600473,1557.930845980639,0.9839974630164368,1.0,3.4789473684210526,eccentric,circular
190.0,190.0,95.0,1.1,0.0,185.7,41.0,663.5,8.5,8.5,1229.0,0.5,172.72727272727272,27700.08216115846,1004.6884625105763,93.9,1.6877202895429946,1.0,0.1642776209398508,3.337696035869372,14.05483709963696,0.18613359450558095,0.04473684210526316,1.0,0.3623366871965767,1322.274016095711,0.929459389687531,1.0,3.4921052631578946,eccentric,circular
190.0,190.0,95.0,0.9,0.0,210.7,41.0,662.0,7.4,7.4,1219.0,0.5,211.11111111111111,27818.206044933435,823.6123462855535,94.1,1.3828463767483186,1.0,0.15215085864382502,3.09634146207089,14.007677407514102,0.1907120356918887,0.03894736842105263,1.0,0.3147542545388999,1314.081569204637,0.9276440888961055,1.0,3.4842105263157896,eccentric,circular
190.0,190.0,95.0,1.9,0.0,256.4,41.0,664.0,16.2,16.2,1284.0,0.5,100.0,27230.099900181423,1721.9062015335448,93.1,2.8984883580429397,1.0,0.3954525857743103,7.982517884019438,14.125871749526983,0.18254807889333308,0.08526315789473683,1.0,0.6965190178200891,1557.930845980639,0.8241700864403815,1.0,3.4947368421052634,eccentric,circular
190.0,190.0,95.0,1.1,0.0,185.7,41.0,664.0,18.9,18.9,1023.0,0.5,172.72727272727272,27700.08216115846,1004.6884625105763,93.9,1.6877202895429946,1.0,0.1642776209398508,3.337696035869372,14.065428536788154,0.18627386096715262,0.09947368421052631,1.0,0.8056662809429762,1322.274016095711,0.7736671730271312,1.0,3.4947368421052634,eccentric,circular
190.0,190.0,95.0,0.9,0.0,210.7,41.0,663.0,13.9,13.9,1017.0,0.5,211.11111111111111,27818.206044933435,823.6123462855535,94.1,1.3828463767483186,1.0,0.15215085864382502,3.09634146207089,14.028837041060195,0.19100012033794891,0.0731578947368421,1.0,0.591227586228474,1314.081569204637,0.773924559809138,1.0,3.4894736842105263,eccentric,circular
190.0,190.0,95.0,1.9,0.0,256.4,74.7,662.5,10.0,10.0,2203.0,0.5,100.0,27230.099900181423,1721.9062015335448,93.1,2.8984883580429397,1.0,0.21704894266059868,7.982517884019438,14.093960894671124,0.21149710826724055,0.05263157894736842,1.0,0.429950011000055,2475.5852126167533,0.8898905958770758,1.0,3.486842105263158,eccentric,circular
190.0,190.0,95.0,0.9,0.0,210.7,74.7,665.5,8.6,8.6,1910.0,0.5,211.11111111111111,27818.206044933435,823.6123462855535,94.1,1.3828463767483186,1.0,0.08350984209366567,3.09634146207089,14.08173612492543,0.22514317210807902,0.04526315789473684,1.0,0.3657954850046674,2251.555112918894,0.8483025749806741,1.0,3.5026315789473683,eccentric,circular
190.0,190.0,95.0,1.9,0.0,256.4,74.7,663.0,20.8,20.8,1730.0,0.5,100.0,27230.099900181423,1721.9062015335448,93.1,2.8984883580429397,1.0,0.21704894266059868,7.982517884019438,14.104597846289742,0.2116567287263102,0.10947368421052632,1.0,0.8942960228801146,2475.5852126167533,0.6988246622184935,1.0,3.4894736842105263,eccentric,circular
190.0,190.0,95.0,0.9,0.0,210.7,74.7,665.0,17.9,17.9,1532.0,0.5,211.11111111111111,27818.206044933435,823.6123462855535,94.1,1.3828463767483186,1.0,0.08350984209366567,3.09634146207089,14.071156308152382,0.2249740187105523,0.09421052631578947,1.0,0.7613650211143659,2251.555112918894,0.6804186098797868,1.0,3.5,eccentric,circular
190.0,190.0,95.0,1.9,0.0,256.4,112.7,661.5,6.5,6.5,2683.0,0.5,100.0,27230.099900181423,1721.9062015335448,93.1,2.8984883580429397,1.0,0.14386473839171893,7.982517884019438,14.072686991433883,0.23620671308957358,0.034210526315789476,1.0,0.27946750715003577,3510.3290088236477,0.7643158214674313,1.0,3.481578947368421,eccentric,circular
190.0,190.0,95.0,0.9,0.0,210.7,112.7,660.5,4.0,4.0,2112.0,0.5,211.11111111111111,27818.206044933435,823.6123462855535,94.1,1.3828463767483186,1.0,0.055352131361107594,3.09634146207089,13.97593795719496,0.25021961589597763,0.021052631578947368,1.0,0.1701374348858918,3308.6469426263643,0.6383273998777034,1.0,3.4763157894736842,eccentric,circular
190.0,190.0,95.0,1.9,0.0,256.4,112.7,664.5,17.0,17.0,2386.0,0.5,100.0,27230.099900181423,1721.9062015335448,93.1,2.8984883580429397,1.0,0.14386473839171893,7.982517884019438,14.136508701145601,0.2372779453484832,0.08947368421052632,1.0,0.7309150187000936,3510.3290088236477,0.6797083675070037,1.0,3.4973684210526317,eccentric,circular
190.0,190.0,95.0,1.1,0.0,185.7,112.7,662.0,17.1,17.1,1925.0,0.5,172.72727272727272,27700.08216115846,1004.6884625105763,93.9,1.6877202895429946,1.0,0.05976381950784279,3.337696035869372,14.02306278818337,0.24598611013363453,0.09000000000000001,1.0,0.7289361589484072,3308.369907050773,0.5818575473974221,1.0,3.4842105263157896,eccentric,circular
160.1,160.1,80.05,5.7,0.0,322.0,87.4,3135.0,20.0,20.0,1012.5,0.5,28.087719298245613,17366.480715613718,4145.827137428695,74.34999999999998,8.400107336804098,1.0,0.8795161339895388,36.379752016824746,80.96800414821337,1.103650218978062,0.12492192379762648,1.0,1.067930794308016,2852.7867527966787,0.3549161180755672,1.0,19.581511555277952,eccentric,circular
160.1,160.1,80.05,5.7,0.0,322.0,74.8,3135.0,50.0,50.0,642.16,0.5,28.087719298245613,17366.480715613718,4145.827137428695,74.34999999999998,8.400107336804098,1.0,1.0276699212658515,36.379752016824746,80.96800414821337,1.0714185062529225,0.3123048094940662,1.0,2.6698269857700403,2633.969095779946,0.24379936766488505,1.0,19.581511555277952,eccentric,circular
160.1,160.1,80.05,5.7,0.0,322.0,83.1,3135.0,20.0,20.0,1011.5,0.5,28.087719298245613,17366.480715613718,4145.827137428695,74.34999999999998,8.400107336804098,1.0,0.9250265957964585,36.379752016824746,80.96800414821337,1.092808366222213,0.12492192379762648,1.0,1.067930794308016,2778.1108857195395,0.3640963379825706,1.0,19.581511555277952,eccentric,circular
160.1,160.1,80.05,5.7,0.0,322.0,98.5,3135.0,50.0,50.0,686.21,0.5,28.087719298245613,17366.480715613718,4145.827137428695,74.34999999999998,8.400107336804098,1.0,0.7804031483318344,36.379752016824746,80.96800414821337,1.1309174470203804,0.3123048094940662,1.0,2.6698269857700403,3045.554688739991,0.22531527755421765,1.0,19.581511555277952,eccentric,circular
193.7,193.7,96.85,8.0,0.0,444.0,40.0,3315.0,5.0,5.0,1871.0,0.5,24.2125,24800.745571068608,6961.649953827003,88.85,11.699910514401083,1.0,3.115806106152887,58.46663217100822,71.07157939849495,0.9511663886258925,0.02581311306143521,1.0,0.22258428424904297,4083.0024023419332,0.4582412194827095,1.0,17.114093959731544,eccentric,circular
193.7,193.7,96.85,8.0,0.0,444.0,142.0,3315.0,5.0,5.0,2703.0,0.5,24.2125,24800.745571068608,6961.649953827003,88.85,11.699910514401083,1.0,0.8776918608881371,58.46663217100822,71.07157939849495,1.1270105327291629,0.02581311306143521,1.0,0.22258428424904297,6612.678450590932,0.40876023538668366,1.0,17.114093959731544,eccentric,circular
219.1,219.1,109.55,16.0,0.0,374.0,181.0,3640.0,20.0,20.0,4340.0,0.5,13.69375,27493.970121138063,14763.880512894608,93.55,22.428841284479844,1.0,1.1095735428118365,89.66741464880238,70.35344704424521,1.0335514910971835,0.09128251939753537,1.0,0.8184843358755924,10498.099903748573,0.4134081443109824,1.0,16.61341853035144,eccentric,circular
219.1,219.1,109.55,16.0,0.0,374.0,176.0,3640.0,50.0,50.0,3293.0,0.5,13.69375,27493.970121138063,14763.880512894608,93.55,22.428841284479844,1.0,1.1410955184599,89.66741464880238,70.35344704424521,1.0279995794968908,0.22820629849383844,1.0,2.046210839688981,10360.630053142882,0.3178378132516249,1.0,16.61341853035144,eccentric,circular
219.1,219.1,109.55,16.0,0.0,374.0,181.0,3640.0,20.0,20.0,4389.0,0.5,13.69375,27493.970121138063,14763.880512894608,93.55,22.428841284479844,1.0,1.1095735428118365,89.66741464880238,70.35344704424521,1.0335514910971835,0.09128251939753537,1.0,0.8184843358755924,10498.099903748573,0.41807565561771926,1.0,16.61341853035144,eccentric,circular
219.1,219.1,109.55,16.0,0.0,374.0,176.0,3640.0,50.0,50.0,3246.0,0.5,13.69375,27493.970121138063,14763.880512894608,93.55,22.428841284479844,1.0,1.1410955184599,89.66741464880238,70.35344704424521,1.0279995794968908,0.22820629849383844,1.0,2.046210839688981,10360.630053142882,0.3133014096005996,1.0,16.61341853035144,eccentric,circular
193.7,193.7,96.85,8.0,0.0,441.0,41.0,3315.0,50.0,50.0,1053.0,0.5,24.2125,24800.745571068608,6961.649953827003,88.85,11.699910514401083,1.0,3.019271572870629,58.071587359041956,71.07157939849495,0.9505971645016973,0.2581311306143521,1.0,2.2258428424904295,4086.9181980515214,0.25765135218562196,1.0,17.114093959731544,eccentric,circular
193.7,193.7,96.85,8.0,0.0,433.0,149.0,3315.0,50.0,50.0,1473.0,0.5,24.2125,24800.745571068608,6961.649953827003,88.85,11.699910514401083,1.0,0.8157349561425721,57.0181345271319,71.07157939849495,1.131346867457153,0.2581311306143521,1.0,2.2258428424904295,6709.705520096315,0.21953273442302362,1.0,17.114093959731544,eccentric,circular
76.0,76.0,38.0,2.0,0.0,260.0,50.0,1128.0,20.0,20.0,196.0,0.5,38.0,4071.5040790523717,703.0442872687106,36.0,2.9844321115835584,1.0,0.8979065777205796,21.554231916992364,60.90642579205853,0.7361507139751603,0.2631578947368421,1.0,2.215754405981437,386.36671864248336,0.5072900706578836,1.0,14.842105263157896,eccentric,circular
76.0,76.0,38.0,2.0,0.0,260.0,49.2,1356.0,20.0,20.0,184.0,0.5,38.0,4071.5040790523717,703.0442872687106,36.0,2.9844321115835584,1.0,0.9125066846753858,21.554231916992364,73.21729909045334,0.88222361476997,0.2631578947368421,1.0,2.215754405981437,383.10951537924143,0.48028042273462657,1.0,17.842105263157894,eccentric,circular
76.0,76.0,38.0,2.0,0.0,260.0,50.0,1356.0,20.0,20.0,176.0,0.5,38.0,4071.5040790523717,703.0442872687106,36.0,2.9844321115835584,1.0,0.8979065777205796,21.554231916992364,73.21729909045334,0.8849471348850333,0.2631578947368421,1.0,2.215754405981437,386.36671864248336,0.45552577773360975,1.0,17.842105263157894,eccentric,circular
76.0,76.0,38.0,2.0,0.0,260.0,49.2,1584.0,20.0,20.0,170.0,0.5,38.0,4071.5040790523717,703.0442872687106,36.0,2.9844321115835584,1.0,0.9125066846753858,21.554231916992364,85.52817238884813,1.0305620986693456,0.2631578947368421,1.0,2.215754405981437,383.10951537924143,0.4437373470917746,1.0,20.842105263157894,eccentric,circular
76.0,76.0,38.0,2.0,0.0,260.0,50.0,1584.0,20.0,20.0,168.0,0.5,38.0,4071.5040790523717,703.0442872687106,36.0,2.9844321115835584,1.0,0.8979065777205796,21.554231916992364,85.52817238884813,1.033743555794906,0.2631578947368421,1.0,2.215754405981437,386.36671864248336,0.4348200605639002,1.0,20.842105263157894,eccentric,circular
76.0,76.0,38.0,2.0,0.0,260.0,49.2,1812.0,20.0,20.0,150.0,0.5,38.0,4071.5040790523717,703.0442872687106,36.0,2.9844321115835584,1.0,0.9125066846753858,21.554231916992364,97.83904568724294,1.178900582568721,0.2631578947368421,1.0,2.215754405981437,383.10951537924143,0.3915329533162717,1.0,23.842105263157894,eccentric,circular
76.0,76.0,38.0,2.0,0.0,260.0,50.0,1812.0,20.0,20.0,156.0,0.5,38.0,4071.5040790523717,703.0442872687106,36.0,2.9844321115835584,1.0,0.8979065777205796,21.554231916992364,97.83904568724294,1.1825399767047788,0.2631578947368421,1.0,2.215754405981437,386.36671864248336,0.4037614848093359,1.0,23.842105263157894,eccentric,circular
