Repository: Serali-Nerri/xgboost

# CFST柱极限承载力预测 - XGBoost ML管道

## 项目概述

本项目是一个完整的机器学习管道，用于预测混凝土填充钢管（CFST）柱的极限承载力。采用XGBoost算法，提供从数据加载、预处理、模型训练、评估到预测的全流程解决方案。

### 核心特性

- **模块化设计**：清晰的模块分离，便于维护和扩展
- **特征工程支持**：处理无量纲参数，剔除几何参数实现多截面统一预测
- **自动化超参数优化**：集成Optuna框架进行超参数搜索，支持持久化存储和断点续训
- **智能参数加载**：自动加载最优参数，无需手动配置
- **特征选择**：迭代剔除法自动寻找最优特征子集
- **多维度评估**：集成R²、RMSE、MAE、MAPE、COV等工程指标
- **可视化分析**：提供预测散点图、特征重要性图和学习曲线
- **COV稳定性指标**：特别添加变异系数评估模型预测稳定性

---

## 环境要求

### 系统要求
- Python 3.8+
- 8GB+ RAM（推荐16GB）
- 5GB+ 可用磁盘空间

### Python依赖
- pandas &gt;= 1.5.0
- numpy &gt;= 1.23.0
- xgboost &gt;= 1.7.0
- scikit-learn &gt;= 1.2.0
- matplotlib &gt;= 3.6.0
- seaborn &gt;= 0.12.0
- optuna &gt;= 3.0.0
- joblib &gt;= 1.2.0

---

File: data/processed/2026.3.11-new_feature_parameters_raw.csv (part 74 of 84)
b (mm),h (mm),r0 (mm),t (mm),R (%),fy (MPa),fc (MPa),L (mm),e1 (mm),e2 (mm),Nexp (kN),r0/h,b/t,Ac (mm^2),As (mm^2),Re (mm),te (mm),ke,xi,sigma_re (MPa),lambda,lambda_bar,e/h,e1/e2,e_bar,Npl (kN),psi,b/h,L/h,axial_flag,section_family
76.0,76.0,38.0,2.0,0.0,260.0,49.2,2040.0,20.0,20.0,135.0,0.5,38.0,4071.5040790523717,703.0442872687106,36.0,2.9844321115835584,1.0,0.9125066846753858,21.554231916992364,110.14991898563775,1.3272390664680966,0.2631578947368421,1.0,2.215754405981437,383.10951537924143,0.3523796579846445,1.0,26.842105263157894,eccentric,circular
76.0,76.0,38.0,2.0,0.0,260.0,50.0,2040.0,20.0,20.0,148.0,0.5,38.0,4071.5040790523717,703.0442872687106,36.0,2.9844321115835584,1.0,0.8979065777205796,21.554231916992364,110.14991898563775,1.3313363976146517,0.2631578947368421,1.0,2.215754405981437,386.36671864248336,0.38305576763962634,1.0,26.842105263157894,eccentric,circular
76.0,76.0,38.0,2.0,0.0,260.0,49.2,2268.0,20.0,20.0,125.0,0.5,38.0,4071.5040790523717,703.0442872687106,36.0,2.9844321115835584,1.0,0.9125066846753858,21.554231916992364,122.46079228403256,1.475577550367472,0.2631578947368421,1.0,2.215754405981437,383.10951537924143,0.32627746109689304,1.0,29.842105263157894,eccentric,circular
76.0,76.0,38.0,2.0,0.0,260.0,50.0,2268.0,20.0,20.0,140.0,0.5,38.0,4071.5040790523717,703.0442872687106,36.0,2.9844321115835584,1.0,0.8979065777205796,21.554231916992364,122.46079228403256,1.4801328185245246,0.2631578947368421,1.0,2.215754405981437,386.36671864248336,0.3623500504699168,1.0,29.842105263157894,eccentric,circular
156.0,156.0,78.0,4.0,0.0,295.0,47.5,996.0,30.2,30.2,1010.0,0.5,39.0,17203.36137105771,2889.911666617406,74.0,5.97429245502704,1.0,1.0432770706095407,23.81643613828347,26.184876819594653,0.32438577979156386,0.1935897435897436,1.0,1.6281107326590323,1669.683606777376,0.6049050226643725,1.0,6.384615384615385,eccentric,circular
156.0,156.0,78.0,4.0,0.0,295.0,47.5,2904.0,30.2,30.2,750.0,0.5,39.0,17203.36137105771,2889.911666617406,74.0,5.97429245502704,1.0,1.0432770706095407,23.81643613828347,76.34626735351694,0.9457995025248007,0.1935897435897436,1.0,1.6281107326590323,1669.683606777376,0.4491868980180984,1.0,18.615384615384617,eccentric,circular
197.0,197.0,0.0,1.6,0.0,192.4,27.7,797.0,0.0,0.0,1413.0,0.0,123.125,37558.44,1240.3200000000002,109.33994129155518,1.790742498621384,0.33333333333333337,0.22937786172800873,1.0503598613795995,14.01281585902605,0.1559621903575469,0.0,0.0,0.0,1279.006356,1.1047638609232993,1.0,4.0456852791878175,axial,square
199.0,199.0,0.0,1.6,0.0,192.4,25.4,798.0,0.0,0.0,1163.0,0.0,124.375,38337.64000000001,1253.1200000000001,110.4683204586507,1.790889896356589,0.33333333333333326,0.24759315708621205,1.0397165287701413,13.889425444671254,0.1511489885909139,0.0,0.0,0.0,1214.876344,0.957299074711426,1.0,4.010050251256281,axial,square
198.0,198.0,0.0,1.7,0.0,192.4,25.6,794.0,0.0,0.0,1310.0,0.0,116.47058823529412,37869.159999999996,1323.28,109.79129295839337,1.9017735930494837,0.33333333333333326,0.2626220452209661,1.1108993844693524,13.88934917157356,0.15008152785909715,0.0,0.0,0.0,1224.049568,1.0702180975729898,1.0,4.01010101010101,axial,square
199.0,199.0,0.0,1.9,0.0,246.7,27.6,797.0,0.0,0.0,1417.0,0.0,104.73684210526316,38103.03999999999,1483.5199999999998,110.12980670852203,2.1234489592215198,0.33333333333333337,0.34801170111665475,1.5855678975460397,13.871284320991151,0.15514453472019232,0.0,0.0,0.0,1417.6282879999997,0.9995568034263156,1.0,4.005025125628141,axial,square
199.0,199.0,0.0,1.7,0.0,246.7,25.8,796.0,0.0,0.0,1065.0,0.0,117.05882352941177,38259.36,1330.08,110.35548254194113,1.9018563739623175,0.33333333333333337,0.3324218068832136,1.4172018059250375,13.854383888519965,0.15442996206028806,0.0,0.0,0.0,1315.2222239999999,0.8097490907361675,1.0,4.0,axial,square
149.0,149.0,0.0,1.5,0.0,246.7,37.4,596.0,0.0,0.0,1000.0,0.0,99.33333333333333,21316.0,876.0,82.37167919797243,1.6755277406920044,0.33333333333333337,0.27107904182843745,1.6727136383661831,13.853597571324682,0.16659092913808074,0.0,0.0,0.0,1013.3276,0.9868476887435021,1.0,4.0,axial,square
148.0,148.0,0.0,1.6,0.0,246.7,25.8,598.0,0.0,0.0,660.0,0.0,92.5,20967.040000000005,926.7200000000001,81.69465169771512,1.7858864757731538,0.33333333333333326,0.4226305195083301,1.7976623292446585,13.993570906334767,0.15153445608530297,0.0,0.0,0.0,769.5714560000001,0.8576201662032537,1.0,4.04054054054054,axial,square
149.0,149.0,0.0,1.6,0.0,246.7,25.9,595.0,0.0,0.0,710.0,0.0,93.125,21257.640000000003,933.1200000000001,82.25884128126287,1.7860175140960166,0.33333333333333337,0.41811123292604774,1.7854636813281195,13.829966882349854,0.15003073407950093,0.0,0.0,0.0,780.77358,0.9093545404033778,1.0,3.9932885906040267,axial,square
200.0,200.0,0.0,2.9,0.0,256.4,27.6,793.0,0.0,0.0,1764.0,0.0,68.96551724137932,37713.63999999999,2252.72,109.56561712497425,3.2248412603891836,0.33333333333333337,0.554903804534396,2.5155376320312066,13.729386053181694,0.14648023478136055,0.0,0.0,0.0,1618.4938719999998,1.089902180364882,1.0,3.965,axial,square
200.0,200.0,0.0,2.9,0.0,256.4,25.9,792.0,0.0,0.0,1560.0,0.0,68.96551724137932,37713.63999999999,2252.72,109.56561712497425,3.2248412603891836,0.33333333333333337,0.5913260619748777,2.5155376320312066,13.712072829911603,0.14419514954405316,0.0,0.0,0.0,1554.3806839999997,1.0036151478578206,1.0,3.96,axial,square
200.0,200.0,0.0,3.9,0.0,256.4,25.9,794.0,0.0,0.0,1509.0,0.0,51.282051282051285,36940.84,2998.3199999999997,108.43723795787876,4.314832860692917,0.33333333333333337,0.8035066432569035,3.400809433844743,13.742020668489769,0.1393928064669382,0.0,0.0,0.0,1725.5370039999998,0.8745103677880908,1.0,3.97,axial,square
200.0,200.0,0.0,4.0,0.0,279.0,36.4,796.0,0.0,0.0,2100.0,0.0,50.0,36864.0,3072.0,108.32440004116921,4.423210197965631,0.33333333333333337,0.6387362637362638,3.7974689751751676,13.77609031329281,0.15256867203694804,0.0,0.0,0.0,2198.9375999999997,0.9550066359318247,1.0,3.98,axial,square
200.0,200.0,0.0,4.9,0.0,294.0,36.0,796.0,0.0,0.0,2439.0,0.0,40.816326530612244,36176.03999999999,3727.92,107.30885879078323,5.393514590980715,0.33333333333333337,0.8415702769015073,4.925636483998361,13.770563038423663,0.14997063333536892,0.0,0.0,0.0,2398.3459199999998,1.0169508825482523,1.0,3.98,axial,square
149.0,149.0,0.0,4.0,0.0,279.0,37.0,598.0,0.0,0.0,1340.0,0.0,37.25,19881.0,2256.0,79.55073128023363,4.392260985056595,0.33333333333333337,0.855664174813111,5.134839932159876,13.882850685865545,0.14855998238555052,0.0,0.0,0.0,1365.021,0.9816698790714575,1.0,4.0134228187919465,axial,square
149.0,149.0,0.0,3.9,0.0,279.0,37.0,597.0,0.0,0.0,1350.0,0.0,38.205128205128204,19937.439999999995,2202.72,79.66356919694319,4.2854141780263575,0.33333333333333337,0.8330908812495216,5.002832820246573,13.860624394890202,0.14879461586008064,0.0,0.0,0.0,1352.2441599999997,0.9983404180499477,1.0,4.006711409395973,axial,square
198.0,198.0,0.0,5.7,0.0,234.7,35.9,796.0,0.0,0.0,2330.0,0.0,34.73684210526316,34819.56,4254.48,105.27777629001132,6.2464507870721775,0.33333333333333337,0.798806975431934,4.641821700613235,13.903286385101088,0.14082860853360857,0.0,0.0,0.0,2248.5486599999995,1.0362239614596558,1.0,4.02020202020202,axial,square
198.0,198.0,0.0,6.0,0.0,234.7,36.0,797.0,0.0,0.0,2800.0,0.0,33.0,34596.0,4464.0,104.93926253988266,6.564926414339425,0.33333333333333337,0.8412186379928315,4.894222277258966,13.918251613100633,0.14004196829489765,0.0,0.0,0.0,2293.1567999999997,1.2210242230274007,1.0,4.025252525252525,axial,square
150.0,150.0,0.0,4.9,0.0,294.9,36.9,595.0,0.0,0.0,1645.0,0.0,30.612244897959183,19656.039999999997,2747.92,79.09937961339543,5.348248877084984,0.33333333333333337,1.1172656947682176,6.646485309834484,13.71157883358549,0.14528640650407698,0.0,0.0,0.0,1535.6694839999998,1.0711940408656322,1.0,3.966666666666667,axial,square
150.0,150.0,0.0,5.0,0.0,294.9,36.9,594.0,0.0,0.0,1630.0,0.0,30.0,19600.0,2800.0,78.98654169668589,5.453623216209152,0.33333333333333337,1.1416957026713124,6.787120319965255,13.6873243550374,0.14471166219485743,0.0,0.0,0.0,1548.96,1.0523189753124678,1.0,3.96,axial,square
150.0,150.0,0.0,5.0,0.0,294.9,36.9,595.0,0.0,0.0,1650.0,0.0,30.0,19600.0,2800.0,78.98654169668589,5.453623216209152,0.33333333333333337,1.1416957026713124,6.787120319965255,13.710366988631739,0.1449552845217848,0.0,0.0,0.0,1548.96,1.0652308645801054,1.0,3.966666666666667,axial,square
199.0,199.0,0.0,7.8,0.0,238.3,35.7,797.0,0.0,0.0,2700.0,0.0,25.512820512820515,33635.560000000005,5722.08,103.47236962265852,8.45584803876325,0.33333333333333337,1.1355626219953627,6.491358014980742,13.831118941608636,0.13475748339819635,0.0,0.0,0.0,2564.3611560000004,1.052893814774349,1.0,4.005025125628141,axial,square
99.0,99.0,0.0,4.9,0.0,294.9,37.9,399.0,0.0,0.0,900.0,0.0,20.20408163265306,7956.64,1748.3200000000002,50.32571085245986,5.254723771769562,0.33333333333333337,1.7097270371641209,10.26392549683578,13.892807060244163,0.14198419025301867,0.0,0.0,0.0,817.1362240000001,1.1014075420550686,1.0,4.03030303030303,axial,square
149.0,149.0,0.0,7.7,0.0,238.3,36.6,596.0,0.0,0.0,1845.0,0.0,19.35064935064935,17848.96,4114.88,75.37572836198024,8.238309996174607,0.33333333333333337,1.501022545073787,8.681792378666412,13.78219789709992,0.1306481848502713,0.0,0.0,0.0,1633.8478400000001,1.1292361227469014,1.0,4.0,axial,square
149.0,149.0,0.0,7.7,0.0,238.3,36.6,596.0,0.0,0.0,1850.0,0.0,19.35064935064935,17848.96,4114.88,75.37572836198024,8.238309996174607,0.33333333333333337,1.501022545073787,8.681792378666412,13.78219789709992,0.1306481848502713,0.0,0.0,0.0,1633.8478400000001,1.1322963832421504,1.0,4.0,axial,square
98.0,98.0,0.0,5.7,0.0,234.7,37.9,399.0,0.0,0.0,950.0,0.0,17.19298245614035,7499.559999999999,1974.48,48.85881793523569,6.056394839556326,0.33333333333333337,1.6303874910881317,9.697573054455525,14.008091643959935,0.13132647584737703,0.0,0.0,0.0,747.64378,1.2706586016137258,1.0,4.071428571428571,axial,square
99.0,99.0,0.0,5.8,0.0,234.7,37.9,398.0,0.0,0.0,950.0,0.0,17.06896551724138,7638.760000000001,2027.68,49.310169602073906,6.159853078671787,0.33333333333333326,1.6438055101042728,9.772950348315598,13.830458750194435,0.12956755728294356,0.0,0.0,0.0,765.4055,1.2411721629907284,1.0,4.02020202020202,axial,square
99.0,99.0,0.0,5.9,0.0,234.7,38.0,395.0,0.0,0.0,850.0,0.0,16.779661016949152,7603.84,2057.92,49.19733168536435,6.259261483844142,0.33333333333333337,1.6715717044905845,9.953444085500038,13.722885891705337,0.12839702557339194,0.0,0.0,0.0,771.9397439999999,1.1011222140157095,1.0,3.98989898989899,axial,square
110.0,110.0,0.0,1.5,0.0,279.9,32.9,330.0,0.0,0.0,510.0,0.0,73.33333333333333,11449.0,642.0,60.36828543960992,1.6694839742577372,0.33333333333333337,0.47706161406698294,2.5802100169643873,10.38843921970416,0.11813787938507865,0.0,0.0,0.0,556.3679,0.9166596419383649,1.0,3.0,axial,square
109.8,109.8,0.0,1.5,0.0,279.9,32.9,330.0,0.0,0.0,522.0,0.0,73.2,11406.24,640.8,60.25544752290037,1.6694419097952178,0.33333333333333337,0.47795498787609714,2.584976737990319,10.407347571952243,0.11832585206724763,0.0,0.0,0.0,554.625216,0.9411761040450061,1.0,3.005464480874317,axial,square
149.3,149.3,0.0,3.6,0.0,279.9,41.8,450.0,0.0,0.0,1771.0,0.0,41.47222222222222,20192.410000000007,2046.2400000000005,80.17133982213619,3.9641589306563816,0.33333333333333337,0.6785705867894096,4.613319785484228,10.428881464353362,0.11628837305697642,0.0,0.0,0.0,1416.7853140000002,1.2500129571501188,1.0,3.0140656396517076,axial,square
149.3,149.3,0.0,3.6,0.0,279.9,41.8,450.0,0.0,0.0,1785.0,0.0,41.47222222222222,20192.410000000007,2046.2400000000005,80.17133982213619,3.9641589306563816,0.33333333333333337,0.6785705867894096,4.613319785484228,10.428881464353362,0.11628837305697642,0.0,0.0,0.0,1416.7853140000002,1.2598944825030842,1.0,3.0140656396517076,axial,square
101.3,101.3,0.0,5.0,0.0,347.3,49.4,300.0,0.0,0.0,1310.0,0.0,20.259999999999998,8335.689999999999,1826.0,51.51050897791014,5.362739455206139,0.33333333333333337,1.5400579129177736,12.052423539384304,10.208829672374689,0.11433250153648036,0.0,0.0,0.0,1045.952886,1.2524464701367055,1.0,2.9615004935834155,axial,square
102.0,102.0,0.0,5.0,0.0,347.3,49.4,300.0,0.0,0.0,1370.0,0.0,20.4,8464.0,1840.0,51.90544168639358,5.364664540483453,0.33333333333333337,1.52834008097166,11.965013907191844,10.139451430604803,0.11362374729294415,0.0,0.0,0.0,1057.1536,1.2959327764669202,1.0,2.9411764705882355,axial,square
141.4,141.4,0.0,5.1,0.0,347.3,49.4,420.0,0.0,0.0,2280.0,0.0,27.725490196078436,17213.440000000006,2676.48,74.02167336146564,5.546901914234141,0.33333333333333337,1.0931359237681444,8.675112514710172,10.262604979005811,0.11850136283207513,0.0,0.0,0.0,1779.8854400000005,1.2809813197865136,1.0,2.9702970297029703,axial,square
102.1,102.1,0.0,5.0,0.0,347.3,58.6,300.0,0.0,0.0,1330.0,0.0,20.419999999999998,8482.41,1842.0,51.961860644748356,5.364937382132496,0.33333333333333337,1.2869969946600555,11.952630446608977,10.129616765220309,0.11680961904829497,0.0,0.0,0.0,1136.7958259999998,1.1699550346519307,1.0,2.9382957884427032,axial,square
101.9,101.9,0.0,5.0,0.0,347.3,58.6,300.0,0.0,0.0,1440.0,0.0,20.380000000000003,8445.61,1838.0,51.849022728038804,5.364391159427235,0.33333333333333337,1.2897978586310241,11.977423113265234,10.149305113627431,0.11701303332773261,0.0,0.0,0.0,1133.250146,1.2706815040639756,1.0,2.944062806673209,axial,square
143.2,143.2,0.0,2.0,0.0,305.1,58.6,420.0,0.0,0.0,1990.0,0.0,71.6,19376.639999999996,1113.6,78.53519002984767,2.2252332124716645,0.33333333333333326,0.2992232552665647,2.881589993254737,10.156110095429385,0.1349037668472625,0.0,0.0,0.0,1475.2304639999998,1.3489417745646557,1.0,2.932960893854749,axial,square
142.4,142.4,0.0,3.1,0.0,255.1,58.6,420.0,0.0,0.0,2060.0,0.0,45.935483870967744,18550.440000000006,1688.8800000000003,76.84262127920442,3.4217895492400885,0.33333333333333337,0.3963304315576871,3.7865206378090037,10.2074648556748,0.12378963346222578,0.0,0.0,0.0,1517.8890720000006,1.3571479220716065,1.0,2.9494382022471908,axial,square
141.6,141.6,0.0,3.0,0.0,255.1,58.6,420.0,0.0,0.0,1960.0,0.0,47.199999999999996,18387.359999999997,1627.1999999999998,76.50410752907574,3.3133862653215402,0.33333333333333326,0.38524268325832856,3.6827862955475323,10.26564945648016,0.12506116913530338,0.0,0.0,0.0,1492.598016,1.3131465933825817,1.0,2.9661016949152543,axial,square
149.1,149.1,0.0,5.1,0.0,347.3,58.6,420.0,0.0,0.0,1700.0,0.0,29.235294117647058,19293.210000000003,2833.56,78.36593315478336,5.557660907404625,0.33333333333333326,0.8704324814424401,8.21009655360179,9.735172185869732,0.11694513239639992,0.0,0.0,0.0,2114.677494,0.8039050894632541,1.0,2.8169014084507045,axial,square
130.3,101.6,0.0,5.0,0.0,347.3,49.4,390.0,0.0,0.0,1580.0,0.0,26.060000000000002,11019.48,2119.0,59.22507428956555,5.444146159021976,0.33333333333333337,1.3519097185405446,10.641618625831766,13.246923320581718,0.14713425755336423,0.0,0.0,0.0,1280.2910120000001,1.234094424775982,1.28248031496063,3.8385826771653546,axial,rectangular
130.3,102.3,0.0,5.1,0.0,347.3,49.4,390.0,0.0,0.0,1600.0,0.0,25.549019607843142,11061.210000000001,2164.44,59.33710892986789,5.546287607356113,0.33333333333333337,1.3756905313567123,10.820804050921073,13.154613254633894,0.14596019785600958,0.0,0.0,0.0,1298.1337859999999,1.232538600609229,1.2737047898338223,3.812316715542522,axial,rectangular
130.3,102.3,0.0,5.1,0.0,347.3,49.4,390.0,0.0,0.0,1640.0,0.0,25.549019607843142,11061.210000000001,2164.44,59.33710892986789,5.546287607356113,0.33333333333333337,1.3756905313567123,10.820804050921073,13.154613254633894,0.14596019785600958,0.0,0.0,0.0,1298.1337859999999,1.2633520656244597,1.2737047898338223,3.812316715542522,axial,rectangular
166.3,120.2,0.0,2.9,0.0,255.1,49.4,480.0,0.0,0.0,1580.0,0.0,57.344827586206904,18361.2,1594.4199999999998,76.44966633150086,3.2502152927962698,0.33333333333333337,0.44842021430333506,3.6151451492151594,13.821705875521937,0.15793290494850096,0.0,0.0,0.0,1313.779822,1.2026368296589656,1.3835274542429286,3.9933444259567388,axial,rectangular
167.4,136.1,0.0,5.1,0.0,347.3,49.4,480.0,0.0,0.0,2510.0,0.0,32.82352941176471,19791.48,2887.62,79.37142902965002,5.593162064233368,0.33333333333333337,1.0257454606341097,8.157869099986454,12.189330531957928,0.1394551518972186,0.0,0.0,0.0,1980.569538,1.2673122310740095,1.2299779573842764,3.526818515797208,axial,rectangular
170.8,135.3,0.0,5.1,0.0,347.3,49.4,510.0,0.0,0.0,2470.0,0.0,33.490196078431374,20091.060000000005,2914.1400000000003,79.96988821995258,5.603370416348881,0.33333333333333337,1.0197304687950095,8.111597122846483,13.028162823828538,0.1488638234258612,0.0,0.0,0.0,2004.5791860000002,1.2321788120172568,1.262379896526238,3.76940133037694,axial,rectangular
125.7,102.7,0.0,5.2,0.0,347.3,58.6,390.0,0.0,0.0,1840.0,0.0,24.173076923076923,10642.189999999999,2159.04,58.202356375376034,5.63147528396059,0.33333333333333337,1.2023664443287192,11.201215253814983,13.099592205066271,0.14973211617015691,0.0,0.0,0.0,1373.466926,1.339675506681986,1.2239532619279454,3.7974683544303796,axial,rectangular
130.0,120.4,0.0,5.0,0.0,347.3,58.6,390.0,0.0,0.0,1820.0,0.0,26.0,13248.0,2304.0,64.93819655767211,5.42056515634836,0.33333333333333337,1.030716723549488,9.66335366339628,11.18502469523035,0.13109901728980652,0.0,0.0,0.0,1576.512,1.1544472861608412,1.0797342192691028,3.2392026578073088,axial,rectangular
160.4,125.1,0.0,2.9,0.0,255.1,58.6,480.0,0.0,0.0,1855.0,0.0,55.31034482758621,18443.78,1588.62,76.62139069867418,3.231667877614356,0.33333333333333337,0.3749582686249596,3.586459203546699,13.28037093812903,0.15989717035080278,0.0,0.0,0.0,1486.0624699999998,1.2482651553672572,1.282174260591527,3.8369304556354917,axial,rectangular
160.2,122.7,0.0,2.0,0.0,305.1,49.4,480.0,0.0,0.0,1400.0,0.0,80.1,18540.94,1099.6,76.82294254414167,2.24524354854789,0.33333333333333326,0.3662842472394683,2.9723056853246397,13.545981324551917,0.16864558949122832,0.0,0.0,0.0,1251.410396,1.1187377094476367,1.3056234718826405,3.9119804400977993,axial,rectangular
149.3,149.3,0.0,3.6,0.0,283.6,31.7,448.0,0.0,0.0,1771.0,0.0,41.47222222222222,20192.410000000007,2046.2400000000005,80.17133982213619,3.9641589306563816,0.33333333333333337,0.9065992980462064,4.6743032910443985,10.382530880067348,0.10950647133766918,0.0,0.0,0.0,1220.4130610000004,1.4511480224153381,1.0,3.000669792364367,axial,square
149.3,149.3,0.0,3.6,0.0,283.6,31.7,448.0,0.0,0.0,1785.0,0.0,41.47222222222222,20192.410000000007,2046.2400000000005,80.17133982213619,3.9641589306563816,0.33333333333333337,0.9065992980462064,4.6743032910443985,10.382530880067348,0.10950647133766918,0.0,0.0,0.0,1220.4130610000004,1.4626195482842341,1.0,3.000669792364367,axial,square
148.6,148.6,0.0,3.7,0.0,283.6,31.7,448.0,0.0,0.0,1433.0,0.0,40.16216216216216,19937.439999999995,2089.7599999999998,79.66356919694319,4.070984751517017,0.33333333333333337,0.9377217361775142,4.830862618754502,10.43063301469169,0.10961093951007998,0.0,0.0,0.0,1224.672784,1.170108472011247,1.0,3.0148048452220726,axial,square
149.4,149.4,0.0,3.6,0.0,283.6,31.7,448.0,0.0,0.0,1399.0,0.0,41.5,20220.840000000004,2047.6800000000003,80.22775878049096,3.9642246067738114,0.33333333333333337,0.9059617457972289,4.671093544887603,10.375597578382727,0.10944176097402024,0.0,0.0,0.0,1221.7226760000005,1.1451043902863594,1.0,2.998661311914324,axial,square
120.0,120.0,0.0,2.7,0.0,340.0,12.2,360.0,0.0,0.0,635.0,0.0,44.44444444444444,13133.159999999998,1237.68,64.65612627457287,2.978039978626896,0.33333333333333337,2.6263840013732733,5.220096176879173,10.38177730448886,0.10151623197691446,0.0,0.0,0.0,581.035752,1.0928759509449257,1.0,3.0,axial,square
120.0,120.0,0.0,2.7,0.0,340.0,21.9,360.0,0.0,0.0,778.0,0.0,44.44444444444444,13133.159999999998,1237.68,64.65612627457287,2.978039978626896,0.33333333333333337,1.4630997633220977,5.220096176879173,10.38177730448886,0.1086202932977112,0.0,0.0,0.0,708.4274039999999,1.0982070930728707,1.0,3.0,axial,square
88.1,88.1,0.0,1.8,0.0,115.0,36.1,269.0,0.0,0.0,299.0,0.0,48.94444444444444,7140.25,608.4,47.674019809785406,1.9895674506816903,0.33333333333333337,0.2714353619957711,1.5997550150045707,10.568275069643034,0.10200250325619484,0.0,0.0,0.0,327.72902500000004,0.9123390886724176,1.0,3.0533484676503977,axial,square
88.0,88.0,0.0,1.8,0.0,115.0,74.4,264.0,0.0,0.0,467.0,0.0,48.888888888888886,7123.360000000001,607.6800000000001,47.61760085143063,1.9895202349853136,0.33333333333333337,0.1318605717780156,1.6016124495447437,10.383605163831449,0.12733448737017014,0.0,0.0,0.0,599.8611840000001,0.7785134502051727,1.0,3.0,axial,square
88.0,88.0,0.0,1.8,0.0,115.0,108.6,264.0,0.0,0.0,722.0,0.0,48.888888888888886,7123.360000000001,607.6800000000001,47.61760085143063,1.9895202349853136,0.33333333333333337,0.090335419339635,1.6016124495447437,10.383605163831449,0.14516215139376482,0.0,0.0,0.0,843.4800960000001,0.8559775191186015,1.0,3.0,axial,square
100.0,44.1,0.0,1.6,0.0,145.0,36.1,300.0,0.0,0.0,182.0,0.0,62.5,3959.12,440.64,35.49967657018821,1.9234059436293194,0.33333333333333337,0.4470396594469719,2.6187455658911536,23.537941929555615,0.20969259426217088,0.0,0.0,0.0,206.81703199999998,0.8800048924403867,2.2675736961451247,6.802721088435374,axial,rectangular
100.0,44.1,0.0,1.6,0.0,145.0,74.4,300.0,0.0,0.0,296.0,0.0,62.5,3959.12,440.64,35.49967657018821,1.9234059436293194,0.33333333333333337,0.21691037239295274,2.6187455658911536,23.537941929555615,0.26381761034175155,0.0,0.0,0.0,358.451328,0.8257745944241557,2.2675736961451247,6.802721088435374,axial,rectangular
99.9,44.0,0.0,1.6,0.0,145.0,108.6,300.0,0.0,0.0,342.0,0.0,62.4375,3945.3599999999997,440.0,35.43793296108113,1.9238582496591263,0.33333333333333326,0.1489032635151604,2.6239251078492063,23.5913473146812,0.3013647296026872,0.0,0.0,0.0,492.26609599999995,0.6947462008433748,2.2704545454545455,6.818181818181818,axial,rectangular
114.3,114.3,0.0,9.6,0.0,258.0,32.6,406.0,0.0,0.0,2442.0,0.0,11.90625,9044.009999999998,3651.8399999999997,53.65442939539162,9.91611856910589,0.33333333333333337,3.195602949430048,15.894050249956672,12.129840414331035,0.11238776482230743,0.0,0.0,0.0,1237.009446,1.974115887228237,1.0,3.552055993000875,axial,square
120.0,120.0,0.0,3.8,0.0,330.1,14.6,360.0,0.0,0.0,882.0,0.0,31.578947368421055,12633.760000000002,1708.48,63.414909190767816,4.15192277596428,0.33333333333333337,3.057524496660654,7.204140297790513,10.371441558433427,0.10102143403504354,0.0,0.0,0.0,748.4221440000001,1.1784792941669024,1.0,3.0,axial,square
120.0,120.0,0.0,3.8,0.0,330.1,16.7,360.0,0.0,0.0,882.0,0.0,31.578947368421055,12633.760000000002,1708.48,63.414909190767816,4.15192277596428,0.33333333333333337,2.673045368338057,7.204140297790513,10.371441558433427,0.10226883097287331,0.0,0.0,0.0,774.95304,1.138133479675104,1.0,3.0,axial,square
120.0,120.0,0.0,3.8,0.0,330.1,16.7,360.0,0.0,0.0,921.2,0.0,31.578947368421055,12633.760000000002,1708.48,63.414909190767816,4.15192277596428,0.33333333333333337,2.673045368338057,7.204140297790513,10.371441558433427,0.10226883097287331,0.0,0.0,0.0,774.95304,1.1887171898828863,1.0,3.0,axial,square
120.0,120.0,0.0,3.8,0.0,330.1,26.4,360.0,0.0,0.0,1080.0,0.0,31.578947368421055,12633.760000000002,1708.48,63.414909190767816,4.15192277596428,0.33333333333333337,1.6909036989108164,7.204140297790513,10.371441558433427,0.10789318464122029,0.0,0.0,0.0,897.5005120000001,1.203341931909672,1.0,3.0,axial,square
120.0,120.0,0.0,3.8,0.0,330.1,28.2,360.0,0.0,0.0,1078.0,0.0,31.578947368421055,12633.760000000002,1708.48,63.414909190767816,4.15192277596428,0.33333333333333337,1.5829736755760833,7.204140297790513,10.371441558433427,0.10890452961358736,0.0,0.0,0.0,920.2412800000001,1.1714319096835124,1.0,3.0,axial,square
140.0,140.0,0.0,3.8,0.0,330.1,8.5,420.0,0.0,0.0,940.8,0.0,36.8421052631579,17529.760000000002,2012.48,74.69870086172294,4.171370712837728,0.33333333333333337,4.458432557312955,6.144548952092597,10.37698080427274,0.09747010707682151,0.0,0.0,0.0,813.3226080000001,1.156736565227755,1.0,3.0,axial,square
140.0,140.0,0.0,3.8,0.0,330.1,9.0,420.0,0.0,0.0,921.6,0.0,36.8421052631579,17529.760000000002,2012.48,74.69870086172294,4.171370712837728,0.33333333333333337,4.2107418596844575,6.144548952092597,10.37698080427274,0.09779902574142883,0.0,0.0,0.0,822.0874880000001,1.1210485665486736,1.0,3.0,axial,square
140.0,140.0,0.0,3.8,0.0,330.1,29.3,420.0,0.0,0.0,1499.4,0.0,36.8421052631579,17529.760000000002,2012.48,74.69870086172294,4.171370712837728,0.33333333333333337,1.293401936421847,6.144548952092597,10.37698080427274,0.11094464488796857,0.0,0.0,0.0,1177.941616,1.272898401443353,1.0,3.0,axial,square
140.0,140.0,0.0,3.8,0.0,330.1,29.3,420.0,0.0,0.0,1470.0,0.0,36.8421052631579,17529.760000000002,2012.48,74.69870086172294,4.171370712837728,0.33333333333333337,1.293401936421847,6.144548952092597,10.37698080427274,0.11094464488796857,0.0,0.0,0.0,1177.941616,1.2479396092581891,1.0,3.0,axial,square
120.0,120.0,0.0,5.9,0.0,321.1,16.1,360.0,0.0,0.0,1176.0,0.0,20.338983050847457,11707.24,2553.5200000000004,61.04531293986723,6.329317986723794,0.33333333333333337,4.350099309996442,11.09746136469136,10.341938889782709,0.0995543336837295,0.0,0.0,0.0,1008.4218360000002,1.1661786347910854,1.0,3.0,axial,square
120.0,120.0,0.0,5.9,0.0,321.1,16.1,360.0,0.0,0.0,1117.2,0.0,20.338983050847457,11707.24,2553.5200000000004,61.04531293986723,6.329317986723794,0.33333333333333337,4.350099309996442,11.09746136469136,10.341938889782709,0.0995543336837295,0.0,0.0,0.0,1008.4218360000002,1.1078697030515312,1.0,3.0,axial,square
120.0,120.0,0.0,5.9,0.0,321.1,13.8,360.0,0.0,0.0,1195.6,0.0,20.338983050847457,11707.24,2553.5200000000004,61.04531293986723,6.329317986723794,0.33333333333333337,5.075115861662516,11.09746136469136,10.341938889782709,0.0985704822459132,0.0,0.0,0.0,981.4951840000002,1.2181414840238276,1.0,3.0,axial,square
120.0,120.0,0.0,5.9,0.0,321.1,28.2,360.0,0.0,0.0,1460.2,0.0,20.338983050847457,11707.24,2553.5200000000004,61.04531293986723,6.329317986723794,0.33333333333333337,2.4835673365582522,11.09746136469136,10.341938889782709,0.10469184528711663,0.0,0.0,0.0,1150.0794400000002,1.2696514251224245,1.0,3.0,axial,square
120.0,120.0,0.0,5.9,0.0,321.1,28.2,360.0,0.0,0.0,1372.0,0.0,20.338983050847457,11707.24,2553.5200000000004,61.04531293986723,6.329317986723794,0.33333333333333337,2.4835673365582522,11.09746136469136,10.341938889782709,0.10469184528711663,0.0,0.0,0.0,1150.0794400000002,1.1929610705848284,1.0,3.0,axial,square
140.0,140.0,0.0,5.9,0.0,321.1,8.7,420.0,0.0,0.0,1342.6,0.0,23.72881355932203,16435.239999999998,3025.52,72.32910461082236,6.376373601625261,0.33333333333333337,6.794304875643304,9.43582151103397,10.355325160692612,0.09636633780844317,0.0,0.0,0.0,1114.48106,1.2046862420434492,1.0,3.0,axial,square
140.0,140.0,0.0,5.9,0.0,321.1,9.8,420.0,0.0,0.0,1292.6,0.0,23.72881355932203,16435.239999999998,3025.52,72.32910461082236,6.376373601625261,0.33333333333333337,6.031678818173136,9.43582151103397,10.355325160692612,0.09688578595696282,0.0,0.0,0.0,1132.559824,1.1413083641222292,1.0,3.0,axial,square
140.0,140.0,0.0,5.9,0.0,321.1,29.3,420.0,0.0,0.0,2009.0,0.0,23.72881355932203,16435.239999999998,3025.52,72.32910461082236,6.376373601625261,0.33333333333333337,2.0174215842353833,9.43582151103397,10.355325160692612,0.10623048581542091,0.0,0.0,0.0,1453.047004,1.382611845638546,1.0,3.0,axial,square
140.0,140.0,0.0,5.9,0.0,321.1,29.3,420.0,0.0,0.0,1906.1,0.0,23.72881355932203,16435.239999999998,3025.52,72.32910461082236,6.376373601625261,0.33333333333333337,2.0174215842353833,9.43582151103397,10.355325160692612,0.10623048581542091,0.0,0.0,0.0,1453.047004,1.3117951413497426,1.0,3.0,axial,square
200.0,200.0,0.0,5.9,0.0,321.1,9.4,600.0,0.0,0.0,2058.0,0.0,33.89830508474576,35419.24,4441.52,106.18047962368773,6.460871481487658,0.33333333333333337,4.2835598164017465,6.512765937324163,10.37420127045933,0.09689301781079085,0.0,0.0,0.0,1759.112928,1.1699078366388993,1.0,3.0,axial,square
200.0,200.0,0.0,5.9,0.0,321.1,9.4,600.0,0.0,0.0,1960.0,0.0,33.89830508474576,35419.24,4441.52,106.18047962368773,6.460871481487658,0.33333333333333337,4.2835598164017465,6.512765937324163,10.37420127045933,0.09689301781079085,0.0,0.0,0.0,1759.112928,1.1141979396560946,1.0,3.0,axial,square
100.0,100.0,0.0,3.0,0.0,288.4,20.6,300.0,0.0,0.0,529.0,0.0,33.333333333333336,8836.0,1128.0,53.03382085348909,3.2834918126466235,0.33333333333333337,1.7872340425531912,5.951919130896675,10.373581830785353,0.10032363964455465,0.0,0.0,0.0,507.3367999999999,1.042699839633159,1.0,3.0,axial,square
100.0,100.0,0.0,4.3,0.0,284.5,19.8,300.0,0.0,0.0,667.0,0.0,23.255813953488374,8353.960000000001,1572.08,51.56692793626493,4.643005906924685,0.33333333333333337,2.7039542028601105,8.538645687488607,10.353802779655405,0.0971777920817698,0.0,0.0,0.0,612.665168,1.0886860145442445,1.0,3.0,axial,square
100.0,100.0,0.0,4.3,0.0,284.5,19.8,300.0,0.0,0.0,666.0,0.0,23.255813953488374,8353.960000000001,1572.08,51.56692793626493,4.643005906924685,0.33333333333333337,2.7039542028601105,8.538645687488607,10.353802779655405,0.0971777920817698,0.0,0.0,0.0,612.665168,1.0870538016288858,1.0,3.0,axial,square
144.0,144.0,0.0,6.4,0.0,618.0,25.4,432.0,0.0,0.0,2572.0,0.0,22.5,17213.44,3358.72,74.02167336146563,6.900028969582323,0.33333333333333326,4.747455348569234,19.202564643369936,10.351167405982123,0.13401317968972148,0.0,0.0,0.0,2512.910336,1.0235144339029851,1.0,3.0,axial,square
144.0,144.0,0.0,6.4,0.0,618.0,40.5,432.0,0.0,0.0,2808.0,0.0,22.5,17213.44,3358.72,74.02167336146563,6.900028969582323,0.33333333333333326,2.977416440831075,19.202564643369936,10.351167405982123,0.13838294321884095,0.0,0.0,0.0,2772.83328,1.0126825944616475,1.0,3.0,axial,square
144.0,144.0,0.0,6.4,0.0,618.0,40.5,432.0,0.0,0.0,2765.0,0.0,22.5,17213.44,3358.72,74.02167336146563,6.900028969582323,0.33333333333333326,2.977416440831075,19.202564643369936,10.351167405982123,0.13838294321884095,0.0,0.0,0.0,2772.83328,0.9971749906290797,1.0,3.0,axial,square
144.0,144.0,0.0,6.4,0.0,618.0,77.0,432.0,0.0,0.0,3399.0,0.0,22.5,17213.44,3358.72,74.02167336146563,6.900028969582323,0.33333333333333326,1.5660437123851758,19.202564643369936,10.351167405982123,0.14876800103741114,0.0,0.0,0.0,3401.1238399999997,0.999375547583707,1.0,3.0,axial,square
211.0,211.0,0.0,6.4,0.0,618.0,25.4,633.0,0.0,0.0,3920.0,0.0,32.96875,39283.24,5073.92,111.8223754591653,7.002380172967989,0.33333333333333337,3.142614236792551,12.899836099065583,10.373165061916515,0.13387695571123728,0.0,0.0,0.0,4133.476855999999,0.9483541668583134,1.0,3.0,axial,square
211.0,211.0,0.0,6.4,0.0,618.0,40.5,633.0,0.0,0.0,4428.0,0.0,32.96875,39283.24,5073.92,111.8223754591653,7.002380172967989,0.33333333333333337,1.970923496655081,12.899836099065583,10.373165061916515,0.1396254365146453,0.0,0.0,0.0,4726.653780000001,0.9368149659567406,1.0,3.0,axial,square
211.0,211.0,0.0,6.4,0.0,618.0,40.5,633.0,0.0,0.0,4484.0,0.0,32.96875,39283.24,5073.92,111.8223754591653,7.002380172967989,0.33333333333333337,1.970923496655081,12.899836099065583,10.373165061916515,0.1396254365146453,0.0,0.0,0.0,4726.653780000001,0.9486626710365911,1.0,3.0,axial,square
211.0,211.0,0.0,6.4,0.0,618.0,77.0,633.0,0.0,0.0,5758.0,0.0,32.96875,39283.24,5073.92,111.8223754591653,7.002380172967989,0.33333333333333337,1.0366545664224776,12.899836099065583,10.373165061916515,0.15276215943919666,0.0,0.0,0.0,6160.49204,0.9346656018080011,1.0,3.0,axial,square
319.0,319.0,0.0,6.4,0.0,618.0,25.4,957.0,0.0,0.0,6320.0,0.0,49.84375,93758.43999999999,7838.72,172.75485048232298,7.076683004427792,0.33333333333333326,2.0341807372053675,8.438528324050115,10.383935425277043,0.13412752371771458,0.0,0.0,0.0,7225.793335999999,0.8746444447162364,1.0,3.0,axial,square
319.0,319.0,0.0,6.4,0.0,618.0,41.1,957.0,0.0,0.0,7780.0,0.0,49.84375,93758.43999999999,7838.72,172.75485048232298,7.076683004427792,0.33333333333333326,1.2571335942826358,8.438528324050115,10.383935425277043,0.1418648908063957,0.0,0.0,0.0,8697.800844000001,0.8944789768745823,1.0,3.0,axial,square
318.0,318.0,0.0,6.4,0.0,618.0,41.1,954.0,0.0,0.0,7473.0,0.0,49.6875,93147.04,7813.12,172.1906608987752,7.076226837631083,0.33333333333333337,1.2612526427566941,8.465631765063817,10.38388268327034,0.14184767848516971,0.0,0.0,0.0,8656.851504,0.8632468740565796,1.0,3.0,axial,square
319.0,319.0,0.0,6.4,0.0,618.0,85.1,957.0,0.0,0.0,10357.0,0.0,49.84375,93758.43999999999,7838.72,172.75485048232298,7.076683004427792,0.33333333333333326,0.6071467770272191,8.438528324050115,10.383935425277043,0.16098063044045513,0.0,0.0,0.0,12823.172203999999,0.8076784617124059,1.0,3.0,axial,square
120.0,120.0,0.0,6.4,0.0,618.0,25.4,360.0,0.0,0.0,2819.0,0.0,18.75,11491.84,2744.32,60.48112335631947,6.835371422406439,0.33333333333333337,5.810318486308615,23.281421291071315,10.333015048861586,0.13421806506491865,0.0,0.0,0.0,1987.882496,1.418091866934976,1.0,3.0,axial,square
120.0,120.0,0.0,6.5,0.0,835.0,40.5,360.0,0.0,0.0,2957.0,0.0,18.46153846153846,11449.0,2782.0,60.36828543960992,6.9360085562528155,0.33333333333333337,5.009807315103266,31.97908251712046,10.331142240817323,0.15590204985100792,0.0,0.0,0.0,2786.6545,1.0611290348337046,1.0,3.0,axial,square
120.0,120.0,0.0,6.5,0.0,835.0,40.5,360.0,0.0,0.0,2961.0,0.0,18.46153846153846,11449.0,2782.0,60.36828543960992,6.9360085562528155,0.33333333333333337,5.009807315103266,31.97908251712046,10.331142240817323,0.15590204985100792,0.0,0.0,0.0,2786.6545,1.0625644477993235,1.0,3.0,axial,square
120.0,120.0,0.0,6.5,0.0,835.0,77.0,360.0,0.0,0.0,3318.0,0.0,18.46153846153846,11449.0,2782.0,60.36828543960992,6.9360085562528155,0.33333333333333337,2.63502852287899,31.97908251712046,10.331142240817323,0.16320638792925116,0.0,0.0,0.0,3204.543,1.035405048395356,1.0,3.0,axial,square
175.0,175.0,0.0,6.5,0.0,835.0,25.4,525.0,0.0,0.0,4210.0,0.0,26.923076923076923,26244.0,4212.0,91.39871253473652,7.061664742691832,0.33333333333333337,5.2760766015359195,21.50464303278776,10.363590899226512,0.15146493009886244,0.0,0.0,0.0,4183.6176000000005,1.0063061212860371,1.0,3.0,axial,square
175.0,175.0,0.0,6.5,0.0,835.0,40.5,525.0,0.0,0.0,4493.0,0.0,26.923076923076923,26244.0,4212.0,91.39871253473652,7.061664742691832,0.33333333333333337,3.308946806889194,21.50464303278776,10.363590899226512,0.15524334725311054,0.0,0.0,0.0,4579.902,0.9810253581845201,1.0,3.0,axial,square
175.0,175.0,0.0,6.5,0.0,835.0,40.5,525.0,0.0,0.0,4542.0,0.0,26.923076923076923,26244.0,4212.0,91.39871253473652,7.061664742691832,0.33333333333333337,3.308946806889194,21.50464303278776,10.363590899226512,0.15524334725311054,0.0,0.0,0.0,4579.902,0.991724277069684,1.0,3.0,axial,square
175.0,175.0,0.0,6.5,0.0,835.0,77.0,525.0,0.0,0.0,5366.0,0.0,26.923076923076923,26244.0,4212.0,91.39871253473652,7.061664742691832,0.33333333333333337,1.740420073753407,21.50464303278776,10.363590899226512,0.16475793686963466,0.0,0.0,0.0,5537.808,0.9689754502142364,1.0,3.0,axial,square
265.0,265.0,0.0,6.5,0.0,835.0,25.4,795.0,0.0,0.0,6546.0,0.0,40.76923076923077,63504.0,6552.0,142.17577505403457,7.154454258357617,0.33333333333333337,3.3917635295588053,14.006064684034431,10.379792510432459,0.149837010423672,0.0,0.0,0.0,7083.9216,0.9240644334629565,1.0,3.0,axial,square
265.0,265.0,0.0,6.5,0.0,835.0,41.1,795.0,0.0,0.0,7117.0,0.0,40.76923076923077,63504.0,6552.0,142.17577505403457,7.154454258357617,0.33333333333333337,2.0961263661993588,14.006064684034431,10.379792510432459,0.15512412873501186,0.0,0.0,0.0,8080.9344,0.880714982663391,1.0,3.0,axial,square
265.0,265.0,0.0,6.5,0.0,835.0,41.1,795.0,0.0,0.0,7172.0,0.0,40.76923076923077,63504.0,6552.0,142.17577505403457,7.154454258357617,0.33333333333333337,2.0961263661993588,14.006064684034431,10.379792510432459,0.15512412873501186,0.0,0.0,0.0,8080.9344,0.8875211262697541,1.0,3.0,axial,square
265.0,265.0,0.0,6.5,0.0,835.0,80.3,795.0,0.0,0.0,8990.0,0.0,40.76923076923077,63504.0,6552.0,142.17577505403457,7.154454258357617,0.33333333333333337,1.0728616893000453,14.006064684034431,10.379792510432459,0.16821527321275154,0.0,0.0,0.0,10570.2912,0.8504969096783256,1.0,3.0,axial,square
211.0,211.0,0.0,8.8,0.0,536.0,39.1,633.0,0.0,0.0,5900.0,0.0,23.977272727272727,37403.560000000005,6807.680000000001,109.11426545813607,9.514882614520403,0.33333333333333337,2.495021118919219,15.579927641204858,10.356088910646376,0.13114436619937098,0.0,0.0,0.0,5111.395676000001,1.1542835604965596,1.0,3.0,axial,square
211.0,211.0,0.0,8.8,0.0,536.0,91.1,633.0,0.0,0.0,7010.0,0.0,23.977272727272727,37403.560000000005,6807.680000000001,109.11426545813607,9.514882614520403,0.33333333333333337,1.070859777713957,15.579927641204858,10.356088910646376,0.14761104919122303,0.0,0.0,0.0,7056.380796,0.993427112660035,1.0,3.0,axial,square
204.0,204.0,0.0,6.0,0.0,540.0,39.1,612.0,0.0,0.0,4027.0,0.0,34.0,36864.0,4608.0,108.32440004116921,6.570976714443404,0.33333333333333337,1.7263427109974423,10.918830920367833,10.3743094988464,0.13325006081103027,0.0,0.0,0.0,3929.7024000000006,1.0247595339535125,1.0,3.0,axial,square
204.0,204.0,0.0,6.0,0.0,540.0,91.1,612.0,0.0,0.0,5305.0,0.0,34.0,36864.0,4608.0,108.32440004116921,6.570976714443404,0.33333333333333337,0.7409440175631175,10.918830920367833,10.3743094988464,0.1532264649175273,0.0,0.0,0.0,5846.6304,0.9073602463394984,1.0,3.0,axial,square
180.0,180.0,0.0,9.5,0.0,825.0,39.1,540.0,0.0,0.0,6805.0,0.0,18.94736842105263,25921.0,6118.0,90.83452295118876,10.152260557557923,0.33333333333333337,4.98006385919207,30.73579915016102,10.334247271411048,0.15478751577824265,0.0,0.0,0.0,6060.8611,1.1227777518280364,1.0,3.0,axial,square
180.0,180.0,0.0,9.5,0.0,825.0,91.1,540.0,0.0,0.0,7405.0,0.0,18.94736842105263,25921.0,6118.0,90.83452295118876,10.152260557557923,0.33333333333333337,2.1374368484567503,30.73579915016102,10.334247271411048,0.1654789974956972,0.0,0.0,0.0,7408.7531,0.9994934235289876,1.0,3.0,axial,square
200.0,200.0,0.0,6.2,0.0,781.0,119.0,600.0,0.0,0.0,6645.0,0.0,32.25806451612903,35193.759999999995,4652.48,105.84196587355908,6.778867542163809,0.33333333333333337,0.8676067441902134,16.673586595933685,10.372311603495143,0.17440814568954266,0.0,0.0,0.0,7821.644319999999,0.8495656064299278,1.0,3.0,axial,square
200.0,200.0,0.0,3.2,0.0,781.0,119.0,600.0,0.0,0.0,4910.0,0.0,62.5,37480.96,2478.08,109.22710337484563,3.553025523881658,0.33333333333333337,0.43391902215431627,8.468328367879622,10.386982622494369,0.18318565039736665,0.0,0.0,0.0,6395.6147200000005,0.7677135373157687,1.0,3.0,axial,square
152.4,152.4,0.0,4.4,0.0,389.0,46.2,300.0,0.0,0.0,1906.0,0.0,34.63636363636363,20620.96,2527.36,81.0176241974578,4.821405995956923,0.33333333333333337,1.0319671043905028,7.716538843680771,6.807719959478757,0.08177401833161049,0.0,0.0,0.0,1935.831392,0.9845898810592281,1.0,1.9685039370078738,axial,square
152.4,152.4,0.0,9.0,0.0,432.0,45.4,300.0,0.0,0.0,3307.0,0.0,16.933333333333334,18063.36,4838.400000000001,75.82708002881844,9.553577142513348,0.33333333333333337,2.548772813089994,18.142794210182895,6.771367321706762,0.07972069956353975,0.0,0.0,0.0,2910.2653440000004,1.136322502969681,1.0,1.9685039370078738,axial,square
153.4,152.0,0.0,6.2,0.0,377.0,43.6,300.0,0.0,0.0,3317.0,0.0,24.741935483870968,19683.6,3479.4399999999996,79.15481334503457,6.711504999649279,0.33333333333333337,1.5284797235383025,10.655226460407041,6.814462321796726,0.07793263359200915,0.0,0.0,0.0,2169.9538399999997,1.5286039448654818,1.0092105263157896,1.9736842105263157,axial,rectangular
153.0,152.2,0.0,9.0,0.0,394.0,47.2,300.0,0.0,0.0,4208.0,0.0,17.0,18117.0,4845.599999999999,75.93958261665477,9.554408941137822,0.33333333333333337,2.23262354020898,16.523825007094963,6.78039061369954,0.07760169297225127,0.0,0.0,0.0,2764.2888,1.5222722025281874,1.0052562417871223,1.971090670170828,axial,rectangular
200.3,200.3,0.0,4.4,0.0,323.0,29.6,601.0,0.0,0.0,1613.0,0.0,45.52272727272727,36672.25,3370.4,108.04230524939533,4.855752147520789,0.33333333333333337,1.0028932326582456,4.838869798976245,10.383998148030095,0.11269912847955672,0.0,0.0,0.0,2174.1378,0.7419032961020227,1.0,3.000499251123315,axial,square
200.1,200.1,0.0,4.4,0.0,323.0,57.9,601.0,0.0,0.0,2563.0,0.0,45.47727272727272,36595.689999999995,3366.88,107.92946733268577,4.8556429802973184,0.33333333333333326,0.5132413709669411,4.84381983096925,10.39435685467939,0.13016364034424668,0.0,0.0,0.0,3206.3926909999996,0.7993406444550807,1.0,3.003498250874563,axial,square
