Repository: Serali-Nerri/xgboost

# CFST柱极限承载力预测 - XGBoost ML管道

## 项目概述

本项目是一个完整的机器学习管道，用于预测混凝土填充钢管（CFST）柱的极限承载力。采用XGBoost算法，提供从数据加载、预处理、模型训练、评估到预测的全流程解决方案。

### 核心特性

- **模块化设计**：清晰的模块分离，便于维护和扩展
- **特征工程支持**：处理无量纲参数，剔除几何参数实现多截面统一预测
- **自动化超参数优化**：集成Optuna框架进行超参数搜索，支持持久化存储和断点续训
- **智能参数加载**：自动加载最优参数，无需手动配置
- **特征选择**：迭代剔除法自动寻找最优特征子集
- **多维度评估**：集成R²、RMSE、MAE、MAPE、COV等工程指标
- **可视化分析**：提供预测散点图、特征重要性图和学习曲线
- **COV稳定性指标**：特别添加变异系数评估模型预测稳定性

---

## 环境要求

### 系统要求
- Python 3.8+
- 8GB+ RAM（推荐16GB）
- 5GB+ 可用磁盘空间

### Python依赖
- pandas &gt;= 1.5.0
- numpy &gt;= 1.23.0
- xgboost &gt;= 1.7.0
- scikit-learn &gt;= 1.2.0
- matplotlib &gt;= 3.6.0
- seaborn &gt;= 0.12.0
- optuna &gt;= 3.0.0
- joblib &gt;= 1.2.0

---

File: data/processed/2026.3.11-new_feature_parameters_raw.csv (part 75 of 84)
b (mm),h (mm),r0 (mm),t (mm),R (%),fy (MPa),fc (MPa),L (mm),e1 (mm),e2 (mm),Nexp (kN),r0/h,b/t,Ac (mm^2),As (mm^2),Re (mm),te (mm),ke,xi,sigma_re (MPa),lambda,lambda_bar,e/h,e1/e2,e_bar,Npl (kN),psi,b/h,L/h,axial_flag,section_family
200.2,200.2,0.0,4.4,0.0,323.0,63.7,601.0,0.0,0.0,2825.0,0.0,45.49999999999999,36633.95999999999,3368.64,107.98588629104054,4.855697591213172,0.33333333333333337,0.46626608202962894,4.841343549084347,10.389174921797022,0.13322425138906582,0.0,0.0,0.0,3421.653971999999,0.8256241055108072,1.0,3.001998001998002,axial,square
200.3,200.3,0.0,4.4,0.0,323.0,29.6,601.0,0.0,0.0,2230.0,0.0,45.52272727272727,36672.25,3370.4,108.04230524939533,4.855752147520789,0.33333333333333337,1.0028932326582456,4.838869798976245,10.383998148030095,0.11269912847955672,0.0,0.0,0.0,2174.1378,1.0256939555533233,1.0,3.000499251123315,axial,square
200.1,200.1,0.0,4.4,0.0,323.0,57.9,601.0,0.0,0.0,3201.0,0.0,45.47727272727272,36595.689999999995,3366.88,107.92946733268577,4.8556429802973184,0.33333333333333326,0.5132413709669411,4.84381983096925,10.39435685467939,0.13016364034424668,0.0,0.0,0.0,3206.3926909999996,0.9983181439331694,1.0,3.003498250874563,axial,square
200.3,200.3,0.0,4.4,0.0,323.0,63.7,601.0,0.0,0.0,3417.0,0.0,45.52272727272727,36672.25,3370.4,108.04230524939533,4.855752147520789,0.33333333333333337,0.4660226010468457,4.838869798976245,10.383998148030095,0.13316752264980766,0.0,0.0,0.0,3424.6615250000004,0.9977628373069656,1.0,3.000499251123315,axial,square
99.7,99.7,0.0,4.7,0.0,289.0,79.1,302.0,0.0,0.0,1050.0,0.0,21.21276595744681,8154.089999999999,1697.64,50.94631939436239,5.052815018710781,0.33333333333333326,0.7606615397754082,9.554262589634723,10.446324196120049,0.12299194869698851,0.0,0.0,0.0,1135.6064789999998,0.9246160702822128,1.0,3.029087261785356,axial,square
149.8,149.8,0.0,4.3,0.0,412.0,31.9,600.0,0.0,0.0,1598.0,0.0,34.83720930232558,19937.440000000006,2428.6400000000003,79.6635691969432,4.712638226580879,0.33333333333333337,1.5732592112390882,8.124194320875027,13.85202235193029,0.15944346730766326,0.0,0.0,0.0,1636.6040160000002,0.9764121219167287,1.0,4.005340453938585,axial,square
149.8,149.8,0.0,4.3,0.0,412.0,31.9,1200.0,0.0,0.0,1586.0,0.0,34.83720930232558,19937.440000000006,2428.6400000000003,79.6635691969432,4.712638226580879,0.33333333333333337,1.5732592112390882,8.124194320875027,27.70404470386058,0.3188869346153265,0.0,0.0,0.0,1636.6040160000002,0.9690798656820598,1.0,8.01068090787717,axial,square
149.8,149.8,0.0,4.3,0.0,412.0,31.9,1800.0,0.0,0.0,1573.0,0.0,34.83720930232558,19937.440000000006,2428.6400000000003,79.6635691969432,4.712638226580879,0.33333333333333337,1.5732592112390882,8.124194320875027,41.55606705579087,0.47833040192298976,0.0,0.0,0.0,1636.6040160000002,0.961136588094502,1.0,12.016021361815753,axial,square
149.8,149.8,0.0,4.3,0.0,412.0,31.9,2700.0,0.0,0.0,1356.0,0.0,34.83720930232558,19937.440000000006,2428.6400000000003,79.6635691969432,4.712638226580879,0.33333333333333337,1.5732592112390882,8.124194320875027,62.3341005836863,0.7174956028844847,0.0,0.0,0.0,1636.6040160000002,0.8285449545175745,1.0,18.02403204272363,axial,square
149.8,149.8,0.0,4.3,0.0,412.0,31.9,3600.0,0.0,0.0,1143.0,0.0,34.83720930232558,19937.440000000006,2428.6400000000003,79.6635691969432,4.712638226580879,0.33333333333333337,1.5732592112390882,8.124194320875027,83.11213411158174,0.9566608038459795,0.0,0.0,0.0,1636.6040160000002,0.6983974063522033,1.0,24.032042723631506,axial,square
149.8,149.8,0.0,4.3,0.0,412.0,31.9,4500.0,0.0,0.0,909.0,0.0,34.83720930232558,19937.440000000006,2428.6400000000003,79.6635691969432,4.712638226580879,0.33333333333333337,1.5732592112390882,8.124194320875027,103.89016763947717,1.1958260048074745,0.0,0.0,0.0,1636.6040160000002,0.5554184097761616,1.0,30.040053404539382,axial,square
120.0,120.0,0.0,5.9,0.0,321.1,20.4,2600.0,0.0,0.0,999.6,0.0,20.338983050847457,11707.24,2553.5200000000004,61.04531293986723,6.329317986723794,0.33333333333333337,3.433166612301114,11.09746136469136,74.6917808706529,0.7322948848049233,0.0,0.0,0.0,1058.762968,0.9441206674315795,1.0,21.666666666666668,axial,square
200.0,200.0,0.0,5.9,0.0,321.1,16.8,2600.0,0.0,0.0,2082.5,0.0,33.89830508474576,35419.24,4441.52,106.18047962368773,6.460871481487658,0.33333333333333337,2.3967537067962152,6.512765937324163,44.95487217199043,0.44036112932910565,0.0,0.0,0.0,2021.215304,1.0303207163921217,1.0,13.0,axial,square
120.0,120.0,0.0,3.8,0.0,330.1,17.9,2600.0,0.0,0.0,754.2,0.0,31.578947368421055,12633.760000000002,1708.48,63.414909190767816,4.15192277596428,0.33333333333333337,2.493846796158969,7.204140297790513,74.90485569979697,0.7437325175214278,0.0,0.0,0.0,790.113552,0.9545463409542937,1.0,21.666666666666668,axial,square
120.0,120.0,0.0,3.8,0.0,330.1,17.9,2600.0,0.0,0.0,833.0,0.0,31.578947368421055,12633.760000000002,1708.48,63.414909190767816,4.15192277596428,0.33333333333333337,2.493846796158969,7.204140297790513,74.90485569979697,0.7437325175214278,0.0,0.0,0.0,790.113552,1.0542788411759831,1.0,21.666666666666668,axial,square
120.0,120.0,0.0,3.8,0.0,330.1,29.3,2600.0,0.0,0.0,980.0,0.0,31.578947368421055,12633.760000000002,1708.48,63.414909190767816,4.15192277596428,0.33333333333333337,1.5235446297353428,7.204140297790513,74.90485569979697,0.7909573286087322,0.0,0.0,0.0,934.1384160000001,1.0490950625886688,1.0,21.666666666666668,axial,square
140.0,140.0,0.0,3.8,0.0,330.1,17.7,2600.0,0.0,0.0,1048.6,0.0,36.8421052631579,17529.760000000002,2012.48,74.69870086172294,4.171370712837728,0.33333333333333337,2.141055182890402,6.144548952092597,64.23845259787886,0.6412492113257571,0.0,0.0,0.0,974.5964000000001,1.0759325603911525,1.0,18.571428571428573,axial,square
140.0,140.0,0.0,3.8,0.0,330.1,17.7,2600.0,0.0,0.0,1127.0,0.0,36.8421052631579,17529.760000000002,2012.48,74.69870086172294,4.171370712837728,0.33333333333333337,2.141055182890402,6.144548952092597,64.23845259787886,0.6412492113257571,0.0,0.0,0.0,974.5964000000001,1.156376116308248,1.0,18.571428571428573,axial,square
140.0,140.0,0.0,3.8,0.0,330.1,29.3,2600.0,0.0,0.0,1323.0,0.0,36.8421052631579,17529.760000000002,2012.48,74.69870086172294,4.171370712837728,0.33333333333333337,1.293401936421847,6.144548952092597,64.23845259787886,0.6868001826398054,0.0,0.0,0.0,1177.941616,1.1231456483323703,1.0,18.571428571428573,axial,square
101.6,101.6,0.0,2.1,0.0,336.0,23.8,914.0,0.0,0.0,524.0,0.0,48.38095238095238,9486.759999999998,818.16,54.95206543755146,2.3205974334297323,0.33333333333333337,1.2175383500422758,4.729702341024708,31.136637830361753,0.33074917212411564,0.0,0.0,0.0,500.686648,1.046562759548563,1.0,8.996062992125985,axial,square
101.6,101.6,0.0,2.1,0.0,336.0,23.8,914.0,0.0,0.0,488.0,0.0,48.38095238095238,9486.759999999998,818.16,54.95206543755146,2.3205974334297323,0.33333333333333337,1.2175383500422758,4.729702341024708,31.136637830361753,0.33074917212411564,0.0,0.0,0.0,500.686648,0.9746615012589671,1.0,8.996062992125985,axial,square
127.0,127.0,0.0,2.1,0.0,484.7,44.8,914.4,0.0,0.0,1601.36,0.0,60.476190476190474,15079.84,1031.52,69.28248085966447,2.3304032315804335,0.33333333333333337,0.7400753257328991,5.434497688937148,24.92788884331933,0.3290540052945684,0.0,0.0,0.0,1175.554576,1.3622166360398735,1.0,7.2,axial,square
101.6,101.6,0.0,2.1,0.0,331.0,23.4,914.4,0.0,0.0,524.0,0.0,48.38095238095238,9486.759999999998,818.16,54.95206543755146,2.3205974334297323,0.33333333333333337,1.2199231295740538,4.65931986571184,31.150264367705457,0.328647435058418,0.0,0.0,0.0,492.8011439999999,1.0633092199152852,1.0,9.0,axial,square
101.6,101.6,0.0,3.2,0.0,331.0,23.4,914.4,0.0,0.0,488.41,0.0,31.749999999999996,9063.039999999997,1218.56,53.71084835374639,3.4969738892586406,0.33333333333333337,1.901888960712491,7.1835168798748725,31.11499793164371,0.3189439696341717,0.0,0.0,0.0,615.4184959999999,0.7936225563165397,1.0,9.0,axial,square
101.6,101.6,0.0,3.2,0.0,331.0,28.8,914.4,0.0,0.0,667.23,0.0,31.749999999999996,9063.039999999997,1218.56,53.71084835374639,3.4969738892586406,0.33333333333333337,1.5452847805788985,7.1835168798748725,31.11499793164371,0.32812938155707844,0.0,0.0,0.0,664.3589119999999,1.0043215917603285,1.0,9.0,axial,square
101.6,101.6,0.0,3.2,0.0,331.0,28.8,914.4,0.0,0.0,676.13,0.0,31.749999999999996,9063.039999999997,1218.56,53.71084835374639,3.4969738892586406,0.33333333333333337,1.5452847805788985,7.1835168798748725,31.11499793164371,0.32812938155707844,0.0,0.0,0.0,664.3589119999999,1.0177179650748782,1.0,9.0,axial,square
152.8,76.5,0.0,4.5,0.0,383.0,26.0,635.0,0.0,0.0,1006.0,0.0,33.955555555555556,9706.5,1901.7,55.58484424951611,5.201707065710508,0.33333333333333337,2.8860561320922935,11.94722430226994,28.654508230671496,0.29255779132284265,0.0,0.0,0.0,980.7201,1.0257768755835635,1.997385620915033,8.300653594771243,axial,rectangular
152.7,102.8,0.0,4.6,0.0,365.0,23.8,635.0,0.0,0.0,1224.0,0.0,33.19565217391305,13431.599999999999,2181.3199999999997,65.38662758749837,5.109803444126413,0.33333333333333337,2.490620388242852,9.507949489164028,21.340138071650827,0.2176219473837062,0.0,0.0,0.0,1115.85388,1.0969178150816665,1.4854085603112839,6.1770428015564205,axial,rectangular
151.4,102.1,0.0,7.3,0.0,358.0,23.8,635.0,0.0,0.0,1691.0,0.0,20.73972602739726,11970.000000000002,3274.78,61.726569138580636,7.933779602269986,0.33333333333333337,4.1152293900016135,15.338036425535499,21.39554621787644,0.21416326957438733,0.0,0.0,0.0,1457.25724,1.1603991070238224,1.4828599412340844,6.2193927522037225,axial,rectangular
127.3,127.3,0.0,3.2,0.0,356.0,30.5,635.0,0.0,0.0,917.0,0.0,39.78125,14616.809999999998,1547.52,68.21052065092373,3.519989193473947,0.33333333333333337,1.2357591289373415,6.1237677165653635,17.25783828360174,0.19086960802882383,0.0,0.0,0.0,996.729825,0.9200085890878202,1.0,4.988216810683425,axial,square
126.9,126.9,0.0,4.3,0.0,357.0,26.0,635.0,0.0,0.0,1095.0,0.0,29.511627906976745,13994.890000000003,2034.7600000000002,66.74362773369958,4.68743040676199,0.33333333333333337,1.9963586709148837,8.35741534203475,17.29430540539473,0.18340359876966988,0.0,0.0,0.0,1090.2764600000003,1.0043324240899412,1.0,5.0039401103230885,axial,square
127.0,126.9,0.0,4.6,0.0,322.0,23.8,635.0,0.0,0.0,1113.0,0.0,27.608695652173914,13865.06,2166.6,66.43331747347432,5.002218990789956,0.33333333333333337,2.114150499847225,8.081861011369266,17.28857911119001,0.1745389160320944,0.0,0.0,0.0,1027.633628,1.0830708237586013,1.0007880220646177,5.0039401103230885,axial,rectangular
126.5,125.3,0.0,5.7,0.0,312.0,23.8,635.0,0.0,0.0,1202.0,0.0,22.19298245614035,13109.889999999998,2610.6,64.59882037453946,6.140047178266471,0.33333333333333326,2.6104713004181317,9.885086180171063,17.483384885921797,0.1724666876894467,0.0,0.0,0.0,1126.5225819999998,1.0670003595187585,1.0095770151636074,5.067837190742218,axial,rectangular
127.2,126.8,0.0,7.5,0.0,347.0,23.8,635.0,0.0,0.0,2069.0,0.0,16.96,12543.96,3360.0,63.189132609128464,7.961325558557007,0.33333333333333337,3.9053245780533143,14.573075330890006,17.226400885782475,0.17561805152440566,0.0,0.0,0.0,1464.466248,1.4128014236078181,1.003154574132492,5.007886435331231,axial,rectangular
130.0,85.0,0.0,2.9,0.0,228.0,47.4,390.0,0.0,0.0,760.0,0.0,44.827586206896555,9836.640000000001,1179.72,55.95623074181215,3.2604586097521135,0.33333333333333337,0.5768842340113667,4.4283692996497885,15.869901278157508,0.16600963844584557,0.0,0.0,0.0,735.2328960000001,1.0336860661903788,1.5294117647058822,4.588235294117647,axial,rectangular
130.0,85.0,0.0,2.9,0.0,228.0,47.4,390.0,0.0,0.0,820.0,0.0,44.827586206896555,9836.640000000001,1179.72,55.95623074181215,3.2604586097521135,0.33333333333333337,0.5768842340113667,4.4283692996497885,15.869901278157508,0.16600963844584557,0.0,0.0,0.0,735.2328960000001,1.1152928608896193,1.5294117647058822,4.588235294117647,axial,rectangular
140.0,80.0,0.0,2.9,0.0,228.0,47.4,420.0,0.0,0.0,880.0,0.0,48.275862068965516,9957.64,1208.72,56.29933618666531,3.3191406530463254,0.33333333333333337,0.5838829484226832,4.480597938049368,18.159200663850818,0.1879920188833983,0.0,0.0,0.0,747.580296,1.177131078371814,1.75,5.25,axial,rectangular
140.0,80.0,0.0,2.9,0.0,228.0,47.4,420.0,0.0,0.0,740.0,0.0,48.275862068965516,9957.64,1208.72,56.29933618666531,3.3191406530463254,0.33333333333333337,0.5838829484226832,4.480597938049368,18.159200663850818,0.1879920188833983,0.0,0.0,0.0,747.580296,0.9898602249944801,1.75,5.25,axial,rectangular
148.6,148.6,0.0,2.9,0.0,319.3,68.5,3101.0,0.0,0.0,1558.0,0.0,51.241379310344826,20391.839999999997,1656.4799999999998,80.56627253061959,3.2084147546445365,0.33333333333333337,0.3786501461898628,4.238526449425657,72.23414258964262,0.9587840812423647,0.0,0.0,0.0,1925.7551039999998,0.809033296478803,1.0,20.868102288021536,axial,square
151.4,151.4,0.0,4.8,0.0,316.6,68.5,1085.0,0.0,0.0,2597.0,0.0,31.541666666666668,20107.24,2722.56,80.00208294707184,5.244330699478155,0.33333333333333326,0.6258140899591281,6.917966125762206,24.775342347949636,0.305307039348001,0.0,0.0,0.0,2239.3084360000003,1.1597330489402933,1.0,7.166446499339497,axial,square
160.8,102.7,0.0,2.0,0.0,305.1,49.4,480.0,0.0,0.0,1080.0,0.0,80.4,15476.160000000002,1022.0,70.18699828431285,2.2804249611839396,0.33333333333333326,0.40785232604541516,3.3043045609808006,16.182697959203114,0.19646225861563113,0.0,0.0,0.0,1076.334504,1.003405536091594,1.5657254138266796,4.673807205452775,axial,rectangular
161.4,105.9,0.0,3.0,0.0,255.1,49.4,480.0,0.0,0.0,1420.0,0.0,53.800000000000004,15524.460000000001,1531.8000000000002,70.29643728998514,3.3865063219603826,0.33333333333333337,0.50952919373972,4.096451143360054,15.684766541495723,0.17456883917350408,0.0,0.0,0.0,1157.6705040000002,1.2266011745946668,1.5240793201133145,4.53257790368272,axial,rectangular
158.2,105.7,0.0,2.9,0.0,255.1,49.4,480.0,0.0,0.0,1440.0,0.0,54.55172413793103,15224.759999999998,1463.34,69.614593461253,3.2687874401823933,0.33333333333333337,0.4963388824764706,3.9927819466697194,15.715188209334483,0.17583347235429245,0.0,0.0,0.0,1125.4011779999998,1.279543711300434,1.4966887417218542,4.541154210028382,axial,rectangular
158.8,104.4,0.0,4.9,0.0,347.3,49.4,480.0,0.0,0.0,1820.0,0.0,32.40816326530612,14095.400000000001,2387.2800000000007,66.98287221159603,5.450545454587882,0.33333333333333337,1.1907039359726803,9.420191430422921,15.880704947874912,0.17636184940127514,0.0,0.0,0.0,1525.4151040000004,1.193117857052502,1.5210727969348659,4.597701149425287,axial,rectangular
190.9,120.4,0.0,4.8,0.0,347.3,49.4,570.0,0.0,0.0,2510.0,0.0,39.770833333333336,20088.040000000005,2804.1600000000003,79.9638776326876,5.3989572341124585,0.33333333333333326,0.9813932349151262,7.816270308202143,16.366904557830026,0.18488982969249998,0.0,0.0,0.0,1966.2339440000003,1.2765520642440906,1.585548172757475,4.73421926910299,axial,rectangular
162.8,99.6,0.0,2.1,0.0,305.1,58.6,480.0,0.0,0.0,1460.0,0.0,77.52380952380953,15130.44,1066.8,69.39862127096383,2.4048718257619157,0.33333333333333326,0.3670929474423518,3.5242121558157873,16.685382275920205,0.209432074731908,0.0,0.0,0.0,1212.1244640000002,1.204496768576069,1.6345381526104419,4.819277108433735,axial,rectangular
159.1,105.1,0.0,2.9,0.0,255.1,58.6,480.0,0.0,0.0,1610.0,0.0,54.86206896551724,15222.689999999999,1465.08,69.60986080514117,3.272799473976491,0.33333333333333326,0.41896985745526355,3.9979543901522456,15.80490352697943,0.18493113307040787,0.0,0.0,0.0,1265.791542,1.2719313935817087,1.5137963843958135,4.567078972407232,axial,rectangular
163.8,102.2,0.0,2.9,0.0,255.1,58.6,480.0,0.0,0.0,1680.0,0.0,56.48275862068966,15231.2,1475.52,69.62931522313394,3.294714710108636,0.33333333333333337,0.42171963530220974,4.0236008825464165,16.25339780758499,0.18932925000162332,0.0,0.0,0.0,1268.9534720000001,1.3239256104104027,1.6027397260273972,4.6966731898238745,axial,rectangular
162.6,104.5,0.0,3.0,0.0,255.1,58.6,480.0,0.0,0.0,1640.0,0.0,54.199999999999996,15425.099999999999,1530.6000000000001,70.07111976680257,3.3942934367349125,0.33333333333333337,0.43196301458309727,4.11907339568117,15.894798110955175,0.18473223876012082,0.0,0.0,0.0,1294.36692,1.2670286722098862,1.5559808612440191,4.5933014354066986,axial,rectangular
158.9,102.6,0.0,4.7,0.0,347.3,58.6,480.0,0.0,0.0,2060.0,0.0,33.808510638297875,13933.399999999998,2281.38,66.59683902523624,5.245521572778671,0.33333333333333337,0.9703930830188724,9.11839895552045,16.16234604167473,0.18594815594195627,0.0,0.0,0.0,1608.820514,1.2804411567815202,1.5487329434697856,4.678362573099416,axial,rectangular
162.7,100.7,0.0,3.0,0.0,255.1,49.4,480.0,0.0,0.0,1080.0,0.0,54.23333333333333,14839.49,1508.3999999999999,68.72813378031954,3.4085074309617767,0.33333333333333337,0.5249054209369237,4.217148532979836,16.493952195350005,0.18205807811508434,0.0,0.0,0.0,1117.863646,0.9661285648428717,1.6156901688182719,4.766633565044687,axial,rectangular
149.3,149.3,0.0,3.6,0.0,289.0,44.0,1350.0,0.0,0.0,1552.0,0.0,41.47222222222222,20192.410000000007,2046.2400000000005,80.17133982213619,3.9641589306563816,0.33333333333333337,0.6656004094427739,4.763306245105187,31.286644393060087,0.3552153321368644,0.0,0.0,0.0,1479.8294000000003,1.0487695405970443,1.0,9.042196918955122,axial,square
200.6,99.6,0.0,3.6,0.0,289.0,44.0,1800.0,0.0,0.0,1461.0,0.0,55.72222222222222,17870.16,2057.76,75.42047862275955,4.224068881006744,0.33333333333333326,0.7563302073502318,5.395333508453599,62.52297601133703,0.6662970755580382,0.0,0.0,0.0,1380.9796800000001,1.0579446035006104,2.0140562248995986,18.072289156626507,axial,rectangular
114.3,114.3,0.0,9.6,0.0,254.1,32.1,406.4,0.0,0.0,2442.07,0.0,11.90625,9044.009999999998,3651.8399999999997,53.65442939539162,9.91611856910589,0.33333333333333337,3.196320646245467,15.653791350829419,12.141790996020031,0.11167083235114669,0.0,0.0,0.0,1218.2452649999998,2.0045799234031914,1.0,3.5555555555555554,axial,square
114.9,114.9,0.0,4.4,0.0,254.1,32.1,406.4,0.0,0.0,896.76,0.0,26.113636363636363,11257.210000000001,1867.3600000000004,59.860514814416945,4.774463199899685,0.33333333333333337,1.3130973248654505,6.755655782200314,12.216500207086217,0.11914645954299334,0.0,0.0,0.0,835.8526170000001,1.0728685676891287,1.0,3.5369886858137507,axial,square
76.2,76.2,0.0,3.4,0.0,324.1,35.9,1727.2,0.0,0.0,355.86,0.0,22.411764705882355,4816.360000000001,943.84,39.15475709821429,3.664965068047735,0.33333333333333337,1.7691474075441709,10.112140189205286,78.20636330004528,0.8238854408738192,0.0,0.0,0.0,478.8058680000001,0.7432239740219724,1.0,22.666666666666668,axial,square
76.2,76.2,0.0,3.4,0.0,324.1,34.0,1422.4,0.0,0.0,385.22,0.0,22.411764705882355,4816.360000000001,943.84,39.15475709821429,3.664965068047735,0.33333333333333337,1.8680115273775217,10.112140189205286,64.40524036474318,0.6733636661942768,0.0,0.0,0.0,469.6547840000001,0.8202194742255621,1.0,18.666666666666668,axial,square
76.2,76.2,0.0,3.4,0.0,324.1,46.7,1117.6,0.0,0.0,422.58,0.0,22.411764705882355,4816.360000000001,943.84,39.15475709821429,3.664965068047735,0.33333333333333337,1.3600083925232491,10.112140189205286,50.60411742944106,0.5553668435310218,0.0,0.0,0.0,530.8225560000001,0.7960852364382194,1.0,14.666666666666664,axial,square
76.2,76.2,0.0,3.4,0.0,324.1,45.1,812.8,0.0,0.0,462.62,0.0,22.411764705882355,4816.360000000001,943.84,39.15475709821429,3.664965068047735,0.33333333333333337,1.408257027291258,10.112140189205286,36.80299449413895,0.40155447691416896,0.0,0.0,0.0,523.1163800000002,0.8843538793413425,1.0,10.666666666666666,axial,square
76.2,76.2,0.0,3.4,0.0,324.1,40.9,508.0,0.0,0.0,505.76,0.0,22.411764705882355,4816.360000000001,943.84,39.15475709821429,3.664965068047735,0.33333333333333337,1.552870218357842,10.112140189205286,23.001871558836847,0.24706663311994745,0.0,0.0,0.0,502.8876680000001,1.0057116771453618,1.0,6.666666666666666,axial,square
76.2,76.2,0.0,3.4,0.0,324.1,40.9,254.0,0.0,0.0,511.55,0.0,22.411764705882355,4816.360000000001,943.84,39.15475709821429,3.664965068047735,0.33333333333333337,1.552870218357842,10.112140189205286,11.500935779418423,0.12353331655997372,0.0,0.0,0.0,502.8876680000001,1.0172251827817738,1.0,3.333333333333333,axial,square
130.0,130.0,0.0,2.7,0.0,340.1,22.0,780.0,0.0,0.0,760.0,0.0,48.148148148148145,15525.159999999998,1345.68,70.29802211005043,2.9833204010208476,0.33333333333333337,1.3399533051218446,4.811075465721296,20.766670611439466,0.21860384859525486,0.0,0.0,0.0,799.2192879999999,0.95092800112702,1.0,6.0,axial,square
130.0,130.0,0.0,2.7,0.0,340.1,22.0,780.0,0.0,0.0,770.0,0.0,48.148148148148145,15525.159999999998,1345.68,70.29802211005043,2.9833204010208476,0.33333333333333337,1.3399533051218446,4.811075465721296,20.766670611439466,0.21860384859525486,0.0,0.0,0.0,799.2192879999999,0.963440211668165,1.0,6.0,axial,square
130.0,130.0,0.0,2.7,0.0,340.1,22.0,780.0,0.0,0.0,690.0,0.0,48.148148148148145,15525.159999999998,1345.68,70.29802211005043,2.9833204010208476,0.33333333333333337,1.3399533051218446,4.811075465721296,20.766670611439466,0.21860384859525486,0.0,0.0,0.0,799.2192879999999,0.863342527339005,1.0,6.0,axial,square
130.0,130.0,0.0,2.7,0.0,340.1,22.0,780.0,0.0,0.0,739.0,0.0,48.148148148148145,15525.159999999998,1345.68,70.29802211005043,2.9833204010208476,0.33333333333333337,1.3399533051218446,4.811075465721296,20.766670611439466,0.21860384859525486,0.0,0.0,0.0,799.2192879999999,0.9246523589906155,1.0,6.0,axial,square
360.0,240.0,0.0,2.7,0.0,340.1,22.0,1440.0,0.0,0.0,2300.0,0.0,133.33333333333331,83189.16,3181.6800000000003,162.7265560728339,3.0826482856648454,0.33333333333333337,0.5912534801846343,2.1475877637029375,20.78110199195413,0.2269301364381274,0.0,0.0,0.0,2912.2508880000005,0.7897671211904184,1.5,6.0,axial,rectangular
360.0,240.0,0.0,2.7,0.0,340.1,22.0,1440.0,0.0,0.0,2250.0,0.0,133.33333333333331,83189.16,3181.6800000000003,162.7265560728339,3.0826482856648454,0.33333333333333337,0.5912534801846343,2.1475877637029375,20.78110199195413,0.2269301364381274,0.0,0.0,0.0,2912.2508880000005,0.7725982707297572,1.5,6.0,axial,rectangular
360.0,240.0,0.0,2.7,0.0,340.1,22.0,1440.0,0.0,0.0,1610.0,0.0,133.33333333333331,83189.16,3181.6800000000003,162.7265560728339,3.0826482856648454,0.33333333333333337,0.5912534801846343,2.1475877637029375,20.78110199195413,0.2269301364381274,0.0,0.0,0.0,2912.2508880000005,0.5528369848332929,1.5,6.0,axial,rectangular
360.0,240.0,0.0,2.7,0.0,340.1,22.0,1440.0,0.0,0.0,1600.0,0.0,133.33333333333331,83189.16,3181.6800000000003,162.7265560728339,3.0826482856648454,0.33333333333333337,0.5912534801846343,2.1475877637029375,20.78110199195413,0.2269301364381274,0.0,0.0,0.0,2912.2508880000005,0.5494032147411606,1.5,6.0,axial,rectangular
195.0,130.0,0.0,2.7,0.0,340.1,22.0,780.0,0.0,0.0,980.0,0.0,72.22222222222221,23624.16,1696.68,86.71680160607667,3.0599977269245784,0.33333333333333326,1.1102672164274354,4.000398260591604,20.772652025905334,0.21500609398572024,0.0,0.0,0.0,1096.772388,0.8935308827267814,1.5,6.0,axial,rectangular
195.0,130.0,0.0,2.7,0.0,340.1,22.0,780.0,0.0,0.0,960.0,0.0,72.22222222222221,23624.16,1696.68,86.71680160607667,3.0599977269245784,0.33333333333333326,1.1102672164274354,4.000398260591604,20.772652025905334,0.21500609398572024,0.0,0.0,0.0,1096.772388,0.8752955585895,1.5,6.0,axial,rectangular
195.0,130.0,0.0,2.7,0.0,340.1,22.0,780.0,0.0,0.0,880.0,0.0,72.22222222222221,23624.16,1696.68,86.71680160607667,3.0599977269245784,0.33333333333333326,1.1102672164274354,4.000398260591604,20.772652025905334,0.21500609398572024,0.0,0.0,0.0,1096.772388,0.8023542620403751,1.5,6.0,axial,rectangular
195.0,130.0,0.0,2.7,0.0,340.1,22.0,780.0,0.0,0.0,900.0,0.0,72.22222222222221,23624.16,1696.68,86.71680160607667,3.0599977269245784,0.33333333333333326,1.1102672164274354,4.000398260591604,20.772652025905334,0.21500609398572024,0.0,0.0,0.0,1096.772388,0.8205895861776563,1.5,6.0,axial,rectangular
195.0,130.0,0.0,2.7,0.0,340.1,22.0,2340.0,0.0,0.0,890.0,0.0,72.22222222222221,23624.16,1696.68,86.71680160607667,3.0599977269245784,0.33333333333333326,1.1102672164274354,4.000398260591604,62.317956077716005,0.6450182819571607,0.0,0.0,0.0,1096.772388,0.8114719241090157,1.5,18.0,axial,rectangular
195.0,130.0,0.0,2.7,0.0,340.1,22.0,2340.0,0.0,0.0,815.0,0.0,72.22222222222221,23624.16,1696.68,86.71680160607667,3.0599977269245784,0.33333333333333326,1.1102672164274354,4.000398260591604,62.317956077716005,0.6450182819571607,0.0,0.0,0.0,1096.772388,0.743089458594211,1.5,18.0,axial,rectangular
195.0,130.0,0.0,2.7,0.0,340.1,22.0,2340.0,0.0,0.0,645.0,0.0,72.22222222222221,23624.16,1696.68,86.71680160607667,3.0599977269245784,0.33333333333333326,1.1102672164274354,4.000398260591604,62.317956077716005,0.6450182819571607,0.0,0.0,0.0,1096.772388,0.5880892034273204,1.5,18.0,axial,rectangular
195.0,130.0,0.0,2.7,0.0,340.1,22.0,2340.0,0.0,0.0,625.0,0.0,72.22222222222221,23624.16,1696.68,86.71680160607667,3.0599977269245784,0.33333333333333326,1.1102672164274354,4.000398260591604,62.317956077716005,0.6450182819571607,0.0,0.0,0.0,1096.772388,0.5698538792900392,1.5,18.0,axial,rectangular
135.0,90.0,0.0,2.7,0.0,340.1,22.0,540.0,0.0,0.0,580.0,0.0,50.0,10964.159999999998,1156.68,59.07622636645701,3.038048972243814,0.33333333333333337,1.6308792714377827,5.829984518932117,20.75965317629367,0.20909443017289978,0.0,0.0,0.0,634.598388,0.9139638722183454,1.5,6.0,axial,rectangular
135.0,90.0,0.0,2.7,0.0,340.1,22.0,540.0,0.0,0.0,592.0,0.0,50.0,10964.159999999998,1156.68,59.07622636645701,3.038048972243814,0.33333333333333337,1.6308792714377827,5.829984518932117,20.75965317629367,0.20909443017289978,0.0,0.0,0.0,634.598388,0.932873469574587,1.5,6.0,axial,rectangular
135.0,90.0,0.0,2.7,0.0,340.1,22.0,540.0,0.0,0.0,570.0,0.0,50.0,10964.159999999998,1156.68,59.07622636645701,3.038048972243814,0.33333333333333337,1.6308792714377827,5.829984518932117,20.75965317629367,0.20909443017289978,0.0,0.0,0.0,634.598388,0.8982058744214774,1.5,6.0,axial,rectangular
135.0,90.0,0.0,2.7,0.0,340.1,22.0,540.0,0.0,0.0,552.0,0.0,50.0,10964.159999999998,1156.68,59.07622636645701,3.038048972243814,0.33333333333333337,1.6308792714377827,5.829984518932117,20.75965317629367,0.20909443017289978,0.0,0.0,0.0,634.598388,0.869841478387115,1.5,6.0,axial,rectangular
240.0,120.0,0.0,2.7,0.0,340.1,22.0,720.0,0.0,0.0,1140.0,0.0,88.88888888888889,26885.159999999996,1885.68,92.50844404503299,3.1892194886816156,0.33333333333333326,1.0842746907756753,3.908304657293805,20.77408481738726,0.21152434613867746,0.0,0.0,0.0,1232.7932879999998,0.9247292397652964,2.0,6.0,axial,rectangular
240.0,120.0,0.0,2.7,0.0,340.1,22.0,720.0,0.0,0.0,1032.0,0.0,88.88888888888889,26885.159999999996,1885.68,92.50844404503299,3.1892194886816156,0.33333333333333326,1.0842746907756753,3.908304657293805,20.77408481738726,0.21152434613867746,0.0,0.0,0.0,1232.7932879999998,0.8371233117875315,2.0,6.0,axial,rectangular
240.0,120.0,0.0,2.7,0.0,340.1,22.0,720.0,0.0,0.0,968.0,0.0,88.88888888888889,26885.159999999996,1885.68,92.50844404503299,3.1892194886816156,0.33333333333333326,1.0842746907756753,3.908304657293805,20.77408481738726,0.21152434613867746,0.0,0.0,0.0,1232.7932879999998,0.7852086878007078,2.0,6.0,axial,rectangular
100.0,60.0,0.0,2.9,0.0,293.5,34.3,600.0,0.0,0.0,490.0,0.0,34.48275862068966,5105.64,860.72,40.31346781530224,3.2657861082279496,0.33333333333333337,1.4425327796759055,7.925459114196004,34.54376933688621,0.3412664398895186,0.0,0.0,0.0,427.744772,1.1455429313815202,1.6666666666666667,10.0,axial,rectangular
100.0,80.0,0.0,2.9,0.0,293.5,34.3,600.0,0.0,0.0,680.0,0.0,34.48275862068966,6989.64,976.72,47.16854367972018,3.1878972677803006,0.33333333333333337,1.195719352271516,6.612089153078193,25.926080016076476,0.2660443339384511,0.0,0.0,0.0,526.4119720000001,1.2917639342746556,1.25,7.5,axial,rectangular
120.0,60.0,0.0,2.9,0.0,293.5,34.3,600.0,0.0,0.0,570.0,0.0,41.37931034482759,6189.64,976.72,44.38720090204651,3.373904989170775,0.33333333333333337,1.3502639593596848,7.436386272001266,34.5599961419751,0.339565972959793,0.0,0.0,0.0,498.971972,1.1423487329665083,2.0,10.0,axial,rectangular
120.0,90.0,0.0,2.9,0.0,293.5,34.3,600.0,0.0,0.0,825.0,0.0,41.37931034482759,9615.640000000001,1150.72,55.32407499438473,3.2168408356030724,0.33333333333333337,1.0240129561517448,5.688558946205187,23.058015932977238,0.23927775171043822,0.0,0.0,0.0,667.552772,1.2358573503159687,1.3333333333333333,6.666666666666667,axial,rectangular
120.0,120.0,0.0,2.7,0.0,340.0,20.1,360.0,0.0,0.0,640.0,0.0,44.44444444444444,13133.159999999998,1237.68,64.65612627457287,2.978039978626896,0.33333333333333337,1.594123622724076,5.220096176879173,10.38177730448886,0.10733597405885215,0.0,0.0,0.0,684.787716,0.9345962041176568,1.0,3.0,axial,square
120.0,120.0,0.0,2.7,0.0,340.0,20.1,360.0,0.0,0.0,664.0,0.0,44.44444444444444,13133.159999999998,1237.68,64.65612627457287,2.978039978626896,0.33333333333333337,1.594123622724076,5.220096176879173,10.38177730448886,0.10733597405885215,0.0,0.0,0.0,684.787716,0.9696435617720689,1.0,3.0,axial,square
120.0,120.0,0.0,2.7,0.0,340.0,36.0,360.0,0.0,0.0,816.0,0.0,44.44444444444444,13133.159999999998,1237.68,64.65612627457287,2.978039978626896,0.33333333333333337,0.8900523560209426,5.220096176879173,10.38177730448886,0.11805289173376345,0.0,0.0,0.0,893.60496,0.9131551821288011,1.0,3.0,axial,square
120.0,120.0,0.0,2.7,0.0,340.0,36.0,360.0,0.0,0.0,812.0,0.0,44.44444444444444,13133.159999999998,1237.68,64.65612627457287,2.978039978626896,0.33333333333333337,0.8900523560209426,5.220096176879173,10.38177730448886,0.11805289173376345,0.0,0.0,0.0,893.60496,0.9086789312360128,1.0,3.0,axial,square
120.0,120.0,0.0,2.7,0.0,340.0,36.0,1400.0,0.0,0.0,769.0,0.0,44.44444444444444,13133.159999999998,1237.68,64.65612627457287,2.978039978626896,0.33333333333333337,0.8900523560209426,5.220096176879173,40.373578406345565,0.4590945789646357,0.0,0.0,0.0,893.60496,0.8605592341385393,1.0,11.666666666666666,axial,square
120.0,120.0,0.0,2.7,0.0,340.0,36.0,1400.0,0.0,0.0,730.0,0.0,44.44444444444444,13133.159999999998,1237.68,64.65612627457287,2.978039978626896,0.33333333333333337,0.8900523560209426,5.220096176879173,40.373578406345565,0.4590945789646357,0.0,0.0,0.0,893.60496,0.8169157879338539,1.0,11.666666666666666,axial,square
100.0,100.0,0.0,2.9,0.0,293.5,34.3,600.0,0.0,0.0,802.0,0.0,34.48275862068966,8873.640000000001,1092.72,53.14665877019865,3.1773229539895382,0.33333333333333337,1.053709928011241,5.848873717713638,20.749620526650602,0.21948051663426396,0.0,0.0,0.0,625.079172,1.2830374709717571,1.0,6.0,axial,square
120.0,120.0,0.0,2.9,0.0,293.5,34.3,600.0,0.0,0.0,1054.0,0.0,41.37931034482759,13041.640000000001,1324.72,64.43045044115378,3.1931727720057097,0.33333333333333337,0.8691722873787995,4.848619465727336,17.300264930534063,0.18680430636306036,0.0,0.0,0.0,836.133572,1.2605641434524293,1.0,5.0,axial,square
144.0,144.0,0.0,6.4,0.0,618.0,25.4,432.0,0.0,0.0,2572.0,0.0,22.5,17213.44,3358.72,74.02167336146563,6.900028969582323,0.33333333333333326,4.747455348569234,19.202564643369936,10.351167405982123,0.13401317968972148,0.0,0.0,0.0,2512.910336,1.0235144339029851,1.0,3.0,axial,square
144.0,144.0,0.0,6.4,0.0,618.0,40.5,432.0,0.0,0.0,2808.0,0.0,22.5,17213.44,3358.72,74.02167336146563,6.900028969582323,0.33333333333333326,2.977416440831075,19.202564643369936,10.351167405982123,0.13838294321884095,0.0,0.0,0.0,2772.83328,1.0126825944616475,1.0,3.0,axial,square
144.0,144.0,0.0,6.4,0.0,618.0,40.5,432.0,0.0,0.0,2765.0,0.0,22.5,17213.44,3358.72,74.02167336146563,6.900028969582323,0.33333333333333326,2.977416440831075,19.202564643369936,10.351167405982123,0.13838294321884095,0.0,0.0,0.0,2772.83328,0.9971749906290797,1.0,3.0,axial,square
144.0,144.0,0.0,6.4,0.0,618.0,77.0,432.0,0.0,0.0,3399.0,0.0,22.5,17213.44,3358.72,74.02167336146563,6.900028969582323,0.33333333333333326,1.5660437123851758,19.202564643369936,10.351167405982123,0.14876800103741114,0.0,0.0,0.0,3401.1238399999997,0.999375547583707,1.0,3.0,axial,square
211.0,211.0,0.0,6.4,0.0,618.0,25.4,633.0,0.0,0.0,3920.0,0.0,32.96875,39283.24,5073.92,111.8223754591653,7.002380172967989,0.33333333333333337,3.142614236792551,12.899836099065583,10.373165061916515,0.13387695571123728,0.0,0.0,0.0,4133.476855999999,0.9483541668583134,1.0,3.0,axial,square
211.0,211.0,0.0,6.4,0.0,618.0,40.5,633.0,0.0,0.0,4428.0,0.0,32.96875,39283.24,5073.92,111.8223754591653,7.002380172967989,0.33333333333333337,1.970923496655081,12.899836099065583,10.373165061916515,0.1396254365146453,0.0,0.0,0.0,4726.653780000001,0.9368149659567406,1.0,3.0,axial,square
211.0,211.0,0.0,6.4,0.0,618.0,40.5,633.0,0.0,0.0,4484.0,0.0,32.96875,39283.24,5073.92,111.8223754591653,7.002380172967989,0.33333333333333337,1.970923496655081,12.899836099065583,10.373165061916515,0.1396254365146453,0.0,0.0,0.0,4726.653780000001,0.9486626710365911,1.0,3.0,axial,square
211.0,211.0,0.0,6.4,0.0,618.0,77.0,633.0,0.0,0.0,5758.0,0.0,32.96875,39283.24,5073.92,111.8223754591653,7.002380172967989,0.33333333333333337,1.0366545664224776,12.899836099065583,10.373165061916515,0.15276215943919666,0.0,0.0,0.0,6160.49204,0.9346656018080011,1.0,3.0,axial,square
319.0,319.0,0.0,6.4,0.0,618.0,25.4,957.0,0.0,0.0,6320.0,0.0,49.84375,93758.43999999999,7838.72,172.75485048232298,7.076683004427792,0.33333333333333326,2.0341807372053675,8.438528324050115,10.383935425277043,0.13412752371771458,0.0,0.0,0.0,7225.793335999999,0.8746444447162364,1.0,3.0,axial,square
319.0,319.0,0.0,6.4,0.0,618.0,41.1,957.0,0.0,0.0,7780.0,0.0,49.84375,93758.43999999999,7838.72,172.75485048232298,7.076683004427792,0.33333333333333326,1.2571335942826358,8.438528324050115,10.383935425277043,0.1418648908063957,0.0,0.0,0.0,8697.800844000001,0.8944789768745823,1.0,3.0,axial,square
318.0,318.0,0.0,6.4,0.0,618.0,41.1,954.0,0.0,0.0,7473.0,0.0,49.6875,93147.04,7813.12,172.1906608987752,7.076226837631083,0.33333333333333337,1.2612526427566941,8.465631765063817,10.38388268327034,0.14184767848516971,0.0,0.0,0.0,8656.851504,0.8632468740565796,1.0,3.0,axial,square
319.0,319.0,0.0,6.4,0.0,618.0,85.1,957.0,0.0,0.0,10357.0,0.0,49.84375,93758.43999999999,7838.72,172.75485048232298,7.076683004427792,0.33333333333333326,0.6071467770272191,8.438528324050115,10.383935425277043,0.16098063044045513,0.0,0.0,0.0,12823.172203999999,0.8076784617124059,1.0,3.0,axial,square
120.0,120.0,0.0,6.5,0.0,835.0,25.4,360.0,0.0,0.0,2819.0,0.0,18.46153846153846,11449.0,2782.0,60.36828543960992,6.9360085562528155,0.33333333333333337,7.988078592979616,31.97908251712046,10.331142240817323,0.1530764928199813,0.0,0.0,0.0,2613.7746,1.078516869817313,1.0,3.0,axial,square
120.0,120.0,0.0,6.5,0.0,835.0,40.5,360.0,0.0,0.0,2957.0,0.0,18.46153846153846,11449.0,2782.0,60.36828543960992,6.9360085562528155,0.33333333333333337,5.009807315103266,31.97908251712046,10.331142240817323,0.15590204985100792,0.0,0.0,0.0,2786.6545,1.0611290348337046,1.0,3.0,axial,square
120.0,120.0,0.0,6.5,0.0,835.0,40.5,360.0,0.0,0.0,2961.0,0.0,18.46153846153846,11449.0,2782.0,60.36828543960992,6.9360085562528155,0.33333333333333337,5.009807315103266,31.97908251712046,10.331142240817323,0.15590204985100792,0.0,0.0,0.0,2786.6545,1.0625644477993235,1.0,3.0,axial,square
119.0,119.0,0.0,6.5,0.0,835.0,77.0,357.0,0.0,0.0,3318.0,0.0,18.307692307692307,11236.0,2756.0,59.80409585606217,6.932640110597156,0.33333333333333337,2.659887282528792,32.26509494311298,10.330106871305873,0.16317987257567365,0.0,0.0,0.0,3166.432,1.0478671261533488,1.0,3.0,axial,square
175.0,175.0,0.0,6.5,0.0,835.0,25.4,525.0,0.0,0.0,4210.0,0.0,26.923076923076923,26244.0,4212.0,91.39871253473652,7.061664742691832,0.33333333333333337,5.2760766015359195,21.50464303278776,10.363590899226512,0.15146493009886244,0.0,0.0,0.0,4183.6176000000005,1.0063061212860371,1.0,3.0,axial,square
175.0,175.0,0.0,6.5,0.0,835.0,40.5,525.0,0.0,0.0,4493.0,0.0,26.923076923076923,26244.0,4212.0,91.39871253473652,7.061664742691832,0.33333333333333337,3.308946806889194,21.50464303278776,10.363590899226512,0.15524334725311054,0.0,0.0,0.0,4579.902,0.9810253581845201,1.0,3.0,axial,square
175.0,175.0,0.0,6.5,0.0,835.0,40.5,525.0,0.0,0.0,4542.0,0.0,26.923076923076923,26244.0,4212.0,91.39871253473652,7.061664742691832,0.33333333333333337,3.308946806889194,21.50464303278776,10.363590899226512,0.15524334725311054,0.0,0.0,0.0,4579.902,0.991724277069684,1.0,3.0,axial,square
175.0,175.0,0.0,6.5,0.0,835.0,77.0,525.0,0.0,0.0,5366.0,0.0,26.923076923076923,26244.0,4212.0,91.39871253473652,7.061664742691832,0.33333333333333337,1.740420073753407,21.50464303278776,10.363590899226512,0.16475793686963466,0.0,0.0,0.0,5537.808,0.9689754502142364,1.0,3.0,axial,square
265.0,265.0,0.0,6.5,0.0,835.0,25.4,795.0,0.0,0.0,6546.0,0.0,40.76923076923077,63504.0,6552.0,142.17577505403457,7.154454258357617,0.33333333333333337,3.3917635295588053,14.006064684034431,10.379792510432459,0.149837010423672,0.0,0.0,0.0,7083.9216,0.9240644334629565,1.0,3.0,axial,square
264.0,264.0,0.0,6.5,0.0,835.0,41.1,792.0,0.0,0.0,7117.0,0.0,40.61538461538461,63001.0,6526.0,141.61158547048683,7.1537715744260595,0.33333333333333337,2.104477467259914,14.060523943715214,10.379697482812817,0.15512495823030464,0.0,0.0,0.0,8038.5511,0.8853585567180136,1.0,3.0,axial,square
265.0,265.0,0.0,6.5,0.0,835.0,41.1,795.0,0.0,0.0,7172.0,0.0,40.76923076923077,63504.0,6552.0,142.17577505403457,7.154454258357617,0.33333333333333337,2.0961263661993588,14.006064684034431,10.379792510432459,0.15512412873501186,0.0,0.0,0.0,8080.9344,0.8875211262697541,1.0,3.0,axial,square
265.0,265.0,0.0,6.5,0.0,835.0,80.3,795.0,0.0,0.0,8990.0,0.0,40.76923076923077,63504.0,6552.0,142.17577505403457,7.154454258357617,0.33333333333333337,1.0728616893000453,14.006064684034431,10.379792510432459,0.16821527321275154,0.0,0.0,0.0,10570.2912,0.8504969096783256,1.0,3.0,axial,square
211.0,211.0,0.0,8.8,0.0,536.0,39.1,633.0,0.0,0.0,5898.0,0.0,23.977272727272727,37403.560000000005,6807.680000000001,109.11426545813607,9.514882614520403,0.33333333333333337,2.495021118919219,15.579927641204858,10.356088910646376,0.13114436619937098,0.0,0.0,0.0,5111.395676000001,1.1538922779336793,1.0,3.0,axial,square
211.0,211.0,0.0,8.8,0.0,536.0,91.1,633.0,0.0,0.0,7008.0,0.0,23.977272727272727,37403.560000000005,6807.680000000001,109.11426545813607,9.514882614520403,0.33333333333333337,1.070859777713957,15.579927641204858,10.356088910646376,0.14761104919122303,0.0,0.0,0.0,7056.380796,0.9931436812441549,1.0,3.0,axial,square
204.0,204.0,0.0,6.0,0.0,540.0,39.1,612.0,0.0,0.0,4026.0,0.0,34.0,36864.0,4608.0,108.32440004116921,6.570976714443404,0.33333333333333337,1.7263427109974423,10.918830920367833,10.3743094988464,0.13325006081103027,0.0,0.0,0.0,3929.7024000000006,1.0245050617573481,1.0,3.0,axial,square
204.0,204.0,0.0,6.0,0.0,540.0,91.1,612.0,0.0,0.0,5303.0,0.0,34.0,36864.0,4608.0,108.32440004116921,6.570976714443404,0.33333333333333337,0.7409440175631175,10.918830920367833,10.3743094988464,0.1532264649175273,0.0,0.0,0.0,5846.6304,0.907018168961048,1.0,3.0,axial,square
180.0,180.0,0.0,9.5,0.0,825.0,39.1,540.0,0.0,0.0,6803.0,0.0,18.94736842105263,25921.0,6118.0,90.83452295118876,10.152260557557923,0.33333333333333337,4.98006385919207,30.73579915016102,10.334247271411048,0.15478751577824265,0.0,0.0,0.0,6060.8611,1.122447765714347,1.0,3.0,axial,square
180.0,180.0,0.0,9.5,0.0,825.0,91.1,540.0,0.0,0.0,7402.0,0.0,18.94736842105263,25921.0,6118.0,90.83452295118876,10.152260557557923,0.33333333333333337,2.1374368484567503,30.73579915016102,10.334247271411048,0.1654789974956972,0.0,0.0,0.0,7408.7531,0.9990884970913662,1.0,3.0,axial,square
251.0,251.0,0.0,3.8,0.0,324.3,40.4,750.0,0.0,0.0,2832.0,0.0,66.05263157894737,59243.560000000005,3699.68,137.3237446355239,4.22291043070868,0.33333333333333337,0.501289488028507,3.3242365970372654,10.346155243153953,0.12489976243289753,0.0,0.0,0.0,3593.246048,0.7881453043206686,1.0,2.9880478087649402,axial,square
251.1,251.1,0.0,3.7,0.0,324.3,40.4,750.0,0.0,0.0,2677.0,0.0,67.86486486486486,59389.689999999995,3606.76,137.49300151058821,4.113470197038396,0.33333333333333326,0.4874968005622886,3.234100088109628,10.342284950981496,0.12525826668911794,0.0,0.0,0.0,3569.015744,0.7500667388482106,1.0,2.986857825567503,axial,square
73.9,73.9,0.0,4.9,0.0,762.0,113.0,1512.0,0.0,0.0,1732.0,0.0,15.081632653061224,4108.810000000001,1256.3600000000004,36.164552305411185,5.160823095868459,0.33333333333333337,2.0619330967928984,36.24679369124806,70.24983057282356,1.116104690583963,0.0,0.0,0.0,1421.6418500000007,1.2183096607630108,1.0,20.460081190798373,axial,square
