Repository: Serali-Nerri/xgboost

# CFST柱极限承载力预测 - XGBoost ML管道

## 项目概述

本项目是一个完整的机器学习管道，用于预测混凝土填充钢管（CFST）柱的极限承载力。采用XGBoost算法，提供从数据加载、预处理、模型训练、评估到预测的全流程解决方案。

### 核心特性

- **模块化设计**：清晰的模块分离，便于维护和扩展
- **特征工程支持**：处理无量纲参数，剔除几何参数实现多截面统一预测
- **自动化超参数优化**：集成Optuna框架进行超参数搜索，支持持久化存储和断点续训
- **智能参数加载**：自动加载最优参数，无需手动配置
- **特征选择**：迭代剔除法自动寻找最优特征子集
- **多维度评估**：集成R²、RMSE、MAE、MAPE、COV等工程指标
- **可视化分析**：提供预测散点图、特征重要性图和学习曲线
- **COV稳定性指标**：特别添加变异系数评估模型预测稳定性

---

## 环境要求

### 系统要求
- Python 3.8+
- 8GB+ RAM（推荐16GB）
- 5GB+ 可用磁盘空间

### Python依赖
- pandas &gt;= 1.5.0
- numpy &gt;= 1.23.0
- xgboost &gt;= 1.7.0
- scikit-learn &gt;= 1.2.0
- matplotlib &gt;= 3.6.0
- seaborn &gt;= 0.12.0
- optuna &gt;= 3.0.0
- joblib &gt;= 1.2.0

---

File: data/processed/2026.3.11-new_feature_parameters_raw.csv (part 76 of 84)
b (mm),h (mm),r0 (mm),t (mm),R (%),fy (MPa),fc (MPa),L (mm),e1 (mm),e2 (mm),Nexp (kN),r0/h,b/t,Ac (mm^2),As (mm^2),Re (mm),te (mm),ke,xi,sigma_re (MPa),lambda,lambda_bar,e/h,e1/e2,e_bar,Npl (kN),psi,b/h,L/h,axial_flag,section_family
73.8,73.8,0.0,4.9,0.0,762.0,113.0,1512.0,0.0,0.0,1362.0,0.0,15.061224489795917,4096.0,1254.4,36.1081333470564,5.1603196774725575,0.33333333333333337,2.0651548672566373,36.299888046826496,70.3433126066505,1.117539669333354,0.0,0.0,0.0,1418.7008,0.9600332924320617,1.0,20.48780487804878,axial,square
73.6,73.6,0.0,5.0,0.0,762.0,113.0,1512.0,0.0,0.0,1572.0,0.0,14.719999999999999,4044.959999999999,1272.0,35.8824575136373,5.256829456894501,0.33333333333333337,2.120554349641009,37.21134990667072,70.50476705842108,1.1192764440095637,0.0,0.0,0.0,1426.34448,1.102118052155255,1.0,20.543478260869566,axial,square
98.9,98.9,0.0,4.9,0.0,762.0,113.0,1512.0,0.0,0.0,2087.0,0.0,20.183673469387756,7938.810000000001,1746.3600000000004,50.26929189410509,5.254445015172415,0.33333333333333337,1.4833884568397844,26.549588895448533,52.69913114915511,0.8478382235047015,0.0,0.0,0.0,2227.8118500000005,0.9367936524801228,1.0,15.288169868554094,axial,square
124.1,124.1,0.0,4.9,0.0,762.0,113.0,1512.0,0.0,0.0,3748.0,0.0,25.326530612244895,13064.49,2240.28,64.48686939950855,5.310405595788325,0.33333333333333337,1.1563421828908556,20.916552995833815,42.07385005902712,0.6857554793652538,0.0,0.0,0.0,3183.38073,1.1773646691641562,1.0,12.18372280419017,axial,square
124.1,124.1,0.0,4.9,0.0,762.0,113.0,1512.0,0.0,0.0,2799.0,0.0,25.326530612244895,13064.49,2240.28,64.48686939950855,5.310405595788325,0.33333333333333337,1.1563421828908556,20.916552995833815,42.07385005902712,0.6857554793652538,0.0,0.0,0.0,3183.38073,0.8792539244905212,1.0,12.18372280419017,axial,square
74.4,74.4,0.0,4.9,0.0,762.0,113.0,2512.0,0.0,0.0,583.0,0.0,15.183673469387756,4173.160000000001,1266.1600000000003,36.446647097185064,5.163319618942175,0.33333333333333337,2.0459738622975974,35.98364424892748,115.94090652806553,1.8424445853065239,0.0,0.0,0.0,1436.3810000000005,0.40588116941117974,1.0,33.76344086021505,axial,square
74.4,74.4,0.0,4.9,0.0,762.0,113.0,2512.0,0.0,0.0,878.0,0.0,15.183673469387756,4173.160000000001,1266.1600000000003,36.446647097185064,5.163319618942175,0.33333333333333337,2.0459738622975974,35.98364424892748,115.94090652806553,1.8424445853065239,0.0,0.0,0.0,1436.3810000000005,0.6112584335214679,1.0,33.76344086021505,axial,square
100.0,100.0,0.0,4.9,0.0,762.0,113.0,2512.0,0.0,0.0,1377.0,0.0,20.408163265306122,8136.040000000001,1767.92,50.88990043600762,5.257480450092629,0.33333333333333337,1.4652983537075916,26.240963784213914,86.59936288696817,1.3940382389198798,0.0,0.0,0.0,2266.52756,0.6075372849205505,1.0,25.12,axial,square
100.0,100.0,0.0,4.9,0.0,762.0,113.0,2512.0,0.0,0.0,1049.0,0.0,20.408163265306122,8136.040000000001,1767.92,50.88990043600762,5.257480450092629,0.33333333333333337,1.4652983537075916,26.240963784213914,86.59936288696817,1.3940382389198798,0.0,0.0,0.0,2266.52756,0.46282252133744184,1.0,25.12,axial,square
99.4,99.4,0.0,4.9,0.0,762.0,113.0,2512.0,0.0,0.0,1235.0,0.0,20.285714285714285,8028.160000000002,1756.1600000000003,50.55138668587897,5.2558331479900815,0.33333333333333326,1.4751106194690264,26.408407505909118,87.11698031441658,1.4019295423296037,0.0,0.0,0.0,2245.3760000000007,0.550019239539391,1.0,25.27162977867203,axial,square
124.6,124.6,0.0,4.9,0.0,762.0,113.0,2512.0,0.0,0.0,2823.0,0.0,25.428571428571427,13179.039999999999,2250.08,64.76896419128242,5.3112857448875275,0.33333333333333326,1.1513058493416795,20.82890464663335,69.62172056673069,1.1350380986907307,0.0,0.0,0.0,3203.7924799999996,0.8811432131209698,1.0,20.160513643659712,axial,square
124.5,124.5,0.0,4.9,0.0,762.0,113.0,2512.0,0.0,0.0,2522.0,0.0,25.408163265306122,13156.09,2248.1200000000003,64.71254523292765,5.311110283270665,0.33333333333333337,1.1523096033515676,20.846375414458695,69.67729312119175,1.135887291707567,0.0,0.0,0.0,3199.7056100000004,0.7881975117079598,1.0,20.176706827309236,axial,square
149.7,149.7,0.0,4.9,0.0,762.0,113.0,2512.0,0.0,0.0,3938.0,0.0,30.55102040816326,19572.009999999995,2742.04,78.9301227383311,5.34788575617128,0.33333333333333337,0.9447456147564318,17.209690482437818,58.003721459280044,0.9570407463265924,0.0,0.0,0.0,4301.071609999999,0.9155857788659326,1.0,16.780227120908485,axial,square
150.0,150.0,0.0,4.9,0.0,762.0,113.0,2512.0,0.0,0.0,3739.0,0.0,30.612244897959183,19656.039999999997,2747.92,79.09937961339543,5.348248877084984,0.33333333333333337,0.9427240478204337,17.174031217680156,57.88821181507017,0.9552650399809559,0.0,0.0,0.0,4315.04756,0.8665026162538982,1.0,16.746666666666666,axial,square
199.6,199.6,0.0,5.0,0.0,762.0,113.0,2512.0,0.0,0.0,6141.0,0.0,39.92,35948.159999999996,3792.0,106.97034504065459,5.500476982328905,0.33333333333333326,0.7113251932340092,13.060826839256798,43.54156050395293,0.7321307800478257,0.0,0.0,0.0,6951.64608,0.8833878953745585,1.0,12.585170340681364,axial,square
74.4,74.4,0.0,5.0,0.0,762.0,113.0,3512.0,0.0,0.0,469.0,0.0,14.88,4147.360000000001,1288.0,36.333809180475505,5.261008080427672,0.33333333333333337,2.094212059583356,36.77830875895904,162.0367098099941,2.5732483135989774,0.0,0.0,0.0,1450.10768,0.32342425770753797,1.0,47.204301075268816,axial,square
74.0,74.0,0.0,5.0,0.0,762.0,113.0,3512.0,0.0,0.0,286.0,0.0,14.8,4096.0,1280.0,36.1081333470564,5.258930219554884,0.33333333333333337,2.107300884955752,36.99355662969587,162.89633784295998,2.586453175871405,0.0,0.0,0.0,1438.208,0.19885857956568173,1.0,47.45945945945946,axial,square
74.2,74.2,0.0,4.9,0.0,762.0,113.0,3512.0,0.0,0.0,410.0,0.0,15.142857142857142,4147.360000000001,1262.2400000000002,36.333809180475505,5.162325100922736,0.33333333333333337,2.0523278183916895,36.08844228584169,162.5248958521632,2.582487963452716,0.0,0.0,0.0,1430.4785600000002,0.2866173681065167,1.0,47.33153638814016,axial,square
99.0,99.0,0.0,5.0,0.0,762.0,113.0,3512.0,0.0,0.0,810.0,0.0,19.8,7921.0,1780.0,50.21287293575031,5.3562210452473735,0.33333333333333337,1.5153624341254848,27.09425025796931,122.25960641633769,1.9650097279587695,0.0,0.0,0.0,2251.433,0.3597708659329414,1.0,35.474747474747474,axial,square
124.2,124.2,0.0,4.9,0.0,762.0,113.0,3512.0,0.0,0.0,1196.0,0.0,25.346938775510203,13087.36,2242.2400000000002,64.54328835786332,5.310582195192211,0.33333333333333337,1.1553313942694474,20.89896427495062,97.64889878527276,1.59164469682237,0.0,0.0,0.0,3187.4585600000005,0.37522056443613805,1.0,28.27697262479871,axial,square
124.4,124.4,0.0,5.0,0.0,762.0,113.0,3512.0,0.0,0.0,1539.0,0.0,24.880000000000003,13087.36,2288.0,64.54328835786332,5.414764013788712,0.33333333333333337,1.1789095859892318,21.308955500944418,97.48033570212574,1.5870717399430967,0.0,0.0,0.0,3222.3276800000003,0.4776050584650658,1.0,28.231511254019292,axial,square
149.3,149.3,0.0,4.9,0.0,762.0,113.0,3512.0,0.0,0.0,4142.0,0.0,30.46938775510204,19460.25,2734.2000000000003,78.704446904912,5.347399317594224,0.33333333333333337,0.9474545627557333,17.25746739964911,81.31070159787156,1.341353529117876,0.0,0.0,0.0,4282.468650000001,0.9671991410841967,1.0,23.523107836570663,axial,square
148.9,148.9,0.0,4.9,0.0,762.0,113.0,3512.0,0.0,0.0,2303.0,0.0,30.387755102040817,19348.809999999998,2726.36,78.4787710714929,5.346910257010663,0.33333333333333337,0.9501790906141251,17.305510608002354,81.52818294688237,1.3446961337369348,0.0,0.0,0.0,4263.901849999999,0.5401156220329041,1.0,23.586299529885828,axial,square
149.9,149.9,0.0,4.9,0.0,762.0,113.0,3512.0,0.0,0.0,2556.0,0.0,30.591836734693878,19628.01,2745.96,79.04296065504066,5.348127998794979,0.33333333333333337,0.9433969415019614,17.18590119140858,80.98664169398509,1.336372166646669,0.0,0.0,0.0,4310.38665,0.5929862463730486,1.0,23.42895263509006,axial,square
199.8,199.8,0.0,4.9,0.0,762.0,113.0,3512.0,0.0,0.0,5002.0,0.0,40.775510204081634,36100.0,3724.0000000000005,107.1960208740737,5.393378748551882,0.33333333333333337,0.6956311131811832,12.779562067340738,60.81722528913471,1.0241899953980491,0.0,0.0,0.0,6916.988,0.7231471270443146,1.0,17.577577577577575,axial,square
200.7,200.7,0.0,4.9,0.0,762.0,113.0,3512.0,0.0,0.0,5052.0,0.0,40.95918367346938,36442.80999999999,3741.64,107.70379149926666,5.393987903594407,0.33333333333333326,0.6923515531923772,12.720749273922337,60.54515558663164,1.0199417790600203,0.0,0.0,0.0,6969.167209999999,0.7249072733899867,1.0,17.498754359740907,axial,square
74.0,74.0,0.0,4.9,0.0,762.0,100.0,285.0,0.0,0.0,1636.0,0.0,15.102040816326529,4121.64,1258.3200000000002,36.22097126376595,5.161325135459485,0.33333333333333337,2.326355140186916,36.19385506976063,13.22396121839658,0.20710117922523189,0.0,0.0,0.0,1371.00384,1.1932862274112959,1.0,3.8513513513513513,axial,square
72.9,72.9,0.0,4.9,0.0,762.0,100.0,285.0,0.0,0.0,1755.0,0.0,14.877551020408163,3981.610000000001,1236.7600000000002,35.600362721863426,5.155725912411924,0.33333333333333337,2.3669096671949283,36.784860648298555,13.41985615686764,0.2100958138432669,0.0,0.0,0.0,1340.57212,1.3091425472879445,1.0,3.9094650205761314,axial,square
99.6,99.6,0.0,4.9,0.0,762.0,100.0,360.0,0.0,0.0,2520.0,0.0,20.326530612244895,8064.039999999999,1760.0800000000002,50.66422460258851,5.256384470059309,0.33333333333333326,1.6631625835189314,26.352355451362243,12.460092783134394,0.19710734801215388,0.0,0.0,0.0,2147.58496,1.1734110859111249,1.0,3.6144578313253013,axial,square
99.2,99.2,0.0,4.9,0.0,762.0,100.0,360.0,0.0,0.0,2632.0,0.0,20.24489795918367,7992.360000000001,1752.2400000000002,50.438548769169415,5.255279586462294,0.33333333333333337,1.6706040268456377,26.46469907511187,12.5098409424659,0.1978603633962003,0.0,0.0,0.0,2134.44288,1.2331086601858372,1.0,3.629032258064516,axial,square
124.4,124.4,0.0,4.9,0.0,762.0,100.0,435.0,0.0,0.0,3023.0,0.0,25.387755102040817,13133.160000000002,2246.1600000000003,64.65612627457287,5.310934538241725,0.33333333333333326,1.3032460732984292,20.86387555890286,12.075571284697928,0.19308274640130899,0.0,0.0,0.0,3024.8899200000005,0.9993752103217031,1.0,3.4967845659163985,axial,square
124.9,124.9,0.0,4.9,0.0,762.0,100.0,435.0,0.0,0.0,2962.0,0.0,25.489795918367346,13248.010000000002,2255.9600000000005,64.93822106634676,5.311810436115266,0.33333333333333337,1.2975847089487405,20.776667863981263,12.027530389925365,0.1923556469298481,0.0,0.0,0.0,3043.8425200000006,0.973112104367344,1.0,3.4827862289831866,axial,square
149.9,149.9,0.0,4.9,0.0,762.0,100.0,510.0,0.0,0.0,3968.0,0.0,30.591836734693878,19628.01,2745.96,79.04296065504066,5.348127998794979,0.33333333333333337,1.0660385438972164,17.18590119140858,11.760588628682346,0.19003730088094267,0.0,0.0,0.0,4055.2225199999993,0.9784913110020904,1.0,3.402268178785857,axial,square
149.8,149.8,0.0,4.9,0.0,762.0,113.0,1514.0,0.0,0.0,5164.0,0.0,30.571428571428573,19600.0,2744.0,78.98654169668589,5.348006958599029,0.33333333333333337,0.944070796460177,17.197787601595284,34.9360123797276,0.5764579563152606,0.0,0.0,0.0,4305.728,1.1993326099558541,1.0,10.106809078771695,axial,square
149.4,149.4,0.0,4.9,0.0,762.0,113.0,1514.0,0.0,0.0,4833.0,0.0,30.489795918367346,19488.16,2736.1600000000003,78.76086586326679,5.347521172225356,0.33333333333333326,0.9467758703755357,17.24549829230258,35.02914556404977,0.5778895748611114,0.0,0.0,0.0,4287.116,1.127331287513564,1.0,10.133868808567604,axial,square
149.6,149.6,0.0,5.0,0.0,762.0,113.0,1514.0,0.0,0.0,5085.0,0.0,29.919999999999998,19488.16,2792.0,78.76086586326679,5.453118686549203,0.33333333333333326,0.9660978269138119,17.58604519137834,34.97940869930599,0.5763320195133587,0.0,0.0,0.0,4329.66608,1.174455467475681,1.0,10.120320855614974,axial,square
199.0,199.0,0.0,4.9,0.0,762.0,113.0,1514.0,0.0,0.0,6460.0,0.0,40.61224489795918,35796.63999999999,3708.32,106.74466920723548,5.392832643372913,0.33333333333333337,0.6985724709536196,12.832298807890934,26.32304696108815,0.44316283662175876,0.0,0.0,0.0,6870.760159999999,0.9402161987269835,1.0,7.608040201005025,axial,square
100.4,100.4,0.0,2.1,0.0,348.7,59.0,300.0,0.0,0.0,987.0,0.0,47.80952380952381,9254.44,808.08,54.27503793729416,2.320011280125179,0.33333333333333326,0.5160646957257126,4.9684469087139815,10.341840379826927,0.13270123166258174,0.0,0.0,0.0,827.789456,1.1923321719623354,1.0,2.9880478087649402,axial,square
100.4,100.4,0.0,2.0,0.0,348.7,113.2,300.0,0.0,0.0,1406.0,0.0,50.2,9292.960000000001,771.2,54.38787585400371,2.211785135576953,0.33333333333333337,0.2556339163966394,4.726846836514262,10.34268310745452,0.1587869232527448,0.0,0.0,0.0,1320.8805120000002,1.0644414746274944,1.0,2.9880478087649402,axial,square
100.4,100.4,0.0,2.1,0.0,348.7,130.8,300.0,0.0,0.0,1575.0,0.0,47.80952380952381,9254.44,808.08,54.27503793729416,2.320011280125179,0.33333333333333326,0.2327814759007419,4.9684469087139815,10.341840379826927,0.16427499258388387,0.0,0.0,0.0,1492.258248,1.0554473410422724,1.0,2.9880478087649402,axial,square
100.3,100.3,0.0,3.8,0.0,306.7,113.2,300.0,0.0,0.0,1544.0,0.0,26.394736842105264,8593.29,1409.04,52.30037439487701,4.125156385725447,0.33333333333333337,0.4442538528098924,8.063584490808308,10.331433892154534,0.13992612091506484,0.0,0.0,0.0,1404.912996,1.099000439454971,1.0,2.991026919242273,axial,square
100.7,100.7,0.0,7.6,0.0,371.6,130.8,300.0,0.0,0.0,2051.0,0.0,13.250000000000002,7310.25,2599.2,48.238209393333165,7.924731249442701,0.33333333333333337,1.0101257220523274,20.349222254367117,10.201821300727929,0.13295660368607942,0.0,0.0,0.0,1922.04342,1.0670934790848794,1.0,2.9791459781529293,axial,square
200.5,100.5,0.0,3.0,0.0,392.0,56.0,402.0,0.0,0.0,2160.0,0.0,66.83333333333333,18380.25,1734.0,76.48931484547118,3.526712475136975,0.33333333333333337,0.6603827477863468,6.02468154341407,13.844023149380517,0.17031388198764322,0.0,0.0,0.0,1709.022,1.2638807458300714,1.9950248756218905,4.0,axial,rectangular
60.0,60.0,0.0,1.9,0.0,282.0,81.0,180.0,0.0,0.0,382.0,0.0,31.578947368421055,3158.4400000000005,427.12,31.707454595383908,2.07596138798214,0.33333333333333337,0.4708053248978515,6.154400375573839,10.371441558433427,0.1306846294516185,0.0,0.0,0.0,376.28148000000004,1.015197452715451,1.0,3.0,axial,square
60.0,60.0,0.0,1.9,0.0,282.0,81.0,180.0,0.0,0.0,350.0,0.0,31.578947368421055,3158.4400000000005,427.12,31.707454595383908,2.07596138798214,0.33333333333333337,0.4708053248978515,6.154400375573839,10.371441558433427,0.1306846294516185,0.0,0.0,0.0,376.28148000000004,0.9301547341633715,1.0,3.0,axial,square
100.0,100.0,0.0,1.9,0.0,282.0,81.0,300.0,0.0,0.0,860.0,0.0,52.631578947368425,9254.44,731.12,54.27503793729416,2.1031712137724696,0.33333333333333326,0.27504427504427503,3.64252337000703,10.38479889068633,0.14277332403765308,0.0,0.0,0.0,955.78548,0.8997834953508606,1.0,3.0,axial,square
100.0,100.0,0.0,1.9,0.0,282.0,81.0,300.0,0.0,0.0,840.0,0.0,52.631578947368425,9254.44,731.12,54.27503793729416,2.1031712137724696,0.33333333333333326,0.27504427504427503,3.64252337000703,10.38479889068633,0.14277332403765308,0.0,0.0,0.0,955.78548,0.8788582977845615,1.0,3.0,axial,square
150.0,150.0,0.0,1.9,0.0,282.0,81.0,450.0,0.0,0.0,1662.0,0.0,78.94736842105263,21374.439999999995,1111.12,82.48451711468196,2.1167597337131383,0.33333333333333337,0.1809798854942494,2.412275926794728,10.388969535040516,0.15207322113564384,0.0,0.0,0.0,2044.6654799999994,0.8128469014892356,1.0,3.0,axial,square
150.0,150.0,0.0,1.9,0.0,282.0,81.0,450.0,0.0,0.0,1740.0,0.0,78.94736842105263,21374.439999999995,1111.12,82.48451711468196,2.1167597337131383,0.33333333333333337,0.1809798854942494,2.412275926794728,10.388969535040516,0.15207322113564384,0.0,0.0,0.0,2044.6654799999994,0.8509949510176112,1.0,3.0,axial,square
200.0,200.0,0.0,1.9,0.0,282.0,81.0,600.0,0.0,0.0,2890.0,0.0,105.26315789473685,38494.439999999995,1491.12,110.69399629206978,2.123551335039764,0.33333333333333326,0.1348586098840941,1.8032940555064079,10.390428865066157,0.1581146375025845,0.0,0.0,0.0,3538.5454799999993,0.816719755711604,1.0,3.0,axial,square
200.0,200.0,0.0,1.9,0.0,282.0,81.0,600.0,0.0,0.0,2920.0,0.0,105.26315789473685,38494.439999999995,1491.12,110.69399629206978,2.123551335039764,0.33333333333333326,0.1348586098840941,1.8032940555064079,10.390428865066157,0.1581146375025845,0.0,0.0,0.0,3538.5454799999993,0.8251978154594753,1.0,3.0,axial,square
250.0,250.0,0.0,1.9,0.0,282.0,60.0,750.0,0.0,0.0,3304.0,0.0,131.57894736842107,60614.439999999995,1871.12,138.9034754694576,2.1276256810702705,0.33333333333333326,0.14508529650690494,1.4398258455713095,10.391104257007528,0.1491247074621391,0.0,0.0,0.0,4164.522239999999,0.79336831684203,1.0,3.0,axial,square
250.0,250.0,0.0,1.9,0.0,282.0,60.0,750.0,0.0,0.0,3400.0,0.0,131.57894736842107,60614.439999999995,1871.12,138.9034754694576,2.1276256810702705,0.33333333333333326,0.14508529650690494,1.4398258455713095,10.391104257007528,0.1491247074621391,0.0,0.0,0.0,4164.522239999999,0.8164201807696435,1.0,3.0,axial,square
110.0,110.0,0.0,5.0,0.0,750.0,28.0,330.0,0.0,0.0,1836.0,0.0,22.0,10000.0,2000.0,56.41895835477563,5.384913968934704,0.33333333333333337,5.357142857142857,23.861278752583058,10.349272342369241,0.14602634417768756,0.0,0.0,0.0,1780.0,1.0314606741573034,1.0,3.0,axial,square
110.0,110.0,0.0,5.0,0.0,750.0,28.0,330.0,0.0,0.0,1832.0,0.0,22.0,10000.0,2000.0,56.41895835477563,5.384913968934704,0.33333333333333337,5.357142857142857,23.861278752583058,10.349272342369241,0.14602634417768756,0.0,0.0,0.0,1780.0,1.0292134831460673,1.0,3.0,axial,square
160.0,160.0,0.0,5.0,0.0,750.0,30.0,330.0,0.0,0.0,2868.0,0.0,32.0,22500.0,3000.0,84.62843753216345,5.465414076515501,0.33333333333333337,3.3333333333333335,16.14532371118852,7.130741416187467,0.10024987378644172,0.0,0.0,0.0,2925.0,0.9805128205128205,1.0,2.0625,axial,square
160.0,160.0,0.0,5.0,0.0,750.0,30.0,330.0,0.0,0.0,2922.0,0.0,32.0,22500.0,3000.0,84.62843753216345,5.465414076515501,0.33333333333333337,3.3333333333333335,16.14532371118852,7.130741416187467,0.10024987378644172,0.0,0.0,0.0,2925.0,0.9989743589743589,1.0,2.0625,axial,square
160.0,160.0,0.0,5.0,0.0,750.0,30.0,330.0,0.0,0.0,2242.0,0.0,32.0,22500.0,3000.0,84.62843753216345,5.465414076515501,0.33333333333333337,3.3333333333333335,16.14532371118852,7.130741416187467,0.10024987378644172,0.0,0.0,0.0,2925.0,0.7664957264957265,1.0,2.0625,axial,square
210.0,210.0,0.0,5.0,0.0,750.0,32.0,330.0,0.0,0.0,3710.0,0.0,42.0,40000.0,4000.0,112.83791670955127,5.507488744512685,0.33333333333333337,2.34375,12.202212042537868,5.437412880828148,0.07661082177016111,0.0,0.0,0.0,4280.0,0.866822429906542,1.0,1.5714285714285714,axial,square
210.0,210.0,0.0,5.0,0.0,750.0,32.0,330.0,0.0,0.0,3483.0,0.0,42.0,40000.0,4000.0,112.83791670955127,5.507488744512685,0.33333333333333337,2.34375,12.202212042537868,5.437412880828148,0.07661082177016111,0.0,0.0,0.0,4280.0,0.813785046728972,1.0,1.5714285714285714,axial,square
210.0,210.0,0.0,5.0,0.0,750.0,32.0,330.0,0.0,0.0,2520.0,0.0,42.0,40000.0,4000.0,112.83791670955127,5.507488744512685,0.33333333333333337,2.34375,12.202212042537868,5.437412880828148,0.07661082177016111,0.0,0.0,0.0,4280.0,0.5887850467289719,1.0,1.5714285714285714,axial,square
100.0,100.0,0.0,4.9,0.0,668.8,89.2,300.0,0.0,0.0,1800.3,0.0,20.408163265306122,8136.040000000001,1767.92,50.88990043600762,5.257480450092629,0.33333333333333337,1.6292245433665096,23.031439079897986,10.3422805995583,0.1546809250970256,0.0,0.0,0.0,1908.119664,0.9434942860061631,1.0,3.0,axial,square
100.0,100.0,0.0,4.9,0.0,668.8,100.3,300.0,0.0,0.0,2003.8,0.0,20.408163265306122,8136.040000000001,1767.92,50.88990043600762,5.257480450092629,0.33333333333333337,1.4489215280986307,23.031439079897986,10.3422805995583,0.15734209654487122,0.0,0.0,0.0,1998.4297080000001,1.0026872558882116,1.0,3.0,axial,square
100.0,100.0,0.0,5.8,0.0,646.2,100.3,300.0,0.0,0.0,2220.5,0.0,17.24137931034483,7814.560000000001,2050.88,49.874359185621664,6.163726823386682,0.33333333333333337,1.6908369912885777,26.62022689486998,10.322148613539724,0.15389404535719942,0.0,0.0,0.0,2109.079024,1.0528292087361824,1.0,3.0,axial,square
100.0,100.0,0.0,5.8,0.0,646.2,111.3,300.0,0.0,0.0,2391.2,0.0,17.24137931034483,7814.560000000001,2050.88,49.874359185621664,6.163726823386682,0.33333333333333337,1.523728214072276,26.62022689486998,10.322148613539724,0.15626206571470574,0.0,0.0,0.0,2195.039184,1.0893655190439642,1.0,3.0,axial,square
100.0,100.0,0.0,5.8,0.0,646.2,128.1,300.0,0.0,0.0,2573.3,0.0,17.24137931034483,7814.560000000001,2050.88,49.874359185621664,6.163726823386682,0.33333333333333337,1.3238950056693548,26.62022689486998,10.322148613539724,0.15979621726869506,0.0,0.0,0.0,2326.323792,1.106165878047298,1.0,3.0,axial,square
100.0,100.0,0.0,6.8,0.0,599.5,89.2,300.0,0.0,0.0,2209.4,0.0,14.705882352941178,7464.960000000001,2350.08,48.74598001852615,7.148780606145586,0.33333333333333337,2.1158237834246796,29.306307048331508,10.29574824867042,0.14631721165050207,0.0,0.0,0.0,2074.747392,1.0649007240684845,1.0,3.0,axial,square
100.0,100.0,0.0,6.8,0.0,599.5,100.3,300.0,0.0,0.0,2294.7,0.0,14.705882352941178,7464.960000000001,2350.08,48.74598001852615,7.148780606145586,0.33333333333333337,1.8816698053986185,29.306307048331508,10.29574824867042,0.14858376286429664,0.0,0.0,0.0,2157.608448,1.0635386611166995,1.0,3.0,axial,square
100.0,100.0,0.0,6.8,0.0,599.5,111.3,300.0,0.0,0.0,2368.9,0.0,14.705882352941178,7464.960000000001,2350.08,48.74598001852615,7.148780606145586,0.33333333333333337,1.6957006422415226,29.306307048331508,10.29574824867042,0.1507933220170884,0.0,0.0,0.0,2239.723008,1.0576754319791317,1.0,3.0,axial,square
100.0,100.0,0.0,6.8,0.0,599.5,128.1,300.0,0.0,0.0,2492.1,0.0,14.705882352941178,7464.960000000001,2350.08,48.74598001852615,7.148780606145586,0.33333333333333337,1.4733136727672245,29.306307048331508,10.29574824867042,0.15409698872772853,0.0,0.0,0.0,2365.134336,1.0536822209493304,1.0,3.0,axial,square
100.0,100.0,0.0,10.0,0.0,458.6,89.2,300.0,0.0,0.0,2206.1,0.0,10.0,6400.0,3200.0,45.1351666838205,10.14389723159318,0.33333333333333337,2.570627802690583,34.35599934006094,10.182337649086284,0.12973198055571653,0.0,0.0,0.0,2038.4,1.0822704081632653,1.0,3.0,axial,square
100.0,100.0,0.0,10.0,0.0,458.6,111.3,300.0,0.0,0.0,2297.7,0.0,10.0,6400.0,3200.0,45.1351666838205,10.14389723159318,0.33333333333333337,2.0601976639712487,34.35599934006094,10.182337649086284,0.13351585202210314,0.0,0.0,0.0,2179.84,1.0540681884908982,1.0,3.0,axial,square
100.0,100.0,0.0,10.0,0.0,458.6,128.1,300.0,0.0,0.0,2498.5,0.0,10.0,6400.0,3200.0,45.1351666838205,10.14389723159318,0.33333333333333337,1.790007806401249,34.35599934006094,10.182337649086284,0.13631777167489764,0.0,0.0,0.0,2287.36,1.0923072887520984,1.0,3.0,axial,square
100.0,100.0,0.0,14.2,0.0,468.6,89.2,300.0,0.0,0.0,3106.7,0.0,7.042253521126761,5126.5599999999995,4066.8799999999997,40.39597418201935,13.699892943275053,0.33333333333333337,4.167472505448806,52.97367673564027,9.964394211390877,0.12758210419113047,0.0,0.0,0.0,2363.0291199999997,1.3147108402963736,1.0,3.0,axial,square
100.0,100.0,0.0,14.2,0.0,468.6,111.3,300.0,0.0,0.0,3119.5,0.0,7.042253521126761,5126.5599999999995,4066.8799999999997,40.39597418201935,13.699892943275053,0.33333333333333337,3.339968980108118,52.97367673564027,9.964394211390877,0.13026935388444982,0.0,0.0,0.0,2476.326096,1.2597290821426614,1.0,3.0,axial,square
100.0,100.0,0.0,14.2,0.0,468.6,128.1,300.0,0.0,0.0,3274.3,0.0,7.042253521126761,5126.5599999999995,4066.8799999999997,40.39597418201935,13.699892943275053,0.33333333333333337,2.9019402614054144,52.97367673564027,9.964394211390877,0.13227973499734622,0.0,0.0,0.0,2562.4523039999995,1.2777993935297072,1.0,3.0,axial,square
100.0,100.0,0.0,18.5,0.0,444.6,128.1,300.0,0.0,0.0,3441.4,0.0,5.405405405405405,3969.0,4662.0,35.54394376350864,16.871060077493766,0.33333333333333337,4.0767257722761245,70.34366023422287,9.654781198970799,0.12576403533421907,0.0,0.0,0.0,2581.1541,1.3332795589383835,1.0,3.0,axial,square
145.0,145.0,0.0,6.4,0.0,618.0,41.1,435.0,45.0,45.0,1636.0,0.0,22.65625,17476.839999999997,3384.3199999999997,74.58586294501337,6.90225560770476,0.33333333333333337,2.9117572357741537,19.063460541247824,10.351733970451805,0.13857560580226516,0.3103448275862069,1.0,1.847558555086309,2809.807884,0.5822462131008812,1.0,3.0,eccentric,square
145.0,145.0,0.0,6.4,0.0,618.0,41.1,435.0,200.0,200.0,611.0,0.0,22.65625,17476.839999999997,3384.3199999999997,74.58586294501337,6.90225560770476,0.33333333333333337,2.9117572357741537,19.063460541247824,10.351733970451805,0.13857560580226516,1.3793103448275863,1.0,8.21137135593915,2809.807884,0.2174525893671384,1.0,3.0,eccentric,square
211.0,211.0,0.0,6.4,0.0,618.0,25.4,633.0,60.0,60.0,2393.0,0.0,32.96875,39283.24,5073.92,111.8223754591653,7.002380172967989,0.33333333333333337,3.142614236792551,12.899836099065583,10.373165061916515,0.13387695571123728,0.2843601895734597,1.0,1.6998823602174635,4133.476855999999,0.5789315105336592,1.0,3.0,eccentric,square
211.0,211.0,0.0,6.4,0.0,618.0,41.1,633.0,60.0,60.0,2685.0,0.0,32.96875,39283.24,5073.92,111.8223754591653,7.002380172967989,0.33333333333333337,1.942150890864496,12.899836099065583,10.373165061916515,0.13985218471438118,0.2843601895734597,1.0,1.6998823602174635,4750.2237239999995,0.565236535372918,1.0,3.0,eccentric,square
211.0,211.0,0.0,6.4,0.0,618.0,41.1,633.0,100.0,100.0,2090.0,0.0,32.96875,39283.24,5073.92,111.8223754591653,7.002380172967989,0.33333333333333337,1.942150890864496,12.899836099065583,10.373165061916515,0.13985218471438118,0.47393364928909953,1.0,2.833137267029106,4750.2237239999995,0.43997927706867734,1.0,3.0,eccentric,square
212.0,212.0,0.0,6.4,0.0,618.0,41.1,636.0,300.0,300.0,858.0,0.0,33.125,39680.63999999999,5099.52,112.38656504271304,7.003416249235954,0.33333333333333337,1.932401137396301,12.836976971351516,10.373345364674973,0.13987191488921308,1.4150943396226414,1.0,8.459614312486144,4782.377664,0.17940866662595722,1.0,3.0,eccentric,square
211.0,211.0,0.0,6.4,0.0,618.0,80.3,633.0,60.0,60.0,3396.0,0.0,32.96875,39283.24,5073.92,111.8223754591653,7.002380172967989,0.33333333333333337,0.9940523239667595,12.899836099065583,10.373165061916515,0.15387744298555522,0.2843601895734597,1.0,1.6998823602174635,6290.126732,0.5398937326212206,1.0,3.0,eccentric,square
211.0,211.0,0.0,6.4,0.0,618.0,80.3,633.0,200.0,200.0,1484.0,0.0,32.96875,39283.24,5073.92,111.8223754591653,7.002380172967989,0.33333333333333337,0.9940523239667595,12.899836099065583,10.373165061916515,0.15387744298555522,0.9478672985781991,1.0,5.666274534058212,6290.126732,0.23592529423141678,1.0,3.0,eccentric,square
318.0,318.0,0.0,6.4,0.0,618.0,41.1,954.0,100.0,100.0,4100.0,0.0,49.6875,93147.04,7813.12,172.1906608987752,7.076226837631083,0.33333333333333337,1.2612526427566941,8.465631765063817,10.38388268327034,0.14184767848516971,0.31446540880503143,1.0,1.8837354923116991,8656.851504,0.47361329902742894,1.0,3.0,eccentric,square
319.0,319.0,0.0,6.4,0.0,618.0,41.1,957.0,300.0,300.0,1967.0,0.0,49.84375,93758.43999999999,7838.72,172.75485048232298,7.076683004427792,0.33333333333333326,1.2571335942826358,8.438528324050115,10.383935425277043,0.1418648908063957,0.9404388714733543,1.0,5.6335483237368615,8697.800844000001,0.22614911921751973,1.0,3.0,eccentric,square
211.0,211.0,0.0,6.4,0.0,618.0,68.3,633.0,60.0,60.0,3396.0,0.0,32.96875,39283.24,5073.92,111.8223754591653,7.002380172967989,0.33333333333333337,1.1687028054836133,12.899836099065583,10.373165061916515,0.1497636630634342,0.2843601895734597,1.0,1.6998823602174635,5818.727852,0.5836327263239738,1.0,3.0,eccentric,square
211.0,211.0,0.0,6.4,0.0,618.0,68.3,633.0,200.0,200.0,1484.0,0.0,32.96875,39283.24,5073.92,111.8223754591653,7.002380172967989,0.33333333333333337,1.1687028054836133,12.899836099065583,10.373165061916515,0.1497636630634342,0.9478672985781991,1.0,5.666274534058212,5818.727852,0.2550385647422783,1.0,3.0,eccentric,square
120.0,120.0,0.0,3.8,0.0,330.1,18.9,2600.0,15.0,15.0,588.0,0.0,31.578947368421055,12633.760000000002,1708.48,63.414909190767816,4.15192277596428,0.33333333333333337,2.361897230224632,7.204140297790513,74.90485569979697,0.7479854138091441,0.125,1.0,0.7469916666666668,802.7473120000001,0.7324845455228381,1.0,21.666666666666668,eccentric,square
120.0,120.0,0.0,3.8,0.0,330.1,18.9,2600.0,30.0,30.0,450.8,0.0,31.578947368421055,12633.760000000002,1708.48,63.414909190767816,4.15192277596428,0.33333333333333337,2.361897230224632,7.204140297790513,74.90485569979697,0.7479854138091441,0.25,1.0,1.4939833333333337,802.7473120000001,0.5615714849008426,1.0,21.666666666666668,eccentric,square
120.0,120.0,0.0,3.8,0.0,330.1,25.5,2600.0,40.0,40.0,421.4,0.0,31.578947368421055,12633.760000000002,1708.48,63.414909190767816,4.15192277596428,0.33333333333333337,1.7505826529900212,7.204140297790513,74.90485569979697,0.775547030092128,0.3333333333333333,1.0,1.991977777777778,886.130128,0.4755509226969879,1.0,21.666666666666668,eccentric,square
120.0,120.0,0.0,3.8,0.0,330.1,18.9,2600.0,50.0,50.0,333.2,0.0,31.578947368421055,12633.760000000002,1708.48,63.414909190767816,4.15192277596428,0.33333333333333337,2.361897230224632,7.204140297790513,74.90485569979697,0.7479854138091441,0.4166666666666667,1.0,2.4899722222222227,802.7473120000001,0.41507457579627494,1.0,21.666666666666668,eccentric,square
120.0,120.0,0.0,3.8,0.0,330.1,25.5,2600.0,40.0,40.0,417.5,0.0,31.578947368421055,12633.760000000002,1708.48,63.414909190767816,4.15192277596428,0.33333333333333337,1.7505826529900212,7.204140297790513,74.90485569979697,0.775547030092128,0.3333333333333333,1.0,1.991977777777778,886.130128,0.4711497632320656,1.0,21.666666666666668,eccentric,square
120.0,120.0,0.0,3.8,0.0,330.1,36.6,2600.0,50.0,50.0,423.4,0.0,31.578947368421055,12633.760000000002,1708.48,63.414909190767816,4.15192277596428,0.33333333333333337,1.21966824183731,7.204140297790513,74.90485569979697,0.8195675651206275,0.4166666666666667,1.0,2.4899722222222227,1026.3648640000001,0.41252386441786837,1.0,21.666666666666668,eccentric,square
140.0,140.0,0.0,3.8,0.0,330.1,23.6,2600.0,15.0,15.0,833.0,0.0,36.8421052631579,17529.760000000002,2012.48,74.69870086172294,4.171370712837728,0.33333333333333337,1.6057913871678016,6.144548952092597,64.23845259787886,0.664860712388364,0.10714285714285714,1.0,0.6409626822157436,1078.0219840000002,0.7727115145733428,1.0,18.571428571428573,eccentric,square
140.0,140.0,0.0,3.8,0.0,330.1,23.6,2600.0,40.0,40.0,615.4,0.0,36.8421052631579,17529.760000000002,2012.48,74.69870086172294,4.171370712837728,0.33333333333333337,1.6057913871678016,6.144548952092597,64.23845259787886,0.664860712388364,0.2857142857142857,1.0,1.7092338192419827,1078.0219840000002,0.5708603434194899,1.0,18.571428571428573,eccentric,square
140.0,140.0,0.0,3.8,0.0,330.1,23.6,2600.0,60.0,60.0,509.6,0.0,36.8421052631579,17529.760000000002,2012.48,74.69870086172294,4.171370712837728,0.33333333333333337,1.6057913871678016,6.144548952092597,64.23845259787886,0.664860712388364,0.42857142857142855,1.0,2.5638507288629744,1078.0219840000002,0.47271763244486853,1.0,18.571428571428573,eccentric,square
140.0,140.0,0.0,3.8,0.0,330.1,25.5,2600.0,40.0,40.0,558.6,0.0,36.8421052631579,17529.760000000002,2012.48,74.69870086172294,4.171370712837728,0.33333333333333337,1.486144185770985,6.144548952092597,64.23845259787886,0.6722723274901649,0.2857142857142857,1.0,1.7092338192419827,1111.3285280000002,0.5026416454954893,1.0,18.571428571428573,eccentric,square
140.0,140.0,0.0,3.8,0.0,330.1,36.6,2600.0,60.0,60.0,539.0,0.0,36.8421052631579,17529.760000000002,2012.48,74.69870086172294,4.171370712837728,0.33333333333333337,1.0354283261519157,6.144548952092597,64.23845259787886,0.7136143931526017,0.42857142857142855,1.0,2.5638507288629744,1305.908864,0.41273936861799265,1.0,18.571428571428573,eccentric,square
120.0,120.0,0.0,5.9,0.0,321.1,23.6,2600.0,15.0,15.0,754.6,0.0,20.338983050847457,11707.24,2553.5200000000004,61.04531293986723,6.329317986723794,0.33333333333333337,2.9676524953789287,11.09746136469136,74.6917808706529,0.7421272857630317,0.125,1.0,0.7427479166666666,1096.2261360000002,0.6883616210369207,1.0,21.666666666666668,eccentric,square
120.0,120.0,0.0,5.9,0.0,321.1,23.6,2600.0,30.0,30.0,548.8,0.0,20.338983050847457,11707.24,2553.5200000000004,61.04531293986723,6.329317986723794,0.33333333333333337,2.9676524953789287,11.09746136469136,74.6917808706529,0.7421272857630317,0.25,1.0,1.4854958333333332,1096.2261360000002,0.5006266334813968,1.0,21.666666666666668,eccentric,square
120.0,120.0,0.0,5.9,0.0,321.1,23.6,2600.0,50.0,50.0,510.6,0.0,20.338983050847457,11707.24,2553.5200000000004,61.04531293986723,6.329317986723794,0.33333333333333337,2.9676524953789287,11.09746136469136,74.6917808706529,0.7421272857630317,0.4166666666666667,1.0,2.4758263888888887,1096.2261360000002,0.4657798087747836,1.0,21.666666666666668,eccentric,square
140.0,140.0,0.0,5.9,0.0,321.1,19.2,2600.0,15.0,15.0,1014.3,0.0,23.72881355932203,16435.239999999998,3025.52,72.32910461082236,6.376373601625261,0.33333333333333337,3.078669396775872,9.43582151103397,64.10439385190665,0.6279094886400604,0.10714285714285714,1.0,0.6382902332361515,1287.0510800000002,0.7880806098231935,1.0,18.571428571428573,eccentric,square
140.0,140.0,0.0,5.9,0.0,321.1,19.2,2600.0,30.0,30.0,803.6,0.0,23.72881355932203,16435.239999999998,3025.52,72.32910461082236,6.376373601625261,0.33333333333333337,3.078669396775872,9.43582151103397,64.10439385190665,0.6279094886400604,0.21428571428571427,1.0,1.276580466472303,1287.0510800000002,0.6243730435314191,1.0,18.571428571428573,eccentric,square
140.0,140.0,0.0,5.9,0.0,321.1,18.8,2600.0,40.0,40.0,735.0,0.0,23.72881355932203,16435.239999999998,3025.52,72.32910461082236,6.376373601625261,0.33333333333333337,3.144173000962592,9.43582151103397,64.10439385190665,0.626712122927416,0.2857142857142857,1.0,1.7021072886297375,1280.4769840000001,0.5740048506799243,1.0,18.571428571428573,eccentric,square
140.0,140.0,0.0,5.9,0.0,321.1,18.8,2600.0,60.0,60.0,555.7,0.0,23.72881355932203,16435.239999999998,3025.52,72.32910461082236,6.376373601625261,0.33333333333333337,3.144173000962592,9.43582151103397,64.10439385190665,0.626712122927416,0.42857142857142855,1.0,2.553160932944606,1280.4769840000001,0.4339789054732435,1.0,18.571428571428573,eccentric,square
200.0,200.0,0.0,5.9,0.0,321.1,26.8,2600.0,30.0,30.0,1793.4,0.0,33.89830508474576,35419.24,4441.52,106.18047962368773,6.460871481487658,0.33333333333333337,1.5024426221707616,6.512765937324163,44.95487217199043,0.4671036684768554,0.15,1.0,0.8968670999999999,2375.4077039999997,0.7549861848894637,1.0,13.0,eccentric,square
200.0,200.0,0.0,5.9,0.0,321.1,22.8,2600.0,50.0,50.0,1425.9,0.0,33.89830508474576,35419.24,4441.52,106.18047962368773,6.460871481487658,0.33333333333333337,1.7660290471130005,6.512765937324163,44.95487217199043,0.45660216198759995,0.25,1.0,1.4947785,2233.730744,0.6383490954897293,1.0,13.0,eccentric,square
200.0,200.0,0.0,5.9,0.0,321.1,26.8,2600.0,80.0,80.0,1200.5,0.0,33.89830508474576,35419.24,4441.52,106.18047962368773,6.460871481487658,0.33333333333333337,1.5024426221707616,6.512765937324163,44.95487217199043,0.4671036684768554,0.4,1.0,2.3916456,2375.4077039999997,0.5053869270434934,1.0,13.0,eccentric,square
148.6,148.6,0.0,2.9,0.0,319.3,68.5,3101.0,2.5,2.5,1558.0,0.0,51.241379310344826,20391.839999999997,1656.4799999999998,80.56627253061959,3.2084147546445365,0.33333333333333337,0.3786501461898628,4.238526449425657,72.23414258964262,0.9587840812423647,0.016823687752355317,1.0,0.10078834971461159,1925.7551039999998,0.809033296478803,1.0,20.868102288021536,eccentric,square
151.4,151.4,0.0,4.8,0.0,316.6,68.5,1085.0,1.1,1.1,2597.0,0.0,31.541666666666668,20107.24,2722.56,80.00208294707184,5.244330699478155,0.33333333333333326,0.6258140899591281,6.917966125762206,24.775342347949636,0.305307039348001,0.00726552179656539,1.0,0.0434178602993536,2239.3084360000003,1.1597330489402933,1.0,7.166446499339497,eccentric,square
148.3,148.3,0.0,2.9,0.0,319.3,68.5,3101.0,26.0,26.0,941.0,0.0,51.13793103448276,20306.25,1653.0,80.39701565555526,3.208285421478152,0.33333333333333337,0.3794473043923678,4.247278445702646,72.38004332584624,0.9604331404879269,0.1753202966958867,1.0,1.0503127761433309,1918.781025,0.4904155230532364,1.0,20.91031692515172,eccentric,square
150.8,150.8,0.0,4.9,0.0,316.6,68.5,2199.0,21.0,21.0,1519.0,0.0,30.775510204081634,19881.0,2763.6000000000004,79.55073128023363,5.349210113606361,0.33333333333333337,0.6424765750375317,7.096351785888952,50.40753915234568,0.6189060511131516,0.13925729442970822,1.0,0.8320150346101878,2236.8042600000003,0.6790938425698455,1.0,14.582228116710874,eccentric,square
150.4,150.4,0.0,4.9,0.0,316.6,68.5,3100.0,25.5,25.5,1103.0,0.0,30.693877551020407,19768.359999999997,2755.76,79.32505544681453,5.348730777671975,0.33333333333333326,0.644304388906771,7.115902849242611,71.24929321721483,0.8744573880590797,0.16954787234042554,1.0,1.0129680662755058,2226.6062759999995,0.4953727167164422,1.0,20.611702127659573,eccentric,square
173.5,134.1,0.0,2.9,0.0,319.3,68.5,989.0,41.0,41.0,1343.0,0.0,59.827586206896555,21515.909999999996,1716.8,82.7570351283846,3.2383210011240067,0.33333333333333337,0.37193609982729237,4.164785483412628,25.529596102372295,0.33446289388197237,0.3057419835943326,1.0,1.8317995318574387,2022.0140749999998,0.6641892440832787,1.2938105891126026,7.3750932140193886,eccentric,rectangular
174.9,134.8,0.0,2.9,0.0,319.3,68.5,988.0,72.0,72.0,823.0,0.0,60.31034482758621,21813.899999999998,1728.98,83.3281466626049,3.2393498544981156,0.33333333333333337,0.36945793519520786,4.137555155799562,25.37158616774612,0.33266591370023374,0.5341246290801186,1.0,3.200175101536039,2046.315464,0.4021862779609039,1.2974777448071215,7.329376854599406,eccentric,rectangular
175.1,137.2,0.0,4.8,0.0,316.6,68.5,1980.0,22.0,22.0,1813.0,0.0,36.479166666666664,21117.8,2813.7599999999998,81.98783150231536,5.2913306144267835,0.33333333333333326,0.6158269887242871,6.810910195781961,49.8961547393591,0.6058695143033292,0.16034985422740525,1.0,0.9584083124764364,2337.405716,0.7756462592649875,1.2762390670553936,14.431486880466473,eccentric,rectangular
200.4,99.4,0.0,3.6,0.0,283.6,41.8,1800.0,30.0,30.0,655.2,0.0,55.666666666666664,17813.04,2054.88,75.29984551768557,4.224712663474165,0.33333333333333337,0.7826694220912342,5.303811285508639,62.64853132322012,0.6570799962763163,0.30181086519114686,1.0,1.806152521340164,1327.34904,0.49361545475634655,2.0160965794768613,18.10865191146881,eccentric,rectangular
149.0,149.0,0.0,3.6,0.0,283.6,41.8,450.0,30.0,30.0,1081.9,0.0,41.388888888888886,20107.24,2041.9200000000003,80.00208294707184,3.963961372442043,0.33333333333333326,0.6889952153110049,4.683959066283741,10.449830116864023,0.1168011545612965,0.20134228187919462,1.0,1.2052328497204763,1419.571144,0.7621315807754966,1.0,3.0201342281879193,eccentric,square
148.9,99.3,0.0,3.6,0.0,283.6,41.8,450.0,30.0,30.0,856.5,0.0,41.361111111111114,13050.570000000002,1683.36,64.4525053922157,4.030744978513198,0.33333333333333337,0.8751398649243401,5.911946421891431,15.670801745133005,0.16502653294720934,0.3021148036253776,1.0,1.80633340106605,1022.9147220000001,0.8373132007772589,1.4994964753272912,4.531722054380665,eccentric,rectangular
200.0,99.1,0.0,3.7,0.0,283.6,41.8,600.0,40.0,40.0,1036.8,0.0,54.05405405405405,17661.42,2103.82,74.97869424072498,4.340101103098206,0.33333333333333337,0.8081889452781191,5.472010794990653,20.94437667769664,0.21873998096054603,0.4036326942482341,1.0,2.415105067708264,1334.8907080000001,0.7766927987336023,2.0181634712411705,6.054490413723512,eccentric,rectangular
200.4,99.4,0.0,3.6,0.0,289.0,44.0,1800.0,30.0,30.0,655.0,0.0,55.666666666666664,17813.04,2054.88,75.29984551768557,4.224712663474165,0.33333333333333337,0.7576935466683652,5.404800640028195,62.64853132322012,0.6674372580804442,0.30181086519114686,1.0,1.806152521340164,1377.63408,0.4754528140012332,2.0160965794768613,18.10865191146881,eccentric,rectangular
76.2,76.2,0.0,3.4,0.0,324.1,41.4,812.8,7.6,7.6,345.85,0.0,22.411764705882355,4816.360000000001,943.84,39.15475709821429,3.664965068047735,0.33333333333333337,1.5341157471216365,10.112140189205286,36.80299449413895,0.3960567259258312,0.09973753280839893,1.0,0.5936595950182276,505.29584800000003,0.6844505082891558,1.0,10.666666666666666,eccentric,square
