Repository: Serali-Nerri/xgboost

# CFST柱极限承载力预测 - XGBoost ML管道

## 项目概述

本项目是一个完整的机器学习管道，用于预测混凝土填充钢管（CFST）柱的极限承载力。采用XGBoost算法，提供从数据加载、预处理、模型训练、评估到预测的全流程解决方案。

### 核心特性

- **模块化设计**：清晰的模块分离，便于维护和扩展
- **特征工程支持**：处理无量纲参数，剔除几何参数实现多截面统一预测
- **自动化超参数优化**：集成Optuna框架进行超参数搜索，支持持久化存储和断点续训
- **智能参数加载**：自动加载最优参数，无需手动配置
- **特征选择**：迭代剔除法自动寻找最优特征子集
- **多维度评估**：集成R²、RMSE、MAE、MAPE、COV等工程指标
- **可视化分析**：提供预测散点图、特征重要性图和学习曲线
- **COV稳定性指标**：特别添加变异系数评估模型预测稳定性

---

## 环境要求

### 系统要求
- Python 3.8+
- 8GB+ RAM（推荐16GB）
- 5GB+ 可用磁盘空间

### Python依赖
- pandas &gt;= 1.5.0
- numpy &gt;= 1.23.0
- xgboost &gt;= 1.7.0
- scikit-learn &gt;= 1.2.0
- matplotlib &gt;= 3.6.0
- seaborn &gt;= 0.12.0
- optuna &gt;= 3.0.0
- joblib &gt;= 1.2.0

---

File: data/processed/2026.3.11-new_feature_parameters_raw.csv (part 77 of 84)
b (mm),h (mm),r0 (mm),t (mm),R (%),fy (MPa),fc (MPa),L (mm),e1 (mm),e2 (mm),Nexp (kN),r0/h,b/t,Ac (mm^2),As (mm^2),Re (mm),te (mm),ke,xi,sigma_re (MPa),lambda,lambda_bar,e/h,e1/e2,e_bar,Npl (kN),psi,b/h,L/h,axial_flag,section_family
76.2,76.2,0.0,3.4,0.0,324.1,41.4,1422.4,7.6,7.6,281.13,0.0,22.411764705882355,4816.360000000001,943.84,39.15475709821429,3.664965068047735,0.33333333333333337,1.5341157471216365,10.112140189205286,64.40524036474318,0.6930992703702046,0.09973753280839893,1.0,0.5936595950182276,505.29584800000003,0.5563671285104246,1.0,18.666666666666668,eccentric,square
76.2,76.2,0.0,3.4,0.0,324.1,41.4,812.8,25.4,25.4,216.41,0.0,22.411764705882355,4816.360000000001,943.84,39.15475709821429,3.664965068047735,0.33333333333333337,1.5341157471216365,10.112140189205286,36.80299449413895,0.3960567259258312,0.3333333333333333,1.0,1.9840728570346027,505.29584800000003,0.4282837487316935,1.0,10.666666666666666,eccentric,square
76.2,76.2,0.0,3.4,0.0,324.1,41.4,1422.4,25.4,25.4,156.35,0.0,22.411764705882355,4816.360000000001,943.84,39.15475709821429,3.664965068047735,0.33333333333333337,1.5341157471216365,10.112140189205286,64.40524036474318,0.6930992703702046,0.3333333333333333,1.0,1.9840728570346027,505.29584800000003,0.3094226889432109,1.0,18.666666666666668,eccentric,square
203.9,203.7,0.0,10.0,0.0,291.0,29.9,2130.0,38.0,38.0,1956.0,0.0,20.39,33782.43,7352.0,103.69803010815527,10.728783757892344,0.33333333333333337,2.1180510016300382,10.035793577082744,36.04772090359616,0.35512451665739636,0.18654884634266078,1.0,1.1085136540642937,3149.5266570000003,0.6210457040116425,1.0009818360333824,10.456553755522828,eccentric,rectangular
120.0,80.0,0.0,4.5,0.0,384.7,40.0,3210.0,60.0,60.0,232.0,0.0,26.666666666666668,7881.0,1638.0,50.08592829342843,4.959433060490426,0.33333333333333337,1.9989170156071563,12.697471215156943,138.40944121687923,1.5119351278838467,0.75,1.0,4.46203125,945.3786,0.2454043279591901,1.5,40.125,eccentric,rectangular
120.0,80.0,0.0,4.5,0.0,384.7,44.0,2940.0,16.0,16.0,260.0,0.0,26.666666666666668,7881.0,1638.0,50.08592829342843,4.959433060490426,0.33333333333333337,1.8171972869155968,12.697471215156943,126.76752560050622,1.4029867992795129,0.2,1.0,1.189875,976.9026,0.2661473108987529,1.5,36.75,eccentric,rectangular
120.0,80.0,0.0,4.5,0.0,343.3,43.0,2940.0,40.0,40.0,210.0,0.0,26.666666666666668,7881.0,1638.0,50.08592829342843,4.959433060490426,0.33333333333333337,1.6593496870601359,11.331016033697376,126.76752560050622,1.3486350950518904,0.5,1.0,2.9746875,901.2084,0.23302046452296718,1.5,36.75,eccentric,rectangular
195.0,130.0,0.0,2.7,0.0,340.1,22.0,780.0,14.0,14.0,872.0,0.0,72.22222222222221,23624.16,1696.68,86.71680160607667,3.0599977269245784,0.33333333333333326,1.1102672164274354,4.000398260591604,20.772652025905334,0.21500609398572024,0.1076923076923077,1.0,0.6454105780609922,1096.772388,0.7950601323854626,1.5,6.0,eccentric,rectangular
195.0,130.0,0.0,2.7,0.0,340.1,22.0,780.0,14.0,14.0,812.0,0.0,72.22222222222221,23624.16,1696.68,86.71680160607667,3.0599977269245784,0.33333333333333326,1.1102672164274354,4.000398260591604,20.772652025905334,0.21500609398572024,0.1076923076923077,1.0,0.6454105780609922,1096.772388,0.7403541599736189,1.5,6.0,eccentric,rectangular
195.0,130.0,0.0,2.7,0.0,340.1,22.0,780.0,14.0,14.0,732.0,0.0,72.22222222222221,23624.16,1696.68,86.71680160607667,3.0599977269245784,0.33333333333333326,1.1102672164274354,4.000398260591604,20.772652025905334,0.21500609398572024,0.1076923076923077,1.0,0.6454105780609922,1096.772388,0.6674128634244938,1.5,6.0,eccentric,rectangular
195.0,130.0,0.0,2.7,0.0,340.1,22.0,780.0,14.0,14.0,740.0,0.0,72.22222222222221,23624.16,1696.68,86.71680160607667,3.0599977269245784,0.33333333333333326,1.1102672164274354,4.000398260591604,20.772652025905334,0.21500609398572024,0.1076923076923077,1.0,0.6454105780609922,1096.772388,0.6747069930794063,1.5,6.0,eccentric,rectangular
195.0,130.0,0.0,2.7,0.0,340.1,22.0,780.0,31.0,31.0,646.0,0.0,72.22222222222221,23624.16,1696.68,86.71680160607667,3.0599977269245784,0.33333333333333326,1.1102672164274354,4.000398260591604,20.772652025905334,0.21500609398572024,0.23846153846153847,1.0,1.4291234228493401,1096.772388,0.5890009696341845,1.5,6.0,eccentric,rectangular
195.0,130.0,0.0,2.7,0.0,340.1,22.0,780.0,31.0,31.0,610.0,0.0,72.22222222222221,23624.16,1696.68,86.71680160607667,3.0599977269245784,0.33333333333333326,1.1102672164274354,4.000398260591604,20.772652025905334,0.21500609398572024,0.23846153846153847,1.0,1.4291234228493401,1096.772388,0.5561773861870781,1.5,6.0,eccentric,rectangular
195.0,130.0,0.0,2.7,0.0,340.1,22.0,780.0,31.0,31.0,500.0,0.0,72.22222222222221,23624.16,1696.68,86.71680160607667,3.0599977269245784,0.33333333333333326,1.1102672164274354,4.000398260591604,20.772652025905334,0.21500609398572024,0.23846153846153847,1.0,1.4291234228493401,1096.772388,0.4558831034320313,1.5,6.0,eccentric,rectangular
195.0,130.0,0.0,2.7,0.0,340.1,22.0,780.0,31.0,31.0,514.0,0.0,72.22222222222221,23624.16,1696.68,86.71680160607667,3.0599977269245784,0.33333333333333326,1.1102672164274354,4.000398260591604,20.772652025905334,0.21500609398572024,0.23846153846153847,1.0,1.4291234228493401,1096.772388,0.4686478303281282,1.5,6.0,eccentric,rectangular
195.0,130.0,0.0,2.7,0.0,340.1,22.0,2340.0,14.0,14.0,670.0,0.0,72.22222222222221,23624.16,1696.68,86.71680160607667,3.0599977269245784,0.33333333333333326,1.1102672164274354,4.000398260591604,62.317956077716005,0.6450182819571607,0.1076923076923077,1.0,0.6454105780609922,1096.772388,0.610883358598922,1.5,18.0,eccentric,rectangular
195.0,130.0,0.0,2.7,0.0,340.1,22.0,2340.0,14.0,14.0,635.0,0.0,72.22222222222221,23624.16,1696.68,86.71680160607667,3.0599977269245784,0.33333333333333326,1.1102672164274354,4.000398260591604,62.317956077716005,0.6450182819571607,0.1076923076923077,1.0,0.6454105780609922,1096.772388,0.5789715413586798,1.5,18.0,eccentric,rectangular
195.0,130.0,0.0,2.7,0.0,340.1,22.0,2340.0,14.0,14.0,525.0,0.0,72.22222222222221,23624.16,1696.68,86.71680160607667,3.0599977269245784,0.33333333333333326,1.1102672164274354,4.000398260591604,62.317956077716005,0.6450182819571607,0.1076923076923077,1.0,0.6454105780609922,1096.772388,0.47867725860363286,1.5,18.0,eccentric,rectangular
195.0,130.0,0.0,2.7,0.0,340.1,22.0,2340.0,14.0,14.0,500.0,0.0,72.22222222222221,23624.16,1696.68,86.71680160607667,3.0599977269245784,0.33333333333333326,1.1102672164274354,4.000398260591604,62.317956077716005,0.6450182819571607,0.1076923076923077,1.0,0.6454105780609922,1096.772388,0.4558831034320313,1.5,18.0,eccentric,rectangular
120.0,120.0,0.0,2.7,0.0,340.0,20.1,360.0,14.0,14.0,533.0,0.0,44.44444444444444,13133.159999999998,1237.68,64.65612627457287,2.978039978626896,0.33333333333333337,1.594123622724076,5.220096176879173,10.38177730448886,0.10733597405885215,0.11666666666666667,1.0,0.6985824999999999,684.787716,0.778343401241736,1.0,3.0,eccentric,square
120.0,120.0,0.0,2.7,0.0,340.0,20.1,360.0,14.0,14.0,538.0,0.0,44.44444444444444,13133.159999999998,1237.68,64.65612627457287,2.978039978626896,0.33333333333333337,1.594123622724076,5.220096176879173,10.38177730448886,0.10733597405885215,0.11666666666666667,1.0,0.6985824999999999,684.787716,0.7856449340864052,1.0,3.0,eccentric,square
120.0,120.0,0.0,2.7,0.0,340.0,36.0,360.0,14.0,14.0,600.0,0.0,44.44444444444444,13133.159999999998,1237.68,64.65612627457287,2.978039978626896,0.33333333333333337,0.8900523560209426,5.220096176879173,10.38177730448886,0.11805289173376345,0.11666666666666667,1.0,0.6985824999999999,893.60496,0.6714376339182361,1.0,3.0,eccentric,square
120.0,120.0,0.0,2.7,0.0,340.0,36.0,360.0,14.0,14.0,622.0,0.0,44.44444444444444,13133.159999999998,1237.68,64.65612627457287,2.978039978626896,0.33333333333333337,0.8900523560209426,5.220096176879173,10.38177730448886,0.11805289173376345,0.11666666666666667,1.0,0.6985824999999999,893.60496,0.6960570138285714,1.0,3.0,eccentric,square
120.0,120.0,0.0,2.7,0.0,340.0,36.0,360.0,14.0,14.0,650.0,0.0,44.44444444444444,13133.159999999998,1237.68,64.65612627457287,2.978039978626896,0.33333333333333337,0.8900523560209426,5.220096176879173,10.38177730448886,0.11805289173376345,0.11666666666666667,1.0,0.6985824999999999,893.60496,0.727390770078089,1.0,3.0,eccentric,square
120.0,120.0,0.0,2.7,0.0,340.0,36.0,360.0,31.0,31.0,500.0,0.0,44.44444444444444,13133.159999999998,1237.68,64.65612627457287,2.978039978626896,0.33333333333333337,0.8900523560209426,5.220096176879173,10.38177730448886,0.11805289173376345,0.25833333333333336,1.0,1.5468612499999996,893.60496,0.5595313615985301,1.0,3.0,eccentric,square
120.0,120.0,0.0,2.7,0.0,340.0,36.0,1400.0,14.0,14.0,590.0,0.0,44.44444444444444,13133.159999999998,1237.68,64.65612627457287,2.978039978626896,0.33333333333333337,0.8900523560209426,5.220096176879173,40.373578406345565,0.4590945789646357,0.11666666666666667,1.0,0.6985824999999999,893.60496,0.6602470066862655,1.0,11.666666666666666,eccentric,square
120.0,120.0,0.0,2.7,0.0,340.0,36.0,1400.0,14.0,14.0,560.0,0.0,44.44444444444444,13133.159999999998,1237.68,64.65612627457287,2.978039978626896,0.33333333333333337,0.8900523560209426,5.220096176879173,40.373578406345565,0.4590945789646357,0.11666666666666667,1.0,0.6985824999999999,893.60496,0.6266751249903537,1.0,11.666666666666666,eccentric,square
120.0,120.0,0.0,2.7,0.0,340.0,36.0,1400.0,14.0,14.0,552.0,0.0,44.44444444444444,13133.159999999998,1237.68,64.65612627457287,2.978039978626896,0.33333333333333337,0.8900523560209426,5.220096176879173,40.373578406345565,0.4590945789646357,0.11666666666666667,1.0,0.6985824999999999,893.60496,0.6177226232047772,1.0,11.666666666666666,eccentric,square
120.0,120.0,0.0,2.7,0.0,340.0,36.0,1400.0,31.0,31.0,452.0,0.0,44.44444444444444,13133.159999999998,1237.68,64.65612627457287,2.978039978626896,0.33333333333333337,0.8900523560209426,5.220096176879173,40.373578406345565,0.4590945789646357,0.25833333333333336,1.0,1.5468612499999996,893.60496,0.5058163508850712,1.0,11.666666666666666,eccentric,square
120.0,120.0,0.0,2.7,0.0,340.0,30.0,1400.0,31.0,31.0,412.0,0.0,44.44444444444444,13133.159999999998,1237.68,64.65612627457287,2.978039978626896,0.33333333333333337,1.0680628272251311,5.220096176879173,40.373578406345565,0.4440084848439696,0.25833333333333336,1.0,1.5468612499999996,814.806,0.5056418337616562,1.0,11.666666666666666,eccentric,square
120.0,120.0,0.0,2.7,0.0,340.0,30.0,1400.0,31.0,31.0,397.0,0.0,44.44444444444444,13133.159999999998,1237.68,64.65612627457287,2.978039978626896,0.33333333333333337,1.0680628272251311,5.220096176879173,40.373578406345565,0.4440084848439696,0.25833333333333336,1.0,1.5468612499999996,814.806,0.4872325436975182,1.0,11.666666666666666,eccentric,square
120.0,120.0,0.0,2.7,0.0,340.0,30.0,1400.0,31.0,31.0,390.0,0.0,44.44444444444444,13133.159999999998,1237.68,64.65612627457287,2.978039978626896,0.33333333333333337,1.0680628272251311,5.220096176879173,40.373578406345565,0.4440084848439696,0.25833333333333336,1.0,1.5468612499999996,814.806,0.4786415416675871,1.0,11.666666666666666,eccentric,square
144.0,144.0,0.0,6.4,0.0,618.0,40.5,648.0,200.0,200.0,611.0,0.0,22.5,17213.44,3358.72,74.02167336146563,6.900028969582323,0.33333333333333326,2.977416440831075,19.202564643369936,15.526751108973185,0.2075744148282614,1.3888888888888888,1.0,8.267489711934155,2772.83328,0.22035223120230296,1.0,4.5,eccentric,square
144.0,144.0,0.0,6.4,0.0,618.0,40.5,648.0,45.0,45.0,1701.0,0.0,22.5,17213.44,3358.72,74.02167336146563,6.900028969582323,0.33333333333333326,2.977416440831075,19.202564643369936,15.526751108973185,0.2075744148282614,0.3125,1.0,1.8601851851851852,2772.83328,0.6134519562604211,1.0,4.5,eccentric,square
210.0,210.0,0.0,6.4,0.0,618.0,25.4,648.0,60.0,60.0,2393.0,0.0,32.8125,38887.84,5048.32,111.25818587561754,7.001334201849431,0.33333333333333337,3.1585504144639125,12.963314422485656,10.669353093334076,0.13770137480612335,0.2857142857142857,1.0,1.7079168124392612,4107.612896,0.5825768056990734,1.0,3.085714285714286,eccentric,square
210.0,210.0,0.0,6.4,0.0,618.0,40.5,648.0,300.0,300.0,858.0,0.0,32.8125,38887.84,5048.32,111.25818587561754,7.001334201849431,0.33333333333333337,1.9809180377131697,12.963314422485656,10.669353093334076,0.14359513417235736,1.4285714285714286,1.0,8.539584062196306,4694.81928,0.1827546384277437,1.0,3.085714285714286,eccentric,square
210.0,210.0,0.0,6.4,0.0,618.0,40.5,648.0,100.0,100.0,2092.0,0.0,32.8125,38887.84,5048.32,111.25818587561754,7.001334201849431,0.33333333333333337,1.9809180377131697,12.963314422485656,10.669353093334076,0.14359513417235736,0.47619047619047616,1.0,2.8465280207321024,4694.81928,0.44559755663268047,1.0,3.085714285714286,eccentric,square
209.0,209.0,0.0,6.4,0.0,618.0,40.5,648.0,60.0,60.0,2694.0,0.0,32.65625,38494.439999999995,5022.72,110.69399629206978,7.0002781933180245,0.33333333333333326,1.9910144599237363,13.027421144129592,10.720210893394418,0.14426249263327048,0.28708133971291866,1.0,1.7160272786751356,4663.065779999999,0.5777315026424527,1.0,3.1004784688995217,eccentric,square
210.0,210.0,0.0,6.4,0.0,618.0,77.0,648.0,200.0,200.0,1486.0,0.0,32.8125,38887.84,5048.32,111.25818587561754,7.001334201849431,0.33333333333333337,1.0419114354205632,12.963314422485656,10.669353093334076,0.15707118891731875,0.9523809523809523,1.0,5.693056041464205,6114.225439999999,0.2430397790500836,1.0,3.085714285714286,eccentric,square
210.0,210.0,0.0,6.4,0.0,618.0,77.0,648.0,60.0,60.0,3396.0,0.0,32.8125,38887.84,5048.32,111.25818587561754,7.001334201849431,0.33333333333333337,1.0419114354205632,12.963314422485656,10.669353093334076,0.15707118891731875,0.2857142857142857,1.0,1.7079168124392612,6114.225439999999,0.5554260361063822,1.0,3.085714285714286,eccentric,square
319.0,319.0,0.0,6.4,0.0,618.0,40.5,648.0,300.0,300.0,1969.0,0.0,49.84375,93758.43999999999,7838.72,172.75485048232298,7.076683004427792,0.33333333333333326,1.2757577956794157,8.438528324050115,7.031128689215803,0.09586387414437511,0.9404388714733543,1.0,5.6335483237368615,8641.545779999999,0.22785275344569203,1.0,2.031347962382445,eccentric,square
319.0,319.0,0.0,6.4,0.0,618.0,40.5,648.0,100.0,100.0,4045.0,0.0,49.84375,93758.43999999999,7838.72,172.75485048232298,7.076683004427792,0.33333333333333326,1.2757577956794157,8.438528324050115,7.031128689215803,0.09586387414437511,0.31347962382445144,1.0,1.8778494412456204,8641.545779999999,0.4680875508825923,1.0,2.031347962382445,eccentric,square
148.6,148.6,0.0,2.9,0.0,319.3,94.1,3101.0,2.5,2.5,1558.0,0.0,51.241379310344826,20391.839999999997,1656.4799999999998,80.56627253061959,3.2084147546445365,0.33333333333333337,0.2756379916472434,4.238526449425657,72.23414258964262,1.045888367499536,0.016823687752355317,1.0,0.10078834971461159,2447.7862079999995,0.6364934955953475,1.0,20.868102288021536,eccentric,square
151.4,151.4,0.0,4.8,0.0,316.6,94.1,1085.0,1.1,1.1,2597.0,0.0,31.541666666666668,20107.24,2722.56,80.00208294707184,5.244330699478155,0.33333333333333326,0.45556073498618793,6.917966125762206,24.775342347949636,0.330862680894878,0.00726552179656539,1.0,0.0434178602993536,2754.05378,0.942973597269404,1.0,7.166446499339497,eccentric,square
148.3,148.3,0.0,2.9,0.0,319.3,94.1,3101.0,26.0,26.0,941.0,0.0,51.13793103448276,20306.25,1653.0,80.39701565555526,3.208285421478152,0.33333333333333337,0.27621828215597444,4.247278445702646,72.38004332584624,1.0476676929976465,0.1753202966958867,1.0,1.0503127761433309,2438.621025,0.38587381571517454,1.0,20.91031692515172,eccentric,square
150.8,150.8,0.0,4.9,0.0,316.6,94.1,2199.0,21.0,21.0,1519.0,0.0,30.775510204081634,19881.0,2763.6000000000004,79.55073128023363,5.349210113606361,0.33333333333333337,0.46769017417716185,7.096351785888952,50.40753915234568,0.6703906637355304,0.13925729442970822,1.0,0.8320150346101878,2745.7578599999997,0.5532170269376923,1.0,14.582228116710874,eccentric,square
150.4,150.4,0.0,4.9,0.0,316.6,94.1,3100.0,25.5,25.5,1103.0,0.0,30.693877551020407,19768.359999999997,2755.76,79.32505544681453,5.348730777671975,0.33333333333333326,0.46902072943797896,7.115902849242611,71.24929321721483,0.9471507511308956,0.16954787234042554,1.0,1.0129680662755058,2732.6762919999996,0.40363361120710456,1.0,20.611702127659573,eccentric,square
173.5,134.1,0.0,2.9,0.0,319.3,94.1,989.0,41.0,41.0,1343.0,0.0,59.827586206896555,21515.909999999996,1716.8,82.7570351283846,3.2383210011240067,0.33333333333333337,0.2707505083758717,4.164785483412628,25.529596102372295,0.3653832493146587,0.3057419835943326,1.0,1.8317995318574387,2572.8213709999995,0.5219950421501689,1.2938105891126026,7.3750932140193886,eccentric,rectangular
174.9,134.8,0.0,2.9,0.0,319.3,94.1,988.0,72.0,72.0,823.0,0.0,60.31034482758621,21813.899999999998,1728.98,83.3281466626049,3.2393498544981156,0.33333333333333337,0.2689465309338123,4.137555155799562,25.37158616774612,0.3634460247333598,0.5341246290801186,1.0,3.200175101536039,2604.7513039999994,0.3159610665080217,1.2974777448071215,7.329376854599406,eccentric,rectangular
175.1,137.2,0.0,4.8,0.0,316.6,94.1,1980.0,22.0,22.0,1813.0,0.0,36.479166666666664,21117.8,2813.7599999999998,81.98783150231536,5.2913306144267835,0.33333333333333326,0.4482906347249062,6.810910195781961,49.8961547393591,0.6575044794366985,0.16034985422740525,1.0,0.9584083124764364,2878.0213959999996,0.6299466718766535,1.2762390670553936,14.431486880466473,eccentric,rectangular
150.0,100.0,0.0,4.1,0.0,295.0,39.0,700.0,10.0,10.0,750.0,0.0,36.58536585365854,13017.24,1915.5199999999998,64.37014978099,4.57363265085705,0.33333333333333337,1.1130769459263055,6.986787284651652,24.19430081651462,0.24990167578992079,0.1,1.0,0.5973104,1072.7507599999997,0.699137234822374,1.5,7.0,eccentric,rectangular
150.0,100.0,0.0,4.1,0.0,295.0,66.0,800.0,15.0,15.0,1040.0,0.0,36.58536585365854,13017.24,1915.5199999999998,64.37014978099,4.57363265085705,0.33333333333333337,0.6577272862291805,6.986787284651652,27.650629504588135,0.3201129041064584,0.15,1.0,0.8959656,1424.2162399999997,0.7302261909329163,1.5,8.0,eccentric,rectangular
150.0,100.0,0.0,4.1,0.0,295.0,52.0,900.0,20.0,20.0,810.0,0.0,36.58536585365854,13017.24,1915.5199999999998,64.37014978099,4.57363265085705,0.33333333333333337,0.8348077094447292,6.986787284651652,31.10695819266165,0.34077673441799944,0.2,1.0,1.1946208,1241.97488,0.6521871038164637,1.5,9.0,eccentric,rectangular
200.0,150.0,0.0,4.4,0.0,242.0,52.0,700.0,20.0,20.0,1750.0,0.0,45.45454545454545,26997.439999999995,2925.12,92.70141343935225,4.892882848533574,0.33333333333333326,0.5042351593906113,4.257675639864182,16.144929386308533,0.17934639687362106,0.13333333333333333,1.0,0.7979349333333331,2111.7459199999994,0.8286981797507157,1.3333333333333333,4.666666666666667,eccentric,rectangular
200.0,150.0,0.0,4.4,0.0,242.0,39.0,800.0,30.0,30.0,1400.0,0.0,45.45454545454545,26997.439999999995,2925.12,92.70141343935225,4.892882848533574,0.33333333333333326,0.6723135458541482,4.257675639864182,18.451347870066897,0.19077167992394178,0.2,1.0,1.1969023999999997,1760.7791999999997,0.7951025318790682,1.3333333333333333,5.333333333333333,eccentric,rectangular
200.0,150.0,0.0,4.4,0.0,242.0,66.0,900.0,40.0,40.0,1250.0,0.0,45.45454545454545,26997.439999999995,2925.12,92.70141343935225,4.892882848533574,0.33333333333333326,0.3972761861865422,4.257675639864182,20.757766353825257,0.2460541625464222,0.26666666666666666,1.0,1.5958698666666662,2489.71008,0.5020664896050869,1.3333333333333333,6.0,eccentric,rectangular
300.0,200.0,0.0,5.7,0.0,336.0,66.0,800.0,50.0,50.0,3450.0,0.0,52.63157894736842,54429.96,5440.08,131.62672362627688,6.42118696355783,0.33333333333333337,0.5088181715965385,5.463730465254149,13.841391837528478,0.1736175636217664,0.25,1.0,1.496751,5420.24424,0.6365026827647161,1.5,4.0,eccentric,rectangular
300.0,200.0,0.0,5.7,0.0,336.0,52.0,900.0,60.0,60.0,2650.0,0.0,52.63157894736842,54429.96,5440.08,131.62672362627688,6.42118696355783,0.33333333333333337,0.6458076793340681,5.463730465254149,15.57156581721954,0.18438403547301588,0.3,1.0,1.7961012,4658.2248,0.568886241814693,1.5,4.5,eccentric,rectangular
300.0,200.0,0.0,5.7,0.0,336.0,39.0,1000.0,70.0,70.0,2445.0,0.0,52.63157894736842,54429.96,5440.08,131.62672362627688,6.42118696355783,0.33333333333333337,0.8610769057787574,5.463730465254149,17.3017397969106,0.19246974371460993,0.35,1.0,2.0954514,3950.63532,0.6188877995451122,1.5,5.0,eccentric,rectangular
110.0,110.0,0.0,5.0,0.0,750.0,30.0,330.0,15.0,15.0,1555.0,0.0,22.0,10000.0,2000.0,56.41895835477563,5.384913968934704,0.33333333333333337,5.0,23.861278752583058,10.349272342369241,0.14649774030619037,0.13636363636363635,1.0,0.8114199849737039,1800.0,0.8638888888888889,1.0,3.0,eccentric,square
110.0,110.0,0.0,5.0,0.0,750.0,30.0,330.0,30.0,30.0,1281.0,0.0,22.0,10000.0,2000.0,56.41895835477563,5.384913968934704,0.33333333333333337,5.0,23.861278752583058,10.349272342369241,0.14649774030619037,0.2727272727272727,1.0,1.6228399699474079,1800.0,0.7116666666666667,1.0,3.0,eccentric,square
160.0,160.0,0.0,5.0,0.0,750.0,30.0,330.0,40.0,40.0,1308.0,0.0,32.0,22500.0,3000.0,84.62843753216345,5.465414076515501,0.33333333333333337,3.3333333333333335,16.14532371118852,7.130741416187467,0.10024987378644172,0.25,1.0,1.4941406249999998,2925.0,0.4471794871794872,1.0,2.0625,eccentric,square
160.0,160.0,0.0,5.0,0.0,750.0,30.0,330.0,25.0,25.0,2024.0,0.0,32.0,22500.0,3000.0,84.62843753216345,5.465414076515501,0.33333333333333337,3.3333333333333335,16.14532371118852,7.130741416187467,0.10024987378644172,0.15625,1.0,0.9338378906249999,2925.0,0.691965811965812,1.0,2.0625,eccentric,square
160.0,160.0,0.0,5.0,0.0,750.0,30.0,330.0,50.0,50.0,1979.0,0.0,32.0,22500.0,3000.0,84.62843753216345,5.465414076515501,0.33333333333333337,3.3333333333333335,16.14532371118852,7.130741416187467,0.10024987378644172,0.3125,1.0,1.8676757812499998,2925.0,0.6765811965811965,1.0,2.0625,eccentric,square
210.0,210.0,0.0,5.0,0.0,750.0,32.0,330.0,25.0,25.0,3106.0,0.0,42.0,40000.0,4000.0,112.83791670955127,5.507488744512685,0.33333333333333337,2.34375,12.202212042537868,5.437412880828148,0.07661082177016111,0.11904761904761904,1.0,0.7126660187884678,4280.0,0.7257009345794393,1.0,1.5714285714285714,eccentric,square
210.0,210.0,0.0,5.0,0.0,750.0,32.0,330.0,50.0,50.0,2617.0,0.0,42.0,40000.0,4000.0,112.83791670955127,5.507488744512685,0.33333333333333337,2.34375,12.202212042537868,5.437412880828148,0.07661082177016111,0.23809523809523808,1.0,1.4253320375769356,4280.0,0.6114485981308411,1.0,1.5714285714285714,eccentric,square
108.0,108.0,54.0,4.0,0.0,338.9,22.8,324.0,0.0,0.0,1117.0,0.5,27.0,7853.981633974483,1957.097456106646,50.0,5.883481177391708,1.0,3.70390034168367,39.878235420360994,12.418551372753713,0.14424054100609046,0.0,0.0,0.0,842.3311091291604,1.3260818553345426,1.0,3.0,axial,circular
108.0,108.0,54.0,4.0,0.0,338.9,22.8,324.0,0.0,0.0,1058.0,0.5,27.0,7853.981633974483,1957.097456106646,50.0,5.883481177391708,1.0,3.70390034168367,39.878235420360994,12.418551372753713,0.14424054100609046,0.0,0.0,0.0,842.3311091291604,1.2560381405048755,1.0,3.0,axial,circular
108.0,108.0,54.0,4.0,0.0,338.9,22.8,324.0,0.0,0.0,1073.0,0.5,27.0,7853.981633974483,1957.097456106646,50.0,5.883481177391708,1.0,3.70390034168367,39.878235420360994,12.418551372753713,0.14424054100609046,0.0,0.0,0.0,842.3311091291604,1.2738458646141129,1.0,3.0,axial,circular
108.0,108.0,54.0,4.0,0.0,338.9,22.8,648.0,0.0,0.0,825.0,0.5,27.0,7853.981633974483,1957.097456106646,50.0,5.883481177391708,1.0,3.70390034168367,39.878235420360994,24.837102745507426,0.2884810820121809,0.0,0.0,0.0,842.3311091291604,0.9794248260080551,1.0,6.0,axial,circular
108.0,108.0,54.0,4.0,0.0,338.9,22.8,648.0,0.0,0.0,828.0,0.5,27.0,7853.981633974483,1957.097456106646,50.0,5.883481177391708,1.0,3.70390034168367,39.878235420360994,24.837102745507426,0.2884810820121809,0.0,0.0,0.0,842.3311091291604,0.9829863708299026,1.0,6.0,axial,circular
108.0,108.0,54.0,4.0,0.0,338.9,22.8,864.0,0.0,0.0,766.0,0.5,27.0,7853.981633974483,1957.097456106646,50.0,5.883481177391708,1.0,3.70390034168367,39.878235420360994,33.1161369940099,0.38464144268290795,0.0,0.0,0.0,842.3311091291604,0.9093811111783882,1.0,8.0,axial,circular
108.0,108.0,54.0,4.0,0.0,338.9,22.8,864.0,0.0,0.0,802.0,0.5,27.0,7853.981633974483,1957.097456106646,50.0,5.883481177391708,1.0,3.70390034168367,39.878235420360994,33.1161369940099,0.38464144268290795,0.0,0.0,0.0,842.3311091291604,0.9521196490405578,1.0,8.0,axial,circular
108.0,108.0,54.0,4.0,0.0,338.9,22.8,864.0,0.0,0.0,869.0,0.5,27.0,7853.981633974483,1957.097456106646,50.0,5.883481177391708,1.0,3.70390034168367,39.878235420360994,33.1161369940099,0.38464144268290795,0.0,0.0,0.0,842.3311091291604,1.0316608167284846,1.0,8.0,axial,circular
108.0,108.0,54.0,4.0,0.0,338.9,22.8,1080.0,0.0,0.0,837.0,0.5,27.0,7853.981633974483,1957.097456106646,50.0,5.883481177391708,1.0,3.70390034168367,39.878235420360994,41.395171242512376,0.48080180335363487,0.0,0.0,0.0,842.3311091291604,0.993671005295445,1.0,10.0,axial,circular
108.0,108.0,54.0,4.0,0.0,338.9,22.8,1080.0,0.0,0.0,783.0,0.5,27.0,7853.981633974483,1957.097456106646,50.0,5.883481177391708,1.0,3.70390034168367,39.878235420360994,41.395171242512376,0.48080180335363487,0.0,0.0,0.0,842.3311091291604,0.9295631985021905,1.0,10.0,axial,circular
108.0,108.0,54.0,4.0,0.0,338.9,22.8,1620.0,0.0,0.0,706.0,0.5,27.0,7853.981633974483,1957.097456106646,50.0,5.883481177391708,1.0,3.70390034168367,39.878235420360994,62.092756863768564,0.7212027050304524,0.0,0.0,0.0,842.3311091291604,0.8381502147414387,1.0,15.0,axial,circular
108.0,108.0,54.0,4.0,0.0,338.9,22.8,1620.0,0.0,0.0,647.0,0.5,27.0,7853.981633974483,1957.097456106646,50.0,5.883481177391708,1.0,3.70390034168367,39.878235420360994,62.092756863768564,0.7212027050304524,0.0,0.0,0.0,842.3311091291604,0.7681064999117717,1.0,15.0,axial,circular
108.0,108.0,54.0,4.0,0.0,338.9,22.8,1620.0,0.0,0.0,644.0,0.5,27.0,7853.981633974483,1957.097456106646,50.0,5.883481177391708,1.0,3.70390034168367,39.878235420360994,62.092756863768564,0.7212027050304524,0.0,0.0,0.0,842.3311091291604,0.7645449550899243,1.0,15.0,axial,circular
108.0,108.0,54.0,4.0,0.0,338.9,22.8,2160.0,0.0,0.0,672.0,0.5,27.0,7853.981633974483,1957.097456106646,50.0,5.883481177391708,1.0,3.70390034168367,39.878235420360994,82.79034248502475,0.9616036067072697,0.0,0.0,0.0,842.3311091291604,0.797786040093834,1.0,20.0,axial,circular
108.0,108.0,54.0,4.0,0.0,338.9,22.8,2160.0,0.0,0.0,698.0,0.5,27.0,7853.981633974483,1957.097456106646,50.0,5.883481177391708,1.0,3.70390034168367,39.878235420360994,82.79034248502475,0.9616036067072697,0.0,0.0,0.0,842.3311091291604,0.8286527618831787,1.0,20.0,axial,circular
108.0,108.0,54.0,4.0,0.0,338.9,22.8,2160.0,0.0,0.0,676.0,0.5,27.0,7853.981633974483,1957.097456106646,50.0,5.883481177391708,1.0,3.70390034168367,39.878235420360994,82.79034248502475,0.9616036067072697,0.0,0.0,0.0,842.3311091291604,0.802534766522964,1.0,20.0,axial,circular
108.0,108.0,54.0,4.0,0.0,338.9,22.8,2700.0,0.0,0.0,649.0,0.5,27.0,7853.981633974483,1957.097456106646,50.0,5.883481177391708,1.0,3.70390034168367,39.878235420360994,103.48792810628093,1.2020045083840871,0.0,0.0,0.0,842.3311091291604,0.7704808631263367,1.0,25.0,axial,circular
108.0,108.0,54.0,4.0,0.0,338.9,22.8,3240.0,0.0,0.0,560.0,0.5,27.0,7853.981633974483,1957.097456106646,50.0,5.883481177391708,1.0,3.70390034168367,39.878235420360994,124.18551372753713,1.4424054100609047,0.0,0.0,0.0,842.3311091291604,0.664821700078195,1.0,30.0,axial,circular
108.0,108.0,54.0,4.0,0.0,338.9,22.8,3240.0,0.0,0.0,478.0,0.5,27.0,7853.981633974483,1957.097456106646,50.0,5.883481177391708,1.0,3.70390034168367,39.878235420360994,124.18551372753713,1.4424054100609047,0.0,0.0,0.0,842.3311091291604,0.5674728082810307,1.0,30.0,axial,circular
108.0,108.0,54.0,4.0,0.0,338.9,22.8,3240.0,0.0,0.0,601.0,0.5,27.0,7853.981633974483,1957.097456106646,50.0,5.883481177391708,1.0,3.70390034168367,39.878235420360994,124.18551372753713,1.4424054100609047,0.0,0.0,0.0,842.3311091291604,0.7134961459767771,1.0,30.0,axial,circular
108.0,108.0,54.0,4.0,0.0,338.9,22.8,4320.0,0.0,0.0,373.0,0.5,27.0,7853.981633974483,1957.097456106646,50.0,5.883481177391708,1.0,3.70390034168367,39.878235420360994,165.5806849700495,1.9232072134145395,0.0,0.0,0.0,842.3311091291604,0.4428187395163692,1.0,40.0,axial,circular
108.0,108.0,54.0,4.0,0.0,338.9,22.8,4320.0,0.0,0.0,343.0,0.5,27.0,7853.981633974483,1957.097456106646,50.0,5.883481177391708,1.0,3.70390034168367,39.878235420360994,165.5806849700495,1.9232072134145395,0.0,0.0,0.0,842.3311091291604,0.40720329129789445,1.0,40.0,axial,circular
108.0,108.0,54.0,4.0,0.0,338.9,22.8,4320.0,0.0,0.0,294.0,0.5,27.0,7853.981633974483,1957.097456106646,50.0,5.883481177391708,1.0,3.70390034168367,39.878235420360994,165.5806849700495,1.9232072134145395,0.0,0.0,0.0,842.3311091291604,0.34903139254105237,1.0,40.0,axial,circular
108.0,108.0,54.0,4.0,0.0,338.9,22.8,5400.0,0.0,0.0,225.0,0.5,27.0,7853.981633974483,1957.097456106646,50.0,5.883481177391708,1.0,3.70390034168367,39.878235420360994,206.97585621256187,2.4040090167681742,0.0,0.0,0.0,842.3311091291604,0.2671158616385605,1.0,50.0,axial,circular
108.0,108.0,54.0,4.0,0.0,338.9,22.8,5400.0,0.0,0.0,211.0,0.5,27.0,7853.981633974483,1957.097456106646,50.0,5.883481177391708,1.0,3.70390034168367,39.878235420360994,206.97585621256187,2.4040090167681742,0.0,0.0,0.0,842.3311091291604,0.2504953191366056,1.0,50.0,axial,circular
108.0,108.0,54.0,4.0,0.0,338.9,22.8,5560.0,0.0,0.0,213.0,0.5,27.0,7853.981633974483,1957.097456106646,50.0,5.883481177391708,1.0,3.70390034168367,39.878235420360994,213.10847417441556,2.4752389135613058,0.0,0.0,0.0,842.3311091291604,0.2528696823511706,1.0,51.48148148148148,axial,circular
166.0,166.0,83.0,5.0,0.0,274.6,20.8,660.0,0.0,0.0,1744.0,0.5,33.2,19113.449704440303,3811.0179138602166,78.0,7.422975120310781,1.0,2.632322585486498,26.132679077401804,16.36788026691976,0.17574457541606917,0.0,0.0,0.0,1444.065272998374,1.207701641061459,1.0,3.9759036144578315,axial,circular
166.0,166.0,83.0,5.0,0.0,274.6,20.8,660.0,0.0,0.0,1695.0,0.5,33.2,19113.449704440303,3811.0179138602166,78.0,7.422975120310781,1.0,2.632322585486498,26.132679077401804,16.36788026691976,0.17574457541606917,0.0,0.0,0.0,1444.065272998374,1.1737696568802598,1.0,3.9759036144578315,axial,circular
166.0,166.0,83.0,5.0,0.0,274.6,20.8,660.0,0.0,0.0,1705.0,0.5,33.2,19113.449704440303,3811.0179138602166,78.0,7.422975120310781,1.0,2.632322585486498,26.132679077401804,16.36788026691976,0.17574457541606917,0.0,0.0,0.0,1444.065272998374,1.1806945516111167,1.0,3.9759036144578315,axial,circular
166.0,166.0,83.0,5.0,0.0,274.6,20.8,660.0,0.0,0.0,1735.0,0.5,33.2,19113.449704440303,3811.0179138602166,78.0,7.422975120310781,1.0,2.632322585486498,26.132679077401804,16.36788026691976,0.17574457541606917,0.0,0.0,0.0,1444.065272998374,1.2014692358036876,1.0,3.9759036144578315,axial,circular
166.0,166.0,83.0,5.0,0.0,274.6,23.4,660.0,0.0,0.0,1863.0,0.5,33.2,19113.449704440303,3811.0179138602166,78.0,7.422975120310781,1.0,2.3398422982102205,26.132679077401804,16.36788026691976,0.17776869986228355,0.0,0.0,0.0,1493.7602422299185,1.2471881010963795,1.0,3.9759036144578315,axial,circular
166.0,166.0,83.0,5.0,0.0,274.6,23.4,660.0,0.0,0.0,1873.0,0.5,33.2,19113.449704440303,3811.0179138602166,78.0,7.422975120310781,1.0,2.3398422982102205,26.132679077401804,16.36788026691976,0.17776869986228355,0.0,0.0,0.0,1493.7602422299185,1.2538826158634024,1.0,3.9759036144578315,axial,circular
166.0,166.0,83.0,5.0,0.0,274.6,23.4,660.0,0.0,0.0,1697.0,0.5,33.2,19113.449704440303,3811.0179138602166,78.0,7.422975120310781,1.0,2.3398422982102205,26.132679077401804,16.36788026691976,0.17776869986228355,0.0,0.0,0.0,1493.7602422299185,1.1360591559637983,1.0,3.9759036144578315,axial,circular
166.0,166.0,83.0,5.0,0.0,274.6,23.4,660.0,0.0,0.0,1736.0,0.5,33.2,19113.449704440303,3811.0179138602166,78.0,7.422975120310781,1.0,2.3398422982102205,26.132679077401804,16.36788026691976,0.17776869986228355,0.0,0.0,0.0,1493.7602422299185,1.162167763555188,1.0,3.9759036144578315,axial,circular
166.0,166.0,83.0,5.0,0.0,274.6,23.4,660.0,0.0,0.0,2030.0,0.5,33.2,19113.449704440303,3811.0179138602166,78.0,7.422975120310781,1.0,2.3398422982102205,26.132679077401804,16.36788026691976,0.17776869986228355,0.0,0.0,0.0,1493.7602422299185,1.3589864977056632,1.0,3.9759036144578315,axial,circular
166.0,166.0,83.0,5.0,0.0,274.6,23.4,660.0,0.0,0.0,2109.0,0.5,33.2,19113.449704440303,3811.0179138602166,78.0,7.422975120310781,1.0,2.3398422982102205,26.132679077401804,16.36788026691976,0.17776869986228355,0.0,0.0,0.0,1493.7602422299185,1.4118731643651445,1.0,3.9759036144578315,axial,circular
166.0,166.0,83.0,5.0,0.0,274.6,23.4,660.0,0.0,0.0,1934.0,0.5,33.2,19113.449704440303,3811.0179138602166,78.0,7.422975120310781,1.0,2.3398422982102205,26.132679077401804,16.36788026691976,0.17776869986228355,0.0,0.0,0.0,1493.7602422299185,1.2947191559422426,1.0,3.9759036144578315,axial,circular
166.0,166.0,83.0,5.0,0.0,274.6,23.4,660.0,0.0,0.0,1888.0,0.5,33.2,19113.449704440303,3811.0179138602166,78.0,7.422975120310781,1.0,2.3398422982102205,26.132679077401804,16.36788026691976,0.17776869986228355,0.0,0.0,0.0,1493.7602422299185,1.263924388013937,1.0,3.9759036144578315,axial,circular
166.0,166.0,83.0,5.0,0.0,274.6,23.4,660.0,0.0,0.0,1714.0,0.5,33.2,19113.449704440303,3811.0179138602166,78.0,7.422975120310781,1.0,2.3398422982102205,26.132679077401804,16.36788026691976,0.17776869986228355,0.0,0.0,0.0,1493.7602422299185,1.1474398310677372,1.0,3.9759036144578315,axial,circular
166.0,166.0,83.0,5.0,0.0,274.6,23.4,660.0,0.0,0.0,1765.0,0.5,33.2,19113.449704440303,3811.0179138602166,78.0,7.422975120310781,1.0,2.3398422982102205,26.132679077401804,16.36788026691976,0.17776869986228355,0.0,0.0,0.0,1493.7602422299185,1.1815818563795544,1.0,3.9759036144578315,axial,circular
166.0,166.0,83.0,5.0,0.0,274.6,23.4,660.0,0.0,0.0,1800.0,0.5,33.2,19113.449704440303,3811.0179138602166,78.0,7.422975120310781,1.0,2.3398422982102205,26.132679077401804,16.36788026691976,0.17776869986228355,0.0,0.0,0.0,1493.7602422299185,1.205012658064135,1.0,3.9759036144578315,axial,circular
166.0,166.0,83.0,5.0,0.0,274.6,23.4,660.0,0.0,0.0,1966.0,0.5,33.2,19113.449704440303,3811.0179138602166,78.0,7.422975120310781,1.0,2.3398422982102205,26.132679077401804,16.36788026691976,0.17776869986228355,0.0,0.0,0.0,1493.7602422299185,1.3161416031967161,1.0,3.9759036144578315,axial,circular
166.0,166.0,83.0,5.0,0.0,274.6,23.4,660.0,0.0,0.0,1976.0,0.5,33.2,19113.449704440303,3811.0179138602166,78.0,7.422975120310781,1.0,2.3398422982102205,26.132679077401804,16.36788026691976,0.17776869986228355,0.0,0.0,0.0,1493.7602422299185,1.3228361179637391,1.0,3.9759036144578315,axial,circular
166.0,166.0,83.0,5.0,0.0,274.6,23.4,350.0,0.0,0.0,1785.0,0.5,33.2,19113.449704440303,3811.0179138602166,78.0,7.422975120310781,1.0,2.3398422982102205,26.132679077401804,8.679936505184722,0.09427128022999885,0.0,0.0,0.0,1493.7602422299185,1.1949708859136003,1.0,2.108433734939759,axial,circular
166.0,166.0,83.0,5.0,0.0,274.6,23.4,350.0,0.0,0.0,2040.0,0.5,33.2,19113.449704440303,3811.0179138602166,78.0,7.422975120310781,1.0,2.3398422982102205,26.132679077401804,8.679936505184722,0.09427128022999885,0.0,0.0,0.0,1493.7602422299185,1.3656810124726861,1.0,2.108433734939759,axial,circular
166.0,166.0,83.0,5.0,0.0,274.6,23.4,500.0,0.0,0.0,2001.0,0.5,33.2,19113.449704440303,3811.0179138602166,78.0,7.422975120310781,1.0,2.3398422982102205,26.132679077401804,12.39990929312103,0.13467325747142694,0.0,0.0,0.0,1493.7602422299185,1.3395724048812965,1.0,3.0120481927710845,axial,circular
166.0,166.0,83.0,5.0,0.0,274.6,23.4,500.0,0.0,0.0,2045.0,0.5,33.2,19113.449704440303,3811.0179138602166,78.0,7.422975120310781,1.0,2.3398422982102205,26.132679077401804,12.39990929312103,0.13467325747142694,0.0,0.0,0.0,1493.7602422299185,1.3690282698561975,1.0,3.0120481927710845,axial,circular
166.0,166.0,83.0,5.0,0.0,274.6,23.4,660.0,0.0,0.0,1976.0,0.5,33.2,19113.449704440303,3811.0179138602166,78.0,7.422975120310781,1.0,2.3398422982102205,26.132679077401804,16.36788026691976,0.17776869986228355,0.0,0.0,0.0,1493.7602422299185,1.3228361179637391,1.0,3.9759036144578315,axial,circular
166.0,166.0,83.0,5.0,0.0,274.6,23.4,1100.0,0.0,0.0,1986.0,0.5,33.2,19113.449704440303,3811.0179138602166,78.0,7.422975120310781,1.0,2.3398422982102205,26.132679077401804,27.279800444866268,0.29628116643713925,0.0,0.0,0.0,1493.7602422299185,1.329530632730762,1.0,6.626506024096385,axial,circular
320.0,320.0,160.0,7.0,0.0,249.9,38.3,260.0,0.0,0.0,7914.0,0.5,45.714285714285715,73541.54242788347,10448.770495984763,153.0,10.508247337366612,1.0,0.9270431259892692,17.163470651032135,3.3212612740402596,0.03865215556246634,0.0,0.0,0.0,5427.788821934529,1.4580523044703415,1.0,0.8125,axial,circular
320.0,320.0,160.0,7.0,0.0,249.9,38.3,440.0,0.0,0.0,5904.0,0.5,45.714285714285715,73541.54242788347,10448.770495984763,153.0,10.508247337366612,1.0,0.9270431259892692,17.163470651032135,5.620596002221977,0.06541134018263534,0.0,0.0,0.0,5427.788821934529,1.0877357601204065,1.0,1.375,axial,circular
320.0,320.0,160.0,7.0,0.0,249.9,38.3,520.0,0.0,0.0,5894.0,0.5,45.714285714285715,73541.54242788347,10448.770495984763,153.0,10.508247337366612,1.0,0.9270431259892692,17.163470651032135,6.642522548080519,0.07730431112493268,0.0,0.0,0.0,5427.788821934529,1.0858933892529938,1.0,1.625,axial,circular
320.0,320.0,160.0,7.0,0.0,249.9,38.3,520.0,0.0,0.0,6384.0,0.5,45.714285714285715,73541.54242788347,10448.770495984763,153.0,10.508247337366612,1.0,0.9270431259892692,17.163470651032135,6.642522548080519,0.07730431112493268,0.0,0.0,0.0,5427.788821934529,1.1761695617562118,1.0,1.625,axial,circular
204.0,204.0,102.0,2.0,0.0,235.4,6.9,880.0,0.0,0.0,1069.0,0.5,102.0,31415.926535897932,1946.7965679497236,100.0,3.051853908442965,1.0,2.114112368403601,7.18406410047474,17.432839569286774,0.16628819152999685,0.0,0.0,0.0,675.0458051930607,1.5835962415828506,1.0,4.313725490196078,axial,circular
204.0,204.0,102.0,2.0,0.0,235.4,6.9,880.0,0.0,0.0,1040.0,0.5,102.0,31415.926535897932,1946.7965679497236,100.0,3.051853908442965,1.0,2.114112368403601,7.18406410047474,17.432839569286774,0.16628819152999685,0.0,0.0,0.0,675.0458051930607,1.5406361938691904,1.0,4.313725490196078,axial,circular
204.0,204.0,102.0,2.0,0.0,235.4,22.3,840.0,0.0,0.0,1295.0,0.5,102.0,31415.926535897932,1946.7965679497236,100.0,3.051853908442965,1.0,0.6541423920172577,7.18406410047474,16.64043777068283,0.18659164564682415,0.0,0.0,0.0,1158.851073845889,1.1174861284826465,1.0,4.117647058823529,axial,circular
204.0,204.0,102.0,2.0,0.0,235.4,32.5,840.0,0.0,0.0,1638.0,0.5,102.0,31415.926535897932,1946.7965679497236,100.0,3.051853908442965,1.0,0.4488423182149184,7.18406410047474,16.64043777068283,0.20182578838104404,0.0,0.0,0.0,1479.2935245120477,1.1072853175236486,1.0,4.117647058823529,axial,circular
204.0,204.0,102.0,2.0,0.0,235.4,33.0,840.0,0.0,0.0,1692.0,0.5,102.0,31415.926535897932,1946.7965679497236,100.0,3.051853908442965,1.0,0.44204167702984387,7.18406410047474,16.64043777068283,0.20251750485986408,0.0,0.0,0.0,1495.0014877799965,1.1317714489452024,1.0,4.117647058823529,axial,circular
273.0,273.0,136.5,8.0,0.0,307.0,22.1,1100.0,0.0,0.0,5580.0,0.5,34.125,51874.76329423806,10043.823574389638,128.5,11.889808529016932,1.0,2.6896083800554496,28.406001699674693,16.576504649939608,0.1865992952783558,0.0,0.0,0.0,4229.88610614028,1.31918445555776,1.0,4.029304029304029,axial,circular
273.0,273.0,136.5,8.0,0.0,307.0,33.0,1100.0,0.0,0.0,5198.0,0.5,34.125,51874.76329423806,10043.823574389638,128.5,11.889808529016932,1.0,1.80122258179471,28.406001699674693,16.576504649939608,0.19460586638144453,0.0,0.0,0.0,4795.321026047475,1.0839733089328603,1.0,4.029304029304029,axial,circular
273.0,273.0,136.5,8.0,0.0,307.0,33.0,1100.0,0.0,0.0,5296.0,0.5,34.125,51874.76329423806,10043.823574389638,128.5,11.889808529016932,1.0,1.80122258179471,28.406001699674693,16.576504649939608,0.19460586638144453,0.0,0.0,0.0,4795.321026047475,1.1044098969042762,1.0,4.029304029304029,axial,circular
96.0,96.0,48.0,5.0,0.0,410.0,22.3,450.0,0.0,0.0,1044.0,0.5,19.2,5808.804816487527,2110.5753426166443,43.0,7.207738418401391,1.0,6.680255447912794,68.72494771033884,19.61239781968804,0.2444907345012313,0.0,0.0,0.0,994.8722378804961,1.049380976017752,1.0,4.6875,axial,circular
