Repository: Serali-Nerri/xgboost

# CFST柱极限承载力预测 - XGBoost ML管道

## 项目概述

本项目是一个完整的机器学习管道，用于预测混凝土填充钢管（CFST）柱的极限承载力。采用XGBoost算法，提供从数据加载、预处理、模型训练、评估到预测的全流程解决方案。

### 核心特性

- **模块化设计**：清晰的模块分离，便于维护和扩展
- **特征工程支持**：处理无量纲参数，剔除几何参数实现多截面统一预测
- **自动化超参数优化**：集成Optuna框架进行超参数搜索，支持持久化存储和断点续训
- **智能参数加载**：自动加载最优参数，无需手动配置
- **特征选择**：迭代剔除法自动寻找最优特征子集
- **多维度评估**：集成R²、RMSE、MAE、MAPE、COV等工程指标
- **可视化分析**：提供预测散点图、特征重要性图和学习曲线
- **COV稳定性指标**：特别添加变异系数评估模型预测稳定性

---

## 环境要求

### 系统要求
- Python 3.8+
- 8GB+ RAM（推荐16GB）
- 5GB+ 可用磁盘空间

### Python依赖
- pandas &gt;= 1.5.0
- numpy &gt;= 1.23.0
- xgboost &gt;= 1.7.0
- scikit-learn &gt;= 1.2.0
- matplotlib &gt;= 3.6.0
- seaborn &gt;= 0.12.0
- optuna &gt;= 3.0.0
- joblib &gt;= 1.2.0

---

File: data/processed/2026.3.11-new_feature_parameters_raw.csv (part 78 of 84)
b (mm),h (mm),r0 (mm),t (mm),R (%),fy (MPa),fc (MPa),L (mm),e1 (mm),e2 (mm),Nexp (kN),r0/h,b/t,Ac (mm^2),As (mm^2),Re (mm),te (mm),ke,xi,sigma_re (MPa),lambda,lambda_bar,e/h,e1/e2,e_bar,Npl (kN),psi,b/h,L/h,axial_flag,section_family
96.0,96.0,48.0,5.0,0.0,410.0,22.3,450.0,0.0,0.0,1167.0,0.5,19.2,5808.804816487527,2110.5753426166443,43.0,7.207738418401391,1.0,6.680255447912794,68.72494771033884,19.61239781968804,0.2444907345012313,0.0,0.0,0.0,994.8722378804961,1.1730149415830617,1.0,4.6875,axial,circular
96.0,96.0,48.0,5.0,0.0,410.0,32.5,400.0,0.0,0.0,1177.0,0.5,19.2,5808.804816487527,2110.5753426166443,43.0,7.207738418401391,1.0,4.583682968875547,68.72494771033884,17.433242506389373,0.22131463238849372,0.0,0.0,0.0,1054.1220470086687,1.1165690000887731,1.0,4.166666666666667,axial,circular
96.0,96.0,48.0,5.0,0.0,410.0,32.5,400.0,0.0,0.0,1172.0,0.5,19.2,5808.804816487527,2110.5753426166443,43.0,7.207738418401391,1.0,4.583682968875547,68.72494771033884,17.433242506389373,0.22131463238849372,0.0,0.0,0.0,1054.1220470086687,1.1118257163160936,1.0,4.166666666666667,axial,circular
96.0,96.0,48.0,5.0,0.0,410.0,32.5,400.0,0.0,0.0,1074.0,0.5,19.2,5808.804816487527,2110.5753426166443,43.0,7.207738418401391,1.0,4.583682968875547,68.72494771033884,17.433242506389373,0.22131463238849372,0.0,0.0,0.0,1054.1220470086687,1.0188573543715738,1.0,4.166666666666667,axial,circular
96.0,96.0,48.0,5.0,0.0,410.0,32.5,400.0,0.0,0.0,1123.0,0.5,19.2,5808.804816487527,2110.5753426166443,43.0,7.207738418401391,1.0,4.583682968875547,68.72494771033884,17.433242506389373,0.22131463238849372,0.0,0.0,0.0,1054.1220470086687,1.0653415353438338,1.0,4.166666666666667,axial,circular
121.0,121.0,60.5,12.0,0.0,294.2,33.0,500.0,0.0,0.0,2589.0,0.5,10.083333333333334,7389.811319406591,5778.79680910455,48.5,16.24332517399243,1.0,6.971605485128704,98.53167559151697,17.688224895565174,0.19149746505159052,0.0,0.0,0.0,1943.985794778976,1.3317998552012875,1.0,4.132231404958677,axial,circular
121.0,121.0,60.5,12.0,0.0,294.2,33.0,500.0,0.0,0.0,1873.0,0.5,10.083333333333334,7389.811319406591,5778.79680910455,48.5,16.24332517399243,1.0,6.971605485128704,98.53167559151697,17.688224895565174,0.19149746505159052,0.0,0.0,0.0,1943.985794778976,0.9634844066404061,1.0,4.132231404958677,axial,circular
165.0,165.0,82.5,1.0,0.0,338.0,62.2,500.0,0.0,0.0,1773.8,0.5,165.0,20867.243803306803,792.7788048112739,81.5,1.5337240591339452,1.0,0.20644922459714146,6.360720637880656,12.199628879211598,0.18756132968961264,0.0,0.0,0.0,1565.9018005918938,1.132765796252053,1.0,3.0303030303030303,axial,circular
165.0,165.0,82.5,1.0,0.0,338.0,62.2,500.0,0.0,0.0,1430.0,0.5,165.0,20867.243803306803,792.7788048112739,81.5,1.5337240591339452,1.0,0.20644922459714146,6.360720637880656,12.199628879211598,0.18756132968961264,0.0,0.0,0.0,1565.9018005918938,0.9132117987599705,1.0,3.0303030303030303,axial,circular
165.0,165.0,82.5,1.0,0.0,338.0,62.2,500.0,0.0,0.0,1372.0,0.5,165.0,20867.243803306803,792.7788048112739,81.5,1.5337240591339452,1.0,0.20644922459714146,6.360720637880656,12.199628879211598,0.18756132968961264,0.0,0.0,0.0,1565.9018005918938,0.8761724390899857,1.0,3.0303030303030303,axial,circular
165.0,165.0,82.5,1.0,0.0,338.0,62.2,500.0,0.0,0.0,2038.4,0.5,165.0,20867.243803306803,792.7788048112739,81.5,1.5337240591339452,1.0,0.20644922459714146,6.360720637880656,12.199628879211598,0.18756132968961264,0.0,0.0,0.0,1565.9018005918938,1.3017419095051217,1.0,3.0303030303030303,axial,circular
151.0,151.0,75.5,2.0,0.0,405.0,58.5,500.0,0.0,0.0,2132.4,0.5,75.5,16971.66891285546,1431.8053892302416,73.5,3.0376234964426914,1.0,0.5840615262656154,16.73792538856177,13.427064338659303,0.19669564126506714,0.0,0.0,0.0,1572.7238140402924,1.3558642534456906,1.0,3.3112582781456954,axial,circular
151.0,151.0,75.5,2.0,0.0,405.0,58.5,500.0,0.0,0.0,1933.2,0.5,75.5,16971.66891285546,1431.8053892302416,73.5,3.0376234964426914,1.0,0.5840615262656154,16.73792538856177,13.427064338659303,0.19669564126506714,0.0,0.0,0.0,1572.7238140402924,1.2292050153635383,1.0,3.3112582781456954,axial,circular
165.0,165.0,82.5,2.0,0.0,338.0,62.2,500.0,0.0,0.0,2244.2,0.5,82.5,20358.305793425257,1567.8407949297275,80.5,3.042260114198399,1.0,0.4184915011889931,12.77371327452247,12.274344920359729,0.1781054313752363,0.0,0.0,0.0,1796.2168090372988,1.2494037405221712,1.0,3.0303030303030303,axial,circular
165.0,165.0,82.5,2.0,0.0,338.0,62.2,500.0,0.0,0.0,2381.4,0.5,82.5,20358.305793425257,1567.8407949297275,80.5,3.042260114198399,1.0,0.4184915011889931,12.77371327452247,12.274344920359729,0.1781054313752363,0.0,0.0,0.0,1796.2168090372988,1.3257865019514745,1.0,3.0303030303030303,axial,circular
165.0,165.0,82.5,2.0,0.0,338.0,62.2,500.0,0.0,0.0,2077.6,0.5,82.5,20358.305793425257,1567.8407949297275,80.5,3.042260114198399,1.0,0.4184915011889931,12.77371327452247,12.274344920359729,0.1781054313752363,0.0,0.0,0.0,1796.2168090372988,1.1566532445008748,1.0,3.0303030303030303,axial,circular
165.0,165.0,82.5,2.0,0.0,338.0,62.2,500.0,0.0,0.0,1930.6,0.5,82.5,20358.305793425257,1567.8407949297275,80.5,3.042260114198399,1.0,0.4184915011889931,12.77371327452247,12.274344920359729,0.1781054313752363,0.0,0.0,0.0,1796.2168090372988,1.0748145715409072,1.0,3.0303030303030303,axial,circular
165.0,165.0,82.5,2.0,0.0,338.0,62.2,500.0,0.0,0.0,1920.8,0.5,82.5,20358.305793425257,1567.8407949297275,80.5,3.042260114198399,1.0,0.4184915011889931,12.77371327452247,12.274344920359729,0.1781054313752363,0.0,0.0,0.0,1796.2168090372988,1.0693586600102427,1.0,3.0303030303030303,axial,circular
149.0,149.0,74.5,3.0,0.0,438.0,58.5,500.0,0.0,0.0,2337.1,0.5,49.666666666666664,16060.60704331442,2091.9824177276705,71.5,4.514134772984065,1.0,0.9752463156161243,27.653021406531753,13.695623579655704,0.1980621986242654,0.0,0.0,0.0,1855.833810998613,1.2593261240037548,1.0,3.3557046979865772,axial,circular
149.0,149.0,74.5,3.0,0.0,438.0,58.5,500.0,0.0,0.0,2394.2,0.5,49.666666666666664,16060.60704331442,2091.9824177276705,71.5,4.514134772984065,1.0,0.9752463156161243,27.653021406531753,13.695623579655704,0.1980621986242654,0.0,0.0,0.0,1855.833810998613,1.2900939652089296,1.0,3.3557046979865772,axial,circular
149.0,149.0,74.5,3.0,0.0,438.0,58.5,500.0,0.0,0.0,2361.0,0.5,49.666666666666664,16060.60704331442,2091.9824177276705,71.5,4.514134772984065,1.0,0.9752463156161243,27.653021406531753,13.695623579655704,0.1980621986242654,0.0,0.0,0.0,1855.833810998613,1.2722044323190556,1.0,3.3557046979865772,axial,circular
165.0,165.0,82.5,3.0,0.0,338.0,62.2,500.0,0.0,0.0,2567.6,0.5,55.0,19855.65096885089,2325.1859703553605,79.5,4.526065489108561,1.0,0.6363556133853608,19.242894783882935,12.345427436416317,0.17202252177829813,0.0,0.0,0.0,2020.9343482426373,1.2705014402039987,1.0,3.0303030303030303,axial,circular
165.0,165.0,82.5,3.0,0.0,338.0,62.2,500.0,0.0,0.0,2714.6,0.5,55.0,19855.65096885089,2325.1859703553605,79.5,4.526065489108561,1.0,0.6363556133853608,19.242894783882935,12.345427436416317,0.17202252177829813,0.0,0.0,0.0,2020.9343482426373,1.3432400722767466,1.0,3.0303030303030303,axial,circular
165.0,165.0,82.5,3.0,0.0,338.0,62.2,500.0,0.0,0.0,2734.2,0.5,55.0,19855.65096885089,2325.1859703553605,79.5,4.526065489108561,1.0,0.6363556133853608,19.242894783882935,12.345427436416317,0.17202252177829813,0.0,0.0,0.0,2020.9343482426373,1.352938556553113,1.0,3.0303030303030303,axial,circular
151.0,151.0,75.5,4.0,0.0,438.0,58.5,500.0,0.0,0.0,2743.1,0.5,37.75,16060.60704331442,2792.7435196892015,71.5,5.967463311333404,1.0,1.3019291199378784,36.55592909600043,13.590186976243745,0.19295886941252943,0.0,0.0,0.0,2162.7671736577636,1.268328848990598,1.0,3.3112582781456954,axial,circular
151.0,151.0,75.5,4.0,0.0,438.0,58.5,500.0,0.0,0.0,2572.3,0.5,37.75,16060.60704331442,2792.7435196892015,71.5,5.967463311333404,1.0,1.3019291199378784,36.55592909600043,13.590186976243745,0.19295886941252943,0.0,0.0,0.0,2162.7671736577636,1.1893559470156083,1.0,3.3112582781456954,axial,circular
151.0,151.0,75.5,4.0,0.0,438.0,58.5,500.0,0.0,0.0,2727.6,0.5,37.75,16060.60704331442,2792.7435196892015,71.5,5.967463311333404,1.0,1.3019291199378784,36.55592909600043,13.590186976243745,0.19295886941252943,0.0,0.0,0.0,2162.7671736577636,1.2611621043734296,1.0,3.3112582781456954,axial,circular
165.0,165.0,82.5,4.0,0.0,338.0,62.2,500.0,0.0,0.0,2704.8,0.5,41.25,19359.279329583704,3064.8143310881733,78.5,5.98556504458692,1.0,0.8602829172521284,25.772241848030305,12.412938849526086,0.1678266520810139,0.0,0.0,0.0,2240.054418207909,1.2074706658974372,1.0,3.0303030303030303,axial,circular
165.0,165.0,82.5,4.0,0.0,338.0,62.2,500.0,0.0,0.0,2773.4,0.5,41.25,19359.279329583704,3064.8143310881733,78.5,5.98556504458692,1.0,0.8602829172521284,25.772241848030305,12.412938849526086,0.1678266520810139,0.0,0.0,0.0,2240.054418207909,1.238094921916575,1.0,3.0303030303030303,axial,circular
165.0,165.0,82.5,4.0,0.0,338.0,62.2,500.0,0.0,0.0,2832.2,0.5,41.25,19359.279329583704,3064.8143310881733,78.5,5.98556504458692,1.0,0.8602829172521284,25.772241848030305,12.412938849526086,0.1678266520810139,0.0,0.0,0.0,2240.054418207909,1.2643442842186932,1.0,3.0303030303030303,axial,circular
159.0,159.0,79.5,6.0,0.0,405.0,58.5,500.0,0.0,0.0,2957.6,0.5,26.5,16971.66891285546,4316.01794400457,73.5,8.816955607719692,1.0,1.7605884477920009,48.58322477723095,13.024319545543245,0.17622869318414108,0.0,0.0,0.0,2740.8298987238954,1.079089220887816,1.0,3.1446540880503147,axial,circular
159.0,159.0,79.5,6.0,0.0,405.0,58.5,500.0,0.0,0.0,3099.3,0.5,26.5,16971.66891285546,4316.01794400457,73.5,8.816955607719692,1.0,1.7605884477920009,48.58322477723095,13.024319545543245,0.17622869318414108,0.0,0.0,0.0,2740.8298987238954,1.1307888904170977,1.0,3.1446540880503147,axial,circular
159.0,159.0,79.5,8.0,0.0,438.0,58.5,500.0,0.0,0.0,3173.7,0.5,19.875,16060.60704331442,5612.95607446353,71.5,11.559673784677855,1.0,2.61666383280679,70.81310654110351,13.141833595930203,0.1793066526045278,0.0,0.0,0.0,3398.020272648919,0.9339850104914027,1.0,3.1446540880503147,axial,circular
159.0,159.0,79.5,8.0,0.0,438.0,58.5,500.0,0.0,0.0,3267.4,0.5,19.875,16060.60704331442,5612.95607446353,71.5,11.559673784677855,1.0,2.61666383280679,70.81310654110351,13.141833595930203,0.1793066526045278,0.0,0.0,0.0,3398.020272648919,0.9615598901218166,1.0,3.1446540880503147,axial,circular
159.0,159.0,79.5,8.0,0.0,438.0,58.5,500.0,0.0,0.0,3330.4,0.5,19.875,16060.60704331442,5612.95607446353,71.5,11.559673784677855,1.0,2.61666383280679,70.81310654110351,13.141833595930203,0.1793066526045278,0.0,0.0,0.0,3398.020272648919,0.9801000973439732,1.0,3.1446540880503147,axial,circular
90.0,90.0,45.0,1.0,0.0,329.0,43.5,300.0,0.0,0.0,348.8,0.5,90.0,6082.12337734984,428.3982538305084,44.0,1.5232182453978496,1.0,0.5327201292932784,11.389518243997557,13.488360961599364,0.18187713749066337,0.0,0.0,0.0,405.5153924249553,0.8601399762267938,1.0,3.3333333333333335,axial,circular
90.0,90.0,45.0,1.0,0.0,329.0,43.5,300.0,0.0,0.0,341.9,0.5,90.0,6082.12337734984,428.3982538305084,44.0,1.5232182453978496,1.0,0.5327201292932784,11.389518243997557,13.488360961599364,0.18187713749066337,0.0,0.0,0.0,405.5153924249553,0.8431245925227661,1.0,3.3333333333333335,axial,circular
90.0,90.0,45.0,1.0,0.0,329.0,43.5,300.0,0.0,0.0,346.5,0.5,90.0,6082.12337734984,428.3982538305084,44.0,1.5232182453978496,1.0,0.5327201292932784,11.389518243997557,13.488360961599364,0.18187713749066337,0.0,0.0,0.0,405.5153924249553,0.8544681816587846,1.0,3.3333333333333335,axial,circular
90.0,90.0,45.0,1.2,0.0,329.0,43.4,300.0,0.0,0.0,358.1,0.5,75.0,6026.957010352802,511.95188683347175,43.8,1.8223557790425744,0.9999999999999999,0.6439278705773329,13.688471490981893,13.517735045642244,0.1795076933609175,0.0,0.0,0.0,430.00210501752383,0.832786620859464,1.0,3.3333333333333335,axial,circular
90.0,90.0,45.0,1.2,0.0,329.0,43.4,300.0,0.0,0.0,351.2,0.5,75.0,6026.957010352802,511.95188683347175,43.8,1.8223557790425744,0.9999999999999999,0.6439278705773329,13.688471490981893,13.517735045642244,0.1795076933609175,0.0,0.0,0.0,430.00210501752383,0.8167401877850984,1.0,3.3333333333333335,axial,circular
90.0,90.0,45.0,1.2,0.0,329.0,43.4,300.0,0.0,0.0,360.5,0.5,75.0,6026.957010352802,511.95188683347175,43.8,1.8223557790425744,0.9999999999999999,0.6439278705773329,13.688471490981893,13.517735045642244,0.1795076933609175,0.0,0.0,0.0,430.00210501752383,0.8383679888853302,1.0,3.3333333333333335,axial,circular
90.0,90.0,45.0,1.5,0.0,329.0,46.1,300.0,0.0,0.0,390.7,0.5,60.0,5944.678698755286,635.953575235955,43.5,2.2676775700005507,1.0,0.7634700399403308,17.150940701843247,13.560793354074239,0.17871579941082896,0.0,0.0,0.0,483.2784142652479,0.8084366867367758,1.0,3.3333333333333335,axial,circular
90.0,90.0,45.0,1.5,0.0,329.0,46.1,300.0,0.0,0.0,390.7,0.5,60.0,5944.678698755286,635.953575235955,43.5,2.2676775700005507,1.0,0.7634700399403308,17.150940701843247,13.560793354074239,0.17871579941082896,0.0,0.0,0.0,483.2784142652479,0.8084366867367758,1.0,3.3333333333333335,axial,circular
90.0,90.0,45.0,1.5,0.0,329.0,46.1,300.0,0.0,0.0,381.4,0.5,60.0,5944.678698755286,635.953575235955,43.5,2.2676775700005507,1.0,0.7634700399403308,17.150940701843247,13.560793354074239,0.17871579941082896,0.0,0.0,0.0,483.2784142652479,0.7891931208635943,1.0,3.3333333333333335,axial,circular
100.0,100.0,50.0,2.0,0.0,216.0,24.0,420.0,0.0,0.0,420.0,0.5,50.0,7238.229473870883,936.2478398964006,48.0,3.00996905857955,1.0,1.1641286849892312,13.544860763607977,17.139349603682728,0.17890238231113723,0.0,0.0,0.0,375.9470407905238,1.1171786300454547,1.0,4.2,axial,circular
120.0,120.0,60.0,2.0,0.0,216.0,24.0,500.0,0.0,0.0,514.0,0.5,60.0,10568.317686676064,1130.5841337528088,58.0,3.0235700933340723,1.0,0.962807658271256,11.26019207172689,16.950991692592797,0.1801206991743773,0.0,0.0,0.0,497.8457973708323,1.0324482052765724,1.0,4.166666666666667,axial,circular
150.0,150.0,75.0,2.0,0.0,216.0,24.0,620.0,0.0,0.0,760.0,0.5,75.0,16741.54725098001,1422.0885745374212,73.0,3.0372596317376264,1.0,0.7644930888981949,8.98696000623736,16.761991456596384,0.18209786297095087,0.0,0.0,0.0,708.9682661236033,1.071980279393069,1.0,4.133333333333334,axial,circular
100.0,100.0,50.0,1.2,0.0,253.3,24.0,420.0,0.0,0.0,343.0,0.5,83.33333333333334,7481.514408964876,570.2527749903944,48.8,1.825656498490794,1.0,0.8044551544492045,9.476204734994225,17.010220583492906,0.19318220063337582,0.0,0.0,0.0,324.0013737202239,1.0586374868156623,1.0,4.2,axial,circular
120.0,120.0,60.0,1.2,0.0,253.3,24.0,500.0,0.0,0.0,408.0,0.5,100.0,10861.868104227493,686.8545513042393,58.8,1.8306242261323789,1.0,0.6673969284714547,7.886005382301558,16.84184006281455,0.1940198098447511,0.0,0.0,0.0,434.66509234682366,0.9386537064597142,1.0,4.166666666666667,axial,circular
150.0,150.0,75.0,1.2,0.0,253.3,24.0,620.0,0.0,0.0,647.0,0.5,125.0,17110.495892217594,861.7572157750068,73.8,1.8356122555466783,1.0,0.5315526410680365,6.3002789204603475,16.6734505238894,0.1953776006889322,0.0,0.0,0.0,628.9350041690315,1.0287231521718792,1.0,4.133333333333334,axial,circular
180.0,180.0,90.0,1.5,0.0,222.7,33.5,555.0,0.0,0.0,1287.0,0.5,120.0,24605.739061078657,1291.8385670013329,88.5,2.2934743647913507,1.0,0.3490175309648318,5.771262610610552,12.442068709249186,0.15330846025798536,0.0,0.0,0.0,1111.984707417332,1.1573900175202536,1.0,3.0833333333333335,axial,circular
150.0,150.0,75.0,1.5,0.0,222.7,33.5,459.0,0.0,0.0,1024.0,0.5,100.0,16971.66891285546,1073.2102364128737,73.5,2.2882802826654824,1.0,0.42037382412386115,6.933333591151061,12.368647342131005,0.14947605254358456,0.0,0.0,0.0,807.5548282298049,1.2680253577885878,1.0,3.06,axial,circular
135.0,135.0,67.5,1.5,0.0,222.7,33.5,417.0,0.0,0.0,800.0,0.5,90.0,13684.77759903714,963.8960711186439,66.0,2.284827368096771,1.0,0.46823931556704346,7.709561437502285,12.499214491082077,0.14930522868011253,0.0,0.0,0.0,673.0997046058661,1.188531200542482,1.0,3.088888888888889,axial,circular
120.0,120.0,60.0,1.5,0.0,222.7,36.4,369.0,0.0,0.0,680.0,0.5,80.0,10751.31545874767,854.5819058244142,58.5,2.2805221199826207,1.0,0.48630744879680365,8.681577369574864,12.460007034596437,0.14962305770306888,0.0,0.0,0.0,581.6632731255122,1.1690612617607516,1.0,3.075,axial,circular
180.0,180.0,90.0,1.5,0.0,222.7,18.3,555.0,0.0,0.0,1040.0,0.5,120.0,24605.739061078657,1291.8385670013329,88.5,2.2934743647913507,1.0,0.6389118736241457,5.771262610610552,12.442068709249186,0.13459343304342694,0.0,0.0,0.0,737.9774736889364,1.4092571075392588,1.0,3.0833333333333335,axial,circular
150.0,150.0,75.0,1.5,0.0,222.7,15.6,459.0,0.0,0.0,666.0,0.5,100.0,16971.66891285546,1073.2102364128737,73.5,2.2882802826654824,1.0,0.902725840265984,6.933333591151061,12.368647342131005,0.12835547786474136,0.0,0.0,0.0,503.7619546896921,1.3220529930852827,1.0,3.06,axial,circular
135.0,135.0,67.5,1.5,0.0,222.7,18.3,417.0,0.0,0.0,594.0,0.5,90.0,13684.77759903714,963.8960711186439,66.0,2.284827368096771,1.0,0.8571594028139866,7.709561437502285,12.499214491082077,0.13224773457387917,0.0,0.0,0.0,465.0910851005017,1.2771691804663217,1.0,3.088888888888889,axial,circular
120.0,120.0,60.0,1.5,0.0,222.7,18.3,369.0,0.0,0.0,500.0,0.5,80.0,10751.31545874767,854.5819058244142,58.5,2.2805221199826207,1.0,0.9673000620876312,8.681577369574864,12.460007034596437,0.13063359497318522,0.0,0.0,0.0,387.0644633221794,1.2917744907618058,1.0,3.075,axial,circular
131.0,131.0,65.5,2.3,0.0,323.3,55.7,396.0,0.0,0.0,1250.0,0.5,56.95652173913044,12548.275040674496,1416.977158610885,63.2,3.472916825968113,1.0,0.655434548604838,17.765728003726124,12.308128926325214,0.16683697724238214,0.0,0.0,0.0,1157.0476351444686,1.0803358150798392,1.0,3.0229007633587788,axial,circular
111.0,111.0,55.5,2.0,0.0,353.6,56.6,339.0,0.0,0.0,894.0,0.5,55.5,8992.023572737386,1043.1328015174252,53.5,3.0180456431889624,1.0,0.7247329225224586,19.947307279095646,12.440300282795913,0.17184765282584866,0.0,0.0,0.0,877.8002928334976,1.0184548892256695,1.0,3.054054054054054,axial,circular
114.0,114.0,57.0,3.2,0.0,353.6,57.4,337.0,0.0,0.0,1140.0,0.5,35.625,9093.151440256439,1681.6369087432033,53.8,4.76382546439833,1.0,1.13924772669684,31.31019859128717,12.148974565406117,0.1614362052642878,0.0,0.0,0.0,1116.5737036023163,1.0209805195323025,1.0,2.956140350877193,axial,circular
114.0,114.0,57.0,3.2,0.0,353.6,58.3,337.0,0.0,0.0,1090.0,0.5,35.625,9093.151440256439,1681.6369087432033,53.8,4.76382546439833,1.0,1.1216607120480038,31.31019859128717,12.148974565406117,0.16184663985440687,0.0,0.0,0.0,1124.757539898547,0.9690977489231304,1.0,2.956140350877193,axial,circular
114.0,114.0,57.0,3.2,0.0,353.6,59.1,337.0,0.0,0.0,1096.0,0.5,35.625,9093.151440256439,1681.6369087432033,53.8,4.76382546439833,1.0,1.1064774875194352,31.31019859128717,12.148974565406117,0.1622102379680333,0.0,0.0,0.0,1132.0320610507522,0.9681704588672981,1.0,2.956140350877193,axial,circular
133.0,133.0,66.5,4.5,0.0,323.3,60.0,337.0,0.0,0.0,1440.0,0.5,29.555555555555557,12076.282160399165,2728.374048061702,62.0,6.647421165731558,1.0,1.2173770564240058,34.663084885177625,10.462629174221961,0.13417950191974634,0.0,0.0,0.0,1606.6602593622981,0.8962691344413738,1.0,2.5338345864661656,axial,circular
166.0,166.0,83.0,5.1,0.0,373.3,60.8,493.0,0.0,0.0,2309.0,0.5,32.54901960784314,19064.472274970838,3882.720484390751,77.9,7.5653047468380095,1.0,1.2504483262851966,36.253251116747485,12.232369063780272,0.16511391010808388,0.0,0.0,0.0,2608.5394711412946,0.8851696612394984,1.0,2.9698795180722892,axial,circular
166.0,166.0,83.0,5.1,0.0,373.3,61.7,493.0,0.0,0.0,2315.0,0.5,32.54901960784314,19064.472274970838,3882.720484390751,77.9,7.5653047468380095,1.0,1.2322083993215551,36.253251116747485,12.232369063780272,0.16549143956996076,0.0,0.0,0.0,2625.697496188768,0.881670490740175,1.0,2.9698795180722892,axial,circular
166.0,166.0,83.0,5.1,0.0,373.3,62.6,493.0,0.0,0.0,2408.0,0.5,32.54901960784314,19064.472274970838,3882.720484390751,77.9,7.5653047468380095,1.0,1.2144929431012772,36.253251116747485,12.232369063780272,0.16586781278811744,0.0,0.0,0.0,2642.8555212362417,0.9111356941955027,1.0,2.9698795180722892,axial,circular
115.0,115.0,57.5,3.9,0.0,357.7,63.4,339.0,0.0,0.0,1040.0,0.5,29.48717948717949,9025.670030057332,2044.2593191260785,53.6,5.760491500670504,1.0,1.2778686521171345,38.44268301846715,12.172828200364343,0.16194090266515093,0.0,0.0,0.0,1303.4590383570333,0.7978770098605364,1.0,2.9478260869565216,axial,circular
115.0,115.0,57.5,3.9,0.0,357.7,64.3,339.0,0.0,0.0,1110.0,0.5,29.48717948717949,9025.670030057332,2044.2593191260785,53.6,5.760491500670504,1.0,1.2599824656955882,38.44268301846715,12.172828200364343,0.16230043032682756,0.0,0.0,0.0,1311.5821413840847,0.8463061252333313,1.0,2.9478260869565216,axial,circular
115.0,115.0,57.5,3.9,0.0,357.7,65.2,339.0,0.0,0.0,1030.0,0.5,29.48717948717949,9025.670030057332,2044.2593191260785,53.6,5.760491500670504,1.0,1.2425900696967227,38.44268301846715,12.172828200364343,0.16265889839117612,0.0,0.0,0.0,1319.7052444111364,0.7804773106434041,1.0,2.9478260869565216,axial,circular
142.0,142.0,71.0,4.3,0.0,433.0,66.0,419.0,0.0,0.0,1580.0,0.5,33.02325581395349,13976.600140629096,2802.7515738829475,66.7,6.382374992087662,1.0,1.3156095743583314,41.43280916902486,12.148984376784265,0.17329289989313124,0.0,0.0,0.0,2136.0470407728367,0.7396840845922312,1.0,2.9507042253521125,axial,circular
142.0,142.0,71.0,4.3,0.0,433.0,66.9,419.0,0.0,0.0,1500.0,0.5,33.02325581395349,13976.600140629096,2802.7515738829475,66.7,6.382374992087662,1.0,1.2979107908467844,41.43280916902486,12.148984376784265,0.17363642977061394,0.0,0.0,0.0,2148.6259808994027,0.6981205725587049,1.0,2.9507042253521125,axial,circular
142.0,142.0,71.0,4.3,0.0,433.0,67.8,419.0,0.0,0.0,1500.0,0.5,33.02325581395349,13976.600140629096,2802.7515738829475,66.7,6.382374992087662,1.0,1.2806818865435086,41.43280916902486,12.148984376784265,0.17397908729688905,0.0,0.0,0.0,2161.2049210259693,0.694057275831076,1.0,2.9507042253521125,axial,circular
116.0,116.0,58.0,4.9,0.0,309.5,68.6,344.0,0.0,0.0,1210.0,0.5,23.6734693877551,8858.066061988317,2548.8283753122523,53.1,7.157176087563705,1.0,1.2981898706219068,41.7164971582103,12.323703076172363,0.15572462896977854,0.0,0.0,0.0,1396.5257140115407,0.8664358900519327,1.0,2.9655172413793105,axial,circular
116.0,116.0,58.0,4.9,0.0,309.5,69.5,344.0,0.0,0.0,1080.0,0.5,23.6734693877551,8858.066061988317,2548.8283753122523,53.1,7.157176087563705,1.0,1.2813787787721267,41.7164971582103,12.323703076172363,0.15606076017637707,0.0,0.0,0.0,1404.49797346733,0.7689580336906922,1.0,2.9655172413793105,axial,circular
116.0,116.0,58.0,4.9,0.0,309.5,70.4,344.0,0.0,0.0,1120.0,0.5,23.6734693877551,8858.066061988317,2548.8283753122523,53.1,7.157176087563705,1.0,1.264997515975324,41.7164971582103,12.323703076172363,0.15639594117171962,0.0,0.0,0.0,1412.4702329231195,0.7929370643671195,1.0,2.9655172413793105,axial,circular
160.0,160.0,80.0,6.3,0.0,482.5,71.3,476.0,0.0,0.0,2430.0,0.5,25.3968253968254,17064.157400577147,4545.684417602467,73.7,9.237484225134736,1.0,1.8026948628507764,60.47606700987124,12.336950778488792,0.1804017958110324,0.0,0.0,0.0,3409.9671541543407,0.7126168347514863,1.0,2.975,axial,circular
160.0,160.0,80.0,6.3,0.0,482.5,72.1,476.0,0.0,0.0,2350.0,0.5,25.3968253968254,17064.157400577147,4545.684417602467,73.7,9.237484225134736,1.0,1.782692700710962,60.47606700987124,12.336950778488792,0.18064666695894052,0.0,0.0,0.0,3423.6184800748024,0.6864082588865612,1.0,2.975,axial,circular
160.0,160.0,80.0,6.3,0.0,482.5,73.0,476.0,0.0,0.0,2380.0,0.5,25.3968253968254,17064.157400577147,4545.684417602467,73.7,9.237484225134736,1.0,1.7607142975515118,60.47606700987124,12.336950778488792,0.18092176840087992,0.0,0.0,0.0,3438.976221735322,0.6920664309795785,1.0,2.975,axial,circular
100.0,100.0,50.0,3.0,0.0,303.5,40.6,300.0,0.0,0.0,708.0,0.5,33.333333333333336,6939.778171779853,1377.7965378053702,47.0,4.454506694100651,1.0,1.4841307464419051,28.764740035309522,12.349081606584157,0.1482068855337616,0.0,0.0,0.0,699.9162429981919,1.0115496062317115,1.0,3.0,axial,circular
100.0,100.0,50.0,3.0,0.0,303.5,40.6,300.0,0.0,0.0,820.0,0.5,33.333333333333336,6939.778171779853,1377.7965378053702,47.0,4.454506694100651,1.0,1.4841307464419051,28.764740035309522,12.349081606584157,0.1482068855337616,0.0,0.0,0.0,699.9162429981919,1.171568752980231,1.0,3.0,axial,circular
100.0,100.0,50.0,3.0,0.0,303.5,40.6,300.0,0.0,0.0,766.0,0.5,33.333333333333336,6939.778171779853,1377.7965378053702,47.0,4.454506694100651,1.0,1.4841307464419051,28.764740035309522,12.349081606584157,0.1482068855337616,0.0,0.0,0.0,699.9162429981919,1.0944166643693376,1.0,3.0,axial,circular
100.0,100.0,50.0,3.0,0.0,303.5,40.6,300.0,0.0,0.0,820.0,0.5,33.333333333333336,6939.778171779853,1377.7965378053702,47.0,4.454506694100651,1.0,1.4841307464419051,28.764740035309522,12.349081606584157,0.1482068855337616,0.0,0.0,0.0,699.9162429981919,1.171568752980231,1.0,3.0,axial,circular
100.0,100.0,50.0,3.0,0.0,303.5,40.6,300.0,0.0,0.0,780.0,0.5,33.333333333333336,6939.778171779853,1377.7965378053702,47.0,4.454506694100651,1.0,1.4841307464419051,28.764740035309522,12.349081606584157,0.1482068855337616,0.0,0.0,0.0,699.9162429981919,1.1144190577129025,1.0,3.0,axial,circular
100.0,100.0,50.0,3.0,0.0,303.5,40.6,300.0,0.0,0.0,814.0,0.5,33.333333333333336,6939.778171779853,1377.7965378053702,47.0,4.454506694100651,1.0,1.4841307464419051,28.764740035309522,12.349081606584157,0.1482068855337616,0.0,0.0,0.0,699.9162429981919,1.1629962986901317,1.0,3.0,axial,circular
200.0,200.0,100.0,3.0,0.0,303.5,40.6,600.0,0.0,0.0,2320.0,0.5,66.66666666666667,29559.245277626364,2835.318741728432,97.0,4.54560544885409,1.0,0.7170364103314087,14.222590244610478,12.185472653862492,0.15557994112572587,0.0,0.0,0.0,2060.6245963862098,1.1258722253770366,1.0,3.0,axial,circular
200.0,200.0,100.0,3.0,0.0,303.5,40.6,600.0,0.0,0.0,2330.0,0.5,66.66666666666667,29559.245277626364,2835.318741728432,97.0,4.54560544885409,1.0,0.7170364103314087,14.222590244610478,12.185472653862492,0.15557994112572587,0.0,0.0,0.0,2060.6245963862098,1.1307251229002135,1.0,3.0,axial,circular
200.0,200.0,100.0,3.0,0.0,303.5,40.6,600.0,0.0,0.0,2160.0,0.5,66.66666666666667,29559.245277626364,2835.318741728432,97.0,4.54560544885409,1.0,0.7170364103314087,14.222590244610478,12.185472653862492,0.15557994112572587,0.0,0.0,0.0,2060.6245963862098,1.0482258650062066,1.0,3.0,axial,circular
200.0,200.0,100.0,3.0,0.0,303.5,40.6,600.0,0.0,0.0,2160.0,0.5,66.66666666666667,29559.245277626364,2835.318741728432,97.0,4.54560544885409,1.0,0.7170364103314087,14.222590244610478,12.185472653862492,0.15557994112572587,0.0,0.0,0.0,2060.6245963862098,1.0482258650062066,1.0,3.0,axial,circular
200.0,200.0,100.0,3.0,0.0,303.5,40.6,600.0,0.0,0.0,2383.0,0.5,66.66666666666667,29559.245277626364,2835.318741728432,97.0,4.54560544885409,1.0,0.7170364103314087,14.222590244610478,12.185472653862492,0.15557994112572587,0.0,0.0,0.0,2060.6245963862098,1.156445479773051,1.0,3.0,axial,circular
200.0,200.0,100.0,3.0,0.0,303.5,40.6,600.0,0.0,0.0,2256.0,0.5,66.66666666666667,29559.245277626364,2835.318741728432,97.0,4.54560544885409,1.0,0.7170364103314087,14.222590244610478,12.185472653862492,0.15557994112572587,0.0,0.0,0.0,2060.6245963862098,1.0948136812287046,1.0,3.0,axial,circular
125.0,125.0,62.5,1.0,0.0,232.0,84.7,438.0,0.0,0.0,1275.0,0.5,125.0,11882.288814039995,598.4425109548656,61.5,1.5296768796222295,1.0,0.137951652378303,5.770488391420443,14.134783218316562,0.2234531184892925,0.0,0.0,0.0,1145.2685250907164,1.1132760327094535,1.0,3.504,axial,circular
125.0,125.0,62.5,1.0,0.0,232.0,84.7,438.0,0.0,0.0,1239.0,0.5,125.0,11882.288814039995,598.4425109548656,61.5,1.5296768796222295,1.0,0.137951652378303,5.770488391420443,14.134783218316562,0.2234531184892925,0.0,0.0,0.0,1145.2685250907164,1.081842356491775,1.0,3.504,axial,circular
127.0,127.0,63.5,2.0,0.0,258.0,84.7,445.0,0.0,0.0,1491.0,0.5,63.5,11882.288814039995,1198.6018366025517,61.5,3.0273338530939213,1.0,0.30726361105798844,12.700034700784256,14.242501613058117,0.20842374794957572,0.0,0.0,0.0,1315.669136392646,1.1332636441469497,1.0,3.5039370078740157,axial,circular
127.0,127.0,63.5,2.0,0.0,258.0,84.7,445.0,0.0,0.0,1339.0,0.5,63.5,11882.288814039995,1198.6018366025517,61.5,3.0273338530939213,1.0,0.30726361105798844,12.700034700784256,14.242501613058117,0.20842374794957572,0.0,0.0,0.0,1315.669136392646,1.0177330781440412,1.0,3.5039370078740157,axial,circular
133.0,133.0,66.5,3.5,0.0,352.0,84.7,465.0,0.0,0.0,1995.0,0.5,38.0,12468.981242097889,2153.073129760426,63.0,5.222756195271231,1.0,0.7176076545219418,29.181113979928146,14.347258355272146,0.20600592959895273,0.0,0.0,0.0,1814.0044528813612,1.0997767931777378,1.0,3.4962406015037595,axial,circular
133.0,133.0,66.5,3.5,0.0,352.0,84.7,465.0,0.0,0.0,1991.0,0.5,38.0,12468.981242097889,2153.073129760426,63.0,5.222756195271231,1.0,0.7176076545219418,29.181113979928146,14.347258355272146,0.20600592959895273,0.0,0.0,0.0,1814.0044528813612,1.0975717269257523,1.0,3.4962406015037595,axial,circular
133.0,133.0,66.5,3.5,0.0,352.0,84.7,465.0,0.0,0.0,1962.0,0.5,38.0,12468.981242097889,2153.073129760426,63.0,5.222756195271231,1.0,0.7176076545219418,29.181113979928146,14.347258355272146,0.20600592959895273,0.0,0.0,0.0,1814.0044528813612,1.0815849965988578,1.0,3.4962406015037595,axial,circular
133.0,133.0,66.5,4.7,0.0,352.0,84.7,465.0,0.0,0.0,2273.0,0.5,28.29787234042553,11998.496326296281,2841.3082139588187,61.8,6.92886216283739,1.0,0.9841261617136053,39.46536377538449,14.453692534668727,0.2002733838679587,0.0,0.0,0.0,2016.4131301507991,1.1272491564414737,1.0,3.4962406015037595,axial,circular
133.0,133.0,66.5,4.7,0.0,352.0,84.7,465.0,0.0,0.0,2158.0,0.5,28.29787234042553,11998.496326296281,2841.3082139588187,61.8,6.92886216283739,1.0,0.9841261617136053,39.46536377538449,14.453692534668727,0.2002733838679587,0.0,0.0,0.0,2016.4131301507991,1.0702171929611528,1.0,3.4962406015037595,axial,circular
133.0,133.0,66.5,4.7,0.0,352.0,84.7,465.0,0.0,0.0,2253.0,0.5,28.29787234042553,11998.496326296281,2841.3082139588187,61.8,6.92886216283739,1.0,0.9841261617136053,39.46536377538449,14.453692534668727,0.2002733838679587,0.0,0.0,0.0,2016.4131301507991,1.1173305540970702,1.0,3.4962406015037595,axial,circular
127.0,127.0,63.5,7.0,0.0,429.0,84.7,445.0,0.0,0.0,3404.0,0.5,18.142857142857142,10028.749148422017,3885.0621709845736,56.5,10.050008996716528,1.0,1.9621178402262365,76.30891786887418,14.68894736365,0.20600706886718387,0.0,0.0,0.0,2516.126724223727,1.352873035856411,1.0,3.5039370078740157,axial,circular
127.0,127.0,63.5,7.0,0.0,429.0,84.7,445.0,0.0,0.0,3370.0,0.5,18.142857142857142,10028.749148422017,3885.0621709845736,56.5,10.050008996716528,1.0,1.9621178402262365,76.30891786887418,14.68894736365,0.20600706886718387,0.0,0.0,0.0,2516.126724223727,1.3393602029483271,1.0,3.5039370078740157,axial,circular
127.0,127.0,63.5,7.0,0.0,429.0,84.7,445.0,0.0,0.0,3364.0,0.5,18.142857142857142,10028.749148422017,3885.0621709845736,56.5,10.050008996716528,1.0,1.9621178402262365,76.30891786887418,14.68894736365,0.20600706886718387,0.0,0.0,0.0,2516.126724223727,1.3369755853763121,1.0,3.5039370078740157,axial,circular
108.0,108.0,54.0,4.5,0.0,358.0,77.4,378.0,0.0,0.0,1535.0,0.5,24.0,7697.687399458391,2181.8032215905537,49.5,6.577977273970184,1.0,1.3109839479022218,47.574057860228805,14.538734848807085,0.19553453556955147,0.0,0.0,0.0,1376.8865580474976,1.1148340370006344,1.0,3.5,axial,circular
108.0,108.0,54.0,4.5,0.0,358.0,77.4,378.0,0.0,0.0,1578.0,0.5,24.0,7697.687399458391,2181.8032215905537,49.5,6.577977273970184,1.0,1.3109839479022218,47.574057860228805,14.538734848807085,0.19553453556955147,0.0,0.0,0.0,1376.8865580474976,1.1460639155615642,1.0,3.5,axial,circular
108.0,108.0,54.0,4.5,0.0,358.0,77.4,378.0,0.0,0.0,1518.0,0.5,24.0,7697.687399458391,2181.8032215905537,49.5,6.577977273970184,1.0,1.3109839479022218,47.574057860228805,14.538734848807085,0.19553453556955147,0.0,0.0,0.0,1376.8865580474976,1.102487340825383,1.0,3.5,axial,circular
133.0,133.0,66.5,4.7,0.0,352.0,74.5,465.0,0.0,0.0,1854.0,0.5,28.29787234042553,11998.496326296281,2841.3082139588187,61.8,6.92886216283739,1.0,1.1188655825119782,39.46536377538449,14.453692534668727,0.19574943222208174,0.0,0.0,0.0,1894.0284676225772,0.9788659630481575,1.0,3.4962406015037595,axial,circular
133.0,133.0,66.5,4.7,0.0,352.0,74.5,465.0,0.0,0.0,1933.0,0.5,28.29787234042553,11998.496326296281,2841.3082139588187,61.8,6.92886216283739,1.0,1.1188655825119782,39.46536377538449,14.453692534668727,0.19574943222208174,0.0,0.0,0.0,1894.0284676225772,1.0205760013873184,1.0,3.4962406015037595,axial,circular
152.4,152.4,76.2,1.6,0.0,331.0,16.0,914.0,0.0,0.0,682.3,0.5,95.25,17483.46577205178,1161.996524541854,74.60000000000001,2.4391782242832534,1.0,1.3749449574172454,10.822627241792986,24.25369379413027,0.27979826929070395,0.0,0.0,0.0,664.3563019761821,1.0270091485102841,1.0,5.997375328083989,axial,circular
152.4,152.4,76.2,1.6,0.0,331.0,20.3,914.0,0.0,0.0,721.5,0.5,95.25,17483.46577205178,1161.996524541854,74.60000000000001,2.4391782242832534,1.0,1.0837004590480752,10.822627241792986,24.25369379413027,0.28832713500833257,0.0,0.0,0.0,739.5352047960048,0.9756127839769579,1.0,5.997375328083989,axial,circular
152.4,152.4,76.2,1.6,0.0,331.0,20.3,914.0,0.0,0.0,733.0,0.5,95.25,17483.46577205178,1161.996524541854,74.60000000000001,2.4391782242832534,1.0,1.0837004590480752,10.822627241792986,24.25369379413027,0.28832713500833257,0.0,0.0,0.0,739.5352047960048,0.9911630916910744,1.0,5.997375328083989,axial,circular
127.0,127.0,63.5,2.4,0.0,289.6,28.5,914.0,0.0,0.0,627.2,0.5,52.91666666666667,11728.22511030795,1429.8181328705082,61.099999999999994,3.617348888358606,1.0,1.2388028755933918,17.14540487837402,29.33928049300503,0.34233034227091164,0.0,0.0,0.0,748.3297469230757,0.8381331927253626,1.0,7.196850393700787,axial,circular
127.0,127.0,63.5,2.4,0.0,289.6,28.5,914.0,0.0,0.0,622.7,0.5,52.91666666666667,11728.22511030795,1429.8181328705082,61.099999999999994,3.617348888358606,1.0,1.2388028755933918,17.14540487837402,29.33928049300503,0.34233034227091164,0.0,0.0,0.0,748.3297469230757,0.8321198008770461,1.0,7.196850393700787,axial,circular
127.0,127.0,63.5,2.4,0.0,289.6,28.5,914.0,0.0,0.0,658.3,0.5,52.91666666666667,11728.22511030795,1429.8181328705082,61.099999999999994,3.617348888358606,1.0,1.2388028755933918,17.14540487837402,29.33928049300503,0.34233034227091164,0.0,0.0,0.0,748.3297469230757,0.8796924119437278,1.0,7.196850393700787,axial,circular
114.3,114.3,57.15,3.2,0.0,413.7,23.2,914.0,0.0,0.0,711.7,0.5,35.71875,9143.927431520084,1686.300979795757,53.949999999999996,4.76429785793578,1.0,3.2885152306802783,36.53364270302192,32.86151590588124,0.4156782434512558,0.0,0.0,0.0,909.7618317527706,0.7822926563415179,1.0,7.996500437445319,axial,circular
114.3,114.3,57.15,3.2,0.0,413.7,23.2,914.0,0.0,0.0,756.2,0.5,35.71875,9143.927431520084,1686.300979795757,53.949999999999996,4.76429785793578,1.0,3.2885152306802783,36.53364270302192,32.86151590588124,0.4156782434512558,0.0,0.0,0.0,909.7618317527706,0.8312065571525303,1.0,7.996500437445319,axial,circular
95.0,95.0,47.5,3.7,0.0,333.4,19.8,855.0,0.0,0.0,670.0,0.5,25.675675675675674,6026.957010352802,1586.458585690832,43.8,5.428299298742246,1.0,4.432319421504892,41.31952023289189,37.30986894220465,0.42611574925986895,0.0,0.0,0.0,648.259041274309,1.03353745546372,1.0,9.0,axial,circular
95.0,95.0,47.5,3.7,0.0,394.5,19.8,855.0,0.0,0.0,701.0,0.5,25.675675675675674,6026.957010352802,1586.458585690832,43.8,5.428299298742246,1.0,5.244601115128015,48.89187382086339,37.30986894220465,0.4568643682175546,0.0,0.0,0.0,745.1916608600188,0.9406975907258307,1.0,9.0,axial,circular
95.0,95.0,47.5,3.4,0.0,342.4,19.8,855.0,0.0,0.0,670.0,0.5,27.941176470588236,6109.800808627966,1466.8623839659947,44.1,5.009335146054461,1.0,4.151747050830283,38.893341360749375,37.21970663700969,0.4306000701639592,0.0,0.0,0.0,623.2277362807903,1.0750484309288457,1.0,9.0,axial,circular
82.6,82.6,41.3,1.4,0.0,492.8,35.1,248.0,0.0,0.0,541.0,0.5,59.0,5001.446920441486,544.4637471399121,39.9,2.1156898477617005,1.0,1.5283994980434439,26.130625488144513,12.217801689925956,0.17162080324277387,0.0,0.0,0.0,443.8625214980449,1.2188458673512559,1.0,3.0024213075060535,axial,circular
82.6,82.6,41.3,1.4,0.0,492.8,35.1,516.0,0.0,0.0,499.0,0.5,59.0,5001.446920441486,544.4637471399121,39.9,2.1156898477617005,1.0,1.5283994980434439,26.130625488144513,25.420909967749168,0.357081993843836,0.0,0.0,0.0,443.8625214980449,1.1242219737676094,1.0,6.246973365617434,axial,circular
82.6,82.6,41.3,1.4,0.0,492.8,35.1,805.0,0.0,0.0,409.0,0.5,59.0,5001.446920441486,544.4637471399121,39.9,2.1156898477617005,1.0,1.5283994980434439,26.130625488144513,39.6585901628645,0.5570755911711007,0.0,0.0,0.0,443.8625214980449,0.9214564875169384,1.0,9.745762711864407,axial,circular
82.6,82.6,41.3,1.4,0.0,492.8,35.6,847.0,0.0,0.0,267.0,0.5,59.0,5001.446920441486,544.4637471399121,39.9,2.1156898477617005,1.0,1.506933212958564,26.130625488144513,41.72773399744873,0.5870519510878514,0.0,0.0,0.0,446.3632449582657,0.5981675306284775,1.0,10.254237288135593,axial,circular
121.0,121.0,60.5,3.6,0.0,302.0,21.1,1059.0,0.0,0.0,708.0,0.5,33.61111111111111,10171.25179118885,2001.51728088681,56.9,5.347190602259076,1.0,2.816497864501025,28.38051954098842,36.01927455654251,0.401166146929143,0.0,0.0,0.0,819.0716316219014,0.8643932626479071,1.0,8.75206611570248,axial,circular
121.0,121.0,60.5,3.7,0.0,314.7,25.9,1059.0,0.0,0.0,854.0,0.5,32.7027027027027,10135.531882717532,2053.837372415494,56.8,5.4896198435468975,1.0,2.4621612210114194,30.415200083876915,36.043826194558385,0.41456845443433277,0.0,0.0,0.0,908.85289686154,0.9396460119663385,1.0,8.75206611570248,axial,circular
121.0,121.0,60.5,2.0,0.0,524.5,20.4,1059.0,0.0,0.0,781.0,0.5,60.5,10751.31545874767,1140.3009484456293,58.5,3.0241340054047114,1.0,2.726925077281399,27.11381685187643,35.6008785802738,0.4880910254033834,0.0,0.0,0.0,817.4146828181849,0.9554513962330127,1.0,8.75206611570248,axial,circular
95.0,95.0,47.5,3.7,0.0,394.2,25.7,855.0,0.0,0.0,699.0,0.5,25.675675675675674,6026.957010352802,1586.458585690832,43.8,5.428299298742246,1.0,4.03751493934129,48.854693688680214,37.30986894220465,0.46309222997251753,0.0,0.0,0.0,780.2747696453929,0.895838270302743,1.0,9.0,axial,circular
216.0,216.0,108.0,4.0,0.0,294.4,24.3,1944.0,0.0,0.0,2336.0,0.5,54.0,33979.4661412272,4055.9294297558554,104.0,6.032006412475624,1.0,1.4461234572073285,17.07521815223869,36.677335470825206,0.42109416274613864,0.0,0.0,0.0,2019.7666513519448,1.15656924944096,1.0,9.0,axial,circular
216.0,216.0,108.0,4.1,0.0,293.4,24.3,1944.0,0.0,0.0,2285.0,0.5,52.6829268292683,33914.152429959075,4153.695718487723,103.9,6.178937183250127,1.0,1.478793547612937,17.44850981295079,36.69297906108338,0.4202361739100853,0.0,0.0,0.0,2042.8082278523034,1.118558251746579,1.0,9.0,axial,circular
216.0,216.0,108.0,6.0,0.0,397.5,17.8,1944.0,0.0,0.0,2512.0,0.5,36.0,32685.129967948207,5977.593256476861,102.0,8.935688708017423,1.0,4.084070917387287,34.82290452389143,36.97856290267247,0.45337089713138495,0.0,0.0,0.0,2957.8886328790304,0.8492544215753555,1.0,9.0,axial,circular
216.0,216.0,108.0,6.0,0.0,401.6,17.8,1944.0,0.0,0.0,2471.0,0.5,36.0,32685.129967948207,5977.593256476861,102.0,8.935688708017423,1.0,4.126195925591784,35.18208416803723,36.97856290267247,0.4552452666666867,0.0,0.0,0.0,2982.3967652305855,0.8285282591529881,1.0,9.0,axial,circular
216.0,216.0,108.0,6.5,0.0,351.4,24.3,1944.0,0.0,0.0,2862.0,0.5,33.23076923076923,32365.472915445447,6446.936203974099,101.5,9.6502295513651,1.0,2.8804934964302866,33.40976023989848,37.0500765171217,0.4413835103094317,0.0,0.0,0.0,3051.934373921823,0.9377659049471133,1.0,9.0,axial,circular
216.0,216.0,108.0,9.3,0.0,413.5,24.3,1944.0,0.0,0.0,2993.0,0.5,23.2258064516129,30604.421737549153,8993.405026077806,98.7,13.56922877732596,1.0,5.00045144929063,56.84778216235344,37.423076259108655,0.4712688969006454,0.0,0.0,0.0,4462.460426505617,0.6707062279415449,1.0,9.0,axial,circular
76.2,76.2,38.1,1.7,0.0,535.0,21.8,1010.0,0.0,0.0,327.0,0.5,44.82352941176471,4162.484602300332,603.757290422853,36.4,2.5505059581660916,0.9999999999999999,3.5596478523591135,37.48683207744118,54.201901361588504,0.7548669585297445,0.0,0.0,0.0,413.7523147063736,0.7903279048289098,1.0,13.254593175853017,axial,circular
