Repository: Serali-Nerri/xgboost

# CFST柱极限承载力预测 - XGBoost ML管道

## 项目概述

本项目是一个完整的机器学习管道，用于预测混凝土填充钢管（CFST）柱的极限承载力。采用XGBoost算法，提供从数据加载、预处理、模型训练、评估到预测的全流程解决方案。

### 核心特性

- **模块化设计**：清晰的模块分离，便于维护和扩展
- **特征工程支持**：处理无量纲参数，剔除几何参数实现多截面统一预测
- **自动化超参数优化**：集成Optuna框架进行超参数搜索，支持持久化存储和断点续训
- **智能参数加载**：自动加载最优参数，无需手动配置
- **特征选择**：迭代剔除法自动寻找最优特征子集
- **多维度评估**：集成R²、RMSE、MAE、MAPE、COV等工程指标
- **可视化分析**：提供预测散点图、特征重要性图和学习曲线
- **COV稳定性指标**：特别添加变异系数评估模型预测稳定性

---

## 环境要求

### 系统要求
- Python 3.8+
- 8GB+ RAM（推荐16GB）
- 5GB+ 可用磁盘空间

### Python依赖
- pandas &gt;= 1.5.0
- numpy &gt;= 1.23.0
- xgboost &gt;= 1.7.0
- scikit-learn &gt;= 1.2.0
- matplotlib &gt;= 3.6.0
- seaborn &gt;= 0.12.0
- optuna &gt;= 3.0.0
- joblib &gt;= 1.2.0

---

File: data/processed/2026.3.11-new_feature_parameters_raw.csv (part 79 of 84)
b (mm),h (mm),r0 (mm),t (mm),R (%),fy (MPa),fc (MPa),L (mm),e1 (mm),e2 (mm),Nexp (kN),r0/h,b/t,Ac (mm^2),As (mm^2),Re (mm),te (mm),ke,xi,sigma_re (MPa),lambda,lambda_bar,e/h,e1/e2,e_bar,Npl (kN),psi,b/h,L/h,axial_flag,section_family
82.6,82.6,41.3,1.4,0.0,492.8,35.1,1115.0,0.0,0.0,363.0,0.5,59.0,5001.446920441486,544.4637471399121,39.9,2.1156898477617005,1.0,1.5283994980434439,26.130625488144513,54.93084227527194,0.771601595224568,0.0,0.0,0.0,443.8625214980449,0.8178207945443732,1.0,13.498789346246975,axial,circular
121.0,121.0,60.5,2.0,0.0,524.5,20.1,1694.0,0.0,0.0,740.0,0.5,60.5,10751.31545874767,1140.3009484456293,58.5,3.0241340054047114,1.0,2.7676254515691805,27.11381685187643,56.94795874880436,0.7800848699624564,0.0,0.0,0.0,814.1892881805607,0.9088795575457044,1.0,14.0,axial,circular
76.2,76.2,38.1,1.7,0.0,535.0,21.8,1067.0,0.0,0.0,327.0,0.5,44.82352941176471,4162.484602300332,603.757290422853,36.4,2.5505059581660916,0.9999999999999999,3.5596478523591135,37.48683207744118,57.26082054734152,0.7974683611398391,0.0,0.0,0.0,413.7523147063736,0.7903279048289098,1.0,14.00262467191601,axial,circular
102.0,102.0,51.0,3.1,0.0,617.8,28.5,1530.0,0.0,0.0,835.0,0.5,32.90322580645161,7208.101600322957,1451.0991083359054,47.9,4.600563730457239,1.0,4.36394451025192,59.33670715399754,61.765369094655576,0.9255771924181959,0.0,0.0,0.0,1101.9199247391266,0.7577683107941637,1.0,15.0,axial,circular
95.0,95.0,47.5,3.9,0.0,333.4,19.8,1425.0,0.0,0.0,578.0,0.5,24.35897435897436,5972.041970768053,1665.3035461060822,43.6,5.705603963672218,1.0,4.695382325511293,43.629549575420114,62.2807629014807,0.7103683923414701,0.0,0.0,0.0,673.4586332929753,0.8582561295172412,1.0,15.0,axial,circular
95.0,95.0,47.5,3.9,0.0,394.5,19.8,1425.0,0.0,0.0,618.0,0.5,24.35897435897436,5972.041970768053,1665.3035461060822,43.6,5.705603963672218,1.0,5.55587380748112,51.62524687313508,62.2807629014807,0.762144781784304,0.0,0.0,0.0,775.2086799600569,0.7972046959430883,1.0,15.0,axial,circular
95.0,95.0,47.5,3.6,0.0,342.4,19.8,1425.0,0.0,0.0,587.0,0.5,26.38888888888889,6054.508777924784,1546.7703532628145,43.9,5.289046495124786,1.0,4.4178960395431455,41.252153073592865,62.133532414894475,0.7178580673483207,0.0,0.0,0.0,649.4934427600983,0.9037812568291296,1.0,15.0,axial,circular
95.0,95.0,47.5,3.9,0.0,384.2,25.7,1425.0,0.0,0.0,617.0,0.5,24.35897435897436,5972.041970768053,1665.3035461060822,43.6,5.705603963672218,1.0,4.168643852319399,50.277363367955644,62.2807629014807,0.7641110820788533,0.0,0.0,0.0,793.2911010626957,0.7777724963427227,1.0,15.0,axial,circular
95.0,95.0,47.5,3.9,0.0,339.4,18.9,1971.0,0.0,0.0,508.0,0.5,24.35897435897436,5972.041970768053,1665.3035461060822,43.6,5.705603963672218,1.0,5.007495750582415,44.4147244328062,86.14412889741646,0.9873872134409549,0.0,0.0,0.0,678.0756167959204,0.749178981542544,1.0,20.74736842105263,axial,circular
95.0,95.0,47.5,3.4,0.0,344.5,18.9,1971.0,0.0,0.0,483.0,0.5,27.941176470588236,6109.800808627966,1466.8623839659947,44.1,5.009335146054461,1.0,4.376125236181955,39.13188112960911,85.80121845794866,0.9924282928864183,0.0,0.0,0.0,620.8093265593537,0.7780166620190455,1.0,20.74736842105263,axial,circular
95.0,95.0,47.5,3.6,0.0,362.5,19.6,1971.0,0.0,0.0,483.0,0.5,26.38888888888889,6054.508777924784,1546.7703532628145,43.9,5.289046495124786,1.0,4.72496793698457,43.673789395962075,85.94048588754877,1.0158562037866206,0.0,0.0,0.0,679.3726251050962,0.7109500473694857,1.0,20.74736842105263,axial,circular
95.0,95.0,47.5,3.7,0.0,333.4,20.4,1971.0,0.0,0.0,421.0,0.5,25.675675675675674,6026.957010352802,1586.458585690832,43.8,5.428299298742246,1.0,4.3019570855782785,41.31952023289189,86.00906629834546,0.9840305499252465,0.0,0.0,0.0,651.8752154805205,0.6458291249647616,1.0,20.74736842105263,axial,circular
95.0,95.0,47.5,3.7,0.0,394.5,21.1,1971.0,0.0,0.0,577.0,0.5,25.675675675675674,6026.957010352802,1586.458585690832,43.8,5.428299298742246,1.0,4.9214740322054356,48.89187382086339,86.00906629834546,1.0563768483453417,0.0,0.0,0.0,753.0267049734774,0.7662410857265981,1.0,20.74736842105263,axial,circular
95.0,95.0,47.5,3.5,0.0,342.4,21.8,1971.0,0.0,0.0,498.0,0.5,27.142857142857142,6082.12337734984,1506.9049526878687,44.0,5.149392101834444,1.0,3.891418121604796,40.071633083366216,85.87120384063441,0.9986427253236042,0.0,0.0,0.0,648.5545454265526,0.7678613981071811,1.0,20.74736842105263,axial,circular
69.9,69.9,34.95,1.2,0.0,535.0,22.5,1066.0,0.0,0.0,236.0,0.5,58.25000000000001,3578.4703819796237,394.7671016380577,33.75,1.8129128614560344,0.9999999999999999,2.6230996528562573,28.738026100117875,62.071203473283326,0.86281948047102,0.0,0.0,0.0,291.7159829709024,0.8090060667794816,1.0,15.250357653791129,axial,circular
82.6,82.6,41.3,1.4,0.0,492.8,31.2,1425.0,0.0,0.0,301.0,0.5,59.0,5001.446920441486,544.4637471399121,39.9,2.1156898477617005,1.0,1.7194494352988743,26.130625488144513,70.20309438767939,0.9741315965231462,0.0,0.0,0.0,424.3568785083231,0.7093086391295442,1.0,17.25181598062954,axial,circular
121.0,121.0,60.5,3.7,0.0,334.4,21.1,2299.0,0.0,0.0,645.0,0.5,32.7027027027027,10135.531882717532,2053.837372415494,56.8,5.4896198435468975,1.0,3.2114659487228576,32.319170346515534,78.24811748941428,0.9045723041557968,0.0,0.0,0.0,900.662940061081,0.7161391585139025,1.0,19.0,axial,circular
121.0,121.0,60.5,5.4,0.0,351.3,21.1,2299.0,0.0,0.0,831.0,0.5,22.407407407407405,9537.906712225149,2916.1722019231074,55.1,7.862341456512546,1.0,5.090445473909686,50.12777774360903,79.09318926768519,0.9232391175390324,0.0,0.0,0.0,1225.7011261635382,0.677979306913947,1.0,19.0,axial,circular
121.0,121.0,60.5,5.4,0.0,328.8,26.0,2299.0,0.0,0.0,881.0,0.5,22.407407407407405,9537.906712225149,2916.1722019231074,55.1,7.862341456512546,1.0,3.8665048233411885,46.917202738681034,79.09318926768519,0.910023906382898,0.0,0.0,0.0,1206.8229945101716,0.7300159211480575,1.0,19.0,axial,circular
121.0,121.0,60.5,2.0,0.0,524.5,20.1,2299.0,0.0,0.0,627.0,0.5,60.5,10751.31545874767,1140.3009484456293,58.5,3.0241340054047114,1.0,2.7676254515691805,27.11381685187643,77.28651544480591,1.0586866092347622,0.0,0.0,0.0,814.1892881805607,0.7700911926772388,1.0,19.0,axial,circular
76.0,76.0,38.0,1.7,0.0,370.9,19.8,1520.0,0.0,0.0,250.0,0.5,44.70588235294118,4139.645223708734,602.1054319250734,36.3,2.5503038792068153,0.9999999999999999,2.7245894179920294,26.058063603245394,81.79011342990908,0.985727240570093,0.0,0.0,0.0,305.28588013044265,0.8189045621539388,1.0,20.0,axial,circular
50.8,50.8,25.4,1.6,0.0,535.0,22.5,1016.0,0.0,0.0,123.0,0.5,31.749999999999996,1779.5237426994017,372.2138263094116,23.799999999999997,2.370963694304077,1.0,4.9734754504461725,53.2968729601967,82.42823210804434,1.153446166177858,0.0,0.0,0.0,239.17368128627174,0.5142706310264081,1.0,20.0,axial,circular
101.6,101.6,50.8,3.0,0.0,345.0,28.8,2591.0,0.0,0.0,411.0,0.5,33.86666666666667,7178.036558628102,1401.1168930681392,47.8,4.457337846112161,1.0,2.338273515947833,32.17116227842459,104.93425069694077,1.2616468159171408,0.0,0.0,0.0,690.1127809969973,0.5955548300471025,1.0,25.50196850393701,axial,circular
101.6,101.6,50.8,3.1,0.0,506.9,28.8,2591.0,0.0,0.0,442.0,0.5,32.774193548387096,7148.034348786319,1445.0746832263571,47.699999999999996,4.599823689424227,1.0,3.558225479594681,48.881564531847815,105.01956350308309,1.4551596789634538,0.0,0.0,0.0,938.3717461724864,0.47102867472605464,1.0,25.50196850393701,axial,circular
76.2,76.2,38.1,3.0,0.0,347.8,28.8,2591.0,0.0,0.0,208.0,0.5,25.400000000000002,3870.473565149161,1030.9062532716816,35.1,4.398831022513399,1.0,3.2165637131838736,43.58727719744046,141.0040867441423,1.679151714106364,0.0,0.0,0.0,470.0188335641867,0.44253545846816605,1.0,34.00262467191601,axial,circular
76.2,76.2,38.1,3.2,0.0,429.4,28.8,2591.0,0.0,0.0,204.0,0.5,23.8125,3826.491267998904,1093.9639561214244,34.9,4.675618028808849,0.9999999999999999,4.262573089686823,57.527518096576486,141.27820325382675,1.8243064537491982,0.0,0.0,0.0,579.951071276908,0.3517538118359584,1.0,34.00262467191601,axial,circular
25.4,25.4,12.7,0.9,0.0,535.0,22.5,1016.0,0.0,0.0,16.0,0.5,28.22222222222222,437.4353610858427,103.88788198834507,11.799999999999999,1.3266347512066154,1.0,5.6470582661425786,60.14827049962198,165.37492599945344,2.315850053288113,0.0,0.0,0.0,65.42231248819607,0.244564879954172,1.0,40.0,axial,circular
25.4,25.4,12.7,0.9,0.0,535.0,22.4,1067.0,0.0,0.0,16.1,0.5,28.22222222222222,437.4353610858427,103.88788198834507,11.799999999999999,1.3266347512066154,1.0,5.672268347687858,60.14827049962198,173.67622641871733,2.431717079980417,0.0,0.0,0.0,65.37856895208749,0.24625806679554035,1.0,42.00787401574804,axial,circular
25.4,25.4,12.7,0.9,0.0,535.0,22.4,1067.0,0.0,0.0,15.8,0.5,28.22222222222222,437.4353610858427,103.88788198834507,11.799999999999999,1.3266347512066154,1.0,5.672268347687858,60.14827049962198,173.67622641871733,2.431717079980417,0.0,0.0,0.0,65.37856895208749,0.24166940716580976,1.0,42.00787401574804,axial,circular
219.0,219.0,109.5,4.8,0.0,350.0,34.2,650.0,0.0,0.0,3400.0,0.5,45.625,34438.42141199014,4903.060097285118,104.7,7.205238936875119,1.0,1.4570213603931648,24.086281068828,12.13292555350703,0.1518210334586351,0.0,0.0,0.0,2893.865046339854,1.174899294042859,1.0,2.9680365296803655,axial,circular
219.0,219.0,109.5,4.7,0.0,350.0,34.2,650.0,0.0,0.0,3350.0,0.5,46.59574468085106,34504.23777808284,4805.076463377825,104.8,7.059480341016268,1.0,1.4251802762433878,23.576508772477997,12.127964341304073,0.15194855645154481,0.0,0.0,0.0,2861.821694192672,1.1705830614108348,1.0,2.9680365296803655,axial,circular
219.0,219.0,109.5,4.8,0.0,350.0,28.0,650.0,0.0,0.0,3150.0,0.5,45.625,34438.42141199014,4903.060097285118,104.7,7.205238936875119,1.0,1.7796475187659373,24.086281068828,12.13292555350703,0.14816898091642927,0.0,0.0,0.0,2680.346833585515,1.1752210424895748,1.0,2.9680365296803655,axial,circular
165.0,165.0,82.5,2.7,0.0,350.0,56.1,510.0,0.0,0.0,2080.0,0.5,61.11111111111111,20005.787681765945,2099.8426832704167,79.8,4.083494714488808,1.0,0.6548416393068467,17.910064537231612,12.570970006799426,0.17453496386150044,0.0,0.0,0.0,1857.2696280917153,1.1199235525846256,1.0,3.090909090909091,axial,circular
165.0,165.0,82.5,2.7,0.0,350.0,39.4,510.0,0.0,0.0,1750.0,0.5,61.11111111111111,20005.787681765945,2099.8426832704167,79.8,4.083494714488808,1.0,0.932401420434368,17.910064537231612,12.570970006799426,0.16370683838081135,0.0,0.0,0.0,1523.172973806224,1.1489174441081125,1.0,3.090909090909091,axial,circular
165.0,165.0,82.5,2.8,0.0,350.0,30.9,510.0,0.0,0.0,1560.0,0.5,58.92857142857143,19955.67927894119,2175.1342804456594,79.7,4.231262025797747,1.0,1.234608101364817,18.581451807141924,12.578128523976304,0.15751333714845864,0.0,0.0,0.0,1377.9274878752638,1.132135046094108,1.0,3.090909090909091,axial,circular
114.3,114.3,57.15,2.6,0.0,329.0,46.7,456.0,0.0,0.0,926.0,0.5,43.96153846153846,9348.445113268781,1383.9386615444523,54.55,3.8984718178462074,1.0,1.042933161660322,23.512323154379512,16.3205777792706,0.2096999282943588,0.0,0.0,0.0,891.888206437777,1.038246714460399,1.0,3.989501312335958,axial,circular
114.3,114.3,57.15,2.6,0.0,329.0,46.7,456.0,0.0,0.0,951.0,0.5,43.96153846153846,9348.445113268781,1383.9386615444523,54.55,3.8984718178462074,1.0,1.042933161660322,23.512323154379512,16.3205777792706,0.2096999282943588,0.0,0.0,0.0,891.888206437777,1.0662771333173213,1.0,3.989501312335958,axial,circular
114.3,114.3,57.15,2.6,0.0,329.0,58.5,456.0,0.0,0.0,1043.0,0.5,43.96153846153846,9348.445113268781,1383.9386615444523,54.55,3.8984718178462074,1.0,0.8325637375989238,23.512323154379512,16.3205777792706,0.21824688576454637,0.0,0.0,0.0,1002.1998587743484,1.0407105836909103,1.0,3.989501312335958,axial,circular
114.2,114.2,57.1,3.9,0.0,364.0,46.7,456.0,0.0,0.0,1231.0,0.5,29.282051282051285,8891.461191895976,2029.101088205279,53.2,5.7586544660071795,1.0,1.7787505590047963,39.40132003057544,16.491880736778057,0.21116986710529842,0.0,0.0,0.0,1153.8240337682637,1.066887119676029,1.0,3.9929947460595447,axial,circular
114.2,114.2,57.1,3.9,0.0,364.0,58.5,456.0,0.0,0.0,1413.0,0.5,29.282051282051285,8891.461191895976,2029.101088205279,53.2,5.7586544660071795,1.0,1.4199598479576752,39.40132003057544,16.491880736778057,0.21769459849358544,0.0,0.0,0.0,1258.743275832636,1.1225482011535084,1.0,3.9929947460595447,axial,circular
164.5,164.5,82.25,2.3,0.0,315.0,46.7,660.0,0.0,0.0,1731.0,0.5,71.52173913043478,20081.068095727594,1791.3174446517912,79.95,3.4897779954270476,1.0,0.6016991800120803,13.749594353464916,16.280781878063017,0.21663880147893314,0.0,0.0,0.0,1502.050875135793,1.1524243477062712,1.0,4.0121580547112465,axial,circular
164.5,164.5,82.25,2.3,0.0,315.0,46.7,660.0,0.0,0.0,1698.0,0.5,71.52173913043478,20081.068095727594,1791.3174446517912,79.95,3.4897779954270476,1.0,0.6016991800120803,13.749594353464916,16.280781878063017,0.21663880147893314,0.0,0.0,0.0,1502.050875135793,1.1304543861382141,1.0,4.0121580547112465,axial,circular
164.5,164.5,82.25,2.3,0.0,315.0,58.5,660.0,0.0,0.0,1984.0,0.5,71.52173913043478,20081.068095727594,1791.3174446517912,79.95,3.4897779954270476,1.0,0.4803307984028061,13.749594353464916,16.280781878063017,0.22724577100603177,0.0,0.0,0.0,1739.0074786653784,1.1408806599973014,1.0,4.0121580547112465,axial,circular
164.5,164.5,82.25,2.3,0.0,315.0,46.7,990.0,0.0,0.0,1682.0,0.5,71.52173913043478,20081.068095727594,1791.3174446517912,79.95,3.4897779954270476,1.0,0.6016991800120803,13.749594353464916,24.42117281709453,0.3249582022183997,0.0,0.0,0.0,1502.050875135793,1.119802283559762,1.0,6.018237082066869,axial,circular
164.5,164.5,82.25,2.3,0.0,315.0,58.5,990.0,0.0,0.0,1972.0,0.5,71.52173913043478,20081.068095727594,1791.3174446517912,79.95,3.4897779954270476,1.0,0.4803307984028061,13.749594353464916,24.42117281709453,0.34086865650904763,0.0,0.0,0.0,1739.0074786653784,1.1339801721344145,1.0,6.018237082066869,axial,circular
164.5,164.5,82.25,2.3,0.0,315.0,46.7,1320.0,0.0,0.0,1584.0,0.5,71.52173913043478,20081.068095727594,1791.3174446517912,79.95,3.4897779954270476,1.0,0.6016991800120803,13.749594353464916,32.561563756126034,0.43327760295786627,0.0,0.0,0.0,1502.050875135793,1.0545581552667438,1.0,8.024316109422493,axial,circular
164.5,164.5,82.25,2.3,0.0,315.0,58.5,1320.0,0.0,0.0,1886.0,0.5,71.52173913043478,20081.068095727594,1791.3174446517912,79.95,3.4897779954270476,1.0,0.4803307984028061,13.749594353464916,32.561563756126034,0.45449154201206354,0.0,0.0,0.0,1739.0074786653784,1.084526675783725,1.0,8.024316109422493,axial,circular
164.5,164.5,82.25,2.3,0.0,315.0,46.7,1650.0,0.0,0.0,1653.0,0.5,71.52173913043478,20081.068095727594,1791.3174446517912,79.95,3.4897779954270476,1.0,0.6016991800120803,13.749594353464916,40.701954695157546,0.5415970036973329,0.0,0.0,0.0,1502.050875135793,1.100495347636318,1.0,10.030395136778116,axial,circular
164.5,164.5,82.25,2.3,0.0,315.0,58.5,1650.0,0.0,0.0,1793.0,0.5,71.52173913043478,20081.068095727594,1791.3174446517912,79.95,3.4897779954270476,1.0,0.4803307984028061,13.749594353464916,40.701954695157546,0.5681144275150793,0.0,0.0,0.0,1739.0074786653784,1.0310478948463515,1.0,10.030395136778116,axial,circular
165.1,165.1,82.55,3.5,0.0,315.0,46.7,1980.0,0.0,0.0,1634.0,0.5,47.17142857142857,19631.50618699889,2698.9151951296135,79.05,5.258919389240248,1.0,0.9273192823302833,20.95584576357594,48.99305866883039,0.6268042529962254,0.0,0.0,0.0,1766.9496253986763,0.9247575462890296,1.0,11.992731677771049,axial,circular
165.1,165.1,82.55,3.5,0.0,315.0,58.5,1980.0,0.0,0.0,1850.0,0.5,47.17142857142857,19631.50618699889,2698.9151951296135,79.05,5.258919389240248,1.0,0.7402702646978501,20.95584576357594,48.99305866883039,0.6538558537360019,0.0,0.0,0.0,1998.6013984052634,0.925647305899097,1.0,11.992731677771049,axial,circular
217.3,217.3,108.65,3.0,0.0,342.0,46.7,660.0,0.0,0.0,1814.0,0.5,72.43333333333334,35066.21372593862,3087.470083007124,105.65,4.552970698243229,1.0,0.6447971483002436,14.73843803879966,12.322753800125419,0.1667647231181731,0.0,0.0,0.0,2693.50694938977,0.6734714385685816,1.0,3.0372756557754257,axial,circular
217.3,217.3,108.65,3.0,0.0,342.0,58.5,660.0,0.0,0.0,2352.0,0.5,72.43333333333334,35066.21372593862,3087.470083007124,105.65,4.552970698243229,1.0,0.5147355012926732,14.73843803879966,12.322753800125419,0.17458412735053705,0.0,0.0,0.0,3107.288271355846,0.7569300929307468,1.0,3.0372756557754257,axial,circular
219.0,219.0,109.5,3.8,0.0,373.0,46.7,876.0,0.0,0.0,2915.0,0.5,57.631578947368425,35099.41250630542,3915.2511916004105,105.69999999999999,5.7394596235071305,1.0,0.8909467220859373,20.253722228648627,16.283391360512457,0.22056143579887375,0.0,0.0,0.0,3099.5312585114166,0.9404647854398346,1.0,4.0,axial,circular
219.0,219.0,109.5,3.8,0.0,373.0,58.5,876.0,0.0,0.0,3453.0,0.5,57.631578947368425,35099.41250630542,3915.2511916004105,105.69999999999999,5.7394596235071305,1.0,0.7112343918190304,20.253722228648627,16.283391360512457,0.22967201650750563,0.0,0.0,0.0,3513.7043260858204,0.9827235531358884,1.0,4.0,axial,circular
219.0,219.0,109.5,3.8,0.0,325.0,46.7,876.0,0.0,0.0,3073.0,0.5,57.631578947368425,35099.41250630542,3915.2511916004105,105.69999999999999,5.7394596235071305,1.0,0.7762940607987389,17.647345105390894,16.283391360512457,0.21377029953544535,0.0,0.0,0.0,2911.599201314597,1.05543372817678,1.0,4.0,axial,circular
219.0,219.0,109.5,3.8,0.0,325.0,58.5,876.0,0.0,0.0,3602.0,0.5,57.631578947368425,35099.41250630542,3915.2511916004105,105.69999999999999,5.7394596235071305,1.0,0.6197082502444634,17.647345105390894,16.283391360512457,0.22344556067271013,0.0,0.0,0.0,3325.7722688890008,1.0830567184936193,1.0,4.0,axial,circular
108.0,108.0,54.0,4.5,0.0,400.0,49.2,700.0,0.0,0.0,1200.0,0.5,24.0,7697.687399458391,2181.8032215905537,49.5,6.577977273970184,1.0,2.304359303438978,53.15537191087018,26.923583053346455,0.3533426193903708,0.0,0.0,0.0,1251.4475086895745,0.9588895991782774,1.0,6.481481481481482,axial,circular
108.0,108.0,54.0,4.5,0.0,400.0,49.2,700.0,0.0,0.0,1350.0,0.5,24.0,7697.687399458391,2181.8032215905537,49.5,6.577977273970184,1.0,2.304359303438978,53.15537191087018,26.923583053346455,0.3533426193903708,0.0,0.0,0.0,1251.4475086895745,1.078750799075562,1.0,6.481481481481482,axial,circular
108.0,108.0,54.0,4.5,0.0,400.0,49.2,1130.0,0.0,0.0,1200.0,0.5,24.0,7697.687399458391,2181.8032215905537,49.5,6.577977273970184,1.0,2.304359303438978,53.15537191087018,43.46235550040213,0.57039594273017,0.0,0.0,0.0,1251.4475086895745,0.9588895991782774,1.0,10.462962962962964,axial,circular
108.0,108.0,54.0,4.5,0.0,400.0,49.2,1130.0,0.0,0.0,1100.0,0.5,24.0,7697.687399458391,2181.8032215905537,49.5,6.577977273970184,1.0,2.304359303438978,53.15537191087018,43.46235550040213,0.57039594273017,0.0,0.0,0.0,1251.4475086895745,0.8789821325800876,1.0,10.462962962962964,axial,circular
108.0,108.0,54.0,4.5,0.0,400.0,49.2,1670.0,0.0,0.0,1000.0,0.5,24.0,7697.687399458391,2181.8032215905537,49.5,6.577977273970184,1.0,2.304359303438978,53.15537191087018,64.23197671298368,0.8429745348313132,0.0,0.0,0.0,1251.4475086895745,0.7990746659818979,1.0,15.462962962962964,axial,circular
108.0,108.0,54.0,4.5,0.0,400.0,49.2,1670.0,0.0,0.0,1000.0,0.5,24.0,7697.687399458391,2181.8032215905537,49.5,6.577977273970184,1.0,2.304359303438978,53.15537191087018,64.23197671298368,0.8429745348313132,0.0,0.0,0.0,1251.4475086895745,0.7990746659818979,1.0,15.462962962962964,axial,circular
108.0,108.0,54.0,4.5,0.0,400.0,49.2,2230.0,0.0,0.0,850.0,0.5,24.0,7697.687399458391,2181.8032215905537,49.5,6.577977273970184,1.0,2.304359303438978,53.15537191087018,85.77084315566084,1.12564863034361,0.0,0.0,0.0,1251.4475086895745,0.6792134660846132,1.0,20.64814814814815,axial,circular
108.0,108.0,54.0,4.5,0.0,400.0,49.2,2230.0,0.0,0.0,900.0,0.5,24.0,7697.687399458391,2181.8032215905537,49.5,6.577977273970184,1.0,2.304359303438978,53.15537191087018,85.77084315566084,1.12564863034361,0.0,0.0,0.0,1251.4475086895745,0.7191671993837081,1.0,20.64814814814815,axial,circular
108.0,108.0,54.0,4.5,0.0,400.0,49.2,3470.0,0.0,0.0,490.0,0.5,24.0,7697.687399458391,2181.8032215905537,49.5,6.577977273970184,1.0,2.304359303438978,53.15537191087018,133.46404742158884,1.751569841835124,0.0,0.0,0.0,1251.4475086895745,0.39154658633112993,1.0,32.129629629629626,axial,circular
108.0,108.0,54.0,4.5,0.0,400.0,49.2,3470.0,0.0,0.0,540.0,0.5,24.0,7697.687399458391,2181.8032215905537,49.5,6.577977273970184,1.0,2.304359303438978,53.15537191087018,133.46404742158884,1.751569841835124,0.0,0.0,0.0,1251.4475086895745,0.43150031963022484,1.0,32.129629629629626,axial,circular
160.1,160.1,80.05,5.0,0.0,280.0,41.8,2000.0,0.0,0.0,1261.0,0.5,32.019999999999996,17695.028475326144,3667.6948971411157,75.05,7.411906631279507,1.0,1.3884290274683495,27.652682968131405,51.47432862660681,0.6036263709055513,0.0,0.0,0.0,1766.6067614681451,0.7137977887914576,1.0,12.492192379762649,axial,circular
160.2,160.2,80.1,5.0,0.0,281.0,42.6,2500.0,0.0,0.0,1244.0,0.5,32.04,17718.613982172967,3670.1241008143206,75.1,7.412100838668465,1.0,1.3663052079619011,27.733692885031143,64.30172399876908,0.7570579531306872,0.0,0.0,0.0,1786.1178279693925,0.6964826063095081,1.0,15.605493133583023,axial,circular
160.3,160.3,80.15,5.0,0.0,270.0,44.2,3000.0,0.0,0.0,1236.0,0.5,32.06,17742.215196983067,3672.5533044875256,75.15,7.412294810375329,1.0,1.264450289661367,26.630999318713755,77.11270763174505,0.9029330144590513,0.0,0.0,0.0,1775.7953039182835,0.6960261676966778,1.0,18.714909544603866,axial,circular
160.2,160.2,80.1,5.0,0.0,273.0,42.6,3500.0,0.0,0.0,1193.0,0.5,32.04,17718.613982172967,3670.1241008143206,75.1,7.412100838668465,1.0,1.3274068390519538,26.944121557343426,90.0224135982767,1.0511336397986968,0.0,0.0,0.0,1756.7568351628781,0.6790922773836202,1.0,21.847690387016232,axial,circular
159.9,159.9,79.95,5.0,0.0,281.0,45.9,4000.0,0.0,0.0,1091.0,0.5,31.98,17647.904585522298,3662.8364897947054,74.95,7.411517507731659,1.0,1.2706268238208176,27.78701026914738,103.08070750314212,1.2276624345732743,0.0,0.0,0.0,1839.2958741077855,0.593161772044548,1.0,25.015634771732334,axial,circular
159.8,159.8,79.9,5.0,0.0,283.0,67.1,2000.0,0.0,0.0,1650.0,0.5,31.96,17624.366202565277,3660.4072861215,74.9,7.4113225907083375,1.0,0.8759510114034952,28.00272754566701,51.573429609733275,0.6585867485669525,0.0,0.0,0.0,2218.4902341645147,0.7437490481545398,1.0,12.515644555694617,axial,circular
159.7,159.7,79.85,5.2,0.0,281.0,67.9,2500.0,0.0,0.0,1562.0,0.5,30.71153846153846,17506.909907229183,3795.0844621059605,74.64999999999999,7.694613686572254,1.0,0.8971157775285405,28.964319436393883,64.57365362698474,0.8207689496304343,0.0,0.0,0.0,2255.137916552637,0.692640564701153,1.0,15.654351909830934,axial,circular
159.8,159.8,79.9,5.1,0.0,276.0,69.7,3000.0,0.0,0.0,1468.0,0.5,31.33333333333334,17577.336560541044,3729.0976440972604,74.80000000000001,7.553194514000737,1.0,0.840092274181912,27.870076014227312,77.3994976643214,0.9875362793602063,0.0,0.0,0.0,2254.3713080405546,0.6511793309133047,1.0,18.773466833541924,axial,circular
160.1,160.1,80.05,5.0,0.0,276.0,70.6,3500.0,0.0,0.0,1326.0,0.5,32.019999999999996,17695.028475326144,3667.6948971411157,75.05,7.411906631279507,1.0,0.8103008905350494,27.257644640015243,90.08007509656191,1.1558369006523115,0.0,0.0,0.0,2261.5528019689737,0.5863228127353675,1.0,21.861336664584634,axial,circular
160.2,160.2,80.1,5.0,0.0,281.0,67.9,4000.0,0.0,0.0,1231.0,0.5,32.04,17718.613982172967,3670.1241008143206,75.1,7.412100838668465,1.0,0.857210631210265,27.733692885031143,102.88275839803052,1.3151739064548846,0.0,0.0,0.0,2234.3987617183684,0.5509312039956992,1.0,24.968789013732835,axial,circular
160.3,160.3,80.15,5.0,0.0,281.0,92.9,2000.0,0.0,0.0,2000.0,0.5,32.06,17742.215196983067,3672.5533044875256,75.15,7.412294810375329,1.0,0.6261103331998609,27.715965957624316,51.4084717544967,0.7030868435874318,0.0,0.0,0.0,2680.2392703607215,0.7462020358095973,1.0,12.476606363069244,axial,circular
159.8,159.8,79.9,5.0,0.0,275.0,93.8,2500.0,0.0,0.0,1818.0,0.5,31.96,17624.366202565277,3660.4072861215,74.9,7.4113225907083375,1.0,0.6088996977978479,27.2111310072736,64.46678701216659,0.8795815710861299,0.0,0.0,0.0,2659.7775534840357,0.6835158066578186,1.0,15.644555694618271,axial,circular
159.7,159.7,79.85,5.0,0.0,275.0,94.7,3000.0,0.0,0.0,1636.0,0.5,31.939999999999998,17600.84352757152,3657.978082448295,74.85,7.411127436274043,1.0,0.6035181448593675,27.2285911152353,77.40982165882323,1.0584286436973176,0.0,0.0,0.0,2672.7438547343045,0.612105045944492,1.0,18.785222291797123,axial,circular
159.6,159.6,79.8,5.0,0.0,270.0,99.3,3500.0,0.0,0.0,1454.0,0.5,31.919999999999998,17577.336560541036,3655.54887877509,74.8,7.41093204399391,1.0,0.5654758245455709,26.7506905331331,90.36948956161665,1.2452623830631897,0.0,0.0,0.0,2732.427717730999,0.532127525483967,1.0,21.92982456140351,axial,circular
159.8,159.8,79.9,5.0,0.0,270.0,95.6,4000.0,0.0,0.0,1333.0,0.5,31.96,17624.366202565277,3660.4072861215,74.9,7.4113225907083375,1.0,0.5865726035157207,26.716383170777718,103.14685921946655,1.4087925902093557,0.0,0.0,0.0,2673.1993762180455,0.49865341577547595,1.0,25.031289111389235,axial,circular
165.2,165.2,82.6,4.1,0.0,353.0,42.5,661.0,0.0,0.0,1562.0,0.5,40.29268292682927,19359.279329583704,3141.7866363774046,78.5,6.130442198059242,1.0,1.3479484300800493,27.56746618999889,16.39826764913823,0.21017891202899758,0.0,0.0,0.0,1931.820054148531,0.8085639222171069,1.0,4.001210653753027,axial,circular
165.2,165.2,82.6,4.1,0.0,353.0,42.5,1322.0,0.0,0.0,1412.0,0.5,40.29268292682927,19359.279329583704,3141.7866363774046,78.5,6.130442198059242,1.0,1.3479484300800493,27.56746618999889,32.79653529827646,0.42035782405799516,0.0,0.0,0.0,1931.820054148531,0.730916938649523,1.0,8.002421307506054,axial,circular
165.2,165.2,82.6,4.1,0.0,353.0,42.5,1982.0,0.0,0.0,1372.0,0.5,40.29268292682927,19359.279329583704,3141.7866363774046,78.5,6.130442198059242,1.0,1.3479484300800493,27.56746618999889,49.16999467563082,0.6302187649644072,0.0,0.0,0.0,1931.820054148531,0.7102110763648339,1.0,11.997578692493947,axial,circular
165.2,165.2,82.6,4.1,0.0,353.0,42.5,2974.0,0.0,0.0,1147.0,0.5,40.29268292682927,19359.279329583704,3141.7866363774046,78.5,6.130442198059242,1.0,1.3479484300800493,27.56746618999889,73.7798002852301,0.9456461185691963,0.0,0.0,0.0,1931.820054148531,0.5937406010134582,1.0,18.002421307506054,axial,circular
165.2,165.2,82.6,4.1,0.0,353.0,42.5,3965.0,0.0,0.0,1019.0,0.5,40.29268292682927,19359.279329583704,3141.7866363774046,78.5,6.130442198059242,1.0,1.3479484300800493,27.56746618999889,98.3647976230455,1.2607555010514,0.0,0.0,0.0,1931.820054148531,0.5274818417024532,1.0,24.001210653753027,axial,circular
165.2,165.2,82.6,4.1,0.0,353.0,42.5,4956.0,0.0,0.0,782.0,0.5,40.29268292682927,19359.279329583704,3141.7866363774046,78.5,6.130442198059242,1.0,1.3479484300800493,27.56746618999889,122.94979496086091,1.5758648835336035,0.0,0.0,0.0,1931.820054148531,0.4047996076656707,1.0,30.000000000000004,axial,circular
114.3,114.3,57.15,3.1,0.0,348.0,53.0,670.0,0.0,0.0,898.0,0.5,36.87096774193548,9177.856632178855,1636.3501804545267,54.05,4.620852556421113,1.0,1.1706804175014764,29.75128010424694,24.071032983485555,0.31541946159958323,0.0,0.0,0.0,1055.8762643036546,0.8504784418013476,1.0,5.861767279090114,axial,circular
114.3,114.3,57.15,3.1,0.0,348.0,53.0,670.0,0.0,0.0,904.0,0.5,36.87096774193548,9177.856632178855,1636.3501804545267,54.05,4.620852556421113,1.0,1.1706804175014764,29.75128010424694,24.071032983485555,0.31541946159958323,0.0,0.0,0.0,1055.8762643036546,0.856160925822292,1.0,5.861767279090114,axial,circular
114.3,114.3,57.15,3.1,0.0,348.0,53.0,670.0,0.0,0.0,910.0,0.5,36.87096774193548,9177.856632178855,1636.3501804545267,54.05,4.620852556421113,1.0,1.1706804175014764,29.75128010424694,24.071032983485555,0.31541946159958323,0.0,0.0,0.0,1055.8762643036546,0.8618434098432364,1.0,5.861767279090114,axial,circular
114.3,114.3,57.15,3.1,0.0,348.0,52.9,1020.0,0.0,0.0,888.0,0.5,36.87096774193548,9177.856632178855,1636.3501804545267,54.05,4.620852556421113,1.0,1.1728934239617816,29.75128010424694,36.6454531987392,0.48004667030199566,0.0,0.0,0.0,1054.9584786404366,0.8417392892508887,1.0,8.923884514435695,axial,circular
114.3,114.3,57.15,3.1,0.0,348.0,52.9,1020.0,0.0,0.0,849.0,0.5,36.87096774193548,9177.856632178855,1636.3501804545267,54.05,4.620852556421113,1.0,1.1728934239617816,29.75128010424694,36.6454531987392,0.48004667030199566,0.0,0.0,0.0,1054.9584786404366,0.8047710096554105,1.0,8.923884514435695,axial,circular
114.3,114.3,57.15,3.1,0.0,348.0,52.9,1020.0,0.0,0.0,845.0,0.5,36.87096774193548,9177.856632178855,1636.3501804545267,54.05,4.620852556421113,1.0,1.1728934239617816,29.75128010424694,36.6454531987392,0.48004667030199566,0.0,0.0,0.0,1054.9584786404366,0.8009793912353614,1.0,8.923884514435695,axial,circular
114.3,114.3,57.15,3.1,0.0,348.0,55.1,1335.0,0.0,0.0,784.0,0.5,36.87096774193548,9177.856632178855,1636.3501804545267,54.05,4.620852556421113,1.0,1.1260628335313658,29.75128010424694,47.96243139246749,0.632429017392022,0.0,0.0,0.0,1075.1497632312303,0.72920073724779,1.0,11.67979002624672,axial,circular
114.3,114.3,57.15,3.1,0.0,348.0,55.1,1335.0,0.0,0.0,773.0,0.5,36.87096774193548,9177.856632178855,1636.3501804545267,54.05,4.620852556421113,1.0,1.1260628335313658,29.75128010424694,47.96243139246749,0.632429017392022,0.0,0.0,0.0,1075.1497632312303,0.7189696044547725,1.0,11.67979002624672,axial,circular
114.3,114.3,57.15,3.1,0.0,348.0,55.1,1335.0,0.0,0.0,794.0,0.5,36.87096774193548,9177.856632178855,1636.3501804545267,54.05,4.620852556421113,1.0,1.1260628335313658,29.75128010424694,47.96243139246749,0.632429017392022,0.0,0.0,0.0,1075.1497632312303,0.7385017670596241,1.0,11.67979002624672,axial,circular
114.3,114.3,57.15,3.1,0.0,348.0,56.3,2040.0,0.0,0.0,617.0,0.5,36.87096774193548,9177.856632178855,1636.3501804545267,54.05,4.620852556421113,1.0,1.1020614942731484,29.75128010424694,73.2909063974784,0.9698285937456083,0.0,0.0,0.0,1086.1631911898448,0.5680546026643595,1.0,17.84776902887139,axial,circular
114.3,114.3,57.15,3.1,0.0,348.0,56.3,2040.0,0.0,0.0,649.0,0.5,36.87096774193548,9177.856632178855,1636.3501804545267,54.05,4.620852556421113,1.0,1.1020614942731484,29.75128010424694,73.2909063974784,0.9698285937456083,0.0,0.0,0.0,1086.1631911898448,0.5975161055578109,1.0,17.84776902887139,axial,circular
114.3,114.3,57.15,3.1,0.0,348.0,56.3,2040.0,0.0,0.0,688.0,0.5,36.87096774193548,9177.856632178855,1636.3501804545267,54.05,4.620852556421113,1.0,1.1020614942731484,29.75128010424694,73.2909063974784,0.9698285937456083,0.0,0.0,0.0,1086.1631911898448,0.6334223122092048,1.0,17.84776902887139,axial,circular
114.3,114.3,57.15,3.1,0.0,340.0,56.3,2700.0,0.0,0.0,516.0,0.5,36.87096774193548,9177.856632178855,1636.3501804545267,54.05,4.620852556421113,1.0,1.0767267472783635,29.067342630586097,97.00267023195671,1.2758380521541601,0.0,0.0,0.0,1073.0723897462087,0.4808622465088666,1.0,23.62204724409449,axial,circular
114.3,114.3,57.15,3.1,0.0,340.0,56.3,2700.0,0.0,0.0,537.0,0.5,36.87096774193548,9177.856632178855,1636.3501804545267,54.05,4.620852556421113,1.0,1.0767267472783635,29.067342630586097,97.00267023195671,1.2758380521541601,0.0,0.0,0.0,1073.0723897462087,0.5004322216574832,1.0,23.62204724409449,axial,circular
114.3,114.3,57.15,3.1,0.0,340.0,56.3,2700.0,0.0,0.0,536.0,0.5,36.87096774193548,9177.856632178855,1636.3501804545267,54.05,4.620852556421113,1.0,1.0767267472783635,29.067342630586097,97.00267023195671,1.2758380521541601,0.0,0.0,0.0,1073.0723897462087,0.4995003180789777,1.0,23.62204724409449,axial,circular
114.3,114.3,57.15,3.1,0.0,340.0,61.1,3370.0,0.0,0.0,401.0,0.5,36.87096774193548,9177.856632178855,1636.3501804545267,54.05,4.620852556421113,1.0,0.9921393759700794,29.067342630586097,121.07370321544226,1.6150019759055685,0.0,0.0,0.0,1117.1261015806674,0.35895679049357876,1.0,29.483814523184602,axial,circular
114.3,114.3,57.15,3.1,0.0,340.0,61.1,3370.0,0.0,0.0,362.0,0.5,36.87096774193548,9177.856632178855,1636.3501804545267,54.05,4.620852556421113,1.0,0.9921393759700794,29.067342630586097,121.07370321544226,1.6150019759055685,0.0,0.0,0.0,1117.1261015806674,0.32404578094432795,1.0,29.483814523184602,axial,circular
114.3,114.3,57.15,3.1,0.0,340.0,61.1,3370.0,0.0,0.0,379.0,0.5,36.87096774193548,9177.856632178855,1636.3501804545267,54.05,4.620852556421113,1.0,0.9921393759700794,29.067342630586097,121.07370321544226,1.6150019759055685,0.0,0.0,0.0,1117.1261015806674,0.3392634004914373,1.0,29.483814523184602,axial,circular
114.3,114.3,57.15,3.1,0.0,340.0,54.3,3720.0,0.0,0.0,320.0,0.5,36.87096774193548,9177.856632178855,1636.3501804545267,54.05,4.620852556421113,1.0,1.11638519100869,29.067342630586097,133.6481234306959,1.7472888564316418,0.0,0.0,0.0,1054.716676481851,0.3033990142901722,1.0,32.54593175853019,axial,circular
114.3,114.3,57.15,3.1,0.0,340.0,54.3,3720.0,0.0,0.0,293.0,0.5,36.87096774193548,9177.856632178855,1636.3501804545267,54.05,4.620852556421113,1.0,1.11638519100869,29.067342630586097,133.6481234306959,1.7472888564316418,0.0,0.0,0.0,1054.716676481851,0.2777997224594389,1.0,32.54593175853019,axial,circular
114.3,114.3,57.15,3.1,0.0,340.0,54.3,3720.0,0.0,0.0,305.0,0.5,36.87096774193548,9177.856632178855,1636.3501804545267,54.05,4.620852556421113,1.0,1.11638519100869,29.067342630586097,133.6481234306959,1.7472888564316418,0.0,0.0,0.0,1054.716676481851,0.28917718549532034,1.0,32.54593175853019,axial,circular
114.3,114.3,57.15,3.4,0.0,287.3,41.9,342.9,0.0,0.0,737.0,0.5,33.61764705882353,9076.257525761761,1785.6710740374326,53.74999999999999,5.050163744147369,1.0,1.3490133785982552,26.993712440810032,12.346491074886584,0.14660445321767454,0.0,0.0,0.0,893.3184899003722,0.8250137082488848,1.0,3.0,axial,circular
114.3,114.3,57.15,3.4,0.0,287.3,41.9,571.5,0.0,0.0,739.5,0.5,33.61764705882353,9076.257525761761,1785.6710740374326,53.74999999999999,5.050163744147369,1.0,1.3490133785982552,26.993712440810032,20.577485124810977,0.24434075536279093,0.0,0.0,0.0,893.3184899003722,0.8278122622117371,1.0,5.0,axial,circular
114.3,114.3,57.15,3.4,0.0,287.3,41.9,800.1,0.0,0.0,631.5,0.5,33.61764705882353,9076.257525761761,1785.6710740374326,53.74999999999999,5.050163744147369,1.0,1.3490133785982552,26.993712440810032,28.808479174735368,0.3420770575079073,0.0,0.0,0.0,893.3184899003722,0.7069147310165138,1.0,7.0,axial,circular
114.3,114.3,57.15,3.4,0.0,287.3,41.9,1143.0,0.0,0.0,599.3,0.5,33.61764705882353,9076.257525761761,1785.6710740374326,53.74999999999999,5.050163744147369,1.0,1.3490133785982552,26.993712440810032,41.154970249621954,0.48868151072558186,0.0,0.0,0.0,893.3184899003722,0.670869355974975,1.0,10.0,axial,circular
114.3,114.3,57.15,3.4,0.0,287.3,68.8,342.9,0.0,0.0,952.0,0.5,33.61764705882353,9076.257525761761,1785.6710740374326,53.74999999999999,5.050163744147369,1.0,0.8215648337684142,26.993712440810032,12.346491074886584,0.1600763114684785,0.0,0.0,0.0,1137.4698173433635,0.8369452845996911,1.0,3.0,axial,circular
114.3,114.3,57.15,3.4,0.0,287.3,68.8,571.5,0.0,0.0,902.9,0.5,33.61764705882353,9076.257525761761,1785.6710740374326,53.74999999999999,5.050163744147369,1.0,0.8215648337684142,26.993712440810032,20.577485124810977,0.26679385244746423,0.0,0.0,0.0,1137.4698173433635,0.7937793040599381,1.0,5.0,axial,circular
114.3,114.3,57.15,3.4,0.0,287.3,68.8,800.1,0.0,0.0,868.5,0.5,33.61764705882353,9076.257525761761,1785.6710740374326,53.74999999999999,5.050163744147369,1.0,0.8215648337684142,26.993712440810032,28.808479174735368,0.37351139342644984,0.0,0.0,0.0,1137.4698173433635,0.7635367433559157,1.0,7.0,axial,circular
114.3,114.3,57.15,3.4,0.0,287.3,68.8,1143.0,0.0,0.0,809.2,0.5,33.61764705882353,9076.257525761761,1785.6710740374326,53.74999999999999,5.050163744147369,1.0,0.8215648337684142,26.993712440810032,41.154970249621954,0.5335877048949285,0.0,0.0,0.0,1137.4698173433635,0.7114034919097375,1.0,10.0,axial,circular
114.3,114.3,57.15,3.4,0.0,287.3,101.9,342.9,0.0,0.0,1136.2,0.5,33.61764705882353,9076.257525761761,1785.6710740374326,53.74999999999999,5.050163744147369,1.0,0.5546973558711177,26.993712440810032,12.346491074886584,0.17457014363426845,0.0,0.0,0.0,1437.893941446078,0.7901834532088876,1.0,3.0,axial,circular
114.3,114.3,57.15,3.4,0.0,287.3,101.9,571.5,0.0,0.0,1180.7,0.5,33.61764705882353,9076.257525761761,1785.6710740374326,53.74999999999999,5.050163744147369,1.0,0.5546973558711177,26.993712440810032,20.577485124810977,0.29095023939044745,0.0,0.0,0.0,1437.893941446078,0.8211314937543862,1.0,5.0,axial,circular
114.3,114.3,57.15,3.4,0.0,287.3,101.9,800.1,0.0,0.0,1198.3,0.5,33.61764705882353,9076.257525761761,1785.6710740374326,53.74999999999999,5.050163744147369,1.0,0.5546973558711177,26.993712440810032,28.808479174735368,0.40733033514662637,0.0,0.0,0.0,1437.893941446078,0.8333716176555271,1.0,7.0,axial,circular
114.3,114.3,57.15,3.4,0.0,287.3,101.9,1143.0,0.0,0.0,1111.6,0.5,33.61764705882353,9076.257525761761,1785.6710740374326,53.74999999999999,5.050163744147369,1.0,0.5546973558711177,26.993712440810032,41.154970249621954,0.5819004787808949,0.0,0.0,0.0,1437.893941446078,0.7730750982107017,1.0,10.0,axial,circular
114.3,114.3,57.15,3.4,0.0,287.3,121.1,342.9,0.0,0.0,1453.1,0.5,33.61764705882353,9076.257525761761,1785.6710740374326,53.74999999999999,5.050163744147369,1.0,0.46675194519625846,26.993712440810032,12.346491074886584,0.18214072564437161,0.0,0.0,0.0,1612.1580859407036,0.9013384063710524,1.0,3.0,axial,circular
114.3,114.3,57.15,3.4,0.0,287.3,121.1,571.5,0.0,0.0,1407.1,0.5,33.61764705882353,9076.257525761761,1785.6710740374326,53.74999999999999,5.050163744147369,1.0,0.46675194519625846,26.993712440810032,20.577485124810977,0.3035678760739527,0.0,0.0,0.0,1612.1580859407036,0.872805224420004,1.0,5.0,axial,circular
114.3,114.3,57.15,3.4,0.0,287.3,121.1,800.1,0.0,0.0,1375.8,0.5,33.61764705882353,9076.257525761761,1785.6710740374326,53.74999999999999,5.050163744147369,1.0,0.46675194519625846,26.993712440810032,28.808479174735368,0.42499502650353377,0.0,0.0,0.0,1612.1580859407036,0.853390254962008,1.0,7.0,axial,circular
114.3,114.3,57.15,3.4,0.0,287.3,121.1,1143.0,0.0,0.0,1319.9,0.5,33.61764705882353,9076.257525761761,1785.6710740374326,53.74999999999999,5.050163744147369,1.0,0.46675194519625846,26.993712440810032,41.154970249621954,0.6071357521479054,0.0,0.0,0.0,1612.1580859407036,0.8187162360258429,1.0,10.0,axial,circular
47.3,47.3,23.6,1.9,0.0,360.0,25.5,340.0,0.0,0.0,215.0,0.49894291754756875,24.894736842105264,1487.8849011789905,404.33345683561936,21.76254749676299,2.7794941904012944,0.9982075098514875,3.8364775616421416,45.8964793046192,29.80274798138751,0.35609174018887413,0.0,0.0,0.0,183.50110944088723,1.1716550415149385,1.0,7.18816067653277,axial,square
47.3,47.3,23.6,1.9,0.0,360.0,30.0,340.0,0.0,0.0,215.0,0.49894291754756875,24.894736842105264,1487.8849011789905,404.33345683561936,21.76254749676299,2.7794941904012944,0.9982075098514875,3.26100592739582,45.8964793046192,29.80274798138751,0.3602800365579065,0.0,0.0,0.0,190.19659149619267,1.1304093217901008,1.0,7.18816067653277,axial,square
47.3,47.3,23.6,1.9,0.0,360.0,29.2,340.0,0.0,0.0,210.0,0.49894291754756875,24.894736842105264,1487.8849011789905,404.33345683561936,21.76254749676299,2.7794941904012944,0.9982075098514875,3.3503485555436514,45.8964793046192,29.80274798138751,0.3595336880255091,0.0,0.0,0.0,189.00628357524948,1.1110741718615522,1.0,7.18816067653277,axial,square
47.3,47.3,23.6,1.9,0.0,360.0,27.9,340.0,0.0,0.0,167.0,0.49894291754756875,24.894736842105264,1487.8849011789905,404.33345683561936,21.76254749676299,2.7794941904012944,0.9982075098514875,3.506457986447119,45.8964793046192,29.80274798138751,0.35832209336019943,0.0,0.0,0.0,187.07203320371679,0.892704254826488,1.0,7.18816067653277,axial,square
47.3,47.3,23.6,1.9,0.0,360.0,25.7,340.0,0.0,0.0,178.0,0.49894291754756875,24.894736842105264,1487.8849011789905,404.33345683561936,21.76254749676299,2.7794941904012944,0.9982075098514875,3.806621705131308,45.8964793046192,29.80274798138751,0.3562771770915897,0.0,0.0,0.0,183.79868642112305,0.9684508821361378,1.0,7.18816067653277,axial,square
47.3,47.3,23.6,1.9,0.0,360.0,22.1,340.0,0.0,0.0,187.0,0.49894291754756875,24.894736842105264,1487.8849011789905,404.33345683561936,21.76254749676299,2.7794941904012944,0.9982075098514875,4.426704878817856,45.8964793046192,29.80274798138751,0.35295722983215055,0.0,0.0,0.0,178.44230077687865,1.047957794681328,1.0,7.18816067653277,axial,square
