Repository: Serali-Nerri/xgboost

# CFST柱极限承载力预测 - XGBoost ML管道

## 项目概述

本项目是一个完整的机器学习管道，用于预测混凝土填充钢管（CFST）柱的极限承载力。采用XGBoost算法，提供从数据加载、预处理、模型训练、评估到预测的全流程解决方案。

### 核心特性

- **模块化设计**：清晰的模块分离，便于维护和扩展
- **特征工程支持**：处理无量纲参数，剔除几何参数实现多截面统一预测
- **自动化超参数优化**：集成Optuna框架进行超参数搜索，支持持久化存储和断点续训
- **智能参数加载**：自动加载最优参数，无需手动配置
- **特征选择**：迭代剔除法自动寻找最优特征子集
- **多维度评估**：集成R²、RMSE、MAE、MAPE、COV等工程指标
- **可视化分析**：提供预测散点图、特征重要性图和学习曲线
- **COV稳定性指标**：特别添加变异系数评估模型预测稳定性

---

## 环境要求

### 系统要求
- Python 3.8+
- 8GB+ RAM（推荐16GB）
- 5GB+ 可用磁盘空间

### Python依赖
- pandas &gt;= 1.5.0
- numpy &gt;= 1.23.0
- xgboost &gt;= 1.7.0
- scikit-learn &gt;= 1.2.0
- matplotlib &gt;= 3.6.0
- seaborn &gt;= 0.12.0
- optuna &gt;= 3.0.0
- joblib &gt;= 1.2.0

---

File: data/processed/2026.3.11-new_feature_parameters_raw.csv (part 80 of 84)
b (mm),h (mm),r0 (mm),t (mm),R (%),fy (MPa),fc (MPa),L (mm),e1 (mm),e2 (mm),Nexp (kN),r0/h,b/t,Ac (mm^2),As (mm^2),Re (mm),te (mm),ke,xi,sigma_re (MPa),lambda,lambda_bar,e/h,e1/e2,e_bar,Npl (kN),psi,b/h,L/h,axial_flag,section_family
47.3,47.3,23.6,1.9,0.0,360.0,30.1,340.0,0.0,0.0,145.0,0.49894291754756875,24.894736842105264,1487.8849011789905,404.33345683561936,21.76254749676299,2.7794941904012944,0.9982075098514875,3.250172020660286,45.8964793046192,29.80274798138751,0.3603733596619901,0.0,0.0,0.0,190.34537998631058,0.7617731515754584,1.0,7.18816067653277,axial,square
47.3,47.3,23.6,1.9,0.0,360.0,29.2,340.0,0.0,0.0,166.0,0.49894291754756875,24.894736842105264,1487.8849011789905,404.33345683561936,21.76254749676299,2.7794941904012944,0.9982075098514875,3.3503485555436514,45.8964793046192,29.80274798138751,0.3595336880255091,0.0,0.0,0.0,189.00628357524948,0.8782776787096078,1.0,7.18816067653277,axial,square
47.3,47.3,23.6,1.9,0.0,360.0,31.0,340.0,0.0,0.0,176.0,0.49894291754756875,24.894736842105264,1487.8849011789905,404.33345683561936,21.76254749676299,2.7794941904012944,0.9982075098514875,3.155812187802407,45.8964793046192,29.80274798138751,0.361213482110489,0.0,0.0,0.0,191.68447639737167,0.9181755523861153,1.0,7.18816067653277,axial,square
47.3,47.3,23.6,1.9,0.0,360.0,29.5,340.0,0.0,0.0,171.0,0.49894291754756875,24.894736842105264,1487.8849011789905,404.33345683561936,21.76254749676299,2.7794941904012944,0.9982075098514875,3.316277214300834,45.8964793046192,29.80274798138751,0.3598135148231009,0.0,0.0,0.0,189.4526490456032,0.9026002057054295,1.0,7.18816067653277,axial,square
47.3,47.3,23.6,1.9,0.0,360.0,25.6,340.0,0.0,0.0,168.0,0.49894291754756875,24.894736842105264,1487.8849011789905,404.33345683561936,21.76254749676299,2.7794941904012944,0.9982075098514875,3.821491321166977,45.8964793046192,29.80274798138751,0.3561844471961301,0.0,0.0,0.0,183.64989793100514,0.9147840640952352,1.0,7.18816067653277,axial,square
47.3,47.3,23.6,1.9,0.0,360.0,22.3,340.0,0.0,0.0,160.0,0.49894291754756875,24.894736842105264,1487.8849011789905,404.33345683561936,21.76254749676299,2.7794941904012944,0.9982075098514875,4.387003489770162,45.8964793046192,29.80274798138751,0.3531404562152957,0.0,0.0,0.0,178.73987775711447,0.8951555859147466,1.0,7.18816067653277,axial,square
89.3,89.3,44.65,2.7,0.0,360.0,25.5,340.0,0.0,0.0,610.0,0.5,33.07407407407407,5528.58260576895,1106.832805737635,41.94999999999999,4.007788506615853,1.0,2.8263799275109087,34.39341745844356,15.675633769431663,0.18913345128395986,0.0,0.0,0.0,539.4386665126568,1.13080510884306,1.0,3.807390817469205,axial,circular
89.3,89.3,44.65,2.7,0.0,360.0,30.0,340.0,0.0,0.0,635.0,0.5,33.07407407407407,5528.58260576895,1106.832805737635,41.94999999999999,4.007788506615853,1.0,2.4024229383842726,34.39341745844356,15.675633769431663,0.19185976254340806,0.0,0.0,0.0,564.3172882386172,1.12525349344161,1.0,3.807390817469205,axial,circular
89.3,89.3,44.65,2.7,0.0,360.0,29.2,340.0,0.0,0.0,630.0,0.5,33.07407407407407,5528.58260576895,1106.832805737635,41.94999999999999,4.007788506615853,1.0,2.4682427449153486,34.39341745844356,15.675633769431663,0.1913753576891716,0.0,0.0,0.0,559.8944221540019,1.1252121383461742,1.0,3.807390817469205,axial,circular
89.3,89.3,44.65,2.7,0.0,360.0,27.9,340.0,0.0,0.0,524.0,0.5,33.07407407407407,5528.58260576895,1106.832805737635,41.94999999999999,4.007788506615853,1.0,2.5832504713809383,34.39341745844356,15.675633769431663,0.1905876987946554,0.0,0.0,0.0,552.7072647665024,0.9480606342696978,1.0,3.807390817469205,axial,circular
89.3,89.3,44.65,2.7,0.0,360.0,25.7,340.0,0.0,0.0,494.0,0.5,33.07407407407407,5528.58260576895,1106.832805737635,41.94999999999999,4.007788506615853,1.0,2.80438475297775,34.39341745844356,15.675633769431663,0.18925457708065171,0.0,0.0,0.0,540.5443830338106,0.9138935034851721,1.0,3.807390817469205,axial,circular
89.3,89.3,44.65,2.7,0.0,360.0,22.1,340.0,0.0,0.0,530.0,0.5,33.07407407407407,5528.58260576895,1106.832805737635,41.94999999999999,4.007788506615853,1.0,3.261207608666433,34.39341745844356,15.675633769431663,0.18707989263649463,0.0,0.0,0.0,520.6414856530424,1.0179749685817279,1.0,3.807390817469205,axial,circular
89.3,89.3,44.65,2.7,0.0,360.0,30.1,340.0,0.0,0.0,540.0,0.5,33.07407407407407,5528.58260576895,1106.832805737635,41.94999999999999,4.007788506615853,1.0,2.394441466828179,34.39341745844356,15.675633769431663,0.19192029009329578,0.0,0.0,0.0,564.870146499194,0.9559719226563348,1.0,3.807390817469205,axial,circular
89.3,89.3,44.65,2.7,0.0,360.0,29.2,340.0,0.0,0.0,494.0,0.5,33.07407407407407,5528.58260576895,1106.832805737635,41.94999999999999,4.007788506615853,1.0,2.4682427449153486,34.39341745844356,15.675633769431663,0.1913753576891716,0.0,0.0,0.0,559.8944221540019,0.8823092005444604,1.0,3.807390817469205,axial,circular
89.3,89.3,44.65,2.7,0.0,360.0,31.0,340.0,0.0,0.0,560.0,0.5,33.07407407407407,5528.58260576895,1106.832805737635,41.94999999999999,4.007788506615853,1.0,2.3249254242428443,34.39341745844356,15.675633769431663,0.19246475870355176,0.0,0.0,0.0,569.845870844386,0.9827218703369797,1.0,3.807390817469205,axial,circular
89.3,89.3,44.65,2.7,0.0,360.0,29.5,340.0,0.0,0.0,571.0,0.5,33.07407407407407,5528.58260576895,1106.832805737635,41.94999999999999,4.007788506615853,1.0,2.4431419712382434,34.39341745844356,15.675633769431663,0.1915570451061646,0.0,0.0,0.0,561.5529969357326,1.0168229946520053,1.0,3.807390817469205,axial,circular
89.3,89.3,44.65,2.7,0.0,360.0,25.6,340.0,0.0,0.0,582.0,0.5,33.07407407407407,5528.58260576895,1106.832805737635,41.94999999999999,4.007788506615853,1.0,2.815339380919069,34.39341745844356,15.675633769431663,0.18919401167034947,0.0,0.0,0.0,539.9915247732337,1.077794693619326,1.0,3.807390817469205,axial,circular
89.3,89.3,44.65,2.7,0.0,360.0,22.3,340.0,0.0,0.0,557.0,0.5,33.07407407407407,5528.58260576895,1106.832805737635,41.94999999999999,4.007788506615853,1.0,3.231959109933999,34.39341745844356,15.675633769431663,0.18720025647653596,0.0,0.0,0.0,521.7472021741961,1.0675668171844532,1.0,3.807390817469205,axial,circular
112.6,112.6,56.3,2.9,0.0,360.0,25.5,340.0,0.0,0.0,754.0,0.5,38.82758620689655,8958.43994727051,1511.9651291134787,53.4,4.330697624071469,1.0,2.3827128589030986,29.195714319582937,12.385083205098482,0.15026223050593823,0.0,0.0,0.0,772.7476651362504,0.975738955959259,1.0,3.019538188277087,axial,circular
112.6,112.6,56.3,2.9,0.0,360.0,30.0,340.0,0.0,0.0,730.0,0.5,38.82758620689655,8958.43994727051,1511.9651291134787,53.4,4.330697624071469,1.0,2.0253059300676335,29.195714319582937,12.385083205098482,0.15267279467154737,0.0,0.0,0.0,813.0606448989676,0.8978420054886695,1.0,3.019538188277087,axial,circular
112.6,112.6,56.3,2.9,0.0,360.0,29.2,340.0,0.0,0.0,745.0,0.5,38.82758620689655,8958.43994727051,1511.9651291134787,53.4,4.330697624071469,1.0,2.080793763768117,29.195714319582937,12.385083205098482,0.15224534431872483,0.0,0.0,0.0,805.8938929411512,0.9244393170434437,1.0,3.019538188277087,axial,circular
112.6,112.6,56.3,2.9,0.0,360.0,27.9,340.0,0.0,0.0,635.0,0.5,38.82758620689655,8958.43994727051,1511.9651291134787,53.4,4.330697624071469,1.0,2.1777483119006815,29.195714319582937,12.385083205098482,0.15154952203445654,0.0,0.0,0.0,794.2479210096996,0.799498472961373,1.0,3.019538188277087,axial,circular
112.6,112.6,56.3,2.9,0.0,360.0,25.7,340.0,0.0,0.0,720.0,0.5,38.82758620689655,8958.43994727051,1511.9651291134787,53.4,4.330697624071469,1.0,2.3641703463824517,29.195714319582937,12.385083205098482,0.15036958263469033,0.0,0.0,0.0,774.5393531257045,0.9295847875184039,1.0,3.019538188277087,axial,circular
112.6,112.6,56.3,2.9,0.0,360.0,22.1,340.0,0.0,0.0,650.0,0.5,38.82758620689655,8958.43994727051,1511.9651291134787,53.4,4.330697624071469,1.0,2.7492840679651134,29.195714319582937,12.385083205098482,0.14843835846438155,0.0,0.0,0.0,742.2889693155306,0.8756697551350778,1.0,3.019538188277087,axial,circular
112.6,112.6,56.3,2.9,0.0,360.0,30.1,340.0,0.0,0.0,686.0,0.5,38.82758620689655,8958.43994727051,1511.9651291134787,53.4,4.330697624071469,1.0,2.0185773389378405,29.195714319582937,12.385083205098482,0.15272618055692466,0.0,0.0,0.0,813.9564888936947,0.8427968931513657,1.0,3.019538188277087,axial,circular
112.6,112.6,56.3,2.9,0.0,360.0,29.2,340.0,0.0,0.0,716.0,0.5,38.82758620689655,8958.43994727051,1511.9651291134787,53.4,4.330697624071469,1.0,2.080793763768117,29.195714319582937,12.385083205098482,0.15224534431872483,0.0,0.0,0.0,805.8938929411512,0.888454430876652,1.0,3.019538188277087,axial,circular
112.6,112.6,56.3,2.9,0.0,360.0,31.0,340.0,0.0,0.0,681.0,0.5,38.82758620689655,8958.43994727051,1511.9651291134787,53.4,4.330697624071469,1.0,1.9599734807106133,29.195714319582937,12.385083205098482,0.15320615996138662,0.0,0.0,0.0,822.0190848462381,0.8284479187333998,1.0,3.019538188277087,axial,circular
112.6,112.6,56.3,2.9,0.0,360.0,29.5,340.0,0.0,0.0,687.0,0.5,38.82758620689655,8958.43994727051,1511.9651291134787,53.4,4.330697624071469,1.0,2.0596331492213222,29.195714319582937,12.385083205098482,0.15240571158103564,0.0,0.0,0.0,808.5814249253324,0.8496361390733658,1.0,3.019538188277087,axial,circular
112.6,112.6,56.3,2.9,0.0,360.0,25.6,340.0,0.0,0.0,700.0,0.5,38.82758620689655,8958.43994727051,1511.9651291134787,53.4,4.330697624071469,1.0,2.3734053867980083,29.195714319582937,12.385083205098482,0.150315907402298,0.0,0.0,0.0,773.6435091309773,0.904809504297787,1.0,3.019538188277087,axial,circular
112.6,112.6,56.3,2.9,0.0,360.0,22.3,340.0,0.0,0.0,674.0,0.5,38.82758620689655,8958.43994727051,1511.9651291134787,53.4,4.330697624071469,1.0,2.7246268117501797,29.195714319582937,12.385083205098482,0.1485454651683161,0.0,0.0,0.0,744.0806573049847,0.9058157786834392,1.0,3.019538188277087,axial,circular
47.3,47.3,23.6,1.9,0.0,360.0,40.8,340.0,0.0,0.0,250.0,0.49894291754756875,24.894736842105264,1487.8849011789905,404.33345683561936,21.76254749676299,2.7794941904012944,0.9982075098514875,2.3977984760263387,45.8964793046192,29.80274798138751,0.37034361391239884,0.0,0.0,0.0,206.26574842892578,1.212028666437288,1.0,7.18816067653277,axial,square
47.3,47.3,23.6,1.9,0.0,360.0,43.8,340.0,0.0,0.0,225.0,0.49894291754756875,24.894736842105264,1487.8849011789905,404.33345683561936,21.76254749676299,2.7794941904012944,0.9982075098514875,2.2335657036957675,45.8964793046192,29.80274798138751,0.37311761931642146,0.0,0.0,0.0,210.72940313246275,1.067720008007458,1.0,7.18816067653277,axial,square
47.3,47.3,23.6,1.9,0.0,360.0,41.0,340.0,0.0,0.0,246.0,0.49894291754756875,24.894736842105264,1487.8849011789905,404.33345683561936,21.76254749676299,2.7794941904012944,0.9982075098514875,2.386101898094503,45.8964793046192,29.80274798138751,0.370528969520867,0.0,0.0,0.0,206.56332540916156,1.190918085350931,1.0,7.18816067653277,axial,square
47.3,47.3,23.6,1.9,0.0,360.0,38.4,340.0,0.0,0.0,177.0,0.49894291754756875,24.894736842105264,1487.8849011789905,404.33345683561936,21.76254749676299,2.7794941904012944,0.9982075098514875,2.547660880777985,45.8964793046192,29.80274798138751,0.3681152231210358,0.0,0.0,0.0,202.69482466609622,0.8732339382200611,1.0,7.18816067653277,axial,square
47.3,47.3,23.6,1.9,0.0,360.0,39.6,340.0,0.0,0.0,192.0,0.49894291754756875,24.894736842105264,1487.8849011789905,404.33345683561936,21.76254749676299,2.7794941904012944,0.9982075098514875,2.4704590359059244,45.8964793046192,29.80274798138751,0.3692303320268967,0.0,0.0,0.0,204.480286547511,0.9389658203329483,1.0,7.18816067653277,axial,square
47.3,47.3,23.6,1.9,0.0,360.0,41.7,340.0,0.0,0.0,165.0,0.49894291754756875,24.894736842105264,1487.8849011789905,404.33345683561936,21.76254749676299,2.7794941904012944,0.9982075098514875,2.3460474297811658,45.8964793046192,29.80274798138751,0.3711772604555277,0.0,0.0,0.0,207.60484483998687,0.7947791397988573,1.0,7.18816067653277,axial,square
47.3,47.3,23.6,1.9,0.0,360.0,33.1,340.0,0.0,0.0,157.0,0.49894291754756875,24.894736842105264,1487.8849011789905,404.33345683561936,21.76254749676299,2.7794941904012944,0.9982075098514875,2.9555944961291423,45.8964793046192,29.80274798138751,0.36317438785319606,0.0,0.0,0.0,194.80903468984755,0.8059174475658034,1.0,7.18816067653277,axial,square
47.3,47.3,23.6,1.9,0.0,360.0,41.6,340.0,0.0,0.0,156.0,0.49894291754756875,24.894736842105264,1487.8849011789905,404.33345683561936,21.76254749676299,2.7794941904012944,0.9982075098514875,2.351686966871986,45.8964793046192,29.80274798138751,0.3710846914735908,0.0,0.0,0.0,207.456056349869,0.75196647784006,1.0,7.18816067653277,axial,square
47.3,47.3,23.6,1.9,0.0,360.0,39.9,340.0,0.0,0.0,162.0,0.49894291754756875,24.894736842105264,1487.8849011789905,404.33345683561936,21.76254749676299,2.7794941904012944,0.9982075098514875,2.4518841559367073,45.8964793046192,29.80274798138751,0.3695088316261768,0.0,0.0,0.0,204.92665201786468,0.7905267489846928,1.0,7.18816067653277,axial,square
47.3,47.3,23.6,1.9,0.0,360.0,32.4,340.0,0.0,0.0,190.0,0.49894291754756875,24.894736842105264,1487.8849011789905,404.33345683561936,21.76254749676299,2.7794941904012944,0.9982075098514875,3.0194499327739077,45.8964793046192,29.80274798138751,0.36252075177014975,0.0,0.0,0.0,193.76751525902228,0.9805565176702298,1.0,7.18816067653277,axial,square
47.3,47.3,23.6,1.9,0.0,360.0,34.3,340.0,0.0,0.0,203.0,0.49894291754756875,24.894736842105264,1487.8849011789905,404.33345683561936,21.76254749676299,2.7794941904012944,0.9982075098514875,2.852191773232496,45.8964793046192,29.80274798138751,0.36429462197841667,0.0,0.0,0.0,196.59449657126234,1.0325823130375156,1.0,7.18816067653277,axial,square
47.3,47.3,23.6,1.9,0.0,360.0,37.1,340.0,0.0,0.0,194.0,0.49894291754756875,24.894736842105264,1487.8849011789905,404.33345683561936,21.76254749676299,2.7794941904012944,0.9982075098514875,2.636932016762119,45.8964793046192,29.80274798138751,0.366905375825628,0.0,0.0,0.0,200.76057429456353,0.9663251895033725,1.0,7.18816067653277,axial,square
89.3,89.3,44.65,2.7,0.0,360.0,40.8,340.0,0.0,0.0,644.0,0.5,33.07407407407407,5528.58260576895,1106.832805737635,41.94999999999999,4.007788506615853,1.0,1.7664874546943183,34.39341745844356,15.675633769431663,0.19833592843343795,0.0,0.0,0.0,624.0259803809217,1.0320083141520575,1.0,3.807390817469205,axial,circular
89.3,89.3,44.65,2.7,0.0,360.0,43.8,340.0,0.0,0.0,620.0,0.5,33.07407407407407,5528.58260576895,1106.832805737635,41.94999999999999,4.007788506615853,1.0,1.645495163276899,34.39341745844356,15.675633769431663,0.20010422672483846,0.0,0.0,0.0,640.6117281982287,0.9678249284380092,1.0,3.807390817469205,axial,circular
89.3,89.3,44.65,2.7,0.0,360.0,41.0,340.0,0.0,0.0,650.0,0.5,33.07407407407407,5528.58260576895,1106.832805737635,41.94999999999999,4.007788506615853,1.0,1.7578704427201994,34.39341745844356,15.675633769431663,0.19845429870950093,0.0,0.0,0.0,625.1316969020755,1.0397809025220808,1.0,3.807390817469205,axial,circular
89.3,89.3,44.65,2.7,0.0,360.0,38.4,340.0,0.0,0.0,599.0,0.5,33.07407407407407,5528.58260576895,1106.832805737635,41.94999999999999,4.007788506615853,1.0,1.876892920612713,34.39341745844356,15.675633769431663,0.19691038139882677,0.0,0.0,0.0,610.7573821270763,0.980749504678717,1.0,3.807390817469205,axial,circular
89.3,89.3,44.65,2.7,0.0,360.0,39.6,340.0,0.0,0.0,620.0,0.5,33.07407407407407,5528.58260576895,1106.832805737635,41.94999999999999,4.007788506615853,1.0,1.8200173775638429,34.39341745844356,15.675633769431663,0.19762431335381178,0.0,0.0,0.0,617.391681253999,1.0042247390517203,1.0,3.807390817469205,axial,circular
89.3,89.3,44.65,2.7,0.0,360.0,41.7,340.0,0.0,0.0,605.0,0.5,33.07407407407407,5528.58260576895,1106.832805737635,41.94999999999999,4.007788506615853,1.0,1.7283618261757354,34.39341745844356,15.675633769431663,0.19886806063737456,0.0,0.0,0.0,629.0017047261139,0.961841590339465,1.0,3.807390817469205,axial,circular
89.3,89.3,44.65,2.7,0.0,360.0,33.1,340.0,0.0,0.0,603.0,0.5,33.07407407407407,5528.58260576895,1106.832805737635,41.94999999999999,4.007788506615853,1.0,2.1774226027652017,34.39341745844356,15.675633769431663,0.1937327050417474,0.0,0.0,0.0,581.4558943165009,1.0370520032457906,1.0,3.807390817469205,axial,circular
89.3,89.3,44.65,2.7,0.0,360.0,41.6,340.0,0.0,0.0,577.0,0.5,33.07407407407407,5528.58260576895,1106.832805737635,41.94999999999999,4.007788506615853,1.0,1.7325165421040425,34.39341745844356,15.675633769431663,0.1988090030442767,0.0,0.0,0.0,628.4488464655368,0.9181335971019907,1.0,3.807390817469205,axial,circular
89.3,89.3,44.65,2.7,0.0,360.0,39.9,340.0,0.0,0.0,552.0,0.5,33.07407407407407,5528.58260576895,1106.832805737635,41.94999999999999,4.007788506615853,1.0,1.8063330363791523,34.39341745844356,15.675633769431663,0.19780243834297148,0.0,0.0,0.0,619.0502560357297,0.8916885093221579,1.0,3.807390817469205,axial,circular
89.3,89.3,44.65,2.7,0.0,360.0,32.4,340.0,0.0,0.0,613.0,0.5,33.07407407407407,5528.58260576895,1106.832805737635,41.94999999999999,4.007788506615853,1.0,2.2244656836891417,34.39341745844356,15.675633769431663,0.19331049858501617,0.0,0.0,0.0,577.5858864924626,1.0613140215779833,1.0,3.807390817469205,axial,circular
89.3,89.3,44.65,2.7,0.0,360.0,34.3,340.0,0.0,0.0,599.0,0.5,33.07407407407407,5528.58260576895,1106.832805737635,41.94999999999999,4.007788506615853,1.0,2.1012445525226875,34.39341745844356,15.675633769431663,0.194455291559886,0.0,0.0,0.0,588.0901934434236,1.0185512472035907,1.0,3.807390817469205,axial,circular
89.3,89.3,44.65,2.7,0.0,360.0,37.1,340.0,0.0,0.0,605.0,0.5,33.07407407407407,5528.58260576895,1106.832805737635,41.94999999999999,4.007788506615853,1.0,1.9426600579926732,34.39341745844356,15.675633769431663,0.19613447007160992,0.0,0.0,0.0,603.5702247395767,1.0023688631443677,1.0,3.807390817469205,axial,circular
112.6,112.6,56.3,2.9,0.0,360.0,40.8,340.0,0.0,0.0,822.0,0.5,38.82758620689655,8958.43994727051,1511.9651291134787,53.4,4.330697624071469,1.0,1.4891955368144367,29.195714319582937,12.385083205098482,0.15835553314312326,0.0,0.0,0.0,909.8117963294891,0.9034835592550529,1.0,3.019538188277087,axial,circular
112.6,112.6,56.3,2.9,0.0,360.0,43.8,340.0,0.0,0.0,788.0,0.5,38.82758620689655,8958.43994727051,1511.9651291134787,53.4,4.330697624071469,1.0,1.3871958425120778,29.195714319582937,12.385083205098482,0.1598977178619004,0.0,0.0,0.0,936.6871161713007,0.8412627721633903,1.0,3.019538188277087,axial,circular
112.6,112.6,56.3,2.9,0.0,360.0,41.0,340.0,0.0,0.0,801.0,0.5,38.82758620689655,8958.43994727051,1511.9651291134787,53.4,4.330697624071469,1.0,1.481931168342171,29.195714319582937,12.385083205098482,0.1584588863005295,0.0,0.0,0.0,911.6034843189432,0.8786714989340186,1.0,3.019538188277087,axial,circular
112.6,112.6,56.3,2.9,0.0,360.0,38.4,340.0,0.0,0.0,785.0,0.5,38.82758620689655,8958.43994727051,1511.9651291134787,53.4,4.330697624071469,1.0,1.582270257865339,29.195714319582937,12.385083205098482,0.1571094584052801,0.0,0.0,0.0,888.3115404560398,0.8836989774972395,1.0,3.019538188277087,axial,circular
112.6,112.6,56.3,2.9,0.0,360.0,39.6,340.0,0.0,0.0,755.0,0.5,38.82758620689655,8958.43994727051,1511.9651291134787,53.4,4.330697624071469,1.0,1.534322674293662,29.195714319582937,12.385083205098482,0.15773382953361467,0.0,0.0,0.0,899.0616683927645,0.8397644194415486,1.0,3.019538188277087,axial,circular
112.6,112.6,56.3,2.9,0.0,360.0,41.7,340.0,0.0,0.0,757.0,0.5,38.82758620689655,8958.43994727051,1511.9651291134787,53.4,4.330697624071469,1.0,1.457054625947938,29.195714319582937,12.385083205098482,0.15882002043678495,0.0,0.0,0.0,917.8743922820327,0.8247315824095883,1.0,3.019538188277087,axial,circular
112.6,112.6,56.3,2.9,0.0,360.0,33.1,340.0,0.0,0.0,735.0,0.5,38.82758620689655,8958.43994727051,1511.9651291134787,53.4,4.330697624071469,1.0,1.835624710031088,29.195714319582937,12.385083205098482,0.15432223656486654,0.0,0.0,0.0,840.8318087355061,0.8741343897364415,1.0,3.019538188277087,axial,circular
112.6,112.6,56.3,2.9,0.0,360.0,41.6,340.0,0.0,0.0,727.0,0.5,38.82758620689655,8958.43994727051,1511.9651291134787,53.4,4.330697624071469,1.0,1.4605571611064665,29.195714319582937,12.385083205098482,0.1587684874287126,0.0,0.0,0.0,916.9785482873056,0.792821163982364,1.0,3.019538188277087,axial,circular
112.6,112.6,56.3,2.9,0.0,360.0,39.9,340.0,0.0,0.0,747.0,0.5,38.82758620689655,8958.43994727051,1511.9651291134787,53.4,4.330697624071469,1.0,1.5227864135846871,29.195714319582937,12.385083205098482,0.15788950827507178,0.0,0.0,0.0,901.7492003769456,0.8283899777097025,1.0,3.019538188277087,axial,circular
112.6,112.6,56.3,2.9,0.0,360.0,32.4,340.0,0.0,0.0,745.0,0.5,38.82758620689655,8958.43994727051,1511.9651291134787,53.4,4.330697624071469,1.0,1.8752832685811422,29.195714319582937,12.385083205098482,0.15395085875528502,0.0,0.0,0.0,834.5609007724169,0.892685002748721,1.0,3.019538188277087,axial,circular
112.6,112.6,56.3,2.9,0.0,360.0,34.3,340.0,0.0,0.0,758.0,0.5,38.82758620689655,8958.43994727051,1511.9651291134787,53.4,4.330697624071469,1.0,1.7714046035576974,29.195714319582937,12.385083205098482,0.1549572463972099,0.0,0.0,0.0,851.5819366722308,0.8901081239018226,1.0,3.019538188277087,axial,circular
112.6,112.6,56.3,2.9,0.0,360.0,37.1,340.0,0.0,0.0,770.0,0.5,38.82758620689655,8958.43994727051,1511.9651291134787,53.4,4.330697624071469,1.0,1.6377136900816445,29.195714319582937,12.385083205098482,0.15643013682447607,0.0,0.0,0.0,876.6655685245883,0.8783280964209597,1.0,3.019538188277087,axial,circular
167.0,167.0,83.5,3.1,0.0,300.0,58.5,350.0,0.0,0.0,1365.0,0.5,53.87096774193548,20307.757567629,2430.0681886375614,80.4,4.674524556673674,1.0,0.6136516109845533,17.44225580848386,8.541312659424372,0.1145793383014304,0.0,0.0,0.0,1917.0242742975647,0.7120410619214317,1.0,2.095808383233533,axial,circular
114.0,114.0,57.0,3.6,0.0,300.0,58.5,250.0,0.0,0.0,1095.0,0.5,31.666666666666664,8958.43994727051,1879.0854157572728,53.4,5.334074137755152,1.0,1.0756711572708535,29.966708639073893,9.038792572753946,0.11400233537812926,0.0,0.0,0.0,1087.7943616425066,1.00662408136278,1.0,2.192982456140351,axial,circular
114.0,114.0,57.0,5.6,0.0,300.0,58.5,250.0,0.0,0.0,1873.0,0.5,20.357142857142858,8299.96212707809,2823.807595564852,51.4,8.104671029669355,1.0,1.7447145385635832,47.303527410521525,9.157382429927571,0.11005130762471153,0.0,0.0,0.0,1332.6900631035237,1.405428052519744,1.0,2.192982456140351,axial,circular
167.0,167.0,83.5,3.1,0.0,300.0,41.8,350.0,0.0,0.0,1314.0,0.5,53.87096774193548,20307.757567629,2430.0681886375614,80.4,4.674524556673674,1.0,0.8588186421673772,17.44225580848386,8.541312659424372,0.10724161698070261,0.0,0.0,0.0,1577.8847229181608,0.832760455129999,1.0,2.095808383233533,axial,circular
114.0,114.0,57.0,3.6,0.0,300.0,41.8,250.0,0.0,0.0,1042.0,0.5,31.666666666666664,8958.43994727051,1879.0854157572728,53.4,5.334074137755152,1.0,1.5054249449843284,29.966708639073893,9.038792572753946,0.10806773737674794,0.0,0.0,0.0,938.188414523089,1.110651105758625,1.0,2.192982456140351,axial,circular
114.0,114.0,57.0,5.6,0.0,300.0,41.8,250.0,0.0,0.0,1710.0,0.5,20.357142857142858,8299.96212707809,2823.807595564852,51.4,8.104671029669355,1.0,2.441765562343771,47.303527410521525,9.157382429927571,0.10556596764387642,0.0,0.0,0.0,1194.0806955813198,1.4320640190632283,1.0,2.192982456140351,axial,circular
114.9,114.9,57.4,3.0,0.0,354.1,39.1,1000.0,0.0,0.0,806.4,0.4995648389904264,38.300000000000004,9318.629779033596,1594.4659676920883,54.46294138543259,4.475554226968839,0.9992615987659536,1.5495741594315129,29.077084303992947,35.69789014816622,0.4511367408127644,0.0,0.0,0.0,928.9588235199822,0.868068615726598,1.0,8.703220191470844,axial,circular
114.9,114.9,57.4,3.0,0.0,354.1,39.1,1500.0,0.0,0.0,688.2,0.4995648389904264,38.300000000000004,9318.629779033596,1594.4659676920883,54.46294138543259,4.475554226968839,0.9992615987659536,1.5495741594315129,29.077084303992947,53.54683522224933,0.6767051112191466,0.0,0.0,0.0,928.9588235199822,0.7408293915464346,1.0,13.054830287206265,axial,circular
114.9,114.9,57.4,3.0,0.0,354.1,39.1,2000.0,0.0,0.0,632.2,0.4995648389904264,38.300000000000004,9318.629779033596,1594.4659676920883,54.46294138543259,4.475554226968839,0.9992615987659536,1.5495741594315129,29.077084303992947,71.39578029633245,0.9022734816255288,0.0,0.0,0.0,928.9588235199822,0.680546848787643,1.0,17.40644038294169,axial,circular
114.9,114.9,57.4,3.0,0.0,354.1,39.1,2500.0,0.0,0.0,566.1,0.4995648389904264,38.300000000000004,9318.629779033596,1594.4659676920883,54.46294138543259,4.475554226968839,0.9992615987659536,1.5495741594315129,29.077084303992947,89.24472537041555,1.127841852031911,0.0,0.0,0.0,928.9588235199822,0.6093919188527123,1.0,21.75805047867711,axial,circular
127.3,127.3,63.65,3.0,0.0,345.2,39.1,1000.0,0.0,0.0,912.1,0.5,42.43333333333333,11556.1051027994,1775.7000994763662,60.65,4.493268236717036,1.0,1.356601102162399,25.57421591615368,32.1590138710098,0.4062404877328222,0.0,0.0,0.0,1064.8153838586982,0.8565804118031379,1.0,7.855459544383347,axial,circular
127.3,127.3,63.65,3.0,0.0,345.2,39.1,1500.0,0.0,0.0,848.5,0.5,42.43333333333333,11556.1051027994,1775.7000994763662,60.65,4.493268236717036,1.0,1.356601102162399,25.57421591615368,48.2385208065147,0.6093607315992332,0.0,0.0,0.0,1064.8153838586982,0.7968517480703459,1.0,11.78318931657502,axial,circular
127.3,127.3,63.65,3.0,0.0,345.2,39.1,2000.0,0.0,0.0,715.8,0.5,42.43333333333333,11556.1051027994,1775.7000994763662,60.65,4.493268236717036,1.0,1.356601102162399,25.57421591615368,64.3180277420196,0.8124809754656444,0.0,0.0,0.0,1064.8153838586982,0.6722292059737814,1.0,15.710919088766694,axial,circular
127.3,127.3,63.65,3.0,0.0,345.2,39.1,2500.0,0.0,0.0,638.8,0.5,42.43333333333333,11556.1051027994,1775.7000994763662,60.65,4.493268236717036,1.0,1.356601102162399,25.57421591615368,80.39753467752449,1.0156012193320554,0.0,0.0,0.0,1064.8153838586982,0.5999162011400553,1.0,19.638648860958366,axial,circular
139.2,139.2,69.6,3.0,0.0,362.0,39.1,1000.0,0.0,0.0,1059.8,0.5,46.4,13934.722710556742,1949.14524174321,66.6,4.505500490854843,1.0,1.2950236037049407,24.48935702236416,29.357205579854856,0.37816320566503536,0.0,0.0,0.0,1250.4382354938107,0.847542861308519,1.0,7.183908045977012,axial,circular
139.2,139.2,69.6,3.0,0.0,362.0,39.1,1500.0,0.0,0.0,941.9,0.5,46.4,13934.722710556742,1949.14524174321,66.6,4.505500490854843,1.0,1.2950236037049407,24.48935702236416,44.03580836978229,0.567244808497553,0.0,0.0,0.0,1250.4382354938107,0.7532559172169221,1.0,10.775862068965518,axial,circular
139.2,139.2,69.6,3.0,0.0,362.0,39.1,2000.0,0.0,0.0,868.3,0.5,46.4,13934.722710556742,1949.14524174321,66.6,4.505500490854843,1.0,1.2950236037049407,24.48935702236416,58.71441115970971,0.7563264113300707,0.0,0.0,0.0,1250.4382354938107,0.6943965526270872,1.0,14.367816091954024,axial,circular
139.2,139.2,69.6,3.0,0.0,362.0,39.1,2500.0,0.0,0.0,750.7,0.5,46.4,13934.722710556742,1949.14524174321,66.6,4.505500490854843,1.0,1.2950236037049407,24.48935702236416,73.39301394963714,0.9454080141625884,0.0,0.0,0.0,1250.4382354938107,0.6003495244237641,1.0,17.95977011494253,axial,circular
152.4,152.4,76.2,3.0,0.0,488.2,28.6,1000.0,0.0,0.0,1463.3,0.5,50.800000000000004,16833.407420170974,2141.538172661055,73.2,4.516875722059126,1.0,2.1716284728905313,30.124846004224935,26.769199620441828,0.3668363329005533,0.0,0.0,0.0,1526.934388110017,0.958325394590935,1.0,6.561679790026247,axial,circular
152.4,152.4,76.2,3.0,0.0,488.2,28.6,1500.0,0.0,0.0,1209.1,0.5,50.800000000000004,16833.407420170974,2141.538172661055,73.2,4.516875722059126,1.0,2.1716284728905313,30.124846004224935,40.153799430662744,0.5502544993508299,0.0,0.0,0.0,1526.934388110017,0.7918480384062732,1.0,9.84251968503937,axial,circular
152.4,152.4,76.2,3.0,0.0,488.2,28.6,2000.0,0.0,0.0,1167.3,0.5,50.800000000000004,16833.407420170974,2141.538172661055,73.2,4.516875722059126,1.0,2.1716284728905313,30.124846004224935,53.538399240883656,0.7336726658011066,0.0,0.0,0.0,1526.934388110017,0.7644729263349952,1.0,13.123359580052494,axial,circular
152.4,152.4,76.2,3.0,0.0,394.3,28.6,2500.0,0.0,0.0,968.9,0.5,50.800000000000004,16833.407420170974,2141.538172661055,73.2,4.516875722059126,1.0,1.7539391783300626,24.330657065681876,66.92299905110457,0.8545714316638671,0.0,0.0,0.0,1325.843953697144,0.7307798156021317,1.0,16.404199475065617,axial,circular
165.1,165.1,82.55,3.0,0.0,438.2,28.6,1000.0,0.0,0.0,1549.5,0.5,55.03333333333333,19880.634484428563,2326.6434925592835,79.55,4.526132911229951,1.0,1.7931059086741292,24.932136287881388,24.67564812287616,0.32661390595317347,0.0,0.0,0.0,1588.121324694135,0.9756811245503719,1.0,6.0569351907934585,axial,circular
165.1,165.1,82.55,3.0,0.0,438.2,28.6,1500.0,0.0,0.0,1338.0,0.5,55.03333333333333,19880.634484428563,2326.6434925592835,79.55,4.526132911229951,1.0,1.7931059086741292,24.932136287881388,37.013472184314246,0.48992085892976023,0.0,0.0,0.0,1588.121324694135,0.8425049013542418,1.0,9.085402786190189,axial,circular
165.1,165.1,82.55,3.0,0.0,438.2,28.6,2000.0,0.0,0.0,1234.5,0.5,55.03333333333333,19880.634484428563,2326.6434925592835,79.55,4.526132911229951,1.0,1.7931059086741292,24.932136287881388,49.35129624575232,0.6532278119063469,0.0,0.0,0.0,1588.121324694135,0.7773335580880505,1.0,12.113870381586917,axial,circular
165.1,165.1,82.55,3.0,0.0,430.3,28.6,2500.0,0.0,0.0,1232.0,0.5,55.03333333333333,19880.634484428563,2326.6434925592835,79.55,4.526132911229951,1.0,1.760779261758279,24.482652315553086,61.68912030719041,0.8117958377465933,0.0,0.0,0.0,1569.7408411029166,0.7848429293171627,1.0,15.142337976983647,axial,circular
193.7,193.7,96.85,3.0,0.0,398.8,28.6,1000.0,0.0,0.0,1999.6,0.5,64.56666666666666,27670.59046012288,2743.4948428812795,93.85,4.542601506329504,1.0,1.3825308724978922,19.3030312277486,20.979406067870922,0.2709429782672505,0.0,0.0,0.0,1885.4846305005685,1.0605230971674033,1.0,5.162622612287042,axial,circular
193.7,193.7,96.85,3.5,0.0,398.8,28.6,1500.0,0.0,0.0,1817.1,0.5,55.34285714285714,27376.537387746874,3185.241770505275,93.35,5.281214356497657,1.0,1.6223815603191878,22.56184558512336,31.545425142850913,0.4053871548756637,0.0,0.0,0.0,2053.2433873670643,0.8849900655616487,1.0,7.743933918430563,axial,circular
193.7,193.7,96.85,3.5,0.0,398.8,28.6,2000.0,0.0,0.0,1796.3,0.5,55.34285714285714,27376.537387746874,3185.241770505275,93.35,5.281214356497657,1.0,1.6223815603191878,22.56184558512336,42.060566857134546,0.5405162065008849,0.0,0.0,0.0,2053.2433873670643,0.8748597516748609,1.0,10.325245224574084,axial,circular
193.7,193.7,96.85,3.5,0.0,392.2,28.6,2500.0,0.0,0.0,1620.8,0.5,55.34285714285714,27376.537387746874,3185.241770505275,93.35,5.281214356497657,1.0,1.595531715038078,22.188454961096742,52.57570857141819,0.6721774856866547,0.0,0.0,0.0,2032.2207916817292,0.7975511355037043,1.0,12.906556530717605,axial,circular
44.5,44.5,22.2,1.3,0.0,250.0,41.4,1000.0,0.0,0.0,45.2,0.49887640449438203,34.230769230769226,1380.5442575421466,265.871734146953,20.962845357678106,1.929740492892165,0.9980948619890633,1.1629512289902095,22.969974233751252,92.3702973885434,1.0547478972575681,0.0,0.0,0.0,123.62246579898311,0.36562933531432446,1.0,22.471910112359552,axial,square
44.5,44.5,22.2,1.6,0.0,250.0,41.4,1000.0,0.0,0.0,69.4,0.49887640449438203,27.8125,1341.2890873525805,322.97656395738693,20.662661414608728,2.353685168810369,0.9980948619890633,1.4540799505351554,28.423263424194953,92.86966499047753,1.0363310692219063,0.0,0.0,0.0,136.27350920574355,0.5092699263744724,1.0,22.471910112359552,axial,square
44.5,44.5,22.2,2.0,0.0,250.0,41.4,1000.0,0.0,0.0,82.0,0.49887640449438203,22.25,1289.8295854053613,396.6370620101675,20.262416157182898,2.906938745178884,0.9980948619890633,1.8569517769964716,35.79781161304709,93.4870449586433,1.0192061238523926,0.0,0.0,0.0,152.55821033832382,0.5374997505421113,1.0,22.471910112359552,axial,square
44.5,44.5,22.2,1.3,0.0,250.0,52.2,1000.0,0.0,0.0,68.6,0.49887640449438203,34.230769230769226,1380.5442575421466,265.871734146953,20.962845357678106,1.929740492892165,0.9980948619890633,0.9223406298887867,22.969974233751252,92.3702973885434,1.1001437389439885,0.0,0.0,0.0,138.5323437804383,0.4951912176460756,1.0,22.471910112359552,axial,square
44.5,44.5,22.2,1.6,0.0,250.0,52.2,1000.0,0.0,0.0,86.5,0.49887640449438203,27.8125,1341.2890873525805,322.97656395738693,20.662661414608728,2.353685168810369,0.9980948619890633,1.1532358228382265,28.423263424194953,92.86966499047753,1.0767360405036404,0.0,0.0,0.0,150.75943134915144,0.5737617821048306,1.0,22.471910112359552,axial,square
44.5,44.5,22.2,2.0,0.0,250.0,52.2,1000.0,0.0,0.0,104.8,0.49887640449438203,22.25,1289.8295854053613,396.6370620101675,20.262416157182898,2.906938745178884,0.9980948619890633,1.472754857617891,35.79781161304709,93.4870449586433,1.054315688464316,0.0,0.0,0.0,166.48836986070174,0.6294733985784385,1.0,22.471910112359552,axial,square
44.5,44.5,22.2,1.3,0.0,250.0,63.0,1000.0,0.0,0.0,85.4,0.49887640449438203,34.230769230769226,1380.5442575421466,265.871734146953,20.962845357678106,1.929740492892165,0.9980948619890633,0.7642250933364233,22.969974233751252,92.3702973885434,1.1429194097865005,0.0,0.0,0.0,153.44222176189348,0.5565612842371436,1.0,22.471910112359552,axial,square
44.5,44.5,22.2,1.6,0.0,250.0,64.2,1000.0,0.0,0.0,101.0,0.49887640449438203,27.8125,1341.2890873525805,322.97656395738693,20.662661414608728,2.353685168810369,0.9980948619890633,0.9376777251114552,28.423263424194953,92.86966499047753,1.1193311616675488,0.0,0.0,0.0,166.8549003973824,0.6053163542662393,1.0,22.471910112359552,axial,square
44.5,44.5,22.2,2.0,0.0,250.0,65.4,1000.0,0.0,0.0,124.0,0.49887640449438203,22.25,1289.8295854053613,396.6370620101675,20.262416157182898,2.906938745178884,0.9980948619890633,1.175501583603271,35.79781161304709,93.4870449586433,1.09535858384695,0.0,0.0,0.0,183.51412038805248,0.6756973236598578,1.0,22.471910112359552,axial,square
57.2,57.2,28.6,1.3,0.0,250.0,41.4,1000.0,0.0,0.0,119.8,0.5,44.0,2341.3975887939373,346.3004618636297,27.3,1.949288206744555,1.0,0.8931359517577642,17.850624603887866,71.51764929029427,0.8408877608068409,0.0,0.0,0.0,183.50897564197643,0.6528291032136118,1.0,17.482517482517483,axial,circular
57.2,57.2,28.6,1.6,0.0,250.0,41.4,1000.0,0.0,0.0,135.0,0.5,35.75,2290.221044466959,421.96391753665205,27.0,2.382227392843415,1.0,1.112596225429234,22.057661044846437,71.84269987002644,0.8247189596406863,0.0,0.0,0.0,200.3061306250951,0.6739683881801604,1.0,17.482517482517483,axial,circular
57.2,57.2,28.6,2.0,0.0,250.0,41.4,1000.0,0.0,0.0,144.3,0.5,28.6,2222.865297973994,520.3681710436869,26.6,2.9499294973538497,1.0,1.413634859618461,27.72490129091964,72.25274951673394,0.8090399373724559,0.0,0.0,0.0,222.11866609704506,0.6496527398420194,1.0,17.482517482517483,axial,circular
57.2,57.2,28.6,1.3,0.0,250.0,52.2,1000.0,0.0,0.0,151.6,0.5,44.0,2341.3975887939373,346.3004618636297,27.3,1.949288206744555,1.0,0.7083492031182267,17.850624603887866,71.51764929029427,0.880811299442976,0.0,0.0,0.0,208.79606960095094,0.7260673071563869,1.0,17.482517482517483,axial,circular
57.2,57.2,28.6,1.6,0.0,250.0,52.2,1000.0,0.0,0.0,173.1,0.5,35.75,2290.221044466959,421.96391753665205,27.0,2.382227392843415,1.0,0.8824039029266338,22.057661044846437,71.84269987002644,0.8608351091396954,0.0,0.0,0.0,225.04051790533828,0.7691948170542928,1.0,17.482517482517483,axial,circular
57.2,57.2,28.6,2.0,0.0,250.0,52.2,1000.0,0.0,0.0,188.3,0.5,28.6,2222.865297973994,520.3681710436869,26.6,2.9499294973538497,1.0,1.1211586817663655,27.72490129091964,72.25274951673394,0.8409850730900915,0.0,0.0,0.0,246.12561131516418,0.7650565050659502,1.0,17.482517482517483,axial,circular
57.2,57.2,28.6,1.3,0.0,250.0,63.0,1000.0,0.0,0.0,162.0,0.5,44.0,2341.3975887939373,346.3004618636297,27.3,1.949288206744555,1.0,0.5869179111551022,17.850624603887866,71.51764929029427,0.917990760291708,0.0,0.0,0.0,234.08316355992545,0.6920617336860619,1.0,17.482517482517483,axial,circular
57.2,57.2,28.6,1.6,0.0,250.0,64.2,1000.0,0.0,0.0,181.7,0.5,35.75,2290.221044466959,421.96391753665205,27.0,2.382227392843415,1.0,0.7174685939683845,22.057661044846437,71.84269987002644,0.8984523434643106,0.0,0.0,0.0,252.5231704389418,0.7195379326347151,1.0,17.482517482517483,axial,circular
57.2,57.2,28.6,2.0,0.0,250.0,65.4,1000.0,0.0,0.0,206.1,0.5,28.6,2222.865297973994,520.3681710436869,26.6,2.9499294973538497,1.0,0.8948697735199431,27.72490129091964,72.25274951673394,0.8778828444697543,0.0,0.0,0.0,275.46743324842095,0.7481828162755476,1.0,17.482517482517483,axial,circular
63.5,63.5,31.75,1.3,0.0,250.0,41.4,1000.0,0.0,0.0,150.5,0.5,48.84615384615385,2912.89256239009,386.09081803072934,30.45,1.9552314348157047,1.0,0.8003955664410355,16.05280324150825,64.29210775088987,0.7652058913941943,0.0,0.0,0.0,217.11645659063205,0.6931763826809507,1.0,15.748031496062993,axial,circular
63.5,63.5,31.75,1.6,0.0,250.0,41.4,1000.0,0.0,0.0,185.6,0.5,39.6875,2855.7784079478274,470.93666358846696,30.15,2.3911477330874007,1.0,0.9958127088512744,19.827095630907138,64.56176622597785,0.7500739642341845,0.0,0.0,0.0,235.96339198615678,0.7865626885499618,1.0,15.748031496062993,axial,circular
63.5,63.5,31.75,2.0,0.0,250.0,41.4,1000.0,0.0,0.0,202.3,0.5,31.75,2780.5058479678164,581.5841036084555,29.75,2.963704617880097,1.0,1.2630727982644678,24.90508082252183,64.90411977011365,0.7351676142661026,0.0,0.0,0.0,260.5089680079815,0.7765567594348688,1.0,15.748031496062993,axial,circular
63.5,63.5,31.75,1.3,0.0,250.0,52.2,1000.0,0.0,0.0,169.3,0.5,48.84615384615385,2912.89256239009,386.09081803072934,30.45,1.9552314348157047,1.0,0.634796483729097,16.05280324150825,64.29210775088987,0.8028407530990498,0.0,0.0,0.0,248.575696264445,0.6810802606377565,1.0,15.748031496062993,axial,circular
63.5,63.5,31.75,1.6,0.0,250.0,52.2,1000.0,0.0,0.0,210.5,0.5,39.6875,2855.7784079478274,470.93666358846696,30.15,2.3911477330874007,1.0,0.7897824932268728,19.827095630907138,64.56176622597785,0.7843467785026962,0.0,0.0,0.0,266.8057987919933,0.7889633619399317,1.0,15.748031496062993,axial,circular
63.5,63.5,31.75,2.0,0.0,250.0,52.2,1000.0,0.0,0.0,231.3,0.5,31.75,2780.5058479678164,581.5841036084555,29.75,2.963704617880097,1.0,1.0017473917269917,24.90508082252183,64.90411977011365,0.7657050261778527,0.0,0.0,0.0,290.5384311660339,0.7961081054637453,1.0,15.748031496062993,axial,circular
63.5,63.5,31.75,1.3,0.0,250.0,63.0,1000.0,0.0,0.0,181.2,0.5,48.84615384615385,2912.89256239009,386.09081803072934,30.45,1.9552314348157047,1.0,0.5259742293755376,16.05280324150825,64.29210775088987,0.8377162711354549,0.0,0.0,0.0,280.034935938258,0.64706212242015,1.0,15.748031496062993,axial,circular
63.5,63.5,31.75,1.6,0.0,250.0,64.2,1000.0,0.0,0.0,226.7,0.5,39.6875,2855.7784079478274,470.93666358846696,30.15,2.3911477330874007,1.0,0.6421595972966162,19.827095630907138,64.56176622597785,0.819860102382917,0.0,0.0,0.0,301.07513968736725,0.752968180087544,1.0,15.748031496062993,axial,circular
63.5,63.5,31.75,2.0,0.0,250.0,65.4,1000.0,0.0,0.0,240.6,0.5,31.75,2780.5058479678164,581.5841036084555,29.75,2.963704617880097,1.0,0.79955984477292,24.90508082252183,64.90411977011365,0.8007917953204817,0.0,0.0,0.0,327.2411083592091,0.7352377004416448,1.0,15.748031496062993,axial,circular
44.5,44.5,22.2,1.3,0.0,250.0,41.4,700.0,0.0,0.0,82.0,0.49887640449438203,34.230769230769226,1380.5442575421466,265.871734146953,20.962845357678106,1.929740492892165,0.9980948619890633,1.1629512289902095,22.969974233751252,64.65920817198038,0.7383235280802977,0.0,0.0,0.0,123.62246579898311,0.6633098561012081,1.0,15.730337078651685,axial,square
44.5,44.5,22.2,1.6,0.0,250.0,41.4,700.0,0.0,0.0,96.5,0.49887640449438203,27.8125,1341.2890873525805,322.97656395738693,20.662661414608728,2.353685168810369,0.9980948619890633,1.4540799505351554,28.423263424194953,65.00876549333427,0.7254317484553344,0.0,0.0,0.0,136.27350920574355,0.7081346958953398,1.0,15.730337078651685,axial,square
44.5,44.5,22.2,2.0,0.0,250.0,41.4,700.0,0.0,0.0,127.1,0.49887640449438203,22.25,1289.8295854053613,396.6370620101675,20.262416157182898,2.906938745178884,0.9980948619890633,1.8569517769964716,35.79781161304709,65.4409314710503,0.7134442866966749,0.0,0.0,0.0,152.55821033832382,0.8331246133402725,1.0,15.730337078651685,axial,square
44.5,44.5,22.2,1.3,0.0,250.0,52.2,700.0,0.0,0.0,94.0,0.49887640449438203,34.230769230769226,1380.5442575421466,265.871734146953,20.962845357678106,1.929740492892165,0.9980948619890633,0.9223406298887867,22.969974233751252,64.65920817198038,0.770100617260792,0.0,0.0,0.0,138.5323437804383,0.6785419017307742,1.0,15.730337078651685,axial,square
