Repository: Serali-Nerri/xgboost

# CFST柱极限承载力预测 - XGBoost ML管道

## 项目概述

本项目是一个完整的机器学习管道，用于预测混凝土填充钢管（CFST）柱的极限承载力。采用XGBoost算法，提供从数据加载、预处理、模型训练、评估到预测的全流程解决方案。

### 核心特性

- **模块化设计**：清晰的模块分离，便于维护和扩展
- **特征工程支持**：处理无量纲参数，剔除几何参数实现多截面统一预测
- **自动化超参数优化**：集成Optuna框架进行超参数搜索，支持持久化存储和断点续训
- **智能参数加载**：自动加载最优参数，无需手动配置
- **特征选择**：迭代剔除法自动寻找最优特征子集
- **多维度评估**：集成R²、RMSE、MAE、MAPE、COV等工程指标
- **可视化分析**：提供预测散点图、特征重要性图和学习曲线
- **COV稳定性指标**：特别添加变异系数评估模型预测稳定性

---

## 环境要求

### 系统要求
- Python 3.8+
- 8GB+ RAM（推荐16GB）
- 5GB+ 可用磁盘空间

### Python依赖
- pandas &gt;= 1.5.0
- numpy &gt;= 1.23.0
- xgboost &gt;= 1.7.0
- scikit-learn &gt;= 1.2.0
- matplotlib &gt;= 3.6.0
- seaborn &gt;= 0.12.0
- optuna &gt;= 3.0.0
- joblib &gt;= 1.2.0

---

File: data/processed/2026.3.11-new_feature_parameters_raw.csv (part 81 of 84)
b (mm),h (mm),r0 (mm),t (mm),R (%),fy (MPa),fc (MPa),L (mm),e1 (mm),e2 (mm),Nexp (kN),r0/h,b/t,Ac (mm^2),As (mm^2),Re (mm),te (mm),ke,xi,sigma_re (MPa),lambda,lambda_bar,e/h,e1/e2,e_bar,Npl (kN),psi,b/h,L/h,axial_flag,section_family
44.5,44.5,22.2,1.6,0.0,250.0,52.2,700.0,0.0,0.0,117.1,0.49887640449438203,27.8125,1341.2890873525805,322.97656395738693,20.662661414608728,2.353685168810369,0.9980948619890633,1.1532358228382265,28.423263424194953,65.00876549333427,0.7537152283525482,0.0,0.0,0.0,150.75943134915144,0.7767341582020307,1.0,15.730337078651685,axial,square
44.5,44.5,22.2,2.0,0.0,250.0,52.2,700.0,0.0,0.0,138.0,0.49887640449438203,22.25,1289.8295854053613,396.6370620101675,20.262416157182898,2.906938745178884,0.9980948619890633,1.472754857617891,35.79781161304709,65.4409314710503,0.738020981925021,0.0,0.0,0.0,166.48836986070174,0.8288867271357302,1.0,15.730337078651685,axial,square
44.5,44.5,22.2,1.3,0.0,250.0,63.0,700.0,0.0,0.0,109.9,0.49887640449438203,34.230769230769226,1380.5442575421466,265.871734146953,20.962845357678106,1.929740492892165,0.9980948619890633,0.7642250933364233,22.969974233751252,64.65920817198038,0.8000435868505503,0.0,0.0,0.0,153.44222176189348,0.7162305051248486,1.0,15.730337078651685,axial,square
44.5,44.5,22.2,1.6,0.0,250.0,64.2,700.0,0.0,0.0,130.0,0.49887640449438203,27.8125,1341.2890873525805,322.97656395738693,20.662661414608728,2.353685168810369,0.9980948619890633,0.9376777251114552,28.423263424194953,65.00876549333427,0.7835318131672842,0.0,0.0,0.0,166.8549003973824,0.7791200599466446,1.0,15.730337078651685,axial,square
44.5,44.5,22.2,2.0,0.0,250.0,65.4,700.0,0.0,0.0,145.3,0.49887640449438203,22.25,1289.8295854053613,396.6370620101675,20.262416157182898,2.906938745178884,0.9980948619890633,1.175501583603271,35.79781161304709,65.4409314710503,0.7667510086928649,0.0,0.0,0.0,183.51412038805248,0.7917646865143334,1.0,15.730337078651685,axial,square
57.2,57.2,28.6,1.3,0.0,250.0,41.4,700.0,0.0,0.0,163.0,0.5,44.0,2341.3975887939373,346.3004618636297,27.3,1.949288206744555,1.0,0.8931359517577642,17.850624603887866,50.062354503205995,0.5886214325647886,0.0,0.0,0.0,183.50897564197643,0.8882399317514084,1.0,12.237762237762237,axial,circular
57.2,57.2,28.6,1.6,0.0,250.0,41.4,700.0,0.0,0.0,181.6,0.5,35.75,2290.221044466959,421.96391753665205,27.0,2.382227392843415,1.0,1.112596225429234,22.057661044846437,50.289889909018505,0.5773032717484804,0.0,0.0,0.0,200.3061306250951,0.9066122910630897,1.0,12.237762237762237,axial,circular
57.2,57.2,28.6,2.0,0.0,250.0,41.4,700.0,0.0,0.0,205.8,0.5,28.6,2222.865297973994,520.3681710436869,26.6,2.9499294973538497,1.0,1.413634859618461,27.72490129091964,50.576924661713754,0.5663279561607192,0.0,0.0,0.0,222.11866609704506,0.9265317661780152,1.0,12.237762237762237,axial,circular
57.2,57.2,28.6,1.3,0.0,250.0,52.2,700.0,0.0,0.0,176.5,0.5,44.0,2341.3975887939373,346.3004618636297,27.3,1.949288206744555,1.0,0.7083492031182267,17.850624603887866,50.062354503205995,0.6165679096100831,0.0,0.0,0.0,208.79606960095094,0.8453224255481682,1.0,12.237762237762237,axial,circular
57.2,57.2,28.6,1.6,0.0,250.0,52.2,700.0,0.0,0.0,192.1,0.5,35.75,2290.221044466959,421.96391753665205,27.0,2.382227392843415,1.0,0.8824039029266338,22.057661044846437,50.289889909018505,0.6025845763977868,0.0,0.0,0.0,225.04051790533828,0.8536240575166358,1.0,12.237762237762237,axial,circular
57.2,57.2,28.6,2.0,0.0,250.0,52.2,700.0,0.0,0.0,221.9,0.5,28.6,2222.865297973994,520.3681710436869,26.6,2.9499294973538497,1.0,1.1211586817663655,27.72490129091964,50.576924661713754,0.5886895511630641,0.0,0.0,0.0,246.12561131516418,0.9015721639624766,1.0,12.237762237762237,axial,circular
57.2,57.2,28.6,1.3,0.0,250.0,63.0,700.0,0.0,0.0,187.2,0.5,44.0,2341.3975887939373,346.3004618636297,27.3,1.949288206744555,1.0,0.5869179111551022,17.850624603887866,50.062354503205995,0.6425935322041957,0.0,0.0,0.0,234.08316355992545,0.7997157811483382,1.0,12.237762237762237,axial,circular
57.2,57.2,28.6,1.6,0.0,250.0,64.2,700.0,0.0,0.0,201.5,0.5,35.75,2290.221044466959,421.96391753665205,27.0,2.382227392843415,1.0,0.7174685939683845,22.057661044846437,50.289889909018505,0.6289166404250175,0.0,0.0,0.0,252.5231704389418,0.7979465791188504,1.0,12.237762237762237,axial,circular
57.2,57.2,28.6,2.0,0.0,250.0,65.4,700.0,0.0,0.0,231.3,0.5,28.6,2222.865297973994,520.3681710436869,26.6,2.9499294973538497,1.0,0.8948697735199431,27.72490129091964,50.576924661713754,0.614517991128828,0.0,0.0,0.0,275.46743324842095,0.8396636846411167,1.0,12.237762237762237,axial,circular
63.5,63.5,31.75,1.3,0.0,250.0,41.4,700.0,0.0,0.0,191.3,0.5,48.84615384615385,2912.89256239009,386.09081803072934,30.45,1.9552314348157047,1.0,0.8003955664410355,16.05280324150825,45.00447542562291,0.535644123975936,0.0,0.0,0.0,217.11645659063205,0.8810939668230292,1.0,11.023622047244094,axial,circular
63.5,63.5,31.75,1.6,0.0,250.0,41.4,700.0,0.0,0.0,226.3,0.5,39.6875,2855.7784079478274,470.93666358846696,30.15,2.3911477330874007,1.0,0.9958127088512744,19.827095630907138,45.19323635818449,0.5250517749639291,0.0,0.0,0.0,235.96339198615678,0.9590470712222865,1.0,11.023622047244094,axial,circular
63.5,63.5,31.75,2.0,0.0,250.0,41.4,700.0,0.0,0.0,243.6,0.5,31.75,2780.5058479678164,581.5841036084555,29.75,2.963704617880097,1.0,1.2630727982644678,24.90508082252183,45.43288383907956,0.5146173299862717,0.0,0.0,0.0,260.5089680079815,0.935092568454444,1.0,11.023622047244094,axial,circular
63.5,63.5,31.75,1.3,0.0,250.0,52.2,700.0,0.0,0.0,208.0,0.5,48.84615384615385,2912.89256239009,386.09081803072934,30.45,1.9552314348157047,1.0,0.634796483729097,16.05280324150825,45.00447542562291,0.5619885271693349,0.0,0.0,0.0,248.575696264445,0.8367672428390629,1.0,11.023622047244094,axial,circular
63.5,63.5,31.75,1.6,0.0,250.0,52.2,700.0,0.0,0.0,240.8,0.5,39.6875,2855.7784079478274,470.93666358846696,30.15,2.3911477330874007,1.0,0.7897824932268728,19.827095630907138,45.19323635818449,0.5490427449518873,0.0,0.0,0.0,266.8057987919933,0.9025291095255846,1.0,11.023622047244094,axial,circular
63.5,63.5,31.75,2.0,0.0,250.0,52.2,700.0,0.0,0.0,269.0,0.5,31.75,2780.5058479678164,581.5841036084555,29.75,2.963704617880097,1.0,1.0017473917269917,24.90508082252183,45.43288383907956,0.5359935183244968,0.0,0.0,0.0,290.5384311660339,0.9258671870719736,1.0,11.023622047244094,axial,circular
63.5,63.5,31.75,1.3,0.0,250.0,63.0,700.0,0.0,0.0,239.1,0.5,48.84615384615385,2912.89256239009,386.09081803072934,30.45,1.9552314348157047,1.0,0.5259742293755376,16.05280324150825,45.00447542562291,0.5864013897948184,0.0,0.0,0.0,280.034935938258,0.8538220390212908,1.0,11.023622047244094,axial,circular
63.5,63.5,31.75,1.6,0.0,250.0,64.2,700.0,0.0,0.0,262.0,0.5,39.6875,2855.7784079478274,470.93666358846696,30.15,2.3911477330874007,1.0,0.6421595972966162,19.827095630907138,45.19323635818449,0.5739020716680419,0.0,0.0,0.0,301.07513968736725,0.8702146589454632,1.0,11.023622047244094,axial,circular
63.5,63.5,31.75,2.0,0.0,250.0,65.4,700.0,0.0,0.0,280.2,0.5,31.75,2780.5058479678164,581.5841036084555,29.75,2.963704617880097,1.0,0.79955984477292,24.90508082252183,45.43288383907956,0.5605542567243372,0.0,0.0,0.0,327.2411083592091,0.8562493917861549,1.0,11.023622047244094,axial,circular
44.5,44.5,22.2,1.3,0.0,250.0,41.4,500.0,0.0,0.0,96.2,0.49887640449438203,34.230769230769226,1380.5442575421466,265.871734146953,20.962845357678106,1.929740492892165,0.9980948619890633,1.1629512289902095,22.969974233751252,46.1851486942717,0.5273739486287841,0.0,0.0,0.0,123.62246579898311,0.7781757092309295,1.0,11.235955056179776,axial,square
44.5,44.5,22.2,1.6,0.0,250.0,41.4,500.0,0.0,0.0,117.2,0.49887640449438203,27.8125,1341.2890873525805,322.97656395738693,20.662661414608728,2.353685168810369,0.9980948619890633,1.4540799505351554,28.423263424194953,46.434832495238766,0.5181655346109532,0.0,0.0,0.0,136.27350920574355,0.8600350918024231,1.0,11.235955056179776,axial,square
44.5,44.5,22.2,2.0,0.0,250.0,41.4,500.0,0.0,0.0,132.7,0.49887640449438203,22.25,1289.8295854053613,396.6370620101675,20.262416157182898,2.906938745178884,0.9980948619890633,1.8569517769964716,35.79781161304709,46.74352247932165,0.5096030619261963,0.0,0.0,0.0,152.55821033832382,0.8698319133772947,1.0,11.235955056179776,axial,square
44.5,44.5,22.2,1.3,0.0,250.0,52.2,500.0,0.0,0.0,114.7,0.49887640449438203,34.230769230769226,1380.5442575421466,265.871734146953,20.962845357678106,1.929740492892165,0.9980948619890633,0.9223406298887867,22.969974233751252,46.1851486942717,0.5500718694719943,0.0,0.0,0.0,138.5323437804383,0.8279654907289341,1.0,11.235955056179776,axial,square
44.5,44.5,22.2,1.6,0.0,250.0,52.2,500.0,0.0,0.0,134.1,0.49887640449438203,27.8125,1341.2890873525805,322.97656395738693,20.662661414608728,2.353685168810369,0.9980948619890633,1.1532358228382265,28.423263424194953,46.434832495238766,0.5383680202518202,0.0,0.0,0.0,150.75943134915144,0.889496589367142,1.0,11.235955056179776,axial,square
44.5,44.5,22.2,2.0,0.0,250.0,52.2,500.0,0.0,0.0,148.4,0.49887640449438203,22.25,1289.8295854053613,396.6370620101675,20.262416157182898,2.906938745178884,0.9980948619890633,1.472754857617891,35.79781161304709,46.74352247932165,0.527157844232158,0.0,0.0,0.0,166.48836986070174,0.8913535529488577,1.0,11.235955056179776,axial,square
44.5,44.5,22.2,1.3,0.0,250.0,63.0,500.0,0.0,0.0,120.3,0.49887640449438203,34.230769230769226,1380.5442575421466,265.871734146953,20.962845357678106,1.929740492892165,0.9980948619890633,0.7642250933364233,22.969974233751252,46.1851486942717,0.5714597048932503,0.0,0.0,0.0,153.44222176189348,0.7840084601139152,1.0,11.235955056179776,axial,square
44.5,44.5,22.2,1.6,0.0,250.0,64.2,500.0,0.0,0.0,141.7,0.49887640449438203,27.8125,1341.2890873525805,322.97656395738693,20.662661414608728,2.353685168810369,0.9980948619890633,0.9376777251114552,28.423263424194953,46.434832495238766,0.5596655808337744,0.0,0.0,0.0,166.8549003973824,0.8492408653418426,1.0,11.235955056179776,axial,square
44.5,44.5,22.2,2.0,0.0,250.0,65.4,500.0,0.0,0.0,155.6,0.49887640449438203,22.25,1289.8295854053613,396.6370620101675,20.262416157182898,2.906938745178884,0.9980948619890633,1.175501583603271,35.79781161304709,46.74352247932165,0.547679291923475,0.0,0.0,0.0,183.51412038805248,0.8478911577538215,1.0,11.235955056179776,axial,square
57.2,57.2,28.6,1.3,0.0,250.0,41.4,500.0,0.0,0.0,171.7,0.5,44.0,2341.3975887939373,346.3004618636297,27.3,1.949288206744555,1.0,0.8931359517577642,17.850624603887866,35.758824645147136,0.42044388040342046,0.0,0.0,0.0,183.50897564197643,0.9356490569430479,1.0,8.741258741258742,axial,circular
57.2,57.2,28.6,1.6,0.0,250.0,41.4,500.0,0.0,0.0,188.5,0.5,35.75,2290.221044466959,421.96391753665205,27.0,2.382227392843415,1.0,1.112596225429234,22.057661044846437,35.92134993501322,0.41235947982034316,0.0,0.0,0.0,200.3061306250951,0.9410595642367424,1.0,8.741258741258742,axial,circular
57.2,57.2,28.6,2.0,0.0,250.0,41.4,500.0,0.0,0.0,213.7,0.5,28.6,2222.865297973994,520.3681710436869,26.6,2.9499294973538497,1.0,1.413634859618461,27.72490129091964,36.12637475836697,0.40451996868622797,0.0,0.0,0.0,222.11866609704506,0.9620983402927203,1.0,8.741258741258742,axial,circular
57.2,57.2,28.6,1.3,0.0,250.0,52.2,500.0,0.0,0.0,187.5,0.5,44.0,2341.3975887939373,346.3004618636297,27.3,1.949288206744555,1.0,0.7083492031182267,17.850624603887866,35.758824645147136,0.440405649721488,0.0,0.0,0.0,208.79606960095094,0.898005409576666,1.0,8.741258741258742,axial,circular
57.2,57.2,28.6,1.6,0.0,250.0,52.2,500.0,0.0,0.0,206.3,0.5,35.75,2290.221044466959,421.96391753665205,27.0,2.382227392843415,1.0,0.8824039029266338,22.057661044846437,35.92134993501322,0.4304175545698477,0.0,0.0,0.0,225.04051790533828,0.9167238056516501,1.0,8.741258741258742,axial,circular
57.2,57.2,28.6,2.0,0.0,250.0,52.2,500.0,0.0,0.0,239.3,0.5,28.6,2222.865297973994,520.3681710436869,26.6,2.9499294973538497,1.0,1.1211586817663655,27.72490129091964,36.12637475836697,0.42049253654504576,0.0,0.0,0.0,246.12561131516418,0.9722677730338922,1.0,8.741258741258742,axial,circular
57.2,57.2,28.6,1.3,0.0,250.0,63.0,500.0,0.0,0.0,200.3,0.5,44.0,2341.3975887939373,346.3004618636297,27.3,1.949288206744555,1.0,0.5869179111551022,17.850624603887866,35.758824645147136,0.458995380145854,0.0,0.0,0.0,234.08316355992545,0.8556787978846803,1.0,8.741258741258742,axial,circular
57.2,57.2,28.6,1.6,0.0,250.0,64.2,500.0,0.0,0.0,229.0,0.5,35.75,2290.221044466959,421.96391753665205,27.0,2.382227392843415,1.0,0.7174685939683845,22.057661044846437,35.92134993501322,0.4492261717321553,0.0,0.0,0.0,252.5231704389418,0.9068474770134825,1.0,8.741258741258742,axial,circular
57.2,57.2,28.6,2.0,0.0,250.0,65.4,500.0,0.0,0.0,256.0,0.5,28.6,2222.865297973994,520.3681710436869,26.6,2.9499294973538497,1.0,0.8948697735199431,27.72490129091964,36.12637475836697,0.43894142223487714,0.0,0.0,0.0,275.46743324842095,0.9293294564121309,1.0,8.741258741258742,axial,circular
63.5,63.5,31.75,1.3,0.0,250.0,41.4,500.0,0.0,0.0,211.7,0.5,48.84615384615385,2912.89256239009,386.09081803072934,30.45,1.9552314348157047,1.0,0.8003955664410355,16.05280324150825,32.146053875444935,0.38260294569709713,0.0,0.0,0.0,217.11645659063205,0.9750527588940683,1.0,7.874015748031496,axial,circular
63.5,63.5,31.75,1.6,0.0,250.0,41.4,500.0,0.0,0.0,230.5,0.5,39.6875,2855.7784079478274,470.93666358846696,30.15,2.3911477330874007,1.0,0.9958127088512744,19.827095630907138,32.280883112988924,0.37503698211709224,0.0,0.0,0.0,235.96339198615678,0.9768464424071455,1.0,7.874015748031496,axial,circular
63.5,63.5,31.75,2.0,0.0,250.0,41.4,500.0,0.0,0.0,255.0,0.5,31.75,2780.5058479678164,581.5841036084555,29.75,2.963704617880097,1.0,1.2630727982644678,24.90508082252183,32.452059885056826,0.3675838071330513,0.0,0.0,0.0,260.5089680079815,0.9788530581111792,1.0,7.874015748031496,axial,circular
63.5,63.5,31.75,1.3,0.0,250.0,52.2,500.0,0.0,0.0,241.6,0.5,48.84615384615385,2912.89256239009,386.09081803072934,30.45,1.9552314348157047,1.0,0.634796483729097,16.05280324150825,32.146053875444935,0.4014203765495249,0.0,0.0,0.0,248.575696264445,0.9719373359130653,1.0,7.874015748031496,axial,circular
63.5,63.5,31.75,1.6,0.0,250.0,52.2,500.0,0.0,0.0,264.1,0.5,39.6875,2855.7784079478274,470.93666358846696,30.15,2.3911477330874007,1.0,0.7897824932268728,19.827095630907138,32.280883112988924,0.3921733892513481,0.0,0.0,0.0,266.8057987919933,0.9898585457878193,1.0,7.874015748031496,axial,circular
63.5,63.5,31.75,2.0,0.0,250.0,52.2,500.0,0.0,0.0,280.5,0.5,31.75,2780.5058479678164,581.5841036084555,29.75,2.963704617880097,1.0,1.0017473917269917,24.90508082252183,32.452059885056826,0.38285251308892637,0.0,0.0,0.0,290.5384311660339,0.9654488697906638,1.0,7.874015748031496,axial,circular
63.5,63.5,31.75,1.3,0.0,250.0,63.0,500.0,0.0,0.0,262.4,0.5,48.84615384615385,2912.89256239009,386.09081803072934,30.45,1.9552314348157047,1.0,0.5259742293755376,16.05280324150825,32.146053875444935,0.41885813556772744,0.0,0.0,0.0,280.034935938258,0.937025943283926,1.0,7.874015748031496,axial,circular
63.5,63.5,31.75,1.6,0.0,250.0,64.2,500.0,0.0,0.0,283.0,0.5,39.6875,2855.7784079478274,470.93666358846696,30.15,2.3911477330874007,1.0,0.6421595972966162,19.827095630907138,32.280883112988924,0.4099300511914585,0.0,0.0,0.0,301.07513968736725,0.9399646888609393,1.0,7.874015748031496,axial,circular
63.5,63.5,31.75,2.0,0.0,250.0,65.4,500.0,0.0,0.0,294.6,0.5,31.75,2780.5058479678164,581.5841036084555,29.75,2.963704617880097,1.0,0.79955984477292,24.90508082252183,32.452059885056826,0.40039589766024086,0.0,0.0,0.0,327.2411083592091,0.9002536431841587,1.0,7.874015748031496,axial,circular
108.0,108.0,54.0,4.5,0.0,348.1,19.0,4158.0,0.0,0.0,342.0,0.5,24.0,7697.687399458391,2181.8032215905537,49.5,6.577977273970184,1.0,5.192849433886018,46.25846240543477,159.92608333687795,1.852505084500194,0.0,0.0,0.0,905.7417620253811,0.37759106882212673,1.0,38.5,axial,circular
108.0,108.0,54.0,4.5,0.0,348.1,19.0,4158.0,0.0,0.0,292.0,0.5,24.0,7697.687399458391,2181.8032215905537,49.5,6.577977273970184,1.0,5.192849433886018,46.25846240543477,159.92608333687795,1.852505084500194,0.0,0.0,0.0,905.7417620253811,0.32238769618731283,1.0,38.5,axial,circular
108.0,108.0,54.0,4.5,0.0,348.1,29.5,4158.0,0.0,0.0,298.0,0.5,24.0,7697.687399458391,2181.8032215905537,49.5,6.577977273970184,1.0,3.3445470930113337,46.25846240543477,159.92608333687795,1.9042489134253482,0.0,0.0,0.0,986.5674797196942,0.30205739204445337,1.0,38.5,axial,circular
108.0,108.0,54.0,4.5,0.0,348.1,29.5,4158.0,0.0,0.0,280.0,0.5,24.0,7697.687399458391,2181.8032215905537,49.5,6.577977273970184,1.0,3.3445470930113337,46.25846240543477,159.92608333687795,1.9042489134253482,0.0,0.0,0.0,986.5674797196942,0.2838123146726408,1.0,38.5,axial,circular
108.0,108.0,54.0,4.5,0.0,348.1,29.5,4023.0,0.0,0.0,318.0,0.5,24.0,7697.687399458391,2181.8032215905537,49.5,6.577977273970184,1.0,3.3445470930113337,46.25846240543477,154.73367803373256,1.8424226500024472,0.0,0.0,0.0,986.5674797196942,0.3223297002353563,1.0,37.25,axial,circular
108.0,108.0,54.0,4.5,0.0,348.1,29.5,4023.0,0.0,0.0,320.0,0.5,24.0,7697.687399458391,2181.8032215905537,49.5,6.577977273970184,1.0,3.3445470930113337,46.25846240543477,154.73367803373256,1.8424226500024472,0.0,0.0,0.0,986.5674797196942,0.3243569310544466,1.0,37.25,axial,circular
108.0,108.0,54.0,4.5,0.0,348.1,19.0,3807.0,0.0,0.0,350.0,0.5,24.0,7697.687399458391,2181.8032215905537,49.5,6.577977273970184,1.0,5.192849433886018,46.25846240543477,146.42582954869994,1.6961247851592687,0.0,0.0,0.0,905.7417620253811,0.38642360844369694,1.0,35.25,axial,circular
108.0,108.0,54.0,4.5,0.0,348.1,19.0,3807.0,0.0,0.0,370.0,0.5,24.0,7697.687399458391,2181.8032215905537,49.5,6.577977273970184,1.0,5.192849433886018,46.25846240543477,146.42582954869994,1.6961247851592687,0.0,0.0,0.0,905.7417620253811,0.40850495749762245,1.0,35.25,axial,circular
108.0,108.0,54.0,4.5,0.0,348.1,19.0,3510.0,0.0,0.0,400.0,0.5,24.0,7697.687399458391,2181.8032215905537,49.5,6.577977273970184,1.0,5.192849433886018,46.25846240543477,135.00253788178009,1.5638029934092548,0.0,0.0,0.0,905.7417620253811,0.4416269810785108,1.0,32.5,axial,circular
108.0,108.0,54.0,4.5,0.0,348.1,19.0,3510.0,0.0,0.0,390.0,0.5,24.0,7697.687399458391,2181.8032215905537,49.5,6.577977273970184,1.0,5.192849433886018,46.25846240543477,135.00253788178009,1.5638029934092548,0.0,0.0,0.0,905.7417620253811,0.430586306551548,1.0,32.5,axial,circular
108.0,108.0,54.0,4.5,0.0,348.1,29.5,3510.0,0.0,0.0,440.0,0.5,24.0,7697.687399458391,2181.8032215905537,49.5,6.577977273970184,1.0,3.3445470930113337,46.25846240543477,135.00253788178009,1.6074828489954238,0.0,0.0,0.0,986.5674797196942,0.44599078019986405,1.0,32.5,axial,circular
166.0,166.0,83.0,5.0,0.0,283.0,30.3,710.0,10.0,10.0,1642.61,0.5,33.2,19113.449704440303,3811.0179138602166,78.0,7.422975120310781,1.0,1.8622831730290828,26.93207639805065,17.607871196231862,0.19886414804519095,0.060240963855421686,1.0,0.5104757315857292,1657.6555956669822,0.9909235695844718,1.0,4.27710843373494,eccentric,circular
166.0,166.0,83.0,5.0,0.0,283.0,30.3,710.0,10.0,10.0,1569.06,0.5,33.2,19113.449704440303,3811.0179138602166,78.0,7.422975120310781,1.0,1.8622831730290828,26.93207639805065,17.607871196231862,0.19886414804519095,0.060240963855421686,1.0,0.5104757315857292,1657.6555956669822,0.9465536774354298,1.0,4.27710843373494,eccentric,circular
166.0,166.0,83.0,5.0,0.0,336.0,30.3,710.0,20.0,20.0,1569.06,0.5,33.2,19113.449704440303,3811.0179138602166,78.0,7.422975120310781,1.0,2.2110499863525512,31.975892825954134,17.607871196231862,0.21063169780377822,0.12048192771084337,1.0,1.0209514631714585,1859.6395451015742,0.8437441568356718,1.0,4.27710843373494,eccentric,circular
166.0,166.0,83.0,5.0,0.0,300.0,32.2,710.0,20.0,20.0,1569.06,0.5,33.2,19113.449704440303,3811.0179138602166,78.0,7.422975120310781,1.0,1.8576645570785906,28.54990430888762,17.607871196231862,0.20417556199161344,0.12048192771084337,1.0,1.0209514631714585,1758.7584546410428,0.892140700651381,1.0,4.27710843373494,eccentric,circular
166.0,166.0,83.0,5.0,0.0,292.0,32.2,710.0,30.0,30.0,1127.76,0.5,33.2,19113.449704440303,3811.0179138602166,78.0,7.422975120310781,1.0,1.8081268355564946,27.788573527317283,17.607871196231862,0.20239812986777567,0.18072289156626506,1.0,1.5314271947571876,1728.2703113301611,0.6525368124457458,1.0,4.27710843373494,eccentric,circular
166.0,166.0,83.0,5.0,0.0,254.0,32.2,710.0,30.0,30.0,1201.31,0.5,33.2,19113.449704440303,3811.0179138602166,78.0,7.422975120310781,1.0,1.57282265832654,24.172252314858184,17.607871196231862,0.19373275808710438,0.18072289156626506,1.0,1.5314271947571876,1583.4516306034727,0.7586654222852176,1.0,4.27710843373494,eccentric,circular
166.0,166.0,83.0,5.0,0.0,320.0,30.3,710.0,40.0,40.0,1039.5,0.5,33.2,19113.449704440303,3811.0179138602166,78.0,7.422975120310781,1.0,2.105761891764334,30.45323126281346,17.607871196231862,0.20714968330156788,0.24096385542168675,1.0,2.041902926342917,1798.6632584798103,0.5779291899688672,1.0,4.27710843373494,eccentric,circular
166.0,166.0,83.0,5.0,0.0,285.0,30.3,710.0,40.0,40.0,990.47,0.5,33.2,19113.449704440303,3811.0179138602166,78.0,7.422975120310781,1.0,1.87544418485261,27.12240909344324,17.607871196231862,0.1993208204910112,0.24096385542168675,1.0,2.041902926342917,1665.2776314947027,0.5947777002871192,1.0,4.27710843373494,eccentric,circular
166.0,166.0,83.0,5.0,0.0,285.0,30.3,710.0,60.0,60.0,735.5,0.5,33.2,19113.449704440303,3811.0179138602166,78.0,7.422975120310781,1.0,1.87544418485261,27.12240909344324,17.607871196231862,0.1993208204910112,0.3614457831325301,1.0,3.062854389514375,1665.2776314947027,0.4416680955113998,1.0,4.27710843373494,eccentric,circular
166.0,166.0,83.0,5.0,0.0,302.0,30.3,710.0,60.0,60.0,843.37,0.5,33.2,19113.449704440303,3811.0179138602166,78.0,7.422975120310781,1.0,1.9873127853525903,28.7402370042802,17.607871196231862,0.20316109460402923,0.3614457831325301,1.0,3.062854389514375,1730.0649360303264,0.48747881217402844,1.0,4.27710843373494,eccentric,circular
166.0,166.0,83.0,5.0,0.0,302.0,32.2,710.0,100.0,100.0,563.88,0.5,33.2,19113.449704440303,3811.0179138602166,78.0,7.422975120310781,1.0,1.8700489874591142,28.7402370042802,17.607871196231862,0.2046175075592158,0.6024096385542169,1.0,5.1047573158572925,1766.3804904687634,0.3192290692988559,1.0,4.27710843373494,eccentric,circular
166.0,166.0,83.0,5.0,0.0,302.0,32.2,710.0,100.0,100.0,509.95,0.5,33.2,19113.449704440303,3811.0179138602166,78.0,7.422975120310781,1.0,1.8700489874591142,28.7402370042802,17.607871196231862,0.2046175075592158,0.6024096385542169,1.0,5.1047573158572925,1766.3804904687634,0.28869770853541815,1.0,4.27710843373494,eccentric,circular
166.0,166.0,83.0,5.0,0.0,295.0,32.2,870.0,20.0,20.0,1431.77,0.5,33.2,19113.449704440303,3811.0179138602166,78.0,7.422975120310781,1.0,1.8267034811272806,28.07407257040616,21.575842170030594,0.24882795265826363,0.12048192771084337,1.0,1.0209514631714585,1739.703365071742,0.8229966261753805,1.0,5.240963855421687,eccentric,circular
166.0,166.0,83.0,5.0,0.0,302.0,32.2,870.0,20.0,20.0,1524.93,0.5,33.2,19113.449704440303,3811.0179138602166,78.0,7.422975120310781,1.0,1.8700489874591142,28.7402370042802,21.575842170030594,0.250728495178194,0.12048192771084337,1.0,1.0209514631714585,1766.3804904687634,0.8633077687555941,1.0,5.240963855421687,eccentric,circular
166.0,166.0,83.0,5.0,0.0,304.0,32.2,870.0,40.0,40.0,1019.89,0.5,33.2,19113.449704440303,3811.0179138602166,78.0,7.422975120310781,1.0,1.8824334178396385,28.930569699672787,21.575842170030594,0.2512688669819325,0.24096385542168675,1.0,2.041902926342917,1774.002526296484,0.5749089896332812,1.0,5.240963855421687,eccentric,circular
166.0,166.0,83.0,5.0,0.0,285.0,32.2,870.0,40.0,40.0,1039.5,0.5,33.2,19113.449704440303,3811.0179138602166,78.0,7.422975120310781,1.0,1.7647813292246608,27.12240909344324,21.575842170030594,0.24608743146245982,0.24096385542168675,1.0,2.041902926342917,1701.5931859331397,0.6108980739893753,1.0,5.240963855421687,eccentric,circular
166.0,166.0,83.0,5.0,0.0,302.0,32.2,870.0,60.0,60.0,815.91,0.5,33.2,19113.449704440303,3811.0179138602166,78.0,7.422975120310781,1.0,1.8700489874591142,28.7402370042802,21.575842170030594,0.250728495178194,0.3614457831325301,1.0,3.062854389514375,1766.3804904687634,0.46191067236225714,1.0,5.240963855421687,eccentric,circular
166.0,166.0,83.0,5.0,0.0,302.0,32.2,870.0,60.0,60.0,799.24,0.5,33.2,19113.449704440303,3811.0179138602166,78.0,7.422975120310781,1.0,1.8700489874591142,28.7402370042802,21.575842170030594,0.250728495178194,0.3614457831325301,1.0,3.062854389514375,1766.3804904687634,0.45247329457760094,1.0,5.240963855421687,eccentric,circular
166.0,166.0,83.0,5.0,0.0,320.0,32.2,870.0,100.0,100.0,509.95,0.5,33.2,19113.449704440303,3811.0179138602166,78.0,7.422975120310781,1.0,1.9815088608838296,30.45323126281346,21.575842170030594,0.2555507097913909,0.6024096385542169,1.0,5.1047573158572925,1834.9788129182473,0.27790511607542984,1.0,5.240963855421687,eccentric,circular
166.0,166.0,83.0,5.0,0.0,310.0,32.2,870.0,100.0,100.0,490.33,0.5,33.2,19113.449704440303,3811.0179138602166,78.0,7.422975120310781,1.0,1.91958670898121,29.50156778585054,21.575842170030594,0.2528830543444369,0.6024096385542169,1.0,5.1047573158572925,1796.868633779645,0.2728802711462604,1.0,5.240963855421687,eccentric,circular
166.0,166.0,83.0,5.0,0.0,302.0,32.2,1700.0,20.0,20.0,1274.86,0.5,33.2,19113.449704440303,3811.0179138602166,78.0,7.422975120310781,1.0,1.8700489874591142,28.7402370042802,42.1596915966115,0.4899292434516434,0.12048192771084337,1.0,1.0209514631714585,1766.3804904687634,0.7217357793969275,1.0,10.240963855421686,eccentric,circular
166.0,166.0,83.0,5.0,0.0,300.0,32.2,1700.0,20.0,20.0,1176.8,0.5,33.2,19113.449704440303,3811.0179138602166,78.0,7.422975120310781,1.0,1.8576645570785906,28.54990430888762,42.1596915966115,0.48887106392358143,0.12048192771084337,1.0,1.0209514631714585,1758.7584546410428,0.6691083684030853,1.0,10.240963855421686,eccentric,circular
166.0,166.0,83.0,5.0,0.0,300.0,32.2,1700.0,40.0,40.0,872.79,0.5,33.2,19113.449704440303,3811.0179138602166,78.0,7.422975120310781,1.0,1.8576645570785906,28.54990430888762,42.1596915966115,0.48887106392358143,0.24096385542168675,1.0,2.041902926342917,1758.7584546410428,0.4962534779559219,1.0,10.240963855421686,eccentric,circular
166.0,166.0,83.0,5.0,0.0,300.0,32.2,1700.0,40.0,40.0,887.5,0.5,33.2,19113.449704440303,3811.0179138602166,78.0,7.422975120310781,1.0,1.8576645570785906,28.54990430888762,42.1596915966115,0.48887106392358143,0.24096385542168675,1.0,2.041902926342917,1758.7584546410428,0.5046173325609604,1.0,10.240963855421686,eccentric,circular
166.0,166.0,83.0,5.0,0.0,300.0,32.2,1700.0,60.0,60.0,686.47,0.5,33.2,19113.449704440303,3811.0179138602166,78.0,7.422975120310781,1.0,1.8576645570785906,28.54990430888762,42.1596915966115,0.48887106392358143,0.3614457831325301,1.0,3.062854389514375,1758.7584546410428,0.3903151101781662,1.0,10.240963855421686,eccentric,circular
166.0,166.0,83.0,5.0,0.0,300.0,32.2,1700.0,60.0,60.0,686.47,0.5,33.2,19113.449704440303,3811.0179138602166,78.0,7.422975120310781,1.0,1.8576645570785906,28.54990430888762,42.1596915966115,0.48887106392358143,0.3614457831325301,1.0,3.062854389514375,1758.7584546410428,0.3903151101781662,1.0,10.240963855421686,eccentric,circular
166.0,166.0,83.0,5.0,0.0,302.0,32.2,1700.0,100.0,100.0,468.76,0.5,33.2,19113.449704440303,3811.0179138602166,78.0,7.422975120310781,1.0,1.8700489874591142,28.7402370042802,42.1596915966115,0.4899292434516434,0.6024096385542169,1.0,5.1047573158572925,1766.3804904687634,0.2653788368527554,1.0,10.240963855421686,eccentric,circular
166.0,166.0,83.0,5.0,0.0,336.0,22.5,2700.0,20.0,20.0,809.05,0.5,33.2,19113.449704440303,3811.0179138602166,78.0,7.422975120310781,1.0,2.9775473149547684,31.975892825954134,66.95951018285356,0.7796617544593942,0.12048192771084337,1.0,1.0209514631714585,1710.5546374069397,0.4729752457521341,1.0,16.265060240963855,eccentric,circular
166.0,166.0,83.0,5.0,0.0,336.0,22.5,2700.0,20.0,20.0,784.53,0.5,33.2,19113.449704440303,3811.0179138602166,78.0,7.422975120310781,1.0,2.9775473149547684,31.975892825954134,66.95951018285356,0.7796617544593942,0.12048192771084337,1.0,1.0209514631714585,1710.5546374069397,0.45864071386184013,1.0,16.265060240963855,eccentric,circular
166.0,166.0,83.0,5.0,0.0,292.0,22.5,2700.0,40.0,40.0,588.4,0.5,33.2,19113.449704440303,3811.0179138602166,78.0,7.422975120310781,1.0,2.5876304046630723,27.788573527317283,66.95951018285356,0.7404613620641389,0.24096385542168675,1.0,2.041902926342917,1542.86984919709,0.38136722958595864,1.0,16.265060240963855,eccentric,circular
166.0,166.0,83.0,5.0,0.0,292.0,22.5,2700.0,40.0,40.0,585.46,0.5,33.2,19113.449704440303,3811.0179138602166,78.0,7.422975120310781,1.0,2.5876304046630723,27.788573527317283,66.95951018285356,0.7404613620641389,0.24096385542168675,1.0,2.041902926342917,1542.86984919709,0.3794616897236495,1.0,16.265060240963855,eccentric,circular
166.0,166.0,83.0,5.0,0.0,295.0,22.5,2700.0,60.0,60.0,478.56,0.5,33.2,19113.449704440303,3811.0179138602166,78.0,7.422975120310781,1.0,2.6142156485465975,28.07407257040616,66.95951018285356,0.7431998007878007,0.3614457831325301,1.0,3.062854389514375,1554.3029029386707,0.30789365386579537,1.0,16.265060240963855,eccentric,circular
166.0,166.0,83.0,5.0,0.0,254.0,22.5,2700.0,60.0,60.0,462.87,0.5,33.2,19113.449704440303,3811.0179138602166,78.0,7.422975120310781,1.0,2.250883982138426,24.172252314858184,66.95951018285356,0.7048541951463101,0.3614457831325301,1.0,3.062854389514375,1398.0511684704018,0.33108230259298943,1.0,16.265060240963855,eccentric,circular
166.0,166.0,83.0,5.0,0.0,292.0,22.5,2700.0,100.0,100.0,333.43,0.5,33.2,19113.449704440303,3811.0179138602166,78.0,7.422975120310781,1.0,2.5876304046630723,27.788573527317283,66.95951018285356,0.7404613620641389,0.6024096385542169,1.0,5.1047573158572925,1542.86984919709,0.21611025724141095,1.0,16.265060240963855,eccentric,circular
166.0,166.0,83.0,5.0,0.0,298.0,22.5,3700.0,20.0,20.0,627.63,0.5,33.2,19113.449704440303,3811.0179138602166,78.0,7.422975120310781,1.0,2.640800892430122,28.359571613495035,91.75932876909563,1.0221978848886304,0.12048192771084337,1.0,1.0209514631714585,1565.7359566802513,0.400853028457449,1.0,22.289156626506024,eccentric,circular
166.0,166.0,83.0,5.0,0.0,298.0,22.5,3700.0,20.0,20.0,656.06,0.5,33.2,19113.449704440303,3811.0179138602166,78.0,7.422975120310781,1.0,2.640800892430122,28.359571613495035,91.75932876909563,1.0221978848886304,0.12048192771084337,1.0,1.0209514631714585,1565.7359566802513,0.4190106238544907,1.0,22.289156626506024,eccentric,circular
166.0,166.0,83.0,5.0,0.0,254.7,22.5,3700.0,40.0,40.0,497.2,0.5,33.2,19113.449704440303,3811.0179138602166,78.0,7.422975120310781,1.0,2.2570872057112483,24.238868758245587,91.75932876909563,0.9668324244091446,0.24096385542168675,1.0,2.041902926342917,1400.718881010104,0.3549605896948093,1.0,22.289156626506024,eccentric,circular
166.0,166.0,83.0,5.0,0.0,290.0,22.5,3700.0,40.0,40.0,480.53,0.5,33.2,19113.449704440303,3811.0179138602166,78.0,7.422975120310781,1.0,2.5699069087407227,27.598240831924702,91.75932876909563,1.0121967981036193,0.24096385542168675,1.0,2.041902926342917,1535.2478133693696,0.3129983288791618,1.0,22.289156626506024,eccentric,circular
166.0,166.0,83.0,5.0,0.0,304.0,22.5,3700.0,60.0,60.0,394.23,0.5,33.2,19113.449704440303,3811.0179138602166,78.0,7.422975120310781,1.0,2.6939713801971714,28.930569699672787,91.75932876909563,1.0296349519152248,0.3614457831325301,1.0,3.062854389514375,1588.6020641634127,0.2481615811116353,1.0,22.289156626506024,eccentric,circular
166.0,166.0,83.0,5.0,0.0,304.0,22.5,3700.0,60.0,60.0,396.19,0.5,33.2,19113.449704440303,3811.0179138602166,78.0,7.422975120310781,1.0,2.6939713801971714,28.930569699672787,91.75932876909563,1.0296349519152248,0.3614457831325301,1.0,3.062854389514375,1588.6020641634127,0.24939537026765793,1.0,22.289156626506024,eccentric,circular
166.0,166.0,83.0,5.0,0.0,310.0,22.5,3700.0,100.0,100.0,304.01,0.5,33.2,19113.449704440303,3811.0179138602166,78.0,7.422975120310781,1.0,2.7471418679642206,29.50156778585054,91.75932876909563,1.0370186847594143,0.6024096385542169,1.0,5.1047573158572925,1611.4681716465739,0.1886540518447641,1.0,22.289156626506024,eccentric,circular
166.0,166.0,83.0,5.0,0.0,277.3,31.1,505.0,10.0,10.0,1642.0,0.5,33.2,19113.449704440303,3811.0179138602166,78.0,7.422975120310781,1.0,1.7778347577736504,26.38962821618179,12.523908386052241,0.14097620972316718,0.060240963855421686,1.0,0.5104757315857292,1651.2235533215314,0.9944141098865882,1.0,3.0421686746987953,eccentric,circular
166.0,166.0,83.0,5.0,0.0,277.3,31.1,505.0,10.0,10.0,1568.0,0.5,33.2,19113.449704440303,3811.0179138602166,78.0,7.422975120310781,1.0,1.7778347577736504,26.38962821618179,12.523908386052241,0.14097620972316718,0.060240963855421686,1.0,0.5104757315857292,1651.2235533215314,0.9495988576748906,1.0,3.0421686746987953,eccentric,circular
166.0,166.0,83.0,5.0,0.0,329.3,31.1,505.0,20.0,20.0,1568.0,0.5,33.2,19113.449704440303,3811.0179138602166,78.0,7.422975120310781,1.0,2.1112188450590086,31.338278296388978,12.523908386052241,0.14919624967377274,0.12048192771084337,1.0,1.0209514631714585,1849.3964848422627,0.8478441550264635,1.0,3.0421686746987953,eccentric,circular
166.0,166.0,83.0,5.0,0.0,294.0,33.1,505.0,20.0,20.0,1568.0,0.5,33.2,19113.449704440303,3811.0179138602166,78.0,7.422975120310781,1.0,1.771010959612447,27.978906222709867,12.523908386052241,0.14477270384785806,0.12048192771084337,1.0,1.0209514631714585,1753.0944518918777,0.8944184372427109,1.0,3.0421686746987953,eccentric,circular
166.0,166.0,83.0,5.0,0.0,286.0,33.1,505.0,30.0,30.0,1127.0,0.5,33.2,19113.449704440303,3811.0179138602166,78.0,7.422975120310781,1.0,1.722820185201224,27.217575441139527,12.523908386052241,0.14350830819210525,0.18072289156626506,1.0,1.5314271947571876,1722.606308580996,0.6542411892873949,1.0,3.0421686746987953,eccentric,circular
166.0,166.0,83.0,5.0,0.0,248.9,33.1,505.0,30.0,30.0,1201.0,0.5,33.2,19113.449704440303,3811.0179138602166,78.0,7.422975120310781,1.0,1.499335468869177,23.686903941607095,12.523908386052241,0.1374927631926314,0.18072289156626506,1.0,1.5314271947571876,1581.2175439767818,0.7595412817008531,1.0,3.0421686746987953,eccentric,circular
166.0,166.0,83.0,5.0,0.0,313.6,31.1,505.0,40.0,40.0,1039.0,0.5,33.2,19113.449704440303,3811.0179138602166,78.0,7.422975120310781,1.0,2.0105624956286214,29.844166637557198,12.523908386052241,0.14676295573075834,0.24096385542168675,1.0,2.041902926342917,1789.5635035946575,0.5805885054724145,1.0,3.0421686746987953,eccentric,circular
166.0,166.0,83.0,5.0,0.0,279.3,31.1,505.0,40.0,40.0,990.0,0.5,33.2,19113.449704440303,3811.0179138602166,78.0,7.422975120310781,1.0,1.7906572226692408,26.57996091157438,12.523908386052241,0.14130120768367335,0.24096385542168675,1.0,2.041902926342917,1658.845589149252,0.5968005741316327,1.0,3.0421686746987953,eccentric,circular
166.0,166.0,83.0,5.0,0.0,279.3,31.1,505.0,60.0,60.0,735.0,0.5,33.2,19113.449704440303,3811.0179138602166,78.0,7.422975120310781,1.0,1.7906572226692408,26.57996091157438,12.523908386052241,0.14130120768367335,0.3614457831325301,1.0,3.062854389514375,1658.845589149252,0.4430792141280303,1.0,3.0421686746987953,eccentric,circular
166.0,166.0,83.0,5.0,0.0,296.0,31.1,505.0,60.0,60.0,843.0,0.5,33.2,19113.449704440303,3811.0179138602166,78.0,7.422975120310781,1.0,1.8977248045474235,28.169238918102447,12.523908386052241,0.14398630777692673,0.3614457831325301,1.0,3.062854389514375,1722.4895883107176,0.48940789292476833,1.0,3.0421686746987953,eccentric,circular
166.0,166.0,83.0,5.0,0.0,296.0,33.1,505.0,100.0,100.0,564.0,0.5,33.2,19113.449704440303,3811.0179138602166,78.0,7.422975120310781,1.0,1.7830586532152528,28.169238918102447,12.523908386052241,0.14508708107283178,0.6024096385542169,1.0,5.1047573158572925,1760.7164877195983,0.32032414300298157,1.0,3.0421686746987953,eccentric,circular
166.0,166.0,83.0,5.0,0.0,296.0,33.1,505.0,100.0,100.0,510.0,0.5,33.2,19113.449704440303,3811.0179138602166,78.0,7.422975120310781,1.0,1.7830586532152528,28.169238918102447,12.523908386052241,0.14508708107283178,0.6024096385542169,1.0,5.1047573158572925,1760.7164877195983,0.28965481016227057,1.0,3.0421686746987953,eccentric,circular
166.0,166.0,83.0,5.0,0.0,289.1,33.1,665.0,20.0,20.0,1431.0,0.5,33.2,19113.449704440303,3811.0179138602166,78.0,7.422975120310781,1.0,1.7414941102855728,27.512591118998035,16.49187935985097,0.1896232080172863,0.12048192771084337,1.0,1.0209514631714585,1734.420464113963,0.8250594533494698,1.0,4.006024096385542,eccentric,circular
166.0,166.0,83.0,5.0,0.0,296.0,33.1,665.0,20.0,20.0,1524.0,0.5,33.2,19113.449704440303,3811.0179138602166,78.0,7.422975120310781,1.0,1.7830586532152528,28.169238918102447,16.49187935985097,0.1910552651751151,0.12048192771084337,1.0,1.0209514631714585,1760.7164877195983,0.8655567268378438,1.0,4.006024096385542,eccentric,circular
166.0,166.0,83.0,5.0,0.0,298.0,33.1,665.0,40.0,40.0,1019.0,0.5,33.2,19113.449704440303,3811.0179138602166,78.0,7.422975120310781,1.0,1.7951063468180584,28.359571613495035,16.49187935985097,0.191468351979617,0.24096385542168675,1.0,2.041902926342917,1768.3385235473188,0.5762471305301134,1.0,4.006024096385542,eccentric,circular
166.0,166.0,83.0,5.0,0.0,279.3,33.1,665.0,40.0,40.0,1039.0,0.5,33.2,19113.449704440303,3811.0179138602166,78.0,7.422975120310781,1.0,1.6824604116318245,26.57996091157438,16.49187935985097,0.1875704808101422,0.24096385542168675,1.0,2.041902926342917,1697.0724885581326,0.6122307721120125,1.0,4.006024096385542,eccentric,circular
166.0,166.0,83.0,5.0,0.0,296.0,33.1,665.0,60.0,60.0,518.0,0.5,33.2,19113.449704440303,3811.0179138602166,78.0,7.422975120310781,1.0,1.7830586532152528,28.169238918102447,16.49187935985097,0.1910552651751151,0.3614457831325301,1.0,3.062854389514375,1760.7164877195983,0.29419841502756106,1.0,4.006024096385542,eccentric,circular
166.0,166.0,83.0,5.0,0.0,296.0,33.1,665.0,60.0,60.0,799.0,0.5,33.2,19113.449704440303,3811.0179138602166,78.0,7.422975120310781,1.0,1.7830586532152528,28.169238918102447,16.49187935985097,0.1910552651751151,0.3614457831325301,1.0,3.062854389514375,1760.7164877195983,0.4537925359208905,1.0,4.006024096385542,eccentric,circular
166.0,166.0,83.0,5.0,0.0,313.6,33.1,665.0,100.0,100.0,510.0,0.5,33.2,19113.449704440303,3811.0179138602166,78.0,7.422975120310781,1.0,1.8890783569199436,29.844166637557198,16.49187935985097,0.1946603462118436,0.6024096385542169,1.0,5.1047573158572925,1827.7904030035381,0.27902542827773713,1.0,4.006024096385542,eccentric,circular
166.0,166.0,83.0,5.0,0.0,303.8,33.1,665.0,100.0,100.0,490.0,0.5,33.2,19113.449704440303,3811.0179138602166,78.0,7.422975120310781,1.0,1.8300446582661953,28.91153643013353,16.49187935985097,0.1926612951266956,0.6024096385542169,1.0,5.1047573158572925,1790.4424274477078,0.27367537346537274,1.0,4.006024096385542,eccentric,circular
166.0,166.0,83.0,5.0,0.0,296.0,33.1,1495.0,20.0,20.0,1274.0,0.5,33.2,19113.449704440303,3811.0179138602166,78.0,7.422975120310781,1.0,1.7830586532152528,28.169238918102447,37.07572878643188,0.42951522020570987,0.12048192771084337,1.0,1.0209514631714585,1760.7164877195983,0.7235690747975151,1.0,9.006024096385541,eccentric,circular
166.0,166.0,83.0,5.0,0.0,294.0,33.1,1495.0,20.0,20.0,1176.0,0.5,33.2,19113.449704440303,3811.0179138602166,78.0,7.422975120310781,1.0,1.771010959612447,27.978906222709867,37.07572878643188,0.42858453911395605,0.12048192771084337,1.0,1.0209514631714585,1753.0944518918777,0.6708138279320331,1.0,9.006024096385541,eccentric,circular
166.0,166.0,83.0,5.0,0.0,294.0,33.1,1495.0,40.0,40.0,872.0,0.5,33.2,19113.449704440303,3811.0179138602166,78.0,7.422975120310781,1.0,1.771010959612447,27.978906222709867,37.07572878643188,0.42858453911395605,0.24096385542168675,1.0,2.041902926342917,1753.0944518918777,0.4974061717319157,1.0,9.006024096385541,eccentric,circular
166.0,166.0,83.0,5.0,0.0,294.0,33.1,1495.0,40.0,40.0,887.0,0.5,33.2,19113.449704440303,3811.0179138602166,78.0,7.422975120310781,1.0,1.771010959612447,27.978906222709867,37.07572878643188,0.42858453911395605,0.24096385542168675,1.0,2.041902926342917,1753.0944518918777,0.5059624705575794,1.0,9.006024096385541,eccentric,circular
