Repository: Serali-Nerri/xgboost

# CFST柱极限承载力预测 - XGBoost ML管道

## 项目概述

本项目是一个完整的机器学习管道，用于预测混凝土填充钢管（CFST）柱的极限承载力。采用XGBoost算法，提供从数据加载、预处理、模型训练、评估到预测的全流程解决方案。

### 核心特性

- **模块化设计**：清晰的模块分离，便于维护和扩展
- **特征工程支持**：处理无量纲参数，剔除几何参数实现多截面统一预测
- **自动化超参数优化**：集成Optuna框架进行超参数搜索，支持持久化存储和断点续训
- **智能参数加载**：自动加载最优参数，无需手动配置
- **特征选择**：迭代剔除法自动寻找最优特征子集
- **多维度评估**：集成R²、RMSE、MAE、MAPE、COV等工程指标
- **可视化分析**：提供预测散点图、特征重要性图和学习曲线
- **COV稳定性指标**：特别添加变异系数评估模型预测稳定性

---

## 环境要求

### 系统要求
- Python 3.8+
- 8GB+ RAM（推荐16GB）
- 5GB+ 可用磁盘空间

### Python依赖
- pandas &gt;= 1.5.0
- numpy &gt;= 1.23.0
- xgboost &gt;= 1.7.0
- scikit-learn &gt;= 1.2.0
- matplotlib &gt;= 3.6.0
- seaborn &gt;= 0.12.0
- optuna &gt;= 3.0.0
- joblib &gt;= 1.2.0

---

File: data/processed/2026.3.11-new_feature_parameters_raw.csv (part 82 of 84)
b (mm),h (mm),r0 (mm),t (mm),R (%),fy (MPa),fc (MPa),L (mm),e1 (mm),e2 (mm),Nexp (kN),r0/h,b/t,Ac (mm^2),As (mm^2),Re (mm),te (mm),ke,xi,sigma_re (MPa),lambda,lambda_bar,e/h,e1/e2,e_bar,Npl (kN),psi,b/h,L/h,axial_flag,section_family
166.0,166.0,83.0,5.0,0.0,294.0,33.1,1495.0,60.0,60.0,686.0,0.5,33.2,19113.449704440303,3811.0179138602166,78.0,7.422975120310781,1.0,1.771010959612447,27.978906222709867,37.07572878643188,0.42858453911395605,0.3614457831325301,1.0,3.062854389514375,1753.0944518918777,0.391308066293686,1.0,9.006024096385541,eccentric,circular
166.0,166.0,83.0,5.0,0.0,294.0,33.1,1495.0,60.0,60.0,686.0,0.5,33.2,19113.449704440303,3811.0179138602166,78.0,7.422975120310781,1.0,1.771010959612447,27.978906222709867,37.07572878643188,0.42858453911395605,0.3614457831325301,1.0,3.062854389514375,1753.0944518918777,0.391308066293686,1.0,9.006024096385541,eccentric,circular
166.0,166.0,83.0,5.0,0.0,296.0,33.1,1495.0,100.0,100.0,468.0,0.5,33.2,19113.449704440303,3811.0179138602166,78.0,7.422975120310781,1.0,1.7830586532152528,28.169238918102447,37.07572878643188,0.42951522020570987,0.6024096385542169,1.0,5.1047573158572925,1760.7164877195983,0.2658008846194953,1.0,9.006024096385541,eccentric,circular
166.0,166.0,83.0,5.0,0.0,329.3,23.2,2495.0,20.0,20.0,809.0,0.5,33.2,19113.449704440303,3811.0179138602166,78.0,7.422975120310781,1.0,2.8301252621265163,31.338278296388978,61.87554737267394,0.7168665830214566,0.12048192771084337,1.0,1.0209514631714585,1698.4002321771845,0.4763305990384495,1.0,15.03012048192771,eccentric,circular
166.0,166.0,83.0,5.0,0.0,329.3,23.2,2495.0,20.0,20.0,784.0,0.5,33.2,19113.449704440303,3811.0179138602166,78.0,7.422975120310781,1.0,2.8301252621265163,31.338278296388978,61.87554737267394,0.7168665830214566,0.12048192771084337,1.0,1.0209514631714585,1698.4002321771845,0.46161086482836144,1.0,15.03012048192771,eccentric,circular
166.0,166.0,83.0,5.0,0.0,286.2,23.2,2495.0,40.0,40.0,588.0,0.5,33.2,19113.449704440303,3811.0179138602166,78.0,7.422975120310781,1.0,2.459708017068354,27.23660871067879,61.87554737267394,0.6813206801051764,0.24096385542168675,1.0,2.041902926342917,1534.1453600898092,0.38327528492187884,1.0,15.03012048192771,eccentric,circular
166.0,166.0,83.0,5.0,0.0,286.2,23.2,2495.0,40.0,40.0,585.0,0.5,33.2,19113.449704440303,3811.0179138602166,78.0,7.422975120310781,1.0,2.459708017068354,27.23660871067879,61.87554737267394,0.6813206801051764,0.24096385542168675,1.0,2.041902926342917,1534.1453600898092,0.3813197987743182,1.0,15.03012048192771,eccentric,circular
166.0,166.0,83.0,5.0,0.0,289.1,23.2,2495.0,60.0,60.0,478.0,0.5,33.2,19113.449704440303,3811.0179138602166,78.0,7.422975120310781,1.0,2.4846316832091584,27.512591118998035,61.87554737267394,0.683770386270574,0.3614457831325301,1.0,3.062854389514375,1545.1973120400035,0.309345606723153,1.0,15.03012048192771,eccentric,circular
166.0,166.0,83.0,5.0,0.0,248.9,23.2,2495.0,60.0,60.0,463.0,0.5,33.2,19113.449704440303,3811.0179138602166,78.0,7.422975120310781,1.0,2.1391381042918005,23.686903941607095,61.87554737267394,0.6489885857458212,0.3614457831325301,1.0,3.062854389514375,1391.994391902823,0.33261628257502535,1.0,15.03012048192771,eccentric,circular
166.0,166.0,83.0,5.0,0.0,286.2,23.2,2495.0,100.0,100.0,333.0,0.5,33.2,19113.449704440303,3811.0179138602166,78.0,7.422975120310781,1.0,2.459708017068354,27.23660871067879,61.87554737267394,0.6813206801051764,0.6024096385542169,1.0,5.1047573158572925,1534.1453600898092,0.21705896237922728,1.0,15.03012048192771,eccentric,circular
166.0,166.0,83.0,5.0,0.0,292.0,23.2,3495.0,20.0,20.0,627.0,0.5,33.2,19113.449704440303,3811.0179138602166,78.0,7.422975120310781,1.0,2.5095553493499625,27.788573527317283,86.675365958916,0.9612459554147962,0.12048192771084337,1.0,1.0209514631714585,1556.2492639901982,0.4028917568078921,1.0,21.05421686746988,eccentric,circular
166.0,166.0,83.0,5.0,0.0,292.0,23.2,3495.0,20.0,20.0,656.0,0.5,33.2,19113.449704440303,3811.0179138602166,78.0,7.422975120310781,1.0,2.5095553493499625,27.788573527317283,86.675365958916,0.9612459554147962,0.12048192771084337,1.0,1.0209514631714585,1556.2492639901982,0.4215263037734884,1.0,21.05421686746988,eccentric,circular
166.0,166.0,83.0,5.0,0.0,249.6,23.2,3495.0,40.0,40.0,497.0,0.5,33.2,19113.449704440303,3811.0179138602166,78.0,7.422975120310781,1.0,2.1451541616361327,23.7535203849945,86.675365958916,0.9099749689476987,0.24096385542168675,1.0,2.041902926342917,1394.662104442525,0.35635871829948446,1.0,21.05421686746988,eccentric,circular
166.0,166.0,83.0,5.0,0.0,284.2,23.2,3495.0,40.0,40.0,480.0,0.5,33.2,19113.449704440303,3811.0179138602166,78.0,7.422975120310781,1.0,2.4425192817988335,27.046276015286203,86.675365958916,0.9520213065362086,0.24096385542168675,1.0,2.041902926342917,1526.5233242620886,0.3144400038774572,1.0,21.05421686746988,eccentric,circular
166.0,166.0,83.0,5.0,0.0,297.9,23.2,3495.0,60.0,60.0,384.0,0.5,33.2,19113.449704440303,3811.0179138602166,78.0,7.422975120310781,1.0,2.5602621183950474,28.350054978725403,86.675365958916,0.9681651908870836,0.3614457831325301,1.0,3.062854389514375,1578.7342696819733,0.24323282731890944,1.0,21.05421686746988,eccentric,circular
166.0,166.0,83.0,5.0,0.0,297.9,23.2,3495.0,60.0,60.0,396.0,0.5,33.2,19113.449704440303,3811.0179138602166,78.0,7.422975120310781,1.0,2.5602621183950474,28.350054978725403,86.675365958916,0.9681651908870836,0.3614457831325301,1.0,3.062854389514375,1578.7342696819733,0.25083385317262535,1.0,21.05421686746988,eccentric,circular
166.0,166.0,83.0,5.0,0.0,303.8,23.2,3495.0,100.0,100.0,304.0,0.5,33.2,19113.449704440303,3811.0179138602166,78.0,7.422975120310781,1.0,2.6109688874401327,28.91153643013353,86.675365958916,0.9750353259700605,0.6024096385542169,1.0,5.1047573158572925,1601.219275373749,0.18985532130135127,1.0,21.05421686746988,eccentric,circular
219.0,219.0,109.5,6.0,0.0,325.0,36.1,1000.0,25.0,25.0,2450.0,0.5,36.5,33653.52590341726,6065.044588712244,103.5,8.940267043139897,1.0,1.6224808696908875,28.07330230937649,18.75528317476948,0.22779083305906458,0.1141552511415525,1.0,0.9629447710688536,3186.0317764448428,0.7689816586618765,1.0,4.566210045662101,eccentric,circular
219.0,219.0,109.5,6.0,0.0,325.0,38.1,1000.0,50.0,50.0,1862.0,0.5,36.5,33653.52590341726,6065.044588712244,103.5,8.940267043139897,1.0,1.5373112702320482,28.07330230937649,18.75528317476948,0.2294162305682195,0.228310502283105,1.0,1.9258895421377071,3253.338828251677,0.5723350988930429,1.0,4.566210045662101,eccentric,circular
219.0,219.0,109.5,6.0,0.0,325.0,37.3,1000.0,75.0,75.0,1332.8,0.5,36.5,33653.52590341726,6065.044588712244,103.5,8.940267043139897,1.0,1.5702830937222803,28.07330230937649,18.75528317476948,0.2287675962464466,0.3424657534246575,1.0,2.888834313206561,3226.416007528943,0.4130899415605022,1.0,4.566210045662101,eccentric,circular
219.0,219.0,109.5,6.0,0.0,325.0,34.9,1000.0,100.0,100.0,960.4,0.5,36.5,33653.52590341726,6065.044588712244,103.5,8.940267043139897,1.0,1.678268177531262,28.07330230937649,18.75528317476948,0.22680959877494608,0.45662100456621,1.0,3.8517790842754143,3145.647545360742,0.30531074640463624,1.0,4.566210045662101,eccentric,circular
219.0,219.0,109.5,6.0,0.0,325.0,34.9,1000.0,125.0,125.0,770.3,0.5,36.5,33653.52590341726,6065.044588712244,103.5,8.940267043139897,1.0,1.678268177531262,28.07330230937649,18.75528317476948,0.22680959877494608,0.5707762557077626,1.0,4.814723855344268,3145.647545360742,0.24487803827102383,1.0,4.566210045662101,eccentric,circular
219.0,219.0,109.5,4.0,0.0,325.0,31.4,1000.0,25.0,25.0,1646.4,0.5,54.75,34966.71163261779,4114.2303179127775,105.5,6.034076336466413,1.0,1.217832391625488,18.588386818498428,18.604128577213388,0.2278001159005328,0.1141552511415525,1.0,0.9474859803216229,2435.0795985858513,0.6761175285424472,1.0,4.566210045662101,eccentric,circular
219.0,219.0,109.5,4.0,0.0,325.0,32.0,1000.0,50.0,50.0,1235.8,0.5,54.75,34966.71163261779,4114.2303179127775,105.5,6.034076336466413,1.0,1.1949980342825102,18.588386818498428,18.604128577213388,0.22842841038892903,0.228310502283105,1.0,1.8949719606432458,2456.059625565422,0.5031636802040179,1.0,4.566210045662101,eccentric,circular
219.0,219.0,109.5,4.0,0.0,325.0,32.0,1000.0,75.0,75.0,986.9,0.5,54.75,34966.71163261779,4114.2303179127775,105.5,6.034076336466413,1.0,1.1949980342825102,18.588386818498428,18.604128577213388,0.22842841038892903,0.3424657534246575,1.0,2.8424579409648687,2456.059625565422,0.40182249230728706,1.0,4.566210045662101,eccentric,circular
219.0,219.0,109.5,4.0,0.0,325.0,31.4,1000.0,100.0,100.0,669.3,0.5,54.75,34966.71163261779,4114.2303179127775,105.5,6.034076336466413,1.0,1.217832391625488,18.588386818498428,18.604128577213388,0.2278001159005328,0.45662100456621,1.0,3.7899439212864916,2435.0795985858513,0.27485754485754366,1.0,4.566210045662101,eccentric,circular
219.0,219.0,109.5,4.0,0.0,325.0,31.4,1000.0,125.0,125.0,579.2,0.5,54.75,34966.71163261779,4114.2303179127775,105.5,6.034076336466413,1.0,1.217832391625488,18.588386818498428,18.604128577213388,0.2278001159005328,0.5707762557077626,1.0,4.737429901608115,2435.0795985858513,0.23785670100327103,1.0,4.566210045662101,eccentric,circular
219.0,219.0,109.5,4.0,0.0,325.0,35.0,1000.0,25.0,25.0,1695.4,0.5,54.75,34966.71163261779,4114.2303179127775,105.5,6.034076336466413,1.0,1.0925696313440092,18.588386818498428,18.604128577213388,0.23153543568372253,0.1141552511415525,1.0,0.9474859803216229,2560.9597604632754,0.6620174304079279,1.0,4.566210045662101,eccentric,circular
219.0,219.0,109.5,4.0,0.0,325.0,35.0,1000.0,50.0,50.0,1521.0,0.5,54.75,34966.71163261779,4114.2303179127775,105.5,6.034076336466413,1.0,1.0925696313440092,18.588386818498428,18.604128577213388,0.23153543568372253,0.228310502283105,1.0,1.8949719606432458,2560.9597604632754,0.5939179613368281,1.0,4.566210045662101,eccentric,circular
219.0,219.0,109.5,4.0,0.0,325.0,33.6,1000.0,75.0,75.0,1017.2,0.5,54.75,34966.71163261779,4114.2303179127775,105.5,6.034076336466413,1.0,1.138093365983343,18.588386818498428,18.604128577213388,0.2300926736056724,0.3424657534246575,1.0,2.8424579409648687,2512.0063641776105,0.40493527982482425,1.0,4.566210045662101,eccentric,circular
219.0,219.0,109.5,4.0,0.0,325.0,34.9,1000.0,100.0,100.0,825.2,0.5,54.75,34966.71163261779,4114.2303179127775,105.5,6.034076336466413,1.0,1.095700203353591,18.588386818498428,18.604128577213388,0.23143280014078232,0.45662100456621,1.0,3.7899439212864916,2557.4630893000135,0.3226635033179932,1.0,4.566210045662101,eccentric,circular
133.0,133.0,66.5,4.7,0.0,352.0,84.7,465.0,13.3,13.3,1540.0,0.5,28.29787234042553,11998.496326296281,2841.3082139588187,61.8,6.92886216283739,1.0,0.9841261617136053,39.46536377538449,14.453692534668727,0.2002733838679587,0.1,1.0,0.8545254554488418,2016.4131301507991,0.7637323805190803,1.0,3.4962406015037595,eccentric,circular
133.0,133.0,66.5,4.7,0.0,352.0,84.7,465.0,13.3,13.3,1593.0,0.5,28.29787234042553,11998.496326296281,2841.3082139588187,61.8,6.92886216283739,1.0,0.9841261617136053,39.46536377538449,14.453692534668727,0.2002733838679587,0.1,1.0,0.8545254554488418,2016.4131301507991,0.79001667673175,1.0,3.4962406015037595,eccentric,circular
133.0,133.0,66.5,4.7,0.0,352.0,84.7,465.0,26.6,26.6,1173.0,0.5,28.29787234042553,11998.496326296281,2841.3082139588187,61.8,6.92886216283739,1.0,0.9841261617136053,39.46536377538449,14.453692534668727,0.2002733838679587,0.2,1.0,1.7090509108976837,2016.4131301507991,0.5817260274992735,1.0,3.4962406015037595,eccentric,circular
133.0,133.0,66.5,4.7,0.0,352.0,84.7,465.0,26.6,26.6,1167.0,0.5,28.29787234042553,11998.496326296281,2841.3082139588187,61.8,6.92886216283739,1.0,0.9841261617136053,39.46536377538449,14.453692534668727,0.2002733838679587,0.2,1.0,1.7090509108976837,2016.4131301507991,0.5787504467959524,1.0,3.4962406015037595,eccentric,circular
133.0,133.0,66.5,4.7,0.0,352.0,84.7,465.0,39.9,39.9,1001.0,0.5,28.29787234042553,11998.496326296281,2841.3082139588187,61.8,6.92886216283739,1.0,0.9841261617136053,39.46536377538449,14.453692534668727,0.2002733838679587,0.3,1.0,2.5635763663465254,2016.4131301507991,0.4964260473374022,1.0,3.4962406015037595,eccentric,circular
133.0,133.0,66.5,4.7,0.0,352.0,84.7,465.0,39.9,39.9,990.0,0.5,28.29787234042553,11998.496326296281,2841.3082139588187,61.8,6.92886216283739,1.0,0.9841261617136053,39.46536377538449,14.453692534668727,0.2002733838679587,0.3,1.0,2.5635763663465254,2016.4131301507991,0.4909708160479802,1.0,3.4962406015037595,eccentric,circular
108.0,108.0,54.0,4.5,0.0,358.0,84.7,756.0,13.3,13.3,889.0,0.5,24.0,7697.687399458391,2181.8032215905537,49.5,6.577977273970184,1.0,1.197994776477355,47.574057860228805,29.07746969761417,0.3969219493416636,0.12314814814814816,1.0,1.062465981236623,1433.079676063544,0.6203423402402513,1.0,7.0,eccentric,circular
108.0,108.0,54.0,4.5,0.0,358.0,84.7,1620.0,13.3,13.3,682.0,0.5,24.0,7697.687399458391,2181.8032215905537,49.5,6.577977273970184,1.0,1.197994776477355,47.574057860228805,62.30886363774465,0.8505470343035648,0.12314814814814816,1.0,1.062465981236623,1433.079676063544,0.47589817327767303,1.0,15.0,eccentric,circular
200.0,200.0,100.0,3.0,0.0,303.5,37.6,2000.0,30.0,30.0,1215.0,0.5,66.66666666666667,29559.245277626364,2835.318741728432,97.0,4.54560544885409,1.0,0.774246762219553,14.222590244610478,40.61824217954164,0.5112054561841518,0.15,1.0,1.2373811983169214,1971.9468605533305,0.6161423638257015,1.0,10.0,eccentric,circular
200.0,200.0,100.0,3.0,0.0,303.5,37.6,2000.0,30.0,30.0,1132.0,0.5,66.66666666666667,29559.245277626364,2835.318741728432,97.0,4.54560544885409,1.0,0.774246762219553,14.222590244610478,40.61824217954164,0.5112054561841518,0.15,1.0,1.2373811983169214,1971.9468605533305,0.574051980124028,1.0,10.0,eccentric,circular
200.0,200.0,100.0,3.0,0.0,303.5,37.6,2000.0,30.0,30.0,1291.0,0.5,66.66666666666667,29559.245277626364,2835.318741728432,97.0,4.54560544885409,1.0,0.774246762219553,14.222590244610478,40.61824217954164,0.5112054561841518,0.15,1.0,1.2373811983169214,1971.9468605533305,0.6546829561308483,1.0,10.0,eccentric,circular
200.0,200.0,100.0,3.0,0.0,303.5,37.6,2000.0,30.0,30.0,1234.0,0.5,66.66666666666667,29559.245277626364,2835.318741728432,97.0,4.54560544885409,1.0,0.774246762219553,14.222590244610478,40.61824217954164,0.5112054561841518,0.15,1.0,1.2373811983169214,1971.9468605533305,0.6257775119019882,1.0,10.0,eccentric,circular
200.0,200.0,100.0,3.0,0.0,303.5,37.6,2000.0,30.0,30.0,1280.0,0.5,66.66666666666667,29559.245277626364,2835.318741728432,97.0,4.54560544885409,1.0,0.774246762219553,14.222590244610478,40.61824217954164,0.5112054561841518,0.15,1.0,1.2373811983169214,1971.9468605533305,0.6491047125077349,1.0,10.0,eccentric,circular
90.0,90.0,45.0,1.0,0.0,329.0,24.3,300.0,15.0,15.0,232.6,0.5,90.0,6082.12337734984,428.3982538305084,44.0,1.5232182453978496,1.0,0.9536347993521649,11.389518243997557,13.488360961599364,0.16394714796623747,0.16666666666666666,1.0,1.3645191107279826,288.73862357983836,0.8055728641917709,1.0,3.3333333333333335,eccentric,circular
90.0,90.0,45.0,1.0,0.0,329.0,24.3,300.0,15.0,15.0,209.3,0.5,90.0,6082.12337734984,428.3982538305084,44.0,1.5232182453978496,1.0,0.9536347993521649,11.389518243997557,13.488360961599364,0.16394714796623747,0.16666666666666666,1.0,1.3645191107279826,288.73862357983836,0.7248770441760003,1.0,3.3333333333333335,eccentric,circular
90.0,90.0,45.0,1.5,0.0,329.0,24.3,300.0,15.0,15.0,244.2,0.5,60.0,5944.678698755286,635.953575235955,43.5,2.2676775700005507,1.0,1.4483937794752777,17.150940701843247,13.560793354074239,0.16178040235297092,0.16666666666666666,1.0,1.37921337293928,353.68441863238263,0.6904460223163519,1.0,3.3333333333333335,eccentric,circular
90.0,90.0,45.0,1.5,0.0,329.0,24.3,300.0,15.0,15.0,248.8,0.5,60.0,5944.678698755286,635.953575235955,43.5,2.2676775700005507,1.0,1.4483937794752777,17.150940701843247,13.560793354074239,0.16178040235297092,0.16666666666666666,1.0,1.37921337293928,353.68441863238263,0.7034519670446697,1.0,3.3333333333333335,eccentric,circular
90.0,90.0,45.0,1.0,0.0,329.0,24.3,500.0,15.0,15.0,195.3,0.5,90.0,6082.12337734984,428.3982538305084,44.0,1.5232182453978496,1.0,0.9536347993521649,11.389518243997557,22.480601602665605,0.27324524661039573,0.16666666666666666,1.0,1.3645191107279826,288.73862357983836,0.6763902853682411,1.0,5.555555555555555,eccentric,circular
90.0,90.0,45.0,1.0,0.0,329.0,24.3,500.0,15.0,15.0,183.7,0.5,90.0,6082.12337734984,428.3982538305084,44.0,1.5232182453978496,1.0,0.9536347993521649,11.389518243997557,22.480601602665605,0.27324524661039573,0.16666666666666666,1.0,1.3645191107279826,288.73862357983836,0.6362155423560977,1.0,5.555555555555555,eccentric,circular
90.0,90.0,45.0,1.5,0.0,329.0,24.3,500.0,15.0,15.0,214.0,0.5,60.0,5944.678698755286,635.953575235955,43.5,2.2676775700005507,1.0,1.4483937794752777,17.150940701843247,22.601322256790397,0.26963400392161824,0.16666666666666666,1.0,1.37921337293928,353.68441863238263,0.6050591677956565,1.0,5.555555555555555,eccentric,circular
90.0,90.0,45.0,1.5,0.0,329.0,24.3,500.0,15.0,15.0,234.9,0.5,60.0,5944.678698755286,635.953575235955,43.5,2.2676775700005507,1.0,1.4483937794752777,17.150940701843247,22.601322256790397,0.26963400392161824,0.16666666666666666,1.0,1.37921337293928,353.68441863238263,0.6641513949308397,1.0,5.555555555555555,eccentric,circular
90.0,90.0,45.0,1.0,0.0,329.0,24.3,700.0,15.0,15.0,184.1,0.5,90.0,6082.12337734984,428.3982538305084,44.0,1.5232182453978496,1.0,0.9536347993521649,11.389518243997557,31.472842243731847,0.3825433452545541,0.16666666666666666,1.0,1.3645191107279826,288.73862357983836,0.6376008783220336,1.0,7.777777777777778,eccentric,circular
90.0,90.0,45.0,1.0,0.0,329.0,24.3,700.0,15.0,15.0,183.7,0.5,90.0,6082.12337734984,428.3982538305084,44.0,1.5232182453978496,1.0,0.9536347993521649,11.389518243997557,31.472842243731847,0.3825433452545541,0.16666666666666666,1.0,1.3645191107279826,288.73862357983836,0.6362155423560977,1.0,7.777777777777778,eccentric,circular
90.0,90.0,45.0,1.5,0.0,329.0,24.3,700.0,15.0,15.0,216.3,0.5,60.0,5944.678698755286,635.953575235955,43.5,2.2676775700005507,1.0,1.4483937794752777,17.150940701843247,31.641851159506555,0.37748760549026544,0.16666666666666666,1.0,1.37921337293928,353.68441863238263,0.6115621401598154,1.0,7.777777777777778,eccentric,circular
90.0,90.0,45.0,1.5,0.0,329.0,24.3,700.0,15.0,15.0,218.6,0.5,60.0,5944.678698755286,635.953575235955,43.5,2.2676775700005507,1.0,1.4483937794752777,17.150940701843247,31.641851159506555,0.37748760549026544,0.16666666666666666,1.0,1.37921337293928,353.68441863238263,0.6180651125239742,1.0,7.777777777777778,eccentric,circular
90.0,90.0,45.0,1.0,0.0,329.0,24.3,900.0,15.0,15.0,172.1,0.5,90.0,6082.12337734984,428.3982538305084,44.0,1.5232182453978496,1.0,0.9536347993521649,11.389518243997557,40.465082884798086,0.49184144389871237,0.16666666666666666,1.0,1.3645191107279826,288.73862357983836,0.5960407993439544,1.0,10.0,eccentric,circular
90.0,90.0,45.0,1.0,0.0,329.0,24.3,900.0,15.0,15.0,165.1,0.5,90.0,6082.12337734984,428.3982538305084,44.0,1.5232182453978496,1.0,0.9536347993521649,11.389518243997557,40.465082884798086,0.49184144389871237,0.16666666666666666,1.0,1.3645191107279826,288.73862357983836,0.5717974199400747,1.0,10.0,eccentric,circular
90.0,90.0,45.0,1.5,0.0,329.0,24.3,900.0,15.0,15.0,200.0,0.5,60.0,5944.678698755286,635.953575235955,43.5,2.2676775700005507,1.0,1.4483937794752777,17.150940701843247,40.68238006222271,0.48534120705891276,0.16666666666666666,1.0,1.37921337293928,353.68441863238263,0.56547585775295,1.0,10.0,eccentric,circular
90.0,90.0,45.0,1.5,0.0,329.0,24.3,900.0,15.0,15.0,200.0,0.5,60.0,5944.678698755286,635.953575235955,43.5,2.2676775700005507,1.0,1.4483937794752777,17.150940701843247,40.68238006222271,0.48534120705891276,0.16666666666666666,1.0,1.37921337293928,353.68441863238263,0.56547585775295,1.0,10.0,eccentric,circular
165.0,165.0,82.5,2.7,0.0,350.0,48.6,2044.0,16.0,16.0,1290.0,0.5,61.11111111111111,20005.787681765945,2099.8426832704167,79.8,4.083494714488808,1.0,0.7558974478418539,17.910064537231612,50.382475870388284,0.6805960389986196,0.09696969696969697,1.0,0.8019940742931295,1707.2262204784709,0.7556116374773473,1.0,12.387878787878789,eccentric,circular
165.0,165.0,82.5,2.7,0.0,350.0,48.6,2046.0,27.0,27.0,1050.0,0.5,61.11111111111111,20005.787681765945,2099.8426832704167,79.8,4.083494714488808,1.0,0.7558974478418539,17.910064537231612,50.43177379198358,0.6812619842422581,0.16363636363636364,1.0,1.353365000369656,1707.2262204784709,0.6150327281792362,1.0,12.4,eccentric,circular
165.0,165.0,82.5,2.8,0.0,350.0,48.6,2041.0,65.0,65.0,520.0,0.5,58.92857142857143,19955.67927894119,2175.1342804456594,79.7,4.231262025797747,1.0,0.7849668792628156,18.581451807141924,50.33717709301105,0.6779202997040834,0.3939393939393939,1.0,3.2618126232252416,1731.1430111125226,0.3003795738780824,1.0,12.36969696969697,eccentric,circular
165.0,165.0,82.5,2.7,0.0,350.0,48.6,2044.0,82.0,82.0,436.0,0.5,61.11111111111111,20005.787681765945,2099.8426832704167,79.8,4.083494714488808,1.0,0.7558974478418539,17.910064537231612,50.382475870388284,0.6805960389986196,0.49696969696969695,1.0,4.1102196307522885,1707.2262204784709,0.2553850185582352,1.0,12.387878787878789,eccentric,circular
165.0,165.0,82.5,2.7,0.0,350.0,48.6,2045.0,138.0,138.0,255.0,0.5,61.11111111111111,20005.787681765945,2099.8426832704167,79.8,4.083494714488808,1.0,0.7558974478418539,17.910064537231612,50.40712483118593,0.6809290116204388,0.8363636363636363,1.0,6.917198890778242,1707.2262204784709,0.14936509112924307,1.0,12.393939393939394,eccentric,circular
165.0,165.0,82.5,3.9,0.0,350.0,48.6,2041.0,30.0,30.0,1040.0,0.5,42.30769230769231,19408.633750171597,2991.6487516760694,78.6,5.840697377792239,0.9999999999999999,1.1100624502521375,26.008194430372562,50.64270731991154,0.6633333992072998,0.18181818181818182,1.0,1.5237826460087316,1990.3366633449639,0.522524665878472,1.0,12.36969696969697,eccentric,circular
169.0,169.0,84.5,7.5,0.0,360.0,54.9,760.0,20.0,20.0,2240.0,0.5,22.533333333333335,18626.502843133883,5659.745898339363,77.0,10.923563808171352,1.0,1.992488239500293,51.0712074148271,18.716966070994776,0.2388912961431506,0.11834319526627218,1.0,1.0250154846704997,3060.103529490221,0.7320013778661792,1.0,4.497041420118343,eccentric,circular
169.0,169.0,84.5,7.5,0.0,360.0,54.9,760.0,40.0,40.0,1580.0,0.5,22.533333333333335,18626.502843133883,5659.745898339363,77.0,10.923563808171352,1.0,1.992488239500293,51.0712074148271,18.716966070994776,0.2388912961431506,0.23668639053254437,1.0,2.0500309693409995,3060.103529490221,0.51632240045918,1.0,4.497041420118343,eccentric,circular
169.0,169.0,84.5,7.5,0.0,360.0,54.9,760.0,60.0,60.0,1234.0,0.5,22.533333333333335,18626.502843133883,5659.745898339363,77.0,10.923563808171352,1.0,1.992488239500293,51.0712074148271,18.716966070994776,0.2388912961431506,0.35502958579881655,1.0,3.075046454011499,3060.103529490221,0.4032543304852077,1.0,4.497041420118343,eccentric,circular
169.0,169.0,84.5,7.5,0.0,360.0,54.9,760.0,100.0,100.0,820.0,0.5,22.533333333333335,18626.502843133883,5659.745898339363,77.0,10.923563808171352,1.0,1.992488239500293,51.0712074148271,18.716966070994776,0.2388912961431506,0.591715976331361,1.0,5.125077423352499,3060.103529490221,0.26796479011172636,1.0,4.497041420118343,eccentric,circular
169.0,169.0,84.5,7.5,0.0,360.0,54.9,1768.0,20.0,20.0,2090.0,0.5,22.533333333333335,18626.502843133883,5659.745898339363,77.0,10.923563808171352,1.0,1.992488239500293,51.0712074148271,43.541573701998374,0.5557365941856451,0.11834319526627218,1.0,1.0250154846704997,3060.103529490221,0.6829834284554976,1.0,10.461538461538462,eccentric,circular
169.0,169.0,84.5,7.5,0.0,360.0,54.9,1768.0,40.0,40.0,1230.0,0.5,22.533333333333335,18626.502843133883,5659.745898339363,77.0,10.923563808171352,1.0,1.992488239500293,51.0712074148271,43.541573701998374,0.5557365941856451,0.23668639053254437,1.0,2.0500309693409995,3060.103529490221,0.40194718516758954,1.0,10.461538461538462,eccentric,circular
169.0,169.0,84.5,7.5,0.0,360.0,54.9,1768.0,40.0,40.0,1500.0,0.5,22.533333333333335,18626.502843133883,5659.745898339363,77.0,10.923563808171352,1.0,1.992488239500293,51.0712074148271,43.541573701998374,0.5557365941856451,0.23668639053254437,1.0,2.0500309693409995,3060.103529490221,0.4901794941068165,1.0,10.461538461538462,eccentric,circular
169.0,169.0,84.5,7.5,0.0,360.0,54.9,1768.0,60.0,60.0,1250.0,0.5,22.533333333333335,18626.502843133883,5659.745898339363,77.0,10.923563808171352,1.0,1.992488239500293,51.0712074148271,43.541573701998374,0.5557365941856451,0.35502958579881655,1.0,3.075046454011499,3060.103529490221,0.4084829117556804,1.0,10.461538461538462,eccentric,circular
169.0,169.0,84.5,7.5,0.0,360.0,54.9,1768.0,100.0,100.0,590.0,0.5,22.533333333333335,18626.502843133883,5659.745898339363,77.0,10.923563808171352,1.0,1.992488239500293,51.0712074148271,43.541573701998374,0.5557365941856451,0.591715976331361,1.0,5.125077423352499,3060.103529490221,0.19280393434868115,1.0,10.461538461538462,eccentric,circular
106.0,106.0,53.0,3.0,0.0,305.0,30.9,464.0,7.0,7.0,615.0,0.5,35.333333333333336,7853.981633974483,1465.247870040754,50.0,4.464693910309585,1.0,1.8414612198942757,27.234632852888467,17.993320024481058,0.20961315696128752,0.0660377358490566,1.0,0.5579053897971076,689.5886328522414,0.8918360464502849,1.0,4.377358490566038,eccentric,circular
106.0,106.0,53.0,3.0,0.0,305.0,30.9,464.0,14.0,14.0,542.0,0.5,35.333333333333336,7853.981633974483,1465.247870040754,50.0,4.464693910309585,1.0,1.8414612198942757,27.234632852888467,17.993320024481058,0.20961315696128752,0.1320754716981132,1.0,1.1158107795942152,689.5886328522414,0.7859758328065926,1.0,4.377358490566038,eccentric,circular
106.0,106.0,53.0,3.0,0.0,305.0,30.9,464.0,24.0,24.0,413.0,0.5,35.333333333333336,7853.981633974483,1465.247870040754,50.0,4.464693910309585,1.0,1.8414612198942757,27.234632852888467,17.993320024481058,0.20961315696128752,0.22641509433962265,1.0,1.9128184793043688,689.5886328522414,0.5989077840389718,1.0,4.377358490566038,eccentric,circular
106.0,106.0,53.0,3.0,0.0,305.0,30.9,464.0,32.0,32.0,352.0,0.5,35.333333333333336,7853.981633974483,1465.247870040754,50.0,4.464693910309585,1.0,1.8414612198942757,27.234632852888467,17.993320024481058,0.20961315696128752,0.3018867924528302,1.0,2.550424639072492,689.5886328522414,0.5104492493504069,1.0,4.377358490566038,eccentric,circular
106.0,106.0,53.0,3.0,0.0,305.0,30.9,464.0,45.0,45.0,261.0,0.5,35.333333333333336,7853.981633974483,1465.247870040754,50.0,4.464693910309585,1.0,1.8414612198942757,27.234632852888467,17.993320024481058,0.20961315696128752,0.42452830188679247,1.0,3.5865346486956917,689.5886328522414,0.3784865172740233,1.0,4.377358490566038,eccentric,circular
106.0,106.0,53.0,3.0,0.0,305.0,30.9,464.0,60.0,60.0,204.0,0.5,35.333333333333336,7853.981633974483,1465.247870040754,50.0,4.464693910309585,1.0,1.8414612198942757,27.234632852888467,17.993320024481058,0.20961315696128752,0.5660377358490566,1.0,4.782046198260922,689.5886328522414,0.29582854223716765,1.0,4.377358490566038,eccentric,circular
106.0,106.0,53.0,3.0,0.0,305.0,30.9,1404.5,24.0,24.0,289.0,0.5,35.333333333333336,7853.981633974483,1465.247870040754,50.0,4.464693910309585,1.0,1.8414612198942757,27.234632852888467,54.46469391030958,0.6344863770520006,0.22641509433962265,1.0,1.9128184793043688,689.5886328522414,0.4190904348359875,1.0,13.25,eccentric,circular
106.0,106.0,53.0,3.0,0.0,305.0,30.9,1537.0,24.0,24.0,285.0,0.5,35.333333333333336,7853.981633974483,1465.247870040754,50.0,4.464693910309585,1.0,1.8414612198942757,27.234632852888467,59.6028725810935,0.6943435824342649,0.22641509433962265,1.0,1.9128184793043688,689.5886328522414,0.41328987518427834,1.0,14.5,eccentric,circular
106.0,106.0,53.0,3.0,0.0,299.0,29.0,450.5,7.4,7.4,602.7,0.5,35.333333333333336,7853.981633974483,1465.247870040754,50.0,4.464693910309585,1.0,1.9235098198671796,26.698869583651316,17.469807480665338,0.2006902051427478,0.06981132075471698,1.0,0.5897856977855137,665.8745805274455,0.9051254059324442,1.0,4.25,eccentric,circular
106.0,106.0,53.0,3.0,0.0,299.0,29.0,450.5,14.8,14.8,531.2,0.5,35.333333333333336,7853.981633974483,1465.247870040754,50.0,4.464693910309585,1.0,1.9235098198671796,26.698869583651316,17.469807480665338,0.2006902051427478,0.13962264150943396,1.0,1.1795713955710274,665.8745805274455,0.7977478274951292,1.0,4.25,eccentric,circular
106.0,106.0,53.0,3.0,0.0,299.0,29.0,450.5,25.4,25.4,404.7,0.5,35.333333333333336,7853.981633974483,1465.247870040754,50.0,4.464693910309585,1.0,1.9235098198671796,26.698869583651316,17.469807480665338,0.2006902051427478,0.23962264150943394,1.0,2.02439955726379,665.8745805274455,0.607772111798341,1.0,4.25,eccentric,circular
106.0,106.0,53.0,3.0,0.0,299.0,29.0,450.5,33.9,33.9,345.0,0.5,35.333333333333336,7853.981633974483,1465.247870040754,50.0,4.464693910309585,1.0,1.9235098198671796,26.698869583651316,17.469807480665338,0.2006902051427478,0.31981132075471697,1.0,2.701856102017421,665.8745805274455,0.5181155882639675,1.0,4.25,eccentric,circular
106.0,106.0,53.0,3.0,0.0,299.0,29.0,450.5,47.7,47.7,254.8,0.5,35.333333333333336,7853.981633974483,1465.247870040754,50.0,4.464693910309585,1.0,1.9235098198671796,26.698869583651316,17.469807480665338,0.2006902051427478,0.45,1.0,3.801726727617433,665.8745805274455,0.3826546431584317,1.0,4.25,eccentric,circular
106.0,106.0,53.0,3.0,0.0,299.0,29.0,450.5,63.6,63.6,199.9,0.5,35.333333333333336,7853.981633974483,1465.247870040754,50.0,4.464693910309585,1.0,1.9235098198671796,26.698869583651316,17.469807480665338,0.2006902051427478,0.6,1.0,5.068968970156577,665.8745805274455,0.3002066843303394,1.0,4.25,eccentric,circular
132.0,132.0,66.0,5.0,0.0,291.0,20.1,2211.0,5.0,5.0,813.4,0.5,26.4,11689.86626400762,2985.088664970481,61.0,7.346054993651805,1.0,3.696958914909807,35.044295133650415,69.38160128143441,0.7517432582671664,0.03787878787878788,1.0,0.32495639822434247,1103.6271134129631,0.7370242993437912,1.0,16.75,eccentric,circular
132.0,132.0,66.0,5.0,0.0,291.0,20.1,2211.0,18.0,18.0,475.2,0.5,26.4,11689.86626400762,2985.088664970481,61.0,7.346054993651805,1.0,3.696958914909807,35.044295133650415,69.38160128143441,0.7517432582671664,0.13636363636363635,1.0,1.1698430336076326,1103.6271134129631,0.43058021520551953,1.0,16.75,eccentric,circular
132.0,132.0,66.0,5.0,0.0,291.0,20.1,2211.0,30.0,30.0,529.2,0.5,26.4,11689.86626400762,2985.088664970481,61.0,7.346054993651805,1.0,3.696958914909807,35.044295133650415,69.38160128143441,0.7517432582671664,0.22727272727272727,1.0,1.9497383893460545,1103.6271134129631,0.47950978511523773,1.0,16.75,eccentric,circular
132.0,132.0,66.0,5.0,0.0,291.0,20.1,2211.0,60.0,60.0,286.2,0.5,26.4,11689.86626400762,2985.088664970481,61.0,7.346054993651805,1.0,3.696958914909807,35.044295133650415,69.38160128143441,0.7517432582671664,0.45454545454545453,1.0,3.899476778692109,1103.6271134129631,0.25932672052150607,1.0,16.75,eccentric,circular
108.0,108.0,54.0,4.6,0.0,291.0,20.1,2241.0,20.0,20.0,343.0,0.5,23.47826086956522,7666.617048114386,2226.212870246551,49.4,6.715822771737649,1.0,4.203972342645541,39.56081835173393,86.25209796396712,0.930455772822411,0.18518518518518517,1.0,1.5998504116999794,801.9269479088455,0.4277197578837176,1.0,20.75,eccentric,circular
108.0,108.0,54.0,4.6,0.0,291.0,20.1,2241.0,20.0,20.0,333.2,0.5,23.47826086956522,7666.617048114386,2226.212870246551,49.4,6.715822771737649,1.0,4.203972342645541,39.56081835173393,86.25209796396712,0.930455772822411,0.18518518518518517,1.0,1.5998504116999794,801.9269479088455,0.4154991933727542,1.0,20.75,eccentric,circular
108.0,108.0,54.0,4.6,0.0,291.0,20.1,2241.0,30.0,30.0,292.0,0.5,23.47826086956522,7666.617048114386,2226.212870246551,49.4,6.715822771737649,1.0,4.203972342645541,39.56081835173393,86.25209796396712,0.930455772822411,0.2777777777777778,1.0,2.399775617549969,801.9269479088455,0.36412294257156136,1.0,20.75,eccentric,circular
108.0,108.0,54.0,4.6,0.0,291.0,20.1,2241.0,30.0,30.0,264.6,0.5,23.47826086956522,7666.617048114386,2226.212870246551,49.4,6.715822771737649,1.0,4.203972342645541,39.56081835173393,86.25209796396712,0.930455772822411,0.2777777777777778,1.0,2.399775617549969,801.9269479088455,0.32995524179601077,1.0,20.75,eccentric,circular
108.0,108.0,54.0,4.6,0.0,291.0,20.1,2241.0,49.4,49.4,192.1,0.5,23.47826086956522,7666.617048114386,2226.212870246551,49.4,6.715822771737649,1.0,4.203972342645541,39.56081835173393,86.25209796396712,0.930455772822411,0.4574074074074074,1.0,3.951630516898949,801.9269479088455,0.23954800434245524,1.0,20.75,eccentric,circular
108.0,108.0,54.0,4.6,0.0,291.0,20.1,2241.0,52.5,52.5,197.9,0.5,23.47826086956522,7666.617048114386,2226.212870246551,49.4,6.715822771737649,1.0,4.203972342645541,39.56081835173393,86.25209796396712,0.930455772822411,0.4861111111111111,1.0,4.199607330712446,801.9269479088455,0.2467805833387397,1.0,20.75,eccentric,circular
108.0,108.0,54.0,4.6,0.0,291.0,20.1,2241.0,59.3,59.3,170.5,0.5,23.47826086956522,7666.617048114386,2226.212870246551,49.4,6.715822771737649,1.0,4.203972342645541,39.56081835173393,86.25209796396712,0.930455772822411,0.549074074074074,1.0,4.7435564706904385,801.9269479088455,0.21261288256318905,1.0,20.75,eccentric,circular
108.0,108.0,54.0,4.6,0.0,291.0,20.1,2241.0,59.3,59.3,171.5,0.5,23.47826086956522,7666.617048114386,2226.212870246551,49.4,6.715822771737649,1.0,4.203972342645541,39.56081835173393,86.25209796396712,0.930455772822411,0.549074074074074,1.0,4.7435564706904385,801.9269479088455,0.2138598789418588,1.0,20.75,eccentric,circular
108.0,108.0,54.0,4.6,0.0,291.0,20.1,2241.0,69.2,69.2,176.4,0.5,23.47826086956522,7666.617048114386,2226.212870246551,49.4,6.715822771737649,1.0,4.203972342645541,39.56081835173393,86.25209796396712,0.930455772822411,0.6407407407407407,1.0,5.535482424481929,801.9269479088455,0.21997016119734047,1.0,20.75,eccentric,circular
108.0,108.0,54.0,4.6,0.0,291.0,20.1,2241.0,74.1,74.1,145.0,0.5,23.47826086956522,7666.617048114386,2226.212870246551,49.4,6.715822771737649,1.0,4.203972342645541,39.56081835173393,86.25209796396712,0.930455772822411,0.686111111111111,1.0,5.927445775348423,801.9269479088455,0.18081447490711094,1.0,20.75,eccentric,circular
108.0,108.0,54.0,4.6,0.0,291.0,20.1,2241.0,74.1,74.1,162.7,0.5,23.47826086956522,7666.617048114386,2226.212870246551,49.4,6.715822771737649,1.0,4.203972342645541,39.56081835173393,86.25209796396712,0.930455772822411,0.686111111111111,1.0,5.927445775348423,801.9269479088455,0.20288631080956515,1.0,20.75,eccentric,circular
132.0,132.0,66.0,4.5,0.0,341.0,20.1,2211.0,98.4,98.4,225.4,0.5,29.333333333333332,11882.288814039995,2706.5112150028563,61.5,6.645133918737827,1.0,3.864275205237937,36.84537668763575,69.1776359478096,0.8007131137518774,0.7454545454545455,1.0,6.357596806040946,1161.7543294781779,0.19401692275271515,1.0,16.75,eccentric,circular
132.0,132.0,66.0,4.5,0.0,341.0,20.1,2211.0,73.8,73.8,307.7,0.5,29.333333333333332,11882.288814039995,2706.5112150028563,61.5,6.645133918737827,1.0,3.864275205237937,36.84537668763575,69.1776359478096,0.8007131137518774,0.5590909090909091,1.0,4.768197604530709,1161.7543294781779,0.26485806180572513,1.0,16.75,eccentric,circular
132.0,132.0,66.0,4.5,0.0,341.0,20.1,2211.0,86.1,86.1,270.5,0.5,29.333333333333332,11882.288814039995,2706.5112150028563,61.5,6.645133918737827,1.0,3.864275205237937,36.84537668763575,69.1776359478096,0.8007131137518774,0.6522727272727272,1.0,5.562897205285827,1161.7543294781779,0.23283752264689195,1.0,16.75,eccentric,circular
132.0,132.0,66.0,4.5,0.0,341.0,20.1,2211.0,48.2,48.2,405.7,0.5,29.333333333333332,11882.288814039995,2706.5112150028563,61.5,6.645133918737827,1.0,3.864275205237937,36.84537668763575,69.1776359478096,0.8007131137518774,0.36515151515151517,1.0,3.1141886793818454,1161.7543294781779,0.34921324561125344,1.0,16.75,eccentric,circular
108.0,108.0,54.0,4.3,0.0,341.0,29.6,2700.0,8.4,8.4,443.9,0.5,25.116279069767444,7760.016597705613,2092.4524198377753,49.7,6.301234732848165,1.0,3.106387351199669,43.233823820950185,103.70599024601512,1.2278737527734678,0.07777777777777778,1.0,0.6691957945808542,943.2227664567675,0.4706205318469124,1.0,25.0,eccentric,circular
108.0,108.0,54.0,4.2,0.0,341.0,29.6,2565.0,35.9,35.9,250.9,0.5,25.71428571428571,7791.275444608829,2047.5112667409942,49.8,6.162336247483047,1.0,3.027473915147144,42.19591687533573,98.45225821316461,1.1668914039109255,0.3324074074074074,1.0,2.856043603874438,928.8230951191005,0.2701267887485375,1.0,23.75,eccentric,circular
108.0,108.0,54.0,4.0,0.0,341.0,29.6,2727.0,59.3,59.3,188.2,0.5,27.0,7853.981633974483,1957.097456106646,50.0,5.883481177391708,1.0,2.870683010267938,40.12534162981145,104.52280738734375,1.2415756680107501,0.549074074074074,1.0,4.704357406957295,899.848088898011,0.20914641295785494,1.0,25.25,eccentric,circular
108.0,108.0,54.0,4.0,0.0,341.0,29.6,2646.0,78.5,78.5,149.0,0.5,27.0,7853.981633974483,1957.097456106646,50.0,5.883481177391708,1.0,2.870683010267938,40.12534162981145,101.41816954415532,1.2046971828223119,0.7268518518518519,1.0,6.227522031132338,899.848088898011,0.1655835044140297,1.0,24.5,eccentric,circular
108.0,108.0,54.0,4.0,0.0,341.0,29.6,3213.0,10.0,10.0,276.4,0.5,27.0,7853.981633974483,1957.097456106646,50.0,5.883481177391708,1.0,2.870683010267938,40.12534162981145,123.15063444647431,1.4628465791413787,0.09259259259259259,1.0,0.7933149084245016,899.848088898011,0.3071629571814618,1.0,29.75,eccentric,circular
108.0,108.0,54.0,4.0,0.0,341.0,29.6,3186.0,38.8,38.8,205.8,0.5,27.0,7853.981633974483,1957.097456106646,50.0,5.883481177391708,1.0,2.870683010267938,40.12534162981145,122.1157551654115,1.4505537507452326,0.3592592592592592,1.0,3.078061844687066,899.848088898011,0.22870526985508263,1.0,29.5,eccentric,circular
108.0,108.0,54.0,4.0,0.0,341.0,29.6,3132.0,60.0,60.0,145.0,0.5,27.0,7853.981633974483,1957.097456106646,50.0,5.883481177391708,1.0,2.870683010267938,40.12534162981145,120.04599660328589,1.4259680939529407,0.5555555555555556,1.0,4.75988945054701,899.848088898011,0.16113830966465978,1.0,29.0,eccentric,circular
108.0,108.0,54.0,4.0,0.0,341.0,29.6,3132.0,77.5,77.5,135.2,0.5,27.0,7853.981633974483,1957.097456106646,50.0,5.883481177391708,1.0,2.870683010267938,40.12534162981145,120.04599660328589,1.4259680939529407,0.7175925925925926,1.0,6.148190540289888,899.848088898011,0.15024758252870343,1.0,29.0,eccentric,circular
108.0,108.0,54.0,4.8,0.0,291.0,18.7,1701.0,10.8,10.8,382.2,0.5,22.5,7604.664840985598,2314.50066311776,49.2,6.990465762879403,1.0,4.736184517493423,41.34604749995744,65.55554339002597,0.7030428979037747,0.1,1.0,0.8662190514812957,815.7269254936988,0.4685391496286368,1.0,15.75,eccentric,circular
108.0,108.0,54.0,4.5,0.0,291.0,23.4,1674.0,18.0,18.0,323.4,0.5,24.0,7697.687399458391,2181.8032215905537,49.5,6.577977273970184,1.0,3.5247834422218536,38.670533065158054,64.38582575900281,0.7026634708734861,0.16666666666666666,1.0,1.4379238843803919,815.0306226301775,0.3967949068666389,1.0,15.5,eccentric,circular
108.0,108.0,54.0,3.9,0.0,291.0,18.7,1647.0,10.8,10.8,392.0,0.5,27.692307692307693,7885.428976436917,1911.6247985690798,50.1,5.743523098553112,1.0,3.772495355741343,33.36058326704502,63.082498315032225,0.6812561076552514,0.1,1.0,0.8555553009763062,703.7403382429725,0.557023633146717,1.0,15.25,eccentric,circular
108.0,108.0,54.0,4.5,0.0,291.0,23.4,1674.0,18.0,18.0,401.8,0.5,24.0,7697.687399458391,2181.8032215905537,49.5,6.577977273970184,1.0,3.5247834422218536,38.670533065158054,64.38582575900281,0.7026634708734861,0.16666666666666666,1.0,1.4379238843803919,815.0306226301775,0.49298761156158166,1.0,15.5,eccentric,circular
108.0,108.0,54.0,4.9,0.0,291.0,23.4,1701.0,13.5,13.5,465.5,0.5,22.04081632653061,7573.782985200809,2358.378807332973,49.1,7.127264647503729,1.0,3.8723788389890554,42.24101858296507,65.59847542208767,0.7132192637077928,0.125,1.0,1.0841924861935603,863.5147547875939,0.539075907411105,1.0,15.75,eccentric,circular
108.0,108.0,54.0,4.5,0.0,291.0,18.7,1674.0,13.5,13.5,421.4,0.5,24.0,7697.687399458391,2181.8032215905537,49.5,6.577977273970184,1.0,4.410691580106491,38.670533065158054,64.38582575900281,0.6919447043475417,0.125,1.0,1.078442913285294,778.851491852723,0.5410530818880227,1.0,15.5,eccentric,circular
