Repository: Serali-Nerri/xgboost

# CFST柱极限承载力预测 - XGBoost ML管道

## 项目概述

本项目是一个完整的机器学习管道，用于预测混凝土填充钢管（CFST）柱的极限承载力。采用XGBoost算法，提供从数据加载、预处理、模型训练、评估到预测的全流程解决方案。

### 核心特性

- **模块化设计**：清晰的模块分离，便于维护和扩展
- **特征工程支持**：处理无量纲参数，剔除几何参数实现多截面统一预测
- **自动化超参数优化**：集成Optuna框架进行超参数搜索，支持持久化存储和断点续训
- **智能参数加载**：自动加载最优参数，无需手动配置
- **特征选择**：迭代剔除法自动寻找最优特征子集
- **多维度评估**：集成R²、RMSE、MAE、MAPE、COV等工程指标
- **可视化分析**：提供预测散点图、特征重要性图和学习曲线
- **COV稳定性指标**：特别添加变异系数评估模型预测稳定性

---

## 环境要求

### 系统要求
- Python 3.8+
- 8GB+ RAM（推荐16GB）
- 5GB+ 可用磁盘空间

### Python依赖
- pandas &gt;= 1.5.0
- numpy &gt;= 1.23.0
- xgboost &gt;= 1.7.0
- scikit-learn &gt;= 1.2.0
- matplotlib &gt;= 3.6.0
- seaborn &gt;= 0.12.0
- optuna &gt;= 3.0.0
- joblib &gt;= 1.2.0

---

File: data/processed/2026.3.11-new_feature_parameters_raw.csv (part 83 of 84)
b (mm),h (mm),r0 (mm),t (mm),R (%),fy (MPa),fc (MPa),L (mm),e1 (mm),e2 (mm),Nexp (kN),r0/h,b/t,Ac (mm^2),As (mm^2),Re (mm),te (mm),ke,xi,sigma_re (MPa),lambda,lambda_bar,e/h,e1/e2,e_bar,Npl (kN),psi,b/h,L/h,axial_flag,section_family
108.0,108.0,54.0,4.8,0.0,291.0,23.4,1701.0,13.5,13.5,392.0,0.5,22.5,7604.664840985598,2314.50066311776,49.2,6.990465762879403,1.0,3.7848995930396154,41.34604749995744,65.55554339002597,0.7133885723603467,0.125,1.0,1.0827738143516197,851.468850246331,0.4603809051694538,1.0,15.75,eccentric,circular
108.0,108.0,54.0,4.8,0.0,291.0,18.7,1701.0,18.0,18.0,392.0,0.5,22.5,7604.664840985598,2314.50066311776,49.2,6.990465762879403,1.0,4.736184517493423,41.34604749995744,65.55554339002597,0.7030428979037747,0.16666666666666666,1.0,1.4436984191354927,815.7269254936988,0.48055297397808905,1.0,15.75,eccentric,circular
108.0,108.0,54.0,4.8,0.0,291.0,18.7,1701.0,10.8,10.8,416.5,0.5,22.5,7604.664840985598,2314.50066311776,49.2,6.990465762879403,1.0,4.736184517493423,41.34604749995744,65.55554339002597,0.7030428979037747,0.1,1.0,0.8662190514812957,815.7269254936988,0.5105875348517196,1.0,15.75,eccentric,circular
108.0,108.0,54.0,4.5,0.0,291.0,18.7,1674.0,13.5,13.5,392.0,0.5,24.0,7697.687399458391,2181.8032215905537,49.5,6.577977273970184,1.0,4.410691580106491,38.670533065158054,64.38582575900281,0.6919447043475417,0.125,1.0,1.078442913285294,778.851491852723,0.5033051924539746,1.0,15.5,eccentric,circular
108.0,108.0,54.0,4.5,0.0,291.0,18.7,1701.0,27.0,27.0,362.6,0.5,24.0,7697.687399458391,2181.8032215905537,49.5,6.577977273970184,1.0,4.410691580106491,38.670533065158054,65.42430681963188,0.7031051028047601,0.25,1.0,2.156885826570588,778.851491852723,0.46555730301992654,1.0,15.75,eccentric,circular
108.0,108.0,54.0,4.5,0.0,291.0,18.7,1674.0,27.0,27.0,328.3,0.5,24.0,7697.687399458391,2181.8032215905537,49.5,6.577977273970184,1.0,4.410691580106491,38.670533065158054,64.38582575900281,0.6919447043475417,0.25,1.0,2.156885826570588,778.851491852723,0.42151809868020373,1.0,15.5,eccentric,circular
108.0,108.0,54.0,4.5,0.0,291.0,18.7,1674.0,27.0,27.0,367.5,0.5,24.0,7697.687399458391,2181.8032215905537,49.5,6.577977273970184,1.0,4.410691580106491,38.670533065158054,64.38582575900281,0.6919447043475417,0.25,1.0,2.156885826570588,778.851491852723,0.4718486179256012,1.0,15.5,eccentric,circular
108.0,108.0,54.0,4.8,0.0,291.0,18.7,1701.0,27.0,27.0,343.0,0.5,22.5,7604.664840985598,2314.50066311776,49.2,6.990465762879403,1.0,4.736184517493423,41.34604749995744,65.55554339002597,0.7030428979037747,0.25,1.0,2.1655476287032394,815.7269254936988,0.4204838522308279,1.0,15.75,eccentric,circular
132.0,132.0,66.0,4.5,0.0,291.0,20.1,1650.0,11.0,11.0,779.1,0.5,29.333333333333332,11882.288814039995,2706.5112150028563,61.5,6.645133918737827,1.0,3.2976659376077406,31.442828786222886,51.62510145358926,0.5616676373615901,0.08333333333333333,1.0,0.7107069600249024,1026.428768728035,0.7590395200686665,1.0,12.5,eccentric,circular
132.0,132.0,66.0,4.5,0.0,291.0,20.1,1650.0,11.0,11.0,676.2,0.5,29.333333333333332,11882.288814039995,2706.5112150028563,61.5,6.645133918737827,1.0,3.2976659376077406,31.442828786222886,51.62510145358926,0.5616676373615901,0.08333333333333333,1.0,0.7107069600249024,1026.428768728035,0.6587890174180879,1.0,12.5,eccentric,circular
132.0,132.0,66.0,4.5,0.0,291.0,20.1,1650.0,18.2,18.2,597.8,0.5,29.333333333333332,11882.288814039995,2706.5112150028563,61.5,6.645133918737827,1.0,3.2976659376077406,31.442828786222886,51.62510145358926,0.5616676373615901,0.13787878787878788,1.0,1.1758969702230204,1026.428768728035,0.582407682065266,1.0,12.5,eccentric,circular
132.0,132.0,66.0,4.5,0.0,291.0,20.1,1650.0,22.0,22.0,583.1,0.5,29.333333333333332,11882.288814039995,2706.5112150028563,61.5,6.645133918737827,1.0,3.2976659376077406,31.442828786222886,51.62510145358926,0.5616676373615901,0.16666666666666666,1.0,1.4214139200498048,1026.428768728035,0.5680861816866121,1.0,12.5,eccentric,circular
132.0,132.0,66.0,4.5,0.0,291.0,20.1,1650.0,24.2,24.2,583.1,0.5,29.333333333333332,11882.288814039995,2706.5112150028563,61.5,6.645133918737827,1.0,3.2976659376077406,31.442828786222886,51.62510145358926,0.5616676373615901,0.18333333333333332,1.0,1.5635553120547852,1026.428768728035,0.5680861816866121,1.0,12.5,eccentric,circular
132.0,132.0,66.0,4.5,0.0,291.0,20.1,1650.0,27.9,27.9,529.2,0.5,29.333333333333332,11882.288814039995,2706.5112150028563,61.5,6.645133918737827,1.0,3.2976659376077406,31.442828786222886,51.62510145358926,0.5616676373615901,0.21136363636363636,1.0,1.802611289517707,1026.428768728035,0.5155740136315471,1.0,12.5,eccentric,circular
132.0,132.0,66.0,4.5,0.0,291.0,20.1,1650.0,32.2,32.2,548.8,0.5,29.333333333333332,11882.288814039995,2706.5112150028563,61.5,6.645133918737827,1.0,3.2976659376077406,31.442828786222886,51.62510145358926,0.5616676373615901,0.24393939393939396,1.0,2.0804331011638055,1026.428768728035,0.5346693474697525,1.0,12.5,eccentric,circular
132.0,132.0,66.0,4.5,0.0,291.0,20.1,1650.0,32.5,32.5,509.6,0.5,29.333333333333332,11882.288814039995,2706.5112150028563,61.5,6.645133918737827,1.0,3.2976659376077406,31.442828786222886,51.62510145358926,0.5616676373615901,0.24621212121212122,1.0,2.0998160182553938,1026.428768728035,0.49647867979334165,1.0,12.5,eccentric,circular
132.0,132.0,66.0,5.0,0.0,291.0,20.1,1683.0,16.5,16.5,607.6,0.5,26.4,11689.86626400762,2985.088664970481,61.0,7.346054993651805,1.0,3.696958914909807,35.044295133650415,52.81286067691276,0.5722224801735146,0.125,1.0,1.0723561141403302,1103.6271134129631,0.5505482717989766,1.0,12.75,eccentric,circular
132.0,132.0,66.0,5.0,0.0,291.0,20.1,1683.0,20.5,20.5,577.2,0.5,26.4,11689.86626400762,2985.088664970481,61.0,7.346054993651805,1.0,3.696958914909807,35.044295133650415,52.81286067691276,0.5722224801735146,0.1553030303030303,1.0,1.3323212327198042,1103.6271134129631,0.5230027361460983,1.0,12.75,eccentric,circular
132.0,132.0,66.0,5.0,0.0,291.0,20.1,1683.0,32.5,32.5,490.0,0.5,26.4,11689.86626400762,2985.088664970481,61.0,7.346054993651805,1.0,3.696958914909807,35.044295133650415,52.81286067691276,0.5722224801735146,0.24621212121212122,1.0,2.112216588458226,1103.6271134129631,0.4439905417733682,1.0,12.75,eccentric,circular
134.0,134.0,67.0,4.5,0.0,291.0,20.1,1641.5,18.2,18.2,686.0,0.5,29.77777777777778,12271.846303085129,2750.236881120548,62.5,6.649675260321686,1.0,3.2445698328824615,30.960888012057772,50.572150563518846,0.5505441432932526,0.13582089552238805,1.0,1.157410081860662,1046.9830430980905,0.6552159602987281,1.0,12.25,eccentric,circular
134.0,134.0,67.0,4.5,0.0,291.0,20.1,1641.5,25.2,25.2,607.6,0.5,29.77777777777778,12271.846303085129,2750.236881120548,62.5,6.649675260321686,1.0,3.2445698328824615,30.960888012057772,50.572150563518846,0.5505441432932526,0.1880597014925373,1.0,1.6025678056532247,1046.9830430980905,0.5803341362645877,1.0,12.25,eccentric,circular
134.0,134.0,67.0,4.7,0.0,291.0,20.1,1641.5,32.3,32.3,529.2,0.5,28.51063829787234,12193.432150451526,2864.1427284869474,62.3,6.9313147782043245,1.0,3.4006788616219326,32.375804180697564,50.631857076597186,0.5502378546895352,0.24104477611940298,1.0,2.0589379777855337,1078.5535202137773,0.4906571533836436,1.0,12.25,eccentric,circular
134.0,134.0,67.0,4.8,0.0,291.0,20.1,1675.0,22.1,22.1,537.4,0.5,27.916666666666668,12154.319321914336,2920.829899949754,62.2,7.071704418292015,1.0,3.4791452088024615,33.08466214988708,51.69530180469554,0.5613287202007792,0.16492537313432837,1.0,1.410391246657818,1094.2633192558565,0.4911066564540003,1.0,12.5,eccentric,circular
160.3,160.3,80.15,5.1,0.0,271.0,70.2,2000.0,8.0,8.0,1697.0,0.5,31.431372549019613,17695.028475326148,3741.486582830607,75.05000000000001,7.554204907129218,1.0,0.816253591267006,27.2776752809063,51.43456761375242,0.6547833801871653,0.04990642545227698,1.0,0.42407601372187115,2256.13386291499,0.7521716808981481,1.0,12.476606363069244,eccentric,circular
160.1,160.1,80.05,5.0,0.0,281.0,70.7,2000.0,16.0,16.0,1394.0,0.5,32.019999999999996,17695.028475326144,3667.6948971411157,75.05,7.411906631279507,1.0,0.8238133800180711,27.751442550160448,51.47432862660681,0.6633419849035445,0.0999375390381012,1.0,0.8484040037206844,2281.6607793022117,0.6109584792995915,1.0,12.492192379762649,eccentric,circular
159.8,159.8,79.9,5.0,0.0,280.0,70.2,2000.0,24.0,24.0,1212.0,0.5,31.96,17624.366202565277,3660.4072861215,74.9,7.4113225907083375,1.0,0.8283937665352332,27.705878843769487,51.573429609733275,0.662952829203097,0.1501877346683354,1.0,1.275117056835828,2262.1445475341025,0.5357747812009475,1.0,12.515644555694617,eccentric,circular
159.7,159.7,79.85,5.0,0.0,276.0,69.7,2000.0,32.0,32.0,1091.0,0.5,31.939999999999998,17600.84352757152,3657.978082448295,74.85,7.411127436274043,1.0,0.8229698424843229,27.327604173836153,51.60654777254883,0.6602029935518435,0.20037570444583597,1.0,1.7012750117926325,2236.3807446274645,0.487841796447652,1.0,12.523481527864748,eccentric,circular
159.7,159.7,79.85,5.0,0.0,275.0,70.2,4000.0,8.0,8.0,963.0,0.5,31.939999999999998,17600.84352757152,3657.978082448295,74.85,7.411127436274043,1.0,0.8141476968402007,27.2285911152353,103.21309554509766,1.32126320491925,0.05009392611145899,1.0,0.42531875294815813,2241.5231883088018,0.4296185758964065,1.0,25.046963055729496,eccentric,circular
159.8,159.8,79.9,5.0,0.0,275.0,69.7,4000.0,16.0,16.0,848.0,0.5,31.96,17624.366202565277,3660.4072861215,74.9,7.4113225907083375,1.0,0.8194374699202027,27.2111310072736,103.14685921946655,1.3185942053058208,0.10012515644555695,1.0,0.850078037890552,2235.0303280022126,0.37941319604284157,1.0,25.031289111389235,eccentric,circular
159.8,159.8,79.9,5.1,0.0,281.0,70.7,4000.0,24.0,24.0,727.0,0.5,31.33333333333334,17577.336560541044,3729.0976440972604,74.80000000000001,7.553194514000737,1.0,0.8432135812908531,28.374968695644473,103.1993302190952,1.3259505680016817,0.1501877346683354,1.0,1.276414695656732,2290.594132821582,0.3173849044590333,1.0,25.031289111389235,eccentric,circular
160.1,160.1,80.05,5.1,0.0,280.0,70.2,4000.0,32.0,32.0,666.0,0.5,31.3921568627451,17647.904585522298,3736.531007337268,74.95,7.5538014861601965,1.0,0.8444936001996651,28.21967199632895,103.00096042242208,1.3207671788190771,0.1998750780762024,1.0,1.6985325754554113,2285.1115839581007,0.29145185061221573,1.0,24.984384759525298,eccentric,circular
101.6,101.6,50.8,1.6,0.0,218.0,47.6,807.5,10.0,10.0,430.0,0.5,63.49999999999999,7604.664840985595,767.1051754256334,49.199999999999996,2.4218670824751314,1.0,0.4619812775015745,10.731037072755665,32.30567430490008,0.399559289476905,0.0984251968503937,1.0,0.8130856024852073,529.2109746737025,0.8125303906728817,1.0,7.947834645669292,eccentric,circular
101.6,101.6,50.8,1.6,0.0,218.0,47.6,807.5,30.0,30.0,235.0,0.5,63.49999999999999,7604.664840985595,767.1051754256334,49.199999999999996,2.4218670824751314,1.0,0.4619812775015745,10.731037072755665,32.30567430490008,0.399559289476905,0.29527559055118113,1.0,2.439256807455622,529.2109746737025,0.4440573065305284,1.0,7.947834645669292,eccentric,circular
101.6,101.6,50.8,1.6,0.0,218.0,47.6,1312.5,10.0,10.0,350.0,0.5,63.49999999999999,7604.664840985595,767.1051754256334,49.199999999999996,2.4218670824751314,1.0,0.4619812775015745,10.731037072755665,52.50922294140106,0.6494384736079726,0.0984251968503937,1.0,0.8130856024852073,529.2109746737025,0.6613619458965316,1.0,12.918307086614174,eccentric,circular
101.6,101.6,50.8,1.6,0.0,218.0,47.6,1312.5,30.0,30.0,190.0,0.5,63.49999999999999,7604.664840985595,767.1051754256334,49.199999999999996,2.4218670824751314,1.0,0.4619812775015745,10.731037072755665,52.50922294140106,0.6494384736079726,0.29527559055118113,1.0,2.439256807455622,529.2109746737025,0.3590250563438315,1.0,12.918307086614174,eccentric,circular
101.6,101.6,50.8,1.6,0.0,218.0,47.6,1565.0,10.0,10.0,315.0,0.5,63.49999999999999,7604.664840985595,767.1051754256334,49.199999999999996,2.4218670824751314,1.0,0.4619812775015745,10.731037072755665,62.610997259651555,0.7743780656735063,0.0984251968503937,1.0,0.8130856024852073,529.2109746737025,0.5952257513068785,1.0,15.403543307086615,eccentric,circular
101.6,101.6,50.8,1.6,0.0,218.0,47.6,1817.5,10.0,10.0,280.0,0.5,63.49999999999999,7604.664840985595,767.1051754256334,49.199999999999996,2.4218670824751314,1.0,0.4619812775015745,10.731037072755665,72.71277157790205,0.8993176577390399,0.0984251968503937,1.0,0.8130856024852073,529.2109746737025,0.5290895567172254,1.0,17.888779527559056,eccentric,circular
101.6,101.6,50.8,1.6,0.0,218.0,47.6,1817.5,30.0,30.0,140.0,0.5,63.49999999999999,7604.664840985595,767.1051754256334,49.199999999999996,2.4218670824751314,1.0,0.4619812775015745,10.731037072755665,72.71277157790205,0.8993176577390399,0.29527559055118113,1.0,2.439256807455622,529.2109746737025,0.2645447783586127,1.0,17.888779527559056,eccentric,circular
101.6,101.6,50.8,1.6,0.0,218.0,47.6,2322.5,10.0,10.0,220.0,0.5,63.49999999999999,7604.664840985595,767.1051754256334,49.199999999999996,2.4218670824751314,1.0,0.4619812775015745,10.731037072755665,92.91632021440303,1.1491968418701077,0.0984251968503937,1.0,0.8130856024852073,529.2109746737025,0.41571322313496273,1.0,22.859251968503937,eccentric,circular
101.6,101.6,50.8,1.6,0.0,218.0,47.6,2322.5,30.0,30.0,126.0,0.5,63.49999999999999,7604.664840985595,767.1051754256334,49.199999999999996,2.4218670824751314,1.0,0.4619812775015745,10.731037072755665,92.91632021440303,1.1491968418701077,0.29527559055118113,1.0,2.439256807455622,529.2109746737025,0.2380903005227514,1.0,22.859251968503937,eccentric,circular
168.0,168.0,84.0,5.1,0.0,309.0,35.6,3327.0,47.6,47.6,622.0,0.5,32.94117647058824,19557.07400305372,3932.2762393241346,78.9,7.569025680774786,1.0,1.74521373158491,29.64295228592406,81.54264411562862,0.9659563697609135,0.2833333333333333,1.0,2.40187397651365,1911.3051924598699,0.3254320672877362,1.0,19.803571428571427,eccentric,circular
168.0,168.0,84.0,5.3,0.0,309.0,34.8,3327.0,38.1,38.1,702.0,0.5,31.69811320754717,19458.051002612567,4077.093238882985,78.7,7.853273102925144,1.0,1.8605037147851864,30.834325143632395,81.62209172716327,0.9615078658411416,0.22678571428571428,1.0,1.9262564256830104,1936.9619857057596,0.3624232200634626,1.0,19.803571428571427,eccentric,circular
168.0,168.0,84.0,5.7,0.0,295.0,29.1,3327.0,47.6,47.6,600.0,0.5,29.473684210526315,19260.758983967124,4364.601220237547,78.3,8.41900436266232,1.0,2.2972073646795894,31.719109667757145,81.77838081478956,0.9249040279493036,0.2833333333333333,1.0,2.415781504158628,1848.0454464035197,0.32466734038800815,1.0,19.803571428571427,eccentric,circular
168.0,168.0,84.0,6.6,0.0,298.0,26.9,3327.0,47.6,47.6,625.0,0.5,25.454545454545457,18820.527605419593,5001.129841690008,77.4,9.678522442096508,1.0,2.9437459031903814,37.26356185716743,82.11741614650089,0.9173602359801964,0.2833333333333333,1.0,2.4358536319326913,1996.6088854094094,0.31303076159146825,1.0,19.803571428571427,eccentric,circular
168.0,168.0,84.0,7.2,0.0,312.0,22.7,3327.0,47.6,47.6,653.0,0.5,23.333333333333332,18529.86745310946,5417.509689379882,76.8,10.50800016393741,1.0,4.018427347933591,42.68875066599573,82.33381988248858,0.9205550036007967,0.2833333333333333,1.0,2.4487089413197958,2110.891014272108,0.3093480409859871,1.0,19.803571428571427,eccentric,circular
168.0,168.0,84.0,7.3,0.0,312.0,23.5,3327.0,38.1,38.1,739.0,0.5,23.013698630136986,18481.64400587686,5486.286242147277,76.7,10.645458664486938,1.0,3.941164787798746,43.30356066909941,82.36914426778574,0.9226344406769874,0.22678571428571428,1.0,1.9616782109700335,2146.0399416880564,0.34435519378950097,1.0,19.803571428571427,eccentric,circular
168.0,168.0,84.0,8.8,0.0,323.0,23.5,3327.0,47.6,47.6,758.0,0.5,19.09090909090909,17765.832119756426,6496.674356026843,75.2,12.680576209080797,1.0,5.026205078093682,54.46577281294012,82.87377467335936,0.93545065589832,0.2833333333333333,1.0,2.480932095092233,2515.922871810946,0.30128109589241747,1.0,19.803571428571427,eccentric,circular
76.0,76.0,38.0,2.2,0.0,435.0,40.1,802.0,15.0,15.0,246.0,0.5,34.54545454545454,4026.390808546822,769.4510167631613,35.8,3.2712664955960165,0.9999999999999999,2.0730507600669124,39.74862920626444,43.40049270009418,0.584534418029422,0.19736842105263158,1.0,1.6692271456151229,496.1694637147028,0.4957983471176491,1.0,10.552631578947368,eccentric,circular
76.0,76.0,38.0,2.2,0.0,435.0,40.1,1032.0,15.0,15.0,208.0,0.5,34.54545454545454,4026.390808546822,769.4510167631613,35.8,3.2712664955960165,0.9999999999999999,2.0730507600669124,39.74862920626444,55.847018038026434,0.7521689768159147,0.19736842105263158,1.0,1.6692271456151229,496.1694637147028,0.41921161057102035,1.0,13.578947368421053,eccentric,circular
76.0,76.0,38.0,2.2,0.0,435.0,40.1,1262.0,15.0,15.0,184.0,0.5,34.54545454545454,4026.390808546822,769.4510167631613,35.8,3.2712664955960165,0.9999999999999999,2.0730507600669124,39.74862920626444,68.29354337595868,0.9198035356024072,0.19736842105263158,1.0,1.6692271456151229,496.1694637147028,0.370841040120518,1.0,16.605263157894736,eccentric,circular
76.0,76.0,38.0,2.2,0.0,435.0,40.1,1487.0,15.0,15.0,162.0,0.5,34.54545454545454,4026.390808546822,769.4510167631613,35.8,3.2712664955960165,0.9999999999999999,2.0730507600669124,39.74862920626444,80.46949207610979,1.083793864850063,0.19736842105263158,1.0,1.6692271456151229,496.1694637147028,0.32650135054089086,1.0,19.56578947368421,eccentric,circular
76.0,76.0,38.0,2.2,0.0,435.0,40.1,1717.0,15.0,15.0,141.0,0.5,34.54545454545454,4026.390808546822,769.4510167631613,35.8,3.2712664955960165,0.9999999999999999,2.0730507600669124,39.74862920626444,92.91601741404205,1.2514284236365556,0.19736842105263158,1.0,1.6692271456151229,496.1694637147028,0.2841771013967013,1.0,22.592105263157894,eccentric,circular
76.0,76.0,38.0,2.2,0.0,435.0,40.1,1947.0,15.0,15.0,121.0,0.5,34.54545454545454,4026.390808546822,769.4510167631613,35.8,3.2712664955960165,0.9999999999999999,2.0730507600669124,39.74862920626444,105.36254275197429,1.419062982423048,0.19736842105263158,1.0,1.6692271456151229,496.1694637147028,0.24386829268794935,1.0,25.61842105263158,eccentric,circular
76.0,76.0,38.0,2.2,0.0,435.0,40.1,2172.0,15.0,15.0,107.0,0.5,34.54545454545454,4026.390808546822,769.4510167631613,35.8,3.2712664955960165,0.9999999999999999,2.0730507600669124,39.74862920626444,117.5384914521254,1.583053311670704,0.19736842105263158,1.0,1.6692271456151229,496.1694637147028,0.21565212659182298,1.0,28.57894736842105,eccentric,circular
76.0,76.0,38.0,2.2,0.0,435.0,40.1,2402.0,15.0,15.0,96.0,0.5,34.54545454545454,4026.390808546822,769.4510167631613,35.8,3.2712664955960165,0.9999999999999999,2.0730507600669124,39.74862920626444,129.98501679005764,1.7506878704571964,0.19736842105263158,1.0,1.6692271456151229,496.1694637147028,0.1934822818020094,1.0,31.605263157894736,eccentric,circular
101.7,101.7,50.85,2.4,0.0,410.0,40.1,1947.0,10.0,10.0,361.0,0.5,42.375,7374.582449018315,1134.8156387964807,48.45,3.5944573112727696,1.0,1.5733573046290354,30.417492210976995,78.37697849250883,1.0453174916847618,0.09832841691248771,1.0,0.8240168418528406,760.9951681121915,0.4743788333052579,1.0,19.144542772861357,eccentric,circular
101.7,101.7,50.85,2.4,0.0,410.0,40.1,1947.0,15.0,15.0,309.0,0.5,42.375,7374.582449018315,1134.8156387964807,48.45,3.5944573112727696,1.0,1.5733573046290354,30.417492210976995,78.37697849250883,1.0453174916847618,0.14749262536873156,1.0,1.236025262779261,760.9951681121915,0.4060472562086556,1.0,19.144542772861357,eccentric,circular
101.7,101.7,50.85,2.4,0.0,410.0,40.1,1947.0,20.0,20.0,275.0,0.5,42.375,7374.582449018315,1134.8156387964807,48.45,3.5944573112727696,1.0,1.5733573046290354,30.417492210976995,78.37697849250883,1.0453174916847618,0.19665683382497542,1.0,1.6480336837056813,760.9951681121915,0.3613689173378003,1.0,19.144542772861357,eccentric,circular
101.7,101.7,50.85,2.4,0.0,410.0,40.1,1947.0,25.0,25.0,240.0,0.5,42.375,7374.582449018315,1134.8156387964807,48.45,3.5944573112727696,1.0,1.5733573046290354,30.417492210976995,78.37697849250883,1.0453174916847618,0.24582104228121926,1.0,2.0600421046321014,760.9951681121915,0.3153765096766257,1.0,19.144542772861357,eccentric,circular
101.7,101.7,50.85,2.4,0.0,410.0,40.1,1947.0,30.0,30.0,220.0,0.5,42.375,7374.582449018315,1134.8156387964807,48.45,3.5944573112727696,1.0,1.5733573046290354,30.417492210976995,78.37697849250883,1.0453174916847618,0.2949852507374631,1.0,2.472050525558522,760.9951681121915,0.2890951338702403,1.0,19.144542772861357,eccentric,circular
101.7,101.7,50.85,2.4,0.0,410.0,40.1,1947.0,40.0,40.0,188.0,0.5,42.375,7374.582449018315,1134.8156387964807,48.45,3.5944573112727696,1.0,1.5733573046290354,30.417492210976995,78.37697849250883,1.0453174916847618,0.39331366764995085,1.0,3.2960673674113625,760.9951681121915,0.2470449325800235,1.0,19.144542772861357,eccentric,circular
101.7,101.7,50.85,2.4,0.0,410.0,40.1,1947.0,50.0,50.0,158.0,0.5,42.375,7374.582449018315,1134.8156387964807,48.45,3.5944573112727696,1.0,1.5733573046290354,30.417492210976995,78.37697849250883,1.0453174916847618,0.4916420845624385,1.0,4.120084209264203,760.9951681121915,0.20762286887044526,1.0,19.144542772861357,eccentric,circular
169.4,169.4,84.7,5.1,0.0,308.9,29.9,3048.0,47.6,47.6,621.8,0.5,33.21568627450981,19905.633707969508,3966.965267777504,79.60000000000001,7.571579444686606,1.0,2.058870874114125,29.382674503312714,74.07182629362185,0.8598664109508324,0.2809917355371901,1.0,2.3810391864872176,1820.5740190847591,0.3415406314062374,1.0,17.992916174734354,eccentric,circular
169.2,169.2,84.6,5.3,0.0,308.9,28.9,3048.0,38.1,38.1,701.5,0.5,31.92452830188679,19755.873986172875,4107.992709606154,79.3,7.8556348828839475,1.0,2.2225599408199637,30.600323017942635,74.23345995423611,0.8565562341344134,0.22517730496453903,1.0,1.9118984432223964,1839.9037061977367,0.38126995322471996,1.0,18.01418439716312,eccentric,circular
168.9,168.9,84.45,5.7,0.0,295.0,22.3,3048.0,47.6,47.6,599.8,0.5,29.63157894736842,19482.78319077795,4389.524849924632,78.75,8.421048263631832,1.0,2.9804625368559843,31.54551413043035,74.51057572263107,0.8220385210733961,0.2818235642391948,1.0,2.4022185675841294,1729.3758958821145,0.3468303226777981,1.0,18.046181172291295,eccentric,circular
168.4,168.4,84.2,6.6,0.0,298.1,20.5,3048.0,47.6,47.6,624.7,0.5,25.51515151515152,18917.916977680878,5013.956037084532,77.60000000000001,9.67973290228899,1.0,3.8540320460158135,37.184644048612725,75.04714650847627,0.8209921871138324,0.2826603325415677,1.0,2.4297270384171927,1882.477592697357,0.3318498995278251,1.0,18.09976247030879,eccentric,circular
169.2,169.2,84.6,7.2,0.0,312.0,17.7,3048.0,47.6,47.6,652.6,0.5,23.499999999999996,18820.527605419586,5459.486328852866,77.39999999999999,10.512277140107784,1.0,5.113300502088137,42.37507064229494,74.8779182589319,0.8251229819851754,0.28132387706855794,1.0,2.430272171332047,2036.4830732180208,0.3204544189845738,1.0,18.01418439716312,eccentric,circular
169.2,169.2,84.6,7.3,0.0,312.0,18.3,3048.0,38.1,38.1,738.3,0.5,23.17808219178082,18771.927167068556,5528.84589050183,77.3,10.649851086476303,1.0,5.021449835876518,42.985168680214834,74.90992128486154,0.8266397347795473,0.22517730496453903,1.0,1.9469020159288517,2068.5261849939257,0.35692078995952764,1.0,18.01418439716312,eccentric,circular
168.8,168.8,84.4,8.8,0.0,322.8,18.2,3022.6,47.6,47.6,757.3,0.5,19.18181818181818,17955.332988620965,6530.8775437455715,75.60000000000001,12.684782876948432,1.0,6.451195676433412,54.162009426970286,74.9223918835674,0.8349298639624154,0.2819905213270142,1.0,2.4683759749458494,2434.954331513972,0.31101199320199835,1.0,17.906398104265403,eccentric,circular
139.6,139.6,69.8,4.0,0.0,374.0,39.7,800.0,25.0,25.0,756.9,0.5,34.9,13601.96521668851,2571.2001446928966,65.8,5.950110978401568,1.0,1.780800706849539,33.81977972526119,23.563061379923507,0.3017945798154826,0.17908309455587393,1.0,1.513836200752507,1501.6268732176773,0.5040533127767747,1.0,5.730659025787966,eccentric,circular
139.6,139.6,69.8,4.0,0.0,374.0,39.7,800.0,25.0,25.0,874.7,0.5,34.9,13601.96521668851,2571.2001446928966,65.8,5.950110978401568,1.0,1.780800706849539,33.81977972526119,23.563061379923507,0.3017945798154826,0.17908309455587393,1.0,1.513836200752507,1501.6268732176773,0.5825015625391,1.0,5.730659025787966,eccentric,circular
139.6,139.6,69.8,4.0,0.0,374.0,39.7,1855.0,25.0,25.0,608.2,0.5,34.9,13601.96521668851,2571.2001446928966,65.8,5.950110978401568,1.0,1.780800706849539,33.81977972526119,54.63684857469763,0.6997861819471503,0.17908309455587393,1.0,1.513836200752507,1501.6268732176773,0.4050273812007324,1.0,13.287965616045845,eccentric,circular
139.6,139.6,69.8,4.0,0.0,374.0,39.7,1865.0,25.0,25.0,605.7,0.5,34.9,13601.96521668851,2571.2001446928966,65.8,5.950110978401568,1.0,1.780800706849539,33.81977972526119,54.931386841946676,0.7035586141948438,0.17908309455587393,1.0,1.513836200752507,1501.6268732176773,0.40336252021256763,1.0,13.359598853868196,eccentric,circular
139.6,139.6,69.8,4.0,0.0,374.0,39.7,3000.0,25.0,25.0,555.9,0.5,34.9,13601.96521668851,2571.2001446928966,65.8,5.950110978401568,1.0,1.780800706849539,33.81977972526119,88.36148017471315,1.1317296743080596,0.17908309455587393,1.0,1.513836200752507,1501.6268732176773,0.3701984893283248,1.0,21.489971346704873,eccentric,circular
139.6,139.6,69.8,4.0,0.0,374.0,39.7,3000.0,25.0,25.0,484.1,0.5,34.9,13601.96521668851,2571.2001446928966,65.8,5.950110978401568,1.0,1.780800706849539,33.81977972526119,88.36148017471315,1.1317296743080596,0.17908309455587393,1.0,1.513836200752507,1501.6268732176773,0.32238368174823173,1.0,21.489971346704873,eccentric,circular
139.6,139.6,69.8,4.0,0.0,374.0,39.7,4400.0,25.0,25.0,336.2,0.5,34.9,13601.96521668851,2571.2001446928966,65.8,5.950110978401568,1.0,1.780800706849539,33.81977972526119,129.59683758957928,1.6598701889851541,0.17908309455587393,1.0,1.513836200752507,1501.6268732176773,0.2238905056884022,1.0,31.518624641833814,eccentric,circular
139.6,139.6,69.8,4.0,0.0,374.0,39.7,4400.0,25.0,25.0,333.0,0.5,34.9,13601.96521668851,2571.2001446928966,65.8,5.950110978401568,1.0,1.780800706849539,33.81977972526119,129.59683758957928,1.6598701889851541,0.17908309455587393,1.0,1.513836200752507,1501.6268732176773,0.22175948362355127,1.0,31.518624641833814,eccentric,circular
100.0,100.0,50.0,3.0,0.0,322.0,26.9,2000.0,20.0,20.0,181.6,0.5,33.333333333333336,6939.778171779853,1377.7965378053702,47.0,4.454506694100651,1.0,2.3765288577971146,30.51810969149808,82.32721071056105,0.9590227520420771,0.2,1.0,1.6944424058452792,630.3305179942072,0.2881028203709295,1.0,20.0,eccentric,circular
100.0,100.0,50.0,3.0,0.0,322.0,28.2,2000.0,50.0,50.0,117.5,0.5,33.333333333333336,6939.778171779853,1377.7965378053702,47.0,4.454506694100651,1.0,2.266972562934127,30.51810969149808,82.32721071056105,0.9635426677024734,0.5,1.0,4.236106014613198,639.3522296175211,0.1837797610720649,1.0,20.0,eccentric,circular
100.0,100.0,50.0,3.0,0.0,322.0,49.7,2000.0,20.0,20.0,248.6,0.5,33.333333333333336,6939.778171779853,1377.7965378053702,47.0,4.454506694100651,1.0,1.2862902670974323,30.51810969149808,82.32721071056105,1.0357682683891027,0.2,1.0,1.6944424058452792,788.5574603107879,0.31525920749265535,1.0,20.0,eccentric,circular
100.0,100.0,50.0,3.0,0.0,322.0,53.5,2000.0,50.0,50.0,151.6,0.5,33.333333333333336,6939.778171779853,1377.7965378053702,47.0,4.454506694100651,1.0,1.1949275939204185,30.51810969149808,82.32721071056105,1.0479282561579353,0.5,1.0,4.236106014613198,814.9286173635514,0.18602856344701052,1.0,20.0,eccentric,circular
100.0,100.0,50.0,3.0,0.0,322.0,67.7,2000.0,20.0,20.0,271.0,0.5,33.333333333333336,6939.778171779853,1377.7965378053702,47.0,4.454506694100651,1.0,0.9442928548706407,30.51810969149808,82.32721071056105,1.09170447814412,0.2,1.0,1.6944424058452792,913.4734674028253,0.29666980998419507,1.0,20.0,eccentric,circular
100.0,100.0,50.0,3.0,0.0,322.0,66.3,2000.0,50.0,50.0,154.2,0.5,33.333333333333336,6939.778171779853,1377.7965378053702,47.0,4.454506694100651,1.0,0.9642326738271852,30.51810969149808,82.32721071056105,1.0875023859422746,0.5,1.0,4.236106014613198,903.7577779623335,0.1706209382204915,1.0,20.0,eccentric,circular
100.0,100.0,50.0,3.0,0.0,322.0,31.4,3000.0,20.0,20.0,140.3,0.5,33.333333333333336,6939.778171779853,1377.7965378053702,47.0,4.454506694100651,1.0,2.035943511934471,30.51810969149808,123.49081606584157,1.4619247846026635,0.2,1.0,1.6944424058452792,661.5595197672167,0.21207464454501002,1.0,30.0,eccentric,circular
100.0,100.0,50.0,3.0,0.0,322.0,29.6,3000.0,50.0,50.0,93.8,0.5,33.333333333333336,6939.778171779853,1377.7965378053702,47.0,4.454506694100651,1.0,2.1597508876602154,30.51810969149808,123.49081606584157,1.4525963849847094,0.5,1.0,4.236106014613198,649.0679190580129,0.14451492246933292,1.0,30.0,eccentric,circular
100.0,100.0,50.0,3.0,0.0,322.0,53.6,3000.0,20.0,20.0,159.6,0.5,33.333333333333336,6939.778171779853,1377.7965378053702,47.0,4.454506694100651,1.0,1.1926982513944473,30.51810969149808,123.49081606584157,1.572368519005496,0.2,1.0,1.6944424058452792,815.6225951807294,0.19567873786605322,1.0,30.0,eccentric,circular
100.0,100.0,50.0,3.0,0.0,322.0,58.5,3000.0,50.0,50.0,102.8,0.5,33.333333333333336,6939.778171779853,1377.7965378053702,47.0,4.454506694100651,1.0,1.0927970303374765,30.51810969149808,123.49081606584157,1.5954579084329499,0.5,1.0,4.236106014613198,849.6275082224506,0.12099419922863981,1.0,30.0,eccentric,circular
100.0,100.0,50.0,3.0,0.0,322.0,67.1,3000.0,20.0,20.0,160.3,0.5,33.333333333333336,6939.778171779853,1377.7965378053702,47.0,4.454506694100651,1.0,0.9527366061809596,30.51810969149808,123.49081606584157,1.6348598321922965,0.2,1.0,1.6944424058452792,909.3096004997574,0.1762875921599189,1.0,30.0,eccentric,circular
100.0,100.0,50.0,3.0,0.0,322.0,64.8,3000.0,50.0,50.0,106.8,0.5,33.333333333333336,6939.778171779853,1377.7965378053702,47.0,4.454506694100651,1.0,0.986552874610222,30.51810969149808,123.49081606584157,1.6244596049802313,0.5,1.0,4.236106014613198,893.3481107046637,0.11955026122544465,1.0,30.0,eccentric,circular
100.0,100.0,50.0,5.0,0.0,322.0,28.8,2000.0,20.0,20.0,270.0,0.5,20.0,6361.725123519331,2207.743489544848,45.0,7.22783337340374,1.0,3.8800479835282613,51.71916324968898,83.56453339744598,0.9560020264952144,0.2,1.0,1.7457578104832163,894.1110871907978,0.30197589971544964,1.0,20.0,eccentric,circular
100.0,100.0,50.0,5.0,0.0,322.0,25.2,2000.0,50.0,50.0,161.3,0.5,20.0,6361.725123519331,2207.743489544848,45.0,7.22783337340374,1.0,4.434340552603728,51.71916324968898,83.56453339744598,0.9474474166843602,0.5,1.0,4.364394526208041,871.2088767461282,0.18514503732151838,1.0,20.0,eccentric,circular
100.0,100.0,50.0,5.0,0.0,322.0,52.6,2000.0,20.0,20.0,313.6,0.5,20.0,6361.725123519331,2207.743489544848,45.0,7.22783337340374,1.0,2.1244369187379073,51.71916324968898,83.56453339744598,1.0121505410478717,0.2,1.0,1.7457578104832163,1045.520145130558,0.2999463964999351,1.0,20.0,eccentric,circular
100.0,100.0,50.0,5.0,0.0,322.0,46.5,2000.0,50.0,50.0,183.8,0.5,20.0,6361.725123519331,2207.743489544848,45.0,7.22783337340374,1.0,2.4031264930239553,51.71916324968898,83.56453339744598,0.9979498275151022,0.5,1.0,4.364394526208041,1006.71362187709,0.18257426541749947,1.0,20.0,eccentric,circular
101.6,101.6,50.8,5.0,0.0,320.0,67.6,2000.0,20.0,20.0,330.4,0.5,20.32,6589.930413876094,2246.61074831613,45.8,7.235444860920964,1.0,1.6138021361527577,50.553326539185775,82.2051039446354,1.0289698305912214,0.1968503937007874,1.0,1.7164504950952706,1164.3947354391855,0.28375257113763913,1.0,19.68503937007874,eccentric,circular
101.6,101.6,50.8,5.0,0.0,320.0,59.8,2000.0,50.0,50.0,213.5,0.5,20.32,6589.930413876094,2246.61074831613,45.8,7.235444860920964,1.0,1.8242980669552913,50.553326539185775,82.2051039446354,1.0114220466350974,0.4921259842519685,1.0,4.291126237738176,1112.993278210952,0.19182505786843945,1.0,19.68503937007874,eccentric,circular
101.6,101.6,50.8,5.0,0.0,320.0,30.9,3000.0,20.0,20.0,212.5,0.5,20.32,6589.930413876094,2246.61074831613,45.8,7.235444860920964,1.0,3.5305185891238327,50.553326539185775,123.3076559169531,1.415678957538458,0.1968503937007874,1.0,1.7164504950952706,922.5442892499328,0.23034124483364524,1.0,29.52755905511811,eccentric,circular
101.6,101.6,50.8,5.0,0.0,320.0,31.5,3000.0,50.0,50.0,144.8,0.5,20.32,6589.930413876094,2246.61074831613,45.8,7.235444860920964,1.0,3.463270615997664,50.553326539185775,123.3076559169531,1.4178257584646459,0.4921259842519685,1.0,4.291126237738176,926.4982474982586,0.15628739761892768,1.0,29.52755905511811,eccentric,circular
101.6,101.6,50.8,5.0,0.0,320.0,53.7,3000.0,20.0,20.0,231.4,0.5,20.32,6589.930413876094,2246.61074831613,45.8,7.235444860920964,1.0,2.031527456311479,50.553326539185775,123.3076559169531,1.4961950708539946,0.1968503937007874,1.0,1.7164504950952706,1072.794702686308,0.215698305948536,1.0,29.52755905511811,eccentric,circular
101.6,101.6,50.8,5.0,0.0,320.0,54.1,3000.0,50.0,50.0,153.2,0.5,20.32,6589.930413876094,2246.61074831613,45.8,7.235444860920964,1.0,2.016506920590137,50.553326539185775,123.3076559169531,1.4975772709012742,0.4921259842519685,1.0,4.291126237738176,1075.4306748518584,0.14245455665573556,1.0,29.52755905511811,eccentric,circular
101.6,101.6,50.8,5.0,0.0,320.0,62.6,3000.0,20.0,20.0,246.8,0.5,20.32,6589.930413876094,2246.61074831613,45.8,7.235444860920964,1.0,1.7427000703502624,50.553326539185775,123.3076559169531,1.5266410206809897,0.1968503937007874,1.0,1.7164504950952706,1131.445083369805,0.21812812979393642,1.0,29.52755905511811,eccentric,circular
101.6,101.6,50.8,5.0,0.0,320.0,68.3,3000.0,50.0,50.0,165.0,0.5,20.32,6589.930413876094,2246.61074831613,45.8,7.235444860920964,1.0,1.5972624363678833,50.553326539185775,123.3076559169531,1.545791689594972,0.4921259842519685,1.0,4.291126237738176,1169.007686728899,0.14114535077327053,1.0,29.52755905511811,eccentric,circular
125.0,125.0,62.5,5.0,0.0,322.0,63.5,3000.0,20.0,20.0,474.2,0.5,25.0,10386.890710931253,2815.044407846124,57.5,7.32519930600921,1.0,1.3743009118404304,41.02111611365158,99.57150613403014,1.2645115129211493,0.16,1.0,1.3770117824721113,1566.0118594705866,0.30280741306793824,1.0,24.0,eccentric,circular
125.0,125.0,62.5,5.0,0.0,322.0,68.4,3000.0,50.0,50.0,317.9,0.5,25.0,10386.890710931253,2815.044407846124,57.5,7.32519930600921,1.0,1.2758495307290543,41.02111611365158,99.57150613403014,1.279672497222576,0.4,1.0,3.442529456180278,1616.9076239541498,0.19660987139300828,1.0,24.0,eccentric,circular
125.0,125.0,62.5,5.0,0.0,322.0,73.6,3000.0,20.0,20.0,489.5,0.5,25.0,10386.890710931253,2815.044407846124,57.5,7.32519930600921,1.0,1.1857079877971104,41.02111611365158,99.57150613403014,1.2955060321988847,0.16,1.0,1.3770117824721113,1670.9194556509922,0.29295248094965187,1.0,24.0,eccentric,circular
125.0,125.0,62.5,5.0,0.0,322.0,68.9,3000.0,50.0,50.0,323.0,0.5,25.0,10386.890710931253,2815.044407846124,57.5,7.32519930600921,1.0,1.2665908258616445,41.02111611365158,99.57150613403014,1.2812063403705887,0.4,1.0,3.442529456180278,1622.1010693096155,0.19912446031335918,1.0,24.0,eccentric,circular
160.1,160.1,80.05,5.7,0.0,322.0,63.1,3000.0,20.0,20.0,1012.5,0.5,28.087719298245613,17366.480715613718,4145.827137428695,74.34999999999998,8.400107336804098,1.0,1.2182204454942265,36.379752016824746,77.48134368250084,0.9953917667107688,0.12492192379762648,1.0,1.067930794308016,2430.781271407265,0.41653274686201114,1.0,18.738288569643974,eccentric,circular
160.1,160.1,80.05,5.7,0.0,322.0,55.5,3000.0,50.0,50.0,642.2,0.5,28.087719298245613,17366.480715613718,4145.827137428695,74.34999999999998,8.400107336804098,1.0,1.3850398218141566,36.379752016824746,77.48134368250084,0.9753020897719322,0.3123048094940662,1.0,2.6698269857700403,2298.796017968601,0.2793636299089725,1.0,18.738288569643974,eccentric,circular
160.1,160.1,80.05,5.7,0.0,322.0,60.6,3000.0,20.0,20.0,1011.5,0.5,28.087719298245613,17366.480715613718,4145.827137428695,74.34999999999998,8.400107336804098,1.0,1.2684770645327672,36.379752016824746,77.48134368250084,0.9888427378297886,0.12492192379762648,1.0,1.067930794308016,2387.3650696182312,0.42368886638764097,1.0,18.738288569643974,eccentric,circular
160.1,160.1,80.05,5.7,0.0,322.0,69.2,3000.0,50.0,50.0,686.2,0.5,28.087719298245613,17366.480715613718,4145.827137428695,74.34999999999998,8.400107336804098,1.0,1.1108339611370766,36.379752016824746,77.48134368250084,1.011129597904721,0.3123048094940662,1.0,2.6698269857700403,2536.716803772509,0.27050713701249957,1.0,18.738288569643974,eccentric,circular
219.0,219.0,109.5,3.0,0.0,313.0,33.5,700.0,50.0,50.0,1457.0,0.5,73.0,35632.72927517883,3112.247960473814,106.5,4.5536325118370655,1.0,0.8160647770739908,13.38297630239438,12.966792645405382,0.1621119067610281,0.228310502283105,1.0,1.87868157247233,2167.8300423467945,0.6721006589717328,1.0,3.1963470319634704,eccentric,circular
219.0,219.0,109.5,4.0,0.0,313.0,33.5,700.0,50.0,50.0,1634.0,0.5,54.75,34966.71163261779,4114.2303179127775,105.5,6.034076336466413,1.0,1.0993433121812743,17.902046382123103,13.022890004049371,0.1594002520824245,0.228310502283105,1.0,1.8949719606432458,2459.1389291993955,0.6644602224779427,1.0,3.1963470319634704,eccentric,circular
219.0,219.0,109.5,5.0,0.0,313.0,33.5,700.0,50.0,50.0,1874.0,0.5,43.8,34306.977175363936,5098.495860658922,104.5,7.496212601653937,1.0,1.388542407124527,22.452770759020883,13.076849743943246,0.15748800465110568,0.228310502283105,1.0,1.9107079505317048,2745.1129397609348,0.6826677230129563,1.0,3.1963470319634704,eccentric,circular
152.0,152.0,76.0,1.7,0.0,328.0,65.4,2120.0,63.2,63.2,470.0,0.5,89.41176470588236,17343.130828215915,1229.8116610812722,74.3,2.5892138720788296,1.0,0.3556372160337562,11.430176985758495,56.44222070942073,0.8314517885960838,0.41578947368421054,1.0,3.4046081468102924,1537.6189809999782,0.3056674025279912,1.0,13.947368421052632,eccentric,circular
152.0,152.0,76.0,1.7,0.0,328.0,65.4,2120.0,56.3,56.3,570.0,0.5,89.41176470588236,17343.130828215915,1229.8116610812722,74.3,2.5892138720788296,1.0,0.3556372160337562,11.430176985758495,56.44222070942073,0.8314517885960838,0.3703947368421052,1.0,3.032902510528789,1537.6189809999782,0.37070302008713824,1.0,13.947368421052632,eccentric,circular
152.0,152.0,76.0,1.7,0.0,328.0,65.4,2120.0,42.5,42.5,670.0,0.5,89.41176470588236,17343.130828215915,1229.8116610812722,74.3,2.5892138720788296,1.0,0.3556372160337562,11.430176985758495,56.44222070942073,0.8314517885960838,0.27960526315789475,1.0,2.289491237965782,1537.6189809999782,0.43573863764628534,1.0,13.947368421052632,eccentric,circular
152.0,152.0,76.0,1.7,0.0,328.0,65.4,2120.0,35.6,35.6,820.0,0.5,89.41176470588236,17343.130828215915,1229.8116610812722,74.3,2.5892138720788296,1.0,0.3556372160337562,11.430176985758495,56.44222070942073,0.8314517885960838,0.23421052631578948,1.0,1.9177856016842787,1537.6189809999782,0.533292063985006,1.0,13.947368421052632,eccentric,circular
152.0,152.0,76.0,1.7,0.0,328.0,65.4,2120.0,31.4,31.4,970.0,0.5,89.41176470588236,17343.130828215915,1229.8116610812722,74.3,2.5892138720788296,1.0,0.3556372160337562,11.430176985758495,56.44222070942073,0.8314517885960838,0.20657894736842106,1.0,1.6915299969911892,1537.6189809999782,0.6308454903237265,1.0,13.947368421052632,eccentric,circular
152.0,152.0,76.0,1.7,0.0,328.0,65.4,2120.0,111.5,111.5,270.0,0.5,89.41176470588236,17343.130828215915,1229.8116610812722,74.3,2.5892138720788296,1.0,0.3556372160337562,11.430176985758495,56.44222070942073,0.8314517885960838,0.7335526315789473,1.0,6.0065476007808165,1537.6189809999782,0.17559616740969708,1.0,13.947368421052632,eccentric,circular
152.0,152.0,76.0,1.7,0.0,328.0,65.4,1071.0,16.8,16.8,1273.0,0.5,89.41176470588236,17343.130828215915,1229.8116610812722,74.3,2.5892138720788296,1.0,0.3556372160337562,11.430176985758495,28.51397093386302,0.42004003093698383,0.1105263157894737,1.0,0.9050224187723562,1537.6189809999782,0.8279034115279421,1.0,7.046052631578948,eccentric,circular
152.0,152.0,76.0,1.7,0.0,328.0,65.4,1071.0,9.5,9.5,1451.0,0.5,89.41176470588236,17343.130828215915,1229.8116610812722,74.3,2.5892138720788296,1.0,0.3556372160337562,11.430176985758495,28.51397093386302,0.42004003093698383,0.0625,1.0,0.5117686296629396,1537.6189809999782,0.9436668107832239,1.0,7.046052631578948,eccentric,circular
