Repository: Serali-Nerri/xgboost

# CFST柱极限承载力预测 - XGBoost ML管道

## 项目概述

本项目是一个完整的机器学习管道，用于预测混凝土填充钢管（CFST）柱的极限承载力。采用XGBoost算法，提供从数据加载、预处理、模型训练、评估到预测的全流程解决方案。

### 核心特性

- **模块化设计**：清晰的模块分离，便于维护和扩展
- **特征工程支持**：处理无量纲参数，剔除几何参数实现多截面统一预测
- **自动化超参数优化**：集成Optuna框架进行超参数搜索，支持持久化存储和断点续训
- **智能参数加载**：自动加载最优参数，无需手动配置
- **特征选择**：迭代剔除法自动寻找最优特征子集
- **多维度评估**：集成R²、RMSE、MAE、MAPE、COV等工程指标
- **可视化分析**：提供预测散点图、特征重要性图和学习曲线
- **COV稳定性指标**：特别添加变异系数评估模型预测稳定性

---

## 环境要求

### 系统要求
- Python 3.8+
- 8GB+ RAM（推荐16GB）
- 5GB+ 可用磁盘空间

### Python依赖
- pandas &gt;= 1.5.0
- numpy &gt;= 1.23.0
- xgboost &gt;= 1.7.0
- scikit-learn &gt;= 1.2.0
- matplotlib &gt;= 3.6.0
- seaborn &gt;= 0.12.0
- optuna &gt;= 3.0.0
- joblib &gt;= 1.2.0

---

File: data/processed/2026.3.11-new_feature_parameters_raw.csv (part 84 of 84)
b (mm),h (mm),r0 (mm),t (mm),R (%),fy (MPa),fc (MPa),L (mm),e1 (mm),e2 (mm),Nexp (kN),r0/h,b/t,Ac (mm^2),As (mm^2),Re (mm),te (mm),ke,xi,sigma_re (MPa),lambda,lambda_bar,e/h,e1/e2,e_bar,Npl (kN),psi,b/h,L/h,axial_flag,section_family
152.0,152.0,76.0,1.7,0.0,328.0,65.4,1071.0,12.1,12.1,1309.0,0.5,89.41176470588236,17343.130828215915,1229.8116610812722,74.3,2.5892138720788296,1.0,0.3556372160337562,11.430176985758495,28.51397093386302,0.42004003093698383,0.07960526315789473,1.0,0.6518316230443756,1537.6189809999782,0.851316233849235,1.0,7.046052631578948,eccentric,circular
140.0,140.0,70.0,4.0,0.0,302.7,30.6,420.0,20.0,20.0,1045.0,0.5,35.0,13684.77759903714,2578.9735964471524,66.0,5.950766444535503,1.0,1.864232807314903,27.292378829710557,12.334417104777515,0.14308060343344856,0.14285714285714285,1.0,1.2074432167827627,1199.4095021750895,0.8712620652954033,1.0,3.0,eccentric,circular
140.0,140.0,70.0,4.0,0.0,302.7,30.6,420.0,30.0,30.0,850.0,0.5,35.0,13684.77759903714,2578.9735964471524,66.0,5.950766444535503,1.0,1.864232807314903,27.292378829710557,12.334417104777515,0.14308060343344856,0.21428571428571427,1.0,1.811164825174144,1199.4095021750895,0.7086820626804716,1.0,3.0,eccentric,circular
140.0,140.0,70.0,4.0,0.0,302.7,30.6,420.0,30.0,30.0,850.0,0.5,35.0,13684.77759903714,2578.9735964471524,66.0,5.950766444535503,1.0,1.864232807314903,27.292378829710557,12.334417104777515,0.14308060343344856,0.21428571428571427,1.0,1.811164825174144,1199.4095021750895,0.7086820626804716,1.0,3.0,eccentric,circular
140.0,140.0,70.0,4.0,0.0,302.7,30.6,420.0,40.0,40.0,685.0,0.5,35.0,13684.77759903714,2578.9735964471524,66.0,5.950766444535503,1.0,1.864232807314903,27.292378829710557,12.334417104777515,0.14308060343344856,0.2857142857142857,1.0,2.4148864335655253,1199.4095021750895,0.5711143681601447,1.0,3.0,eccentric,circular
140.0,140.0,70.0,4.0,0.0,302.7,30.6,420.0,15.0,15.0,1130.0,0.5,35.0,13684.77759903714,2578.9735964471524,66.0,5.950766444535503,1.0,1.864232807314903,27.292378829710557,12.334417104777515,0.14308060343344856,0.10714285714285714,1.0,0.905582412587072,1199.4095021750895,0.9421302715634504,1.0,3.0,eccentric,circular
140.0,140.0,70.0,4.0,0.0,302.7,30.6,420.0,15.0,15.0,1180.0,0.5,35.0,13684.77759903714,2578.9735964471524,66.0,5.950766444535503,1.0,1.864232807314903,27.292378829710557,12.334417104777515,0.14308060343344856,0.10714285714285714,1.0,0.905582412587072,1199.4095021750895,0.9838174517211252,1.0,3.0,eccentric,circular
133.0,133.0,66.5,4.5,0.0,324.3,30.6,2450.0,20.0,20.0,640.0,0.5,29.555555555555557,12076.282160399165,2728.374048061702,62.0,6.647421165731558,1.0,2.3943971143071456,34.77030135559265,76.06362456036737,0.8940475129878098,0.15037593984962405,1.0,1.2819571387049553,1254.3459378946247,0.5102260713453717,1.0,18.42105263157895,eccentric,circular
240.0,240.0,120.0,6.0,0.0,489.0,25.0,720.0,120.0,120.0,1277.0,0.5,40.0,40828.13812605295,6677.20391435993,114.0,8.969183204597542,1.0,3.1989239421510343,38.47307532498419,12.296918320459755,0.1667754706279518,0.5,1.0,4.200394449446077,4285.856167273329,0.2979568025990079,1.0,3.0,eccentric,circular
360.0,360.0,180.0,6.0,0.0,498.0,25.0,1080.0,60.1,60.1,4294.0,0.5,60.0,95114.85918008458,10175.25720377528,174.0,9.070710280002203,1.0,2.1310142836403805,25.96099838759251,12.204714018666815,0.16663039759461928,0.16694444444444445,1.0,1.3815120618941787,7445.149566982204,0.5767513414428983,1.0,3.0,eccentric,circular
480.0,480.0,240.0,6.0,0.0,468.0,25.0,1440.0,240.0,240.0,3323.0,0.5,80.0,172021.0473399627,13673.310493190627,234.0,9.122088479930483,1.0,1.4879828741344066,18.244176959860965,12.156104423996524,0.162719221965031,0.5,1.0,4.104746521308551,10699.635494312282,0.3105713275715273,1.0,3.0,eccentric,circular
600.0,600.0,300.0,6.0,0.0,517.0,25.0,1800.0,300.0,300.0,4590.0,0.5,100.0,271546.7026056874,17171.36378260598,294.0,9.15312113066193,1.0,1.3077080281837832,16.095794641334074,12.126124845226476,0.166969532099919,0.5,1.0,4.084525104500524,15666.262640749475,0.2929862791946921,1.0,3.0,eccentric,circular
240.0,240.0,120.0,6.0,0.0,489.0,44.4,720.0,120.0,120.0,1438.0,0.5,40.0,40828.13812605295,6677.20391435993,114.0,8.969183204597542,1.0,1.8011959133733302,38.47307532498419,12.296918320459755,0.17493360732543362,0.5,1.0,4.200394449446077,5077.922046918758,0.2831867024962636,1.0,3.0,eccentric,circular
360.0,360.0,180.0,6.0,0.0,498.0,44.4,1080.0,180.0,180.0,2537.0,0.5,60.0,95114.85918008458,10175.25720377528,174.0,9.070710280002203,1.0,1.1998954299776916,25.96099838759251,12.204714018666815,0.1769482742425079,0.5,1.0,4.13764011881784,9290.377835075844,0.27307823697132644,1.0,3.0,eccentric,circular
480.0,480.0,240.0,6.0,0.0,468.0,44.4,1440.0,240.0,240.0,3895.0,0.5,80.0,172021.0473399627,13673.310493190627,234.0,9.122088479930483,1.0,0.8378281948954993,18.244176959860965,12.156104423996524,0.17531996383063447,0.5,1.0,4.104746521308551,14036.843812707559,0.27748403073872313,1.0,3.0,eccentric,circular
300.0,300.0,150.0,12.0,0.0,479.0,25.0,900.0,150.0,150.0,3683.0,0.5,25.0,59828.49049496402,16214.655789193675,138.0,17.58047833442211,1.0,5.192723439129745,61.02209508832023,12.446438266753768,0.16703523379455917,0.5,1.0,4.303161820225348,9262.532385397872,0.39762344105874853,1.0,3.0,eccentric,circular
480.0,480.0,240.0,12.0,0.0,489.0,25.0,1440.0,240.0,240.0,5135.0,0.5,40.0,163312.5525042118,26708.81565743972,228.0,17.938366409195083,1.0,3.1989239421510343,38.47307532498419,12.296918320459755,0.1667754706279518,0.5,1.0,4.200394449446077,17143.424669093318,0.29953175045926106,1.0,3.0,eccentric,circular
159.0,159.0,79.5,6.0,0.0,377.0,31.7,2135.0,20.0,20.0,851.0,0.5,26.5,16971.66891285546,4316.01794400457,73.5,8.816955607719692,1.0,3.0244107895648775,45.224384545718685,55.613844459469654,0.6892288323774517,0.12578616352201258,1.0,1.0788652416113098,2165.1406694272414,0.3930460556288569,1.0,13.427672955974844,eccentric,circular
159.0,159.0,79.5,6.0,0.0,377.0,31.8,2135.0,50.0,50.0,587.0,0.5,26.5,16971.66891285546,4316.01794400457,73.5,8.816955607719692,1.0,3.014900063811529,45.224384545718685,55.613844459469654,0.6894049914428139,0.31446540880503143,1.0,2.6971631040282746,2166.8378363185266,0.27090167531748355,1.0,13.427672955974844,eccentric,circular
159.0,159.0,79.5,6.0,0.0,380.0,74.7,2135.0,20.0,20.0,1462.0,0.5,26.5,16971.66891285546,4316.01794400457,73.5,8.816955607719692,1.0,1.293664574162202,45.58426028480929,55.613844459469654,0.7641797863328695,0.12578616352201258,1.0,1.0788652416113098,2907.87048651204,0.502773423638153,1.0,13.427672955974844,eccentric,circular
159.0,159.0,79.5,6.0,0.0,487.0,75.1,2135.0,20.0,20.0,1525.0,0.5,26.5,16971.66891285546,4316.01794400457,73.5,8.816955607719692,1.0,1.6491027464079238,58.419828312374015,55.613844459469654,0.8231873044876719,0.12578616352201258,1.0,1.0788652416113098,3376.4730740856703,0.45165471974419974,1.0,13.427672955974844,eccentric,circular
159.0,159.0,79.5,6.0,0.0,444.0,65.4,2135.0,50.0,50.0,1033.0,0.5,26.5,16971.66891285546,4316.01794400457,73.5,8.816955607719692,1.0,1.7264893850926653,53.26160938540875,55.613844459469654,0.7857431427269265,0.31446540880503143,1.0,2.6971631040282746,3026.2591140387767,0.34134552299501597,1.0,13.427672955974844,eccentric,circular
300.0,300.0,150.0,4.3,0.0,438.0,49.4,2000.0,107.2,107.2,3069.5,0.5,69.76744186046511,66691.26823080439,6103.553525034043,145.70000000000002,6.521258133909328,0.9999999999999999,0.8114484645648297,19.60405671003627,27.061557001583882,0.38867022547317903,0.35733333333333334,1.0,2.9439580267468948,5967.905094566647,0.51433458665329,1.0,6.666666666666667,eccentric,circular
300.0,300.0,150.0,5.8,0.0,420.0,48.1,2000.0,180.1,180.1,1932.0,0.5,51.724137931034484,65325.14666539086,8155.631959620523,144.2,8.736778705528167,0.9999999999999999,1.0901379023793538,25.44692826852864,27.18876065876056,0.3783510877446643,0.6003333333333333,1.0,4.9925658742238195,6567.504977645921,0.2941756430449654,1.0,6.666666666666667,eccentric,circular
300.0,300.0,150.0,5.8,0.0,420.0,46.4,2000.0,101.3,101.3,3216.6,0.5,51.724137931034484,65325.14666539086,8155.631959620523,144.2,8.736778705528167,0.9999999999999999,1.1300782996648044,25.44692826852864,27.18876065876056,0.3763389476083578,0.33766666666666667,1.0,2.808145047522892,6456.452228314755,0.49819930300012266,1.0,6.666666666666667,eccentric,circular
300.0,300.0,150.0,5.7,0.0,403.0,46.4,2000.0,106.7,106.7,2981.0,0.5,52.63157894736842,65415.78161344693,8020.066907676585,144.3,8.590014665997472,1.0,1.0648355017004851,23.99013104918213,27.180447051732884,0.37256779327906786,0.3556666666666667,1.0,2.9560302786056347,6267.3792306576015,0.47563740604974053,1.0,6.666666666666667,eccentric,circular
300.0,300.0,150.0,5.7,0.0,419.0,49.4,2000.0,56.1,56.1,4560.0,0.5,52.63157894736842,65415.78161344693,8020.066907676585,144.3,8.590014665997472,1.0,1.0398783360555024,24.942592827809708,27.180447051732884,0.37993834224710366,0.187,1.0,1.5542014866895606,6591.947646020767,0.6917530667514701,1.0,6.666666666666667,eccentric,circular
300.0,300.0,150.0,6.2,0.0,436.0,49.4,2000.0,213.5,213.5,1961.0,0.5,48.387096774193544,64963.23519169733,8696.120485926975,143.8,9.322503643703357,1.0,1.1814557053550045,28.26572732026887,27.221778425547264,0.3826089199861866,0.7116666666666667,1.0,5.932833172825784,7000.6923503340095,0.28011515174016166,1.0,6.666666666666667,eccentric,circular
300.0,300.0,150.0,5.7,0.0,419.0,49.4,2000.0,123.5,123.5,3255.8,0.5,52.63157894736842,65415.78161344693,8020.066907676585,144.3,8.590014665997472,1.0,1.0398783360555024,24.942592827809708,27.180447051732884,0.37993834224710366,0.4116666666666667,1.0,3.4214596008228297,6591.947646020767,0.49390562165119223,1.0,6.666666666666667,eccentric,circular
300.0,300.0,150.0,6.2,0.0,406.0,49.4,2000.0,123.3,123.3,3285.0,0.5,48.387096774193544,64963.23519169733,8696.120485926975,143.8,9.322503643703357,1.0,1.1001628815920454,26.320837825754957,27.221778425547264,0.37541219865350894,0.411,1.0,3.4263153639785444,6739.8087357562,0.48740255529394133,1.0,6.666666666666667,eccentric,circular
300.0,300.0,150.0,5.7,0.0,431.0,49.4,2000.0,118.3,118.3,3305.0,0.5,52.63157894736842,65415.78161344693,8020.066907676585,144.3,8.590014665997472,1.0,1.0696600545105526,25.65693916178039,27.180447051732884,0.3827017952089557,0.3943333333333333,1.0,3.2773981439460784,6688.188448912887,0.49415473640507274,1.0,6.666666666666667,eccentric,circular
300.0,300.0,150.0,5.7,0.0,431.0,49.4,2000.0,70.6,70.6,4628.7,0.5,52.63157894736842,65415.78161344693,8020.066907676585,144.3,8.590014665997472,1.0,1.0696600545105526,25.65693916178039,27.180447051732884,0.3827017952089557,0.2353333333333333,1.0,1.9559113183651151,6688.188448912887,0.6920708104079153,1.0,6.666666666666667,eccentric,circular
300.0,300.0,150.0,5.7,0.0,431.0,49.4,2000.0,210.0,210.0,1981.0,0.5,52.63157894736842,65415.78161344693,8020.066907676585,144.3,8.590014665997472,1.0,1.0696600545105526,25.65693916178039,27.180447051732884,0.3827017952089557,0.7,1.0,5.817866527714933,6688.188448912887,0.29619380720679245,1.0,6.666666666666667,eccentric,circular
165.2,165.2,82.6,4.4,0.0,588.0,49.4,2000.0,77.0,77.0,1285.0,0.5,37.54545454545454,19211.59305893844,3359.980365732151,78.19999999999999,6.562933926309867,0.9999999999999999,2.0817268219809604,49.34789192672893,49.694219891252146,0.7579749968907515,0.46610169491525427,1.0,3.926653105828721,2924.721152162064,0.43935812446601263,1.0,12.106537530266344,eccentric,circular
165.2,165.2,82.6,4.4,0.0,588.0,49.4,2000.0,77.0,77.0,1285.0,0.5,37.54545454545454,19211.59305893844,3359.980365732151,78.19999999999999,6.562933926309867,0.9999999999999999,2.0817268219809604,49.34789192672893,49.694219891252146,0.7579749968907515,0.46610169491525427,1.0,3.926653105828721,2924.721152162064,0.43935812446601263,1.0,12.106537530266344,eccentric,circular
165.0,165.0,82.5,2.8,0.0,363.3,36.8,580.5,7.0,7.0,1525.0,0.5,58.92857142857143,19955.67927894119,2175.1342804456594,79.7,4.231262025797747,1.0,1.0760616077390057,19.287546975813317,14.316869819937732,0.18573195939013767,0.04242424242424243,1.0,0.351272128655026,1524.5952815509438,1.0002654595970182,1.0,3.518181818181818,eccentric,circular
190.0,190.0,95.0,1.9,0.0,256.4,31.6,661.0,8.6,8.6,1533.0,0.5,100.0,27230.099900181423,1721.9062015335448,93.1,2.8984883580429397,1.0,0.513087215719833,7.982517884019438,14.062050039815263,0.17155396297805167,0.04526315789473684,1.0,0.3697570094600473,1301.9679069189337,1.177448377838895,1.0,3.4789473684210526,eccentric,circular
190.0,190.0,95.0,1.1,0.0,185.7,31.6,663.5,8.5,8.5,1229.0,0.5,172.72727272727272,27700.08216115846,1004.6884625105763,93.9,1.6877202895429946,1.0,0.2131450145105659,3.337696035869372,14.05483709963696,0.17381649089948428,0.04473684210526316,1.0,0.3623366871965767,1061.8932437808214,1.1573668136584077,1.0,3.4921052631578946,eccentric,circular
190.0,190.0,95.0,0.9,0.0,210.7,31.6,662.0,7.4,7.4,1219.0,0.5,211.11111111111111,27818.206044933435,823.6123462855535,94.1,1.3828463767483186,1.0,0.197410924189773,3.09634146207089,14.007677407514102,0.1784004949576793,0.03894736842105263,1.0,0.3147542545388999,1052.5904323822626,1.1580952690602677,1.0,3.4842105263157896,eccentric,circular
165.0,165.0,82.5,2.8,0.0,363.3,36.8,580.0,17.2,17.2,1123.0,0.5,58.92857142857143,19955.67927894119,2175.1342804456594,79.7,4.231262025797747,1.0,1.0760616077390057,19.287546975813317,14.304538321384815,0.18557198354225643,0.10424242424242423,1.0,0.8631258018380639,1524.5952815509438,0.7365889253294763,1.0,3.515151515151515,eccentric,circular
190.0,190.0,95.0,1.9,0.0,256.4,31.6,664.0,16.2,16.2,1284.0,0.5,100.0,27230.099900181423,1721.9062015335448,93.1,2.8984883580429397,1.0,0.513087215719833,7.982517884019438,14.125871749526983,0.17233257400518354,0.08526315789473683,1.0,0.6965190178200891,1301.9679069189337,0.9861994240998964,1.0,3.4947368421052634,eccentric,circular
190.0,190.0,95.0,1.5,0.0,306.1,36.8,662.0,15.5,15.5,1260.0,0.5,126.66666666666667,27464.58837584537,1364.714677197486,93.5,2.294844190969286,1.0,0.41331796153118794,7.512853549258807,14.053448610398151,0.1856825494458957,0.08157894736842106,1.0,0.6635981160652795,1428.43601492126,0.882083612313188,1.0,3.4842105263157896,eccentric,circular
190.0,190.0,95.0,1.1,0.0,185.7,31.6,664.0,18.9,18.9,1023.0,0.5,172.72727272727272,27700.08216115846,1004.6884625105763,93.9,1.6877202895429946,1.0,0.2131450145105659,3.337696035869372,14.065428536788154,0.17394747544424652,0.09947368421052631,1.0,0.8056662809429762,1061.8932437808214,0.963373678089952,1.0,3.4947368421052634,eccentric,circular
190.0,190.0,95.0,0.9,0.0,210.7,31.6,663.0,13.9,13.9,1017.0,0.5,211.11111111111111,27818.206044933435,823.6123462855535,94.1,1.3828463767483186,1.0,0.197410924189773,3.09634146207089,14.028837041060195,0.17866998211018334,0.0731578947368421,1.0,0.591227586228474,1052.5904323822626,0.9661877675424875,1.0,3.4894736842105263,eccentric,circular
165.0,165.0,82.5,2.8,0.0,363.3,58.4,579.5,9.4,9.4,1940.0,0.5,58.92857142857143,19955.67927894119,2175.1342804456594,79.7,4.231262025797747,1.0,0.6780662185752638,19.287546975813317,14.292206822831897,0.20083154071142345,0.05696969696969697,1.0,0.47170828705103496,1955.6379539760733,0.9920036559199114,1.0,3.512121212121212,eccentric,circular
190.0,190.0,95.0,1.9,0.0,256.4,54.9,662.5,10.0,10.0,2203.0,0.5,100.0,27230.099900181423,1721.9062015335448,93.1,2.8984883580429397,1.0,0.29532888919392936,7.982517884019438,14.093960894671124,0.195377438546731,0.05263157894736842,1.0,0.429950011000055,1936.429234593161,1.1376609899523877,1.0,3.486842105263158,eccentric,circular
190.0,190.0,95.0,0.9,0.0,210.7,54.9,665.5,8.6,8.6,1910.0,0.5,211.11111111111111,27818.206044933435,823.6123462855535,94.1,1.3828463767483186,1.0,0.1136281457995779,3.09634146207089,14.08173612492543,0.20712160242198022,0.04526315789473684,1.0,0.3657954850046674,1700.7546332292115,1.1230308962166375,1.0,3.5026315789473683,eccentric,circular
165.0,165.0,82.5,2.8,0.0,363.3,58.4,579.5,17.9,17.9,1653.0,0.5,58.92857142857143,19955.67927894119,2175.1342804456594,79.7,4.231262025797747,1.0,0.6780662185752638,19.287546975813317,14.292206822831897,0.20083154071142345,0.10848484848484848,1.0,0.8982530147035663,1955.6379539760733,0.8452484758946461,1.0,3.512121212121212,eccentric,circular
190.0,190.0,95.0,1.9,0.0,256.4,54.9,663.0,20.8,20.8,1730.0,0.5,100.0,27230.099900181423,1721.9062015335448,93.1,2.8984883580429397,1.0,0.29532888919392936,7.982517884019438,14.104597846289742,0.19552489321733232,0.10947368421052632,1.0,0.8942960228801146,1936.429234593161,0.8933969644201682,1.0,3.4894736842105263,eccentric,circular
190.0,190.0,95.0,1.5,0.0,306.3,58.4,663.5,14.3,14.3,1925.0,0.5,126.66666666666667,27464.58837584537,1364.714677197486,93.5,2.294844190969286,1.0,0.26061710580668557,7.517762306886549,14.085291771902074,0.20692283954737542,0.07526315789473685,1.0,0.6122227780473225,2021.9440667749598,0.9520540313810029,1.0,3.4921052631578946,eccentric,circular
190.0,190.0,95.0,0.9,0.0,210.7,54.9,665.0,17.9,17.9,1532.0,0.5,211.11111111111111,27818.206044933435,823.6123462855535,94.1,1.3828463767483186,1.0,0.1136281457995779,3.09634146207089,14.071156308152382,0.20696598889649415,0.09421052631578947,1.0,0.7613650211143659,1700.7546332292115,0.9007766141381616,1.0,3.5,eccentric,circular
165.0,165.0,82.5,2.8,0.0,363.3,75.8,578.5,6.8,6.8,2246.0,0.5,58.92857142857143,19955.67927894119,2175.1342804456594,79.7,4.231262025797747,1.0,0.5224151341002033,19.287546975813317,14.267543825726062,0.21154392302794642,0.041212121212121214,1.0,0.34123578212202527,2302.86677342965,0.9753060949570441,1.0,3.506060606060606,eccentric,circular
190.0,190.0,95.0,1.9,0.0,256.4,75.8,661.5,6.5,6.5,2683.0,0.5,100.0,27230.099900181423,1721.9062015335448,93.1,2.8984883580429397,1.0,0.21389915589375624,7.982517884019438,14.072686991433883,0.2119977047847569,0.034210526315789476,1.0,0.27946750715003577,2505.5383225069527,1.0708277641969912,1.0,3.481578947368421,eccentric,circular
190.0,190.0,95.0,0.9,0.0,210.7,75.8,660.5,4.0,4.0,2112.0,0.5,211.11111111111111,27818.206044933435,823.6123462855535,94.1,1.3828463767483186,1.0,0.08229795784164678,3.09634146207089,13.97593795719496,0.2243461535639842,0.021052631578947368,1.0,0.1701374348858918,2282.1551395683205,0.9254410286933841,1.0,3.4763157894736842,eccentric,circular
165.0,165.0,82.5,2.8,0.0,363.3,75.8,578.5,15.6,15.6,1880.0,0.5,58.92857142857143,19955.67927894119,2175.1342804456594,79.7,4.231262025797747,1.0,0.5224151341002033,19.287546975813317,14.267543825726062,0.21154392302794642,0.09454545454545454,1.0,0.7828350295740579,2302.86677342965,0.8163737571323433,1.0,3.506060606060606,eccentric,circular
190.0,190.0,95.0,1.9,0.0,256.4,75.8,664.5,17.0,17.0,2386.0,0.5,100.0,27230.099900181423,1721.9062015335448,93.1,2.8984883580429397,1.0,0.21389915589375624,7.982517884019438,14.136508701145601,0.212959145622783,0.08947368421052632,1.0,0.7309150187000936,2505.5383225069527,0.9522903635385841,1.0,3.4973684210526317,eccentric,circular
190.0,190.0,95.0,1.5,0.0,306.1,75.8,660.5,12.9,12.9,2420.0,0.5,126.66666666666667,27464.58837584537,1364.714677197486,93.5,2.294844190969286,1.0,0.2006609628541915,7.512853549258807,14.021605448894228,0.2198193055857449,0.06789473684210527,1.0,0.5522848836930391,2499.5549615792297,0.9681723495573922,1.0,3.4763157894736842,eccentric,circular
190.0,190.0,95.0,1.1,0.0,185.7,83.7,662.0,17.1,17.1,1925.0,0.5,172.72727272727272,27700.08216115846,1004.6884625105763,93.9,1.6877202895429946,1.0,0.08047051921784805,3.337696035869372,14.02306278818337,0.22613856211799363,0.09000000000000001,1.0,0.7289361589484072,2505.0675243771775,0.7684423598436146,1.0,3.4842105263157896,eccentric,circular
