Repository: Serali-Nerri/xgboost

# CFST柱极限承载力预测 - XGBoost ML管道

## 项目概述

本项目是一个完整的机器学习管道，用于预测混凝土填充钢管（CFST）柱的极限承载力。采用XGBoost算法，提供从数据加载、预处理、模型训练、评估到预测的全流程解决方案。

### 核心特性

- **模块化设计**：清晰的模块分离，便于维护和扩展
- **特征工程支持**：处理无量纲参数，剔除几何参数实现多截面统一预测
- **自动化超参数优化**：集成Optuna框架进行超参数搜索，支持持久化存储和断点续训
- **智能参数加载**：自动加载最优参数，无需手动配置
- **特征选择**：迭代剔除法自动寻找最优特征子集
- **多维度评估**：集成R²、RMSE、MAE、MAPE、COV等工程指标
- **可视化分析**：提供预测散点图、特征重要性图和学习曲线
- **COV稳定性指标**：特别添加变异系数评估模型预测稳定性

---

## 环境要求

### 系统要求
- Python 3.8+
- 8GB+ RAM（推荐16GB）
- 5GB+ 可用磁盘空间

### Python依赖
- pandas &gt;= 1.5.0
- numpy &gt;= 1.23.0
- xgboost &gt;= 1.7.0
- scikit-learn &gt;= 1.2.0
- matplotlib &gt;= 3.6.0
- seaborn &gt;= 0.12.0
- optuna &gt;= 3.0.0
- joblib &gt;= 1.2.0

---

## 项目结构

```
xgboost/
├── config/                           # 配置文件目录
│   └── config.yaml                   # 主配置（通过use_optuna切换训练阶段）
├── data/                             # 数据目录
│   ├── raw/                          # 原始数据
│   ├── processed/                    # 处理后数据
│   └── models/                       # 训练好的模型
├── logs/                             # 日志和优化数据目录
│   ├── optuna_study.db               # Optuna持久化存储（自动生成）
│   └── best_params.json              # 最优参数记录（自动生成）
├── output/                           # 输出结果目录
│   ├── xgboost_model/                # 模型输出
│   ├── feature_selection/            # 特征选择结果（18参数）
│   ├── feature_selection_all/        # 特征选择结果（含几何参数）
│   ├── feature_selection_with_cov/   # 带COV的特征选择
│   └── feature_selection_comparison.csv
├── src/                              # 源代码目录
│   ├── data_loader.py                # 数据加载模块
│   ├── preprocessor.py               # 数据预处理
│   ├── model_trainer.py              # 模型训练器
│   ├── evaluator.py                  # 模型评估器
│   ├── visualizer.py                 # 可视化模块
│   ├── predictor.py                  # 预测模块
│   └── utils/                        # 工具模块
├── train.py                          # 训练脚本
├── predict.py                        # 预测脚本
├── feature_selection_pipeline.py     # 特征选择管道
├── requirements.txt                  # Python依赖
└── README.md                         # 本文档
```

---

## 整体架构流程图

```mermaid
graph TD
    A[原始数据] --> B[数据加载器<br/>DataLoader]
    B --> C[参数检查]
    C --> D[数据分割<br/>train/test]
    D --> E[预处理器<br/>Preprocessor]
    E --> F[列剔除<br/>剔除几何参数]
    F --> G[缺失值填充<br/>中位数插补]
    G --> H[模型训练器<br/>ModelTrainer]
    H --> I[超参数优化<br/>Optuna]
    I --> J[XGBoost训练]
    J --> K[模型保存<br/>model.pkl]
    K --> L[评估器<br/>Evaluator]
    L --> M[多指标计算<br/>R²/RMSE/COV]
    M --> N[可视化器<br/>Visualizer]
    N --> O[生成报告<br/>图片/JSON]
    O --> P[预测器<br/>Predictor]
    P --> Q[批量预测<br/>CSV输出]

    subgraph 特征选择管道
        K --> R[迭代训练]
        R --> S[剔除重要性最低特征]
        S --> T[性能曲线]
        T --> U[最优子集选择]
    end
```

---

## 系统时序图

```mermaid
sequenceDiagram
    participant User as 用户
    participant Train as train.py
    participant Loader as DataLoader
    participant Prep as Preprocessor
    participant Trainer as ModelTrainer
    participant Evaluator as Evaluator
    participant Visualizer as Visualizer
    participant Predictor as Predictor

    Note over User,Predictor: 训练流程
    User->>Train: 执行训练命令
    Train->>Loader: load_data(路径, 目标列)
    Loader-->>Train: 特征数据, 目标值
    Train->>Prep: fit_transform(数据, 剔除列)
    Prep-->>Train: 处理后数据, 特征名
    Train->>Trainer: train(训练数据, 测试数据, 超参数)
    Trainer->>Trainer: cross-validation
    Trainer->>Trainer: Optuna优化
    Trainer-->>Train: 训练好的模型
    Train->>Evaluator: evaluate(y_true, y_pred)
    Evaluator-->>Train: R², RMSE, COV等
    Train->>Visualizer: plot_predictions(真实值, 预测值)
    Visualizer-->>Train: 散点图
    Train->>Visualizer: plot_feature_importance(特征重要性)
    Visualizer-->>Train: 特征重要性图
    Train->>Train: save_model(模型, 预处理器, 配置)
    Train-->>User: 训练完成，报告已生成

    Note over User,Predictor: 预测流程
    User->>Predictor: predict_single(输入字典)
    Predictor->>Predictor: 加载模型和预处理器
    Predictor->>Evaluator: calculate_cov(y_true, y_pred)
    Evaluator-->>Predictor: COV值
    Predictor-->>User: 预测结果 + 置信度

    Note over User,Predictor: 特征选择流程
    User->>Train: 执行特征选择命令
    loop 迭代训练
        Train->>Trainer: train_and_evaluate(当前特征集)
        Trainer-->>Train: 模型 + 性能指标
        Train->>Train: 移除重要性最低特征
    end
    Train->>Visualizer: plot_feature_selection_curve(结果)
    Visualizer-->>Train: 特征选择曲线
    Train-->>User: 最优特征集推荐
```

---

## 配置文件详解

### 主配置文件（config.yaml）

```yaml

# 数据配置
data:
  file_path: "data/raw/feature_parameters_unique.csv"
  target_column: "Nexp (kN)"
  target_transform:
    enabled: true
    type: "log"
  columns_to_drop:
    - "b (mm)"
    - "h (mm)"
    - "r0 (mm)"
    - "t (mm)"
    - "L (mm)"
    - "lambda"
  test_size: 0.2
  random_state: 42

# 模型配置
model:
  # 注意：XGBoost 参数必须放在 model.params 下（严格约束）
  params:
    objective: "reg:squarederror"
    max_depth: 5
    learning_rate: 0.05
    n_estimators: 1200
    min_child_weight: 10
    subsample: 0.8
    colsample_bytree: 0.75
    reg_alpha: 0.5
    reg_lambda: 2.0
    gamma: 0.05
    random_state: 42
    tree_method: "hist"
    device: "cpu"

File: data/raw/2026.3.11-new_hard_cases_review.csv (part 1 of 3)
hard_case_rank,Ref.No.,fco (MPa),type,Specimen,fy (MPa),fcy150 (MPa),R（%),b (mm),h (mm),t (mm),r0 (mm),L (mm),e1 (mm),e2 (mm),Nexp (kN),raw_csv_row_num,actual_nexp_kn,predicted_nexp_kn,error_kn,abs_error_kn,pct_error,abs_pct_error,pred_actual_ratio,abs_log_ratio,Npl (kN),lambda_bar,e/h,xi,axial_flag,section_family,actual_psi,predicted_psi,regime_axiality,regime_section_family,regime_slenderness_state,regime_scale_npl,regime_eccentricity_severity,regime_confinement_level,is_top_abs_error,is_top_abs_pct_error,hard_case_reason,hardness_score
1,"L. K. Luksha, D. V. Cherkasov, and V. E. Shevchuk, “Strength testing of large-diameter concrete filled tubular members,” Proceedings of the Third International Conference on Steel-Concrete Composite Structures, Wakabayashi, M. (ed.), Fukuoka, Japan, September 26-29, 1991, Association for International Cooperation and Research in Steel-Concrete Composite Structures, pp. 67–71, 1991.",16.9,"Cylinder,size not specified, assumed as fcy150",SB 9,336,16.9,0,1020,1020,9.6,510,3060,0,0,30000,8621,30000.0,30422.593738105366,422.59373810536636,422.59373810536636,1.4086457936845547,1.4086457936845547,1.0140864579368456,0.013988165771723245,29004.871618062883,0.1416193969680683,0.0,1.1817237943881314,axial,circular,1.0343090083293938,1.048878758668926,axial,circular,very_stocky,scale_npl_q5,axial,mid_conf,True,False,top_abs_error,0.8423809523809525
2,"M. V. Chitawadagi, M. C. Narasimhan, and S. M. Kulkarni, “Axial strength of circular concrete-filled steel tube columns — DOE approach,” Journal of Constructional Steel Research, vol. 66, no. 10, pp. 1248–1260, Oct. 2010.",60.7,fcu100,D1t1M50L1,250,49.55,0,44.45,44.45,1.25,22.225,700,0,0,85.4,1103,85.4,69.49920855705594,-15.900791442944069,15.900791442944069,-18.619193727100782,18.619193727100782,0.8138080627289922,0.20603073595687765,147.92224021908163,0.7991537655734284,0.0,0.7631569469729895,axial,circular,0.5773303586635622,0.4698361007386278,axial,circular,intermediate,scale_npl_q1,axial,mid_conf,False,True,top_abs_pct_error,0.8185714285714285
3,"Chitawadagi M V, Narasimhan M C, Kulkarni S M.Axial Strength of Circular Concrete-Filled Steel Tube Columns — DOE Approach.[J]. Journal of Constructional Steel Research. 2010, 66(10): 1248-1260.",41.4,"fck,size not specified, assumed as fck150",436,250,34.2,0,57.2,57.2,2,28.6,1000,0,0,144.3,10292,144.3,171.55929189464018,27.25929189464017,27.25929189464017,18.89070817369381,18.89070817369381,1.188907081736938,0.17303446641011602,222.11866609704504,0.8090399373724559,0.0,1.413634859618461,axial,circular,0.6496527398420195,0.7723767430679818,axial,circular,intermediate,scale_npl_q1,axial,mid_conf,False,True,top_abs_pct_error,0.7057142857142857
4,"Experimental behaviour of concrete-filled rectangular thin welded steel stubs (compression load case), Noureddine Ferhoune; Jahid Zeghiche, C. R. Mecanique, 2012",20,"Cylinder,size not specified, assumed as fcy150",P4/28,300,20,100,100,72,2.1,0,500,0,0,150,3921,150.0,179.62780754911003,29.62780754911003,29.62780754911003,19.751871699406685,19.751871699406685,1.1975187169940669,0.18025168023846105,336.0408,0.230964759590598,0.0,1.5868235815766625,axial,rectangular,0.4463743688266425,0.5345416614563173,axial,rectangular,very_stocky,scale_npl_q1,axial,high_conf,False,True,top_abs_pct_error,0.6819047619047619
5,"M. Dundu, “Column buckling tests of hot-rolled concrete filled square hollow sections of mild to high strength steel,” Engineering Structures, vol. 127, pp. 73–85, Nov. 2016.",28.8,"Cylinder,size not specified, assumed as fcy150",S2-2,528.55,28.8,0,60,60,4,0,2700,0,0,127.7,2366,127.7,159.09566556801005,31.395665568010045,31.395665568010045,24.585485957721257,24.585485957721257,1.2458548595772125,0.2198219284898267,517.6288,1.8975433131424528,0.0,5.6469017094017095,axial,square,0.24670188366644208,0.307354740632689,axial,square,slender,scale_npl_q1,axial,very_high_conf,False,True,top_abs_pct_error,0.6471428571428571
6,"Y. Wang, P. Chen, C. Liu, and Y. Zhang, “Size effect of circular concrete-filled steel tubular short columns subjected to axial compression,” Thin-Walled Structures, vol. 120, no. Supplement C, pp. 397–407, Nov. 2017.",73.2,"Cylinder,size not specified, assumed as fcy150",CFST-MD-2,317,73.2,0,474,474,7.42,237,948,0,0,18306,460,18306.0,17778.118569284445,-527.8814307155553,527.8814307155553,-2.8836525222088674,2.8836525222088674,0.9711634747779113,0.02926046772646299,17382.841216569992,0.1180264887642135,0.0,0.4341405193594037,axial,circular,1.0531074737396795,1.022739513511615,axial,circular,very_stocky,scale_npl_q5,axial,low_conf,True,False,top_abs_error,0.6433333333333334
7,"Journal of Constructional Steel Research | Ultra-high performance concrete-filled dual steel tubular slender columns subjected to eccentric loads | V. Albero, C. Ibá?ez, A. Piquer, D. Hernández-Figueirido | 2026",124.1,fcu100,UHPC-IT,364.5,108.671,0,108,108,2,54,3000,50,50,133.7,6474,133.7,167.91844458368834,34.21844458368835,34.21844458368835,25.593451446288974,25.593451446288974,1.2559345144628897,0.22787992852027641,1423.809506318076,1.8652891981489108,0.4629629629629629,0.3505900528286088,eccentric,circular,0.09390301118703985,0.1179360327617982,eccentric,circular,slender,scale_npl_q3,large_ecc,low_conf,False,True,top_abs_pct_error,0.6242857142857142
8,"Journal of Constructional Steel Research | Design of concrete-filled corrugated steel tubular columns under biaxial eccentric compression | Chao-Qun Yu, Sheng-Jie Duan, Hui Jin... | 2025",34.6,fcy150,CFCST3,360,34.6,0,500,500,1.5,0,1500,0,0,12446,7279,12446.0,12848.916241961164,402.9162419611639,402.9162419611639,3.237315137081503,3.237315137081503,1.032373151370815,0.031860182490465634,9620.0314,0.1412902784213292,0.0,0.1256091462067201,axial,square,1.29375877089133,1.3356418194187145,axial,square,very_stocky,scale_npl_q5,axial,low_conf,True,False,top_abs_error,0.6176190476190476
9,"大尺寸钢管混凝土柱承载力试验, 陈彦江; 李勇; 闫维明; 潘迪, Unknown, 2011",38,"Cube,size not specified, assumed as fcu150",PY-1-5,342,31.065,0,500,500,10,250,1500,50,50,15353,5497,15353.0,14856.114934884958,-496.8850651150424,496.8850651150424,-3.2364037329189235,3.2364037329189235,0.9676359626708108,0.032899334059289645,14881.237031291565,0.155383997101839,0.1,1.164128684989231,eccentric,circular,1.0317018650879919,0.9983118274136901,eccentric,circular,very_stocky,scale_npl_q5,small_ecc,mid_conf,True,False,top_abs_error,0.6042857142857143
10,"Size effect in circular concrete-filled steel tubes with different diameter-to-thickness ratios under axial compression, Wenjing Wang; Hua Ma; Zhenbao Li; Zhenyun Tang, Engineering Structures, 2017",49.64,fck150,6D/t88-1,276,49.64,0,625.6,625.6,7.2,312.8,1890,0,0,23663,4994,23663.0,22925.994223999798,-737.0057760002019,737.0057760002019,-3.1145914550150104,3.1145914550150104,0.9688540854498499,0.03164126104116455,20477.44740998496,0.1645061226731279,0.0,0.4060069709993882,axial,circular,1.1555639492675116,1.1195728532463918,axial,circular,very_stocky,scale_npl_q5,axial,low_conf,True,False,top_abs_error,0.6023809523809524
11,"H. J. Salani and J. R. Sims, “Behavior of Mortar Filled Steel Tubes in Compression,” JP, vol. 61, no. 10, pp. 1271–1284, Oct. 1964.",27.4,"Cylinder,size not specified, assumed as fcy150",40F,532,27.4,0,76.2,76.2,1.7,38.1,1524,0,0,226.4,8747,226.4,270.9227758595423,44.52277585954229,44.52277585954229,19.665537040433875,19.665537040433875,1.1966553704043388,0.1795304740139898,435.2509566079869,1.151499215968994,0.0,2.8162474884043966,axial,circular,0.5201596838853347,0.622451879189209,axial,circular,slender,scale_npl_q1,axial,high_conf,False,True,top_abs_pct_error,0.570952380952381
12,"Chen, Y., Li, Y., Yan, W., & Pan, D. (2011). Bearing capacity test of large size concrete filled steel tubular column. China Journal of Highway and Transport, 24(4), 33-38.",38,fcu150,PY-3-5,342,31.065,0,500,500,10,250,1500,0,0,15382,7949,15382.0,15944.229027075584,562.2290270755839,562.2290270755839,3.655110044698894,3.655110044698894,1.036551100446989,0.03589895264032506,14881.237031291565,0.155383997101839,0.0,1.164128684989231,axial,circular,1.0336506278110789,1.0714316957352947,axial,circular,very_stocky,scale_npl_q5,axial,mid_conf,True,False,top_abs_error,0.5599999999999999
13,"M. Dundu, “Column buckling tests of hot-rolled concrete filled square hollow sections of mild to high strength steel,” Engineering Structures, vol. 127, pp. 73–85, Nov. 2016.",28.8,"Cylinder,size not specified, assumed as fcy150",S2-5,517.49,28.8,0,63,63,4,0,2700,0,0,154.7,2369,154.7,201.12161575490035,46.42161575490036,46.42161575490036,30.007508568132103,30.007508568132103,1.300075085681321,0.2624220210159503,542.5111999999999,1.7913118797249037,0.0,5.227171717171717,axial,square,0.2851554032432879,0.37072343530400914,axial,square,slender,scale_npl_q1,axial,very_high_conf,False,True,top_abs_pct_error,0.5338095238095238
14,"R. B. Knowles and R. Park, “Strength of Concrete Filled Steel Tubular Columns,” Journal of the Structural Division, vol. 95, no. 12, pp. 2565–2588, 1969.",41.369,"Cylinder,size not specified, assumed as fcy150",BeamColumn-6,482.633,41.369,0,82.55,82.55,1.397,41.275,812.8,25.4,25.4,66.723,1449,66.723,112.86532969637454,46.142329696374546,46.142329696374546,69.15505852011232,69.15505852011232,1.6915505852011232,0.525645614319767,468.7439664905232,0.5703813600173185,0.3076923076923077,1.268005257540662,eccentric,circular,0.14234423218191752,0.24078246924732716,eccentric,circular,intermediate,scale_npl_q1,large_ecc,mid_conf,False,True,top_abs_pct_error,0.5233333333333333
15,"Experimental behaviour of cold-formed steel welded tube filled with concrete made of crushed crystallized slag subjected to eccentric load, Noureddine Ferhoune, Thin-Walled Structures, 2014",20,"Cylinder,size not specified, assumed as fcy150",P2EX1,270,20,100,103,68,2,0,300,20.6,20.6,263.1,3191,263.1,317.51565809191806,54.41565809191803,54.41565809191803,20.682500224978345,20.682500224978345,1.2068250022497835,0.18799294589540338,302.76,0.1415819501596532,0.3029411764705882,1.3892045454545454,eccentric,rectangular,0.8690051525961159,1.048737145236881,eccentric,rectangular,very_stocky,scale_npl_q1,large_ecc,mid_conf,False,True,top_abs_pct_error,0.511904761904762
16,"Engineering Structures | Behavior of stiffened circular concrete-filled steel tube stub columns under eccentric compression | Zheng Ming, Nie Xin, Hu Jun, Liang Huqing | 2025",55,fcu150,CCO-E1,419,46.729,0,433,433,6,216.5,1900,52,52,9043.1,6562,9043.1,8647.110577994314,-395.9894220056867,395.9894220056867,-4.378912342069497,4.378912342069497,0.956210876579305,0.044776808059485584,12811.318974739726,0.2586477466827507,0.1200923787528868,0.6733126019841053,eccentric,circular,0.7058679920334837,0.6749586514116114,eccentric,circular,stocky,scale_npl_q5,moderate_ecc,mid_conf,True,False,top_abs_error,0.5109523809523809
17,"R. B. Knowles and R. Park, “Strength of Concrete Filled Steel Tubular Columns,” Journal of the Structural Division, vol. 95, no. 12, pp. 2565–2588, 1969.",41.4,"Cylinder,size not specified, assumed as fcy150",BeamColumn-6,482.6,41.4,0,82.6,82.6,1.4,41.3,812.8,25.4,25.4,66.72,9342,66.72,115.2154392476335,48.4954392476335,48.4954392476335,72.68501086276005,72.68501086276005,1.7268501086276005,0.5462990024780732,469.8181068759992,0.5700655017908202,0.3075060532687651,1.268996078860587,eccentric,circular,0.14201240655377645,0.24523413968385582,eccentric,circular,intermediate,scale_npl_q1,large_ecc,mid_conf,False,True,top_abs_pct_error,0.5076190476190476
18,"H. Shakir-Khalil and Z. Zeghiche, “Experimental Behaviour of Concrete-Filled Rolled Rectangular Hollow-Section Columns,” The Structural Engineer, vol. 67, no. 19, pp. 345–353, 1989.",40,"Cylinder,size not specified, assumed as fcy150",3,384.7,40,0,120,80,4.47,0,3210,60,60,232,2723,232.0,291.22664986505674,59.22664986505674,59.22664986505674,25.528728390110665,25.528728390110665,1.2552872839011067,0.2273644578624986,942.02732616,1.512616752877456,0.75,1.9841499167579368,eccentric,rectangular,0.24627735688486346,0.30914883441034374,eccentric,rectangular,slender,scale_npl_q2,large_ecc,high_conf,False,True,top_abs_pct_error,0.4742857142857143
19,"Size effect of circular concrete-filled steel tubular short columns subjected to axial compression, Yuyin Wang; Peng Chen; Changyong Liu; Ying Zhang, Thin-Walled Structures, 2017",85.4,fcu150,CFST-MC-3,290,75.822,0,358,358,5.66,179,716,0,0,9609,4968,9609.0,10080.470114015412,471.47011401541204,471.47011401541204,4.906547133056635,4.906547133056635,1.0490654713305663,0.04789974055573999,10833.910213136398,0.1208822679901495,0.0,0.3439400743922501,axial,circular,0.8869373855756011,0.9304553864395683,axial,circular,very_stocky,scale_npl_q5,axial,low_conf,True,False,top_abs_error,0.4590476190476191
20,"S. H. Cai and W. L. Gu, “Behavior and Ultimate Strength of Long Concrete-Filled Steel Tubular Columns,” Journal of Building Structures, pp. 32–40, 1985.",28.99,"Cylinder,size not specified, assumed as fcy150",Cai-21,338.88,28.99,0,108,108,4,54,4320,0,0,373.38,806,373.38,302.70407559735634,-70.67592440264366,70.67592440264366,-18.928685093642848,18.928685093642848,0.8107131490635715,0.20984098772495305,890.9081134943403,1.95879557843527,0.0,2.9128645768416583,axial,circular,0.4191004597943556,0.3397702535338728,axial,circular,slender,scale_npl_q2,axial,high_conf,False,True,top_abs_pct_error,0.44476190476190475
21,"F. Zhou and B. Young, “Tests of concrete-filled aluminum stub columns,” Thin-Walled Structures, vol. 46, no. 6, pp. 573–583, Jun. 2008.",108.6,"Cylinder,size not specified, assumed as fcy150",R-B-C100,228,108.6,0,99.8,44.2,2.9,0,300,0,0,344,1805,344.0,414.0278597676957,70.0278597676957,70.0278597676957,20.35693597898131,20.35693597898131,1.2035693597898132,0.18529160831263689,567.08832,0.2725725539182628,0.0,0.4466444300771913,axial,rectangular,0.6066074504937785,0.7300941408345277,axial,rectangular,stocky,scale_npl_q1,axial,low_conf,False,True,top_abs_pct_error,0.4380952380952381
22,"F. Zhou and B. Young, “Tests of concrete-filled aluminum stub columns,” Thin-Walled Structures, vol. 46, no. 6, pp. 573–583, Jun. 2008.",74.4,"Cylinder,size not specified, assumed as fcy150",R-B-C70,228,74.4,0,99.7,44.1,2.9,0,300,0,0,271,1804,271.0,339.63833681450154,68.63833681450154,68.63833681450154,25.327799562546694,25.327799562546694,1.253277995625467,0.22576251533245723,442.3912080000001,0.2455233971064639,0.0,0.6533666967238559,axial,rectangular,0.6125799859928499,0.7677330170053955,axial,rectangular,very_stocky,scale_npl_q1,axial,mid_conf,False,True,top_abs_pct_error,0.43047619047619046
23,"H. Shakir-Khalil and Z. Zeghiche, “Experimental Behaviour of Concrete-Filled Rolled Rectangular Hollow-Section Columns,” The Structural Engineer, vol. 67, no. 19, pp. 345–353, 1989.",40,"Cylinder,size not specified, assumed as fcy150",3,384.7,40,0,120,80,4.5,0,3210,60,60,232,9795,232.0,301.74256575222495,69.74256575222495,69.74256575222495,30.061450755269377,30.061450755269377,1.3006145075526938,0.2628368508983873,945.3786,1.5119351278838469,0.75,1.9989170156071565,eccentric,rectangular,0.2454043279591901,0.31917642915994177,eccentric,rectangular,slender,scale_npl_q2,large_ecc,high_conf,False,True,top_abs_pct_error,0.4157142857142857
24,"WenjingWang, Zhenyun Tang, Zhenbao Li, and Hua Ma.Bearing Capacities of Different-Diameter Concrete-Filled
Steel Tubes under Axial Compression,Advances in Materials Science and Engineering,2016(2016), Article ID 7982365.",51.51,fcu150,CD8-2,278.8,43.471,0,820.8,820.8,9.3,410.4,2460,0,0,37221,7695,37221.0,35340.50360420824,-1880.496395791757,1880.496395791757,-5.052245763928312,5.052245763928312,0.9494775423607169,0.0518434010782663,36160.42145891091,0.1650880644723815,0.0,0.3889503997781874,axial,circular,1.029329816918595,0.9773255448464742,axial,circular,very_stocky,scale_npl_q5,axial,low_conf,True,False,top_abs_error,0.41428571428571426
25,"T. Yamamoto, J. Kawaguchi, and S. Morino, “Experimental Study of Scale Effects on the Compressive Behavior of Short Concrete-Filled Steel Tube Columns,” Composite Construction in Steel and Concrete IV, 2000.",39.2,"Cylinder,size not specified, assumed as fcy150",C30A-3I,335,39.2,0,318.4,318.4,10.4,159.2,955,0,0,7742,8690,7742.0,8182.236494454897,440.2364944548972,440.2364944548972,5.686340667203528,5.686340667203528,1.0568634066720353,0.0553054711695355,7795.214389587942,0.1514424573445973,0.0,1.858816380294405,axial,circular,0.9931734540028789,1.0496486800137146,axial,circular,very_stocky,scale_npl_q5,axial,high_conf,True,False,top_abs_error,0.41333333333333333
26,"D. Hernández-Figueirido, M. L. Romero, J. L. Bonet, and J. M. Montalvá, “Ultimate capacity of rectangular concrete-filled steel tubular columns under unequal load eccentricities,” Journal of Constructional Steel Research, vol. 68, no. 1, pp. 107–117, Jan. 2012.",26.1,"Cylinder,size not specified, assumed as fcy150",R100.150.5_30.275_50.50,396,26.1,0,150,100,5,0,2135,50,50,395,2877,395.0,472.3812390067961,77.38123900679608,77.38123900679608,19.590187090328122,19.590187090328122,1.1959018709032812,0.1789006044226086,1239.66,0.7781591945762623,0.5,2.769567597153804,eccentric,rectangular,0.31863575496507107,0.3810570954994079,eccentric,rectangular,intermediate,scale_npl_q2,large_ecc,high_conf,False,True,top_abs_pct_error,0.41095238095238096
27,"薄壁钢管混凝土柱轴心受压承载性能研究, 占美森, Unknown, 2007",9.55,"Cube,size not specified, assumed as fcu150",Z14,372.8,6.662,0,100,100,2.06,0,1000,0,0,386,3937,386.0,307.940052250411,-78.05994774958901,78.05994774958901,-20.222784391085234,20.222784391085234,0.7977721560891476,0.22593224098582698,382.3239928800001,0.3440420577379578,0.0,3.354839273349977,axial,square,1.0096149004207373,0.8054426559283817,axial,square,stocky,scale_npl_q1,axial,very_high_conf,False,True,top_abs_pct_error,0.4057142857142857
28,"S.-H. Lee, B. Uy, S.-H. Kim, Y.-H. Choi, and S.-M. Choi, “Behavior of high-strength circular concrete-filled steel tubular (CFST) column under eccentric loading,” Journal of Constructional Steel Research, vol. 67, no. 1, pp. 1–13, Jan. 2011.",31.5,"Cylinder,size not specified, assumed as fcy150",O57C30_30,479,31.5,0,300,300,12,150,1580,0,0,9823,1047,9823.0,9269.292707513614,-553.707292486386,553.707292486386,-5.63684508282995,5.63684508282995,0.9436315491717004,0.05801949710748684,9651.417573615136,0.2966656336534856,0.0,4.121209078674402,axial,circular,1.0177779507596825,0.960407384388158,axial,circular,stocky,scale_npl_q5,axial,very_high_conf,True,False,top_abs_error,0.40285714285714286
29,"M.-X. Xiong, D.-X. Xiong, and J. Y. R. Liew, “Axial performance of short concrete filled steel tubes with high- and ultra-high- strength materials,” Engineering Structures, vol. 136, pp. 494–510, Apr. 2017.",152.3,fcy100,S1,779,145.538,0,150,150,8,0,450,0,0,6536,2449,6536.0,6933.559583355481,397.55958335548075,397.55958335548075,6.08261296443514,6.08261296443514,1.0608261296443513,0.05904797216377441,6075.050800000001,0.1745546544894474,0.0,1.2214698013543577,axial,square,1.0758757770387697,1.1413171365341472,axial,square,very_stocky,scale_npl_q5,axial,mid_conf,True,False,top_abs_error,0.39095238095238094
30,"T. Yamamoto, J. Kawaguchi, and S. Morino, “Experimental Study of Scale Effects on the Compressive Behavior of Short Concrete-Filled Steel Tube Columns,” Composite Construction in Steel and Concrete IV, 2000.",24.2,"Cylinder,size not specified, assumed as fcy150",C30A-2A,335,24.2,0,318.3,318.3,10.4,159.2,955,0,0,6565,8697,6565.0,6975.216440365974,410.21644036597445,410.21644036597445,6.2485367915609205,6.2485367915609205,1.0624853679156092,0.060610850348064335,6748.999856928134,0.1443749314032748,0.0,3.0119935991133167,axial,circular,0.9727367223546093,1.0335185343359607,axial,circular,very_stocky,scale_npl_q5,axial,very_high_conf,True,False,top_abs_error,0.38047619047619047
31,"Y. Wang, P. Chen, C. Liu, and Y. Zhang, “Size effect of circular concrete-filled steel tubular short columns subjected to axial compression,” Thin-Walled Structures, vol. 120, no. Supplement C, pp. 397–407, Nov. 2017.",73.2,"Cylinder,size not specified, assumed as fcy150",CFST-LD-2,291,73.2,0,469,469,4.7,234.5,938,0,0,16670,9037,16670.0,15713.61705432623,-956.3829456737694,956.3829456737694,-5.737150243993818,5.737150243993818,0.9426284975600618,0.05908303201925372,15203.467040423897,0.1221050929774238,0.0,0.2519345775074804,axial,circular,1.0964604294321023,1.0335548472296427,axial,circular,very_stocky,scale_npl_q5,axial,low_conf,True,False,top_abs_error,0.37619047619047624
32,"Case Studies in Construction Materials | Experimental investigation on axial compressive performance of rectangular multi-cell stocky concrete-filled steel tubes stiffened with PBL | Aimin Xu, Pengfei Men, Dewei Liu... | 2024",65.1,fck150,SL-C60,378.8,65.1,0,304,294,6,0,750,0,0,12236,7360,12236.0,11512.378989144228,-723.6210108557716,723.6210108557716,-5.913869000128895,5.913869000128895,0.9408613099987111,0.060959536020305724,7969.768799999999,0.1180009571258257,0.0,0.486732292224907,axial,rectangular,1.5353017517898389,1.4445060174323037,axial,rectangular,very_stocky,scale_npl_q5,axial,low_conf,True,False,top_abs_error,0.37238095238095237
33,"L.-H. Han and G.-H. Yao, “Influence of concrete compaction on the strength of concrete-filled steel RHS columns,” Journal of Constructional Steel Research, vol. 59, no. 6, pp. 751–767, Jun. 2003.",22,"Cylinder,size not specified, assumed as fcy150",H-5-1,340.1,22,0,195,130,2.7,0,780,31,31,500,9804,500.0,593.4978164901796,93.49781649017962,93.49781649017962,18.699563298035923,18.699563298035923,1.1869956329803593,0.17142543658147036,1096.772388,0.2150060939857202,0.2384615384615384,1.1102672164274354,eccentric,rectangular,0.4558831034320313,0.5411312529233545,eccentric,rectangular,very_stocky,scale_npl_q2,moderate_ecc,mid_conf,False,True,top_abs_pct_error,0.36238095238095236
34,"J.-Y. Zhu and T.-M. Chan, “Experimental investigation on octagonal concrete filled steel stub columns under uniaxial compression,” Journal of Constructional Steel Research, vol. 147, pp. 457–467, Aug. 2018.",112.1,"Cylinder,size not specified, assumed as fcy150",80S-2,485,112.1,0,200,200,6,0,695,0,0,6298,2527,6298.0,5887.365698072592,-410.63430192740816,410.63430192740816,-6.520074657469167,6.520074657469167,0.9347992534253083,0.0674234749641926,6150.3824,0.1815702760064247,0.0,0.5523184087156224,axial,square,1.0240013694107866,0.9572357156316965,axial,square,very_stocky,scale_npl_q5,axial,mid_conf,True,False,top_abs_error,0.3604761904761905
35,"Experimental behaviour of concrete-filled rectangular thin welded steel stubs (compression load case), Noureddine Ferhoune; Jahid Zeghiche, C. R. Mecanique, 2012",30,"Cylinder,size not specified, assumed as fcy150",LP2/3,300,30,100,103,68,2,0,100,0,0,436,3923,436.0,345.3897997504506,-90.6102002495494,90.6102002495494,-20.782156020538853,20.782156020538853,0.7921784397946114,0.23296860977359488,385.68,0.0521189187615837,0.0,1.029040404040404,axial,rectangular,1.130470856668741,0.895534639469121,axial,rectangular,very_stocky,scale_npl_q1,axial,mid_conf,False,True,top_abs_pct_error,0.35809523809523813
36,"R. B. Knowles and R. Park, “Strength of Concrete Filled Steel Tubular Columns,” Journal of the Structural Division, vol. 95, no. 12, pp. 2565–2588, 1969.",41.5,"Cylinder,size not specified, assumed as fcy150",10',490,41.5,0,82.6,82.6,1.4,41.3,813,0,0,400.3,8797,400.3,310.30612758195247,-89.99387241804754,89.99387241804754,-22.481606899337383,22.481606899337383,0.7751839310066262,0.2546549474560474,474.3472832968786,0.5728186405888472,0.0,1.2853496600125758,axial,circular,0.8438964743674209,0.6541749863627698,axial,circular,intermediate,scale_npl_q1,axial,mid_conf,False,True,top_abs_pct_error,0.35619047619047617
37,"J. Y. R. Liew, M. Xiong, and D. Xiong, “Design of Concrete Filled Tubular Beam-columns with High Strength Steel and Concrete,” Structures, vol. 8, pp. 213–226, Nov. 2016.",148,fcy100,S3-3-5,446,141.429,0,150,150,12.5,0,450,0,0,6285,2506,6285.0,5867.680104341057,-417.3198956589431,417.3198956589431,-6.639934696244122,6.639934696244122,0.9336006530375588,0.06870649852678912,5100.0,0.1418893334572748,0.0,1.2054054054054053,axial,square,1.2323529411764707,1.150525510655109,axial,square,very_stocky,scale_npl_q5,axial,mid_conf,True,False,top_abs_error,0.35333333333333333
38,"S. Zhon, “Research of confining load of CFST under eccentric loading,” Journal of Harbin University of Civil Engineering and Architecture, pp. 1–18, 1983.",21.5,"Cylinder,size not specified, assumed as fcy150",A2,300.86,21.5,0,103.01,103.01,2,51.505,284.5,10.4,10.4,284.5,1371,284.5,371.7997730711804,87.29977307118043,87.29977307118043,30.6853332411882,30.6853332411882,1.306853332411882,0.2676222113689171,456.0126769021391,0.1279341507440763,0.1009610717406077,1.75480240635663,eccentric,circular,0.6238861645968102,0.8153277132490093,eccentric,circular,very_stocky,scale_npl_q1,moderate_ecc,high_conf,False,True,top_abs_pct_error,0.3457142857142857
39,"Behavior and general design method of concrete-filled high-strength steel tube (CFHST) columns, Chengliang Tu; Yongjiu Shi; Dong Liu; Wenhao Wang; Huiyong Ban, Engineering Structures, 2021",49.8,fcu150,C40-E1,530,41.882,0,300,300,10,150,1800,30,30,7335,6097,7335.0,6846.42524909871,-488.5747509012899,488.5747509012899,-6.660869132941921,6.660869132941921,0.9333913086705808,0.06893075698333198,10321.817848748417,0.3627008527417377,0.1,2.3660526438866967,eccentric,circular,0.7106306376923144,0.6632964608970386,eccentric,circular,stocky,scale_npl_q5,small_ecc,high_conf,True,False,top_abs_error,0.34428571428571425
40,"T. Yamamoto, J. Kawaguchi, S. Morino, Experimental study of the size effect on the
behaviour of concrete filled circular steel tube columns under axial compression, J.
Struct. Constr. Eng. AIJ 561 (2002) 237–244 (in Japanese).",39.2,fcy100,C30A-3A,339,37.46,0,318.3,318.3,10.35,159.15,903.9,0,0,7933,8535,7933.0,7391.005492047539,-541.9945079524614,541.9945079524614,-6.832150610770975,6.832150610770975,0.9316784938922903,0.0707674874450693,7830.924357296559,0.1439664426478016,0.0,1.871912651355472,axial,circular,1.0130349417317932,0.9438228687729412,axial,circular,very_stocky,scale_npl_q5,axial,high_conf,True,False,top_abs_error,0.32666666666666666
41,"Thin-Walled Structures | Axial and bending behaviour of steel tubes infilled with rubberised concrete | A. Mujdeci, Y.T. Guo, D.V. Bompa, A.Y. Elghazouli | 2022",6.2,fcy100,CFR60E00L1C,297,5.925,60,152,152,2.8,76,300,0,0,560,6839,560.0,665.2929375963113,105.29293759631128,105.29293759631128,18.802310285055583,18.802310285055583,1.188023102850556,0.17229066759526804,697.8587371568492,0.0835832748432987,0.0,5.686576165017852,axial,circular,0.8024546662287265,0.9533346824699588,axial,circular,very_stocky,scale_npl_q1,axial,very_high_conf,False,True,top_abs_pct_error,0.3261904761904762
42,"R. B. Knowles and R. Park, “Strength of Concrete Filled Steel Tubular Columns,” Journal of the Structural Division, vol. 95, no. 12, pp. 2565–2588, 1969.",41.5,"Cylinder,size not specified, assumed as fcy150",10',490,41.5,0,82.55,82.55,1.397,41.275,813,0,0,400.3,728,400.3,302.7795751194901,-97.52042488050989,97.52042488050989,-24.361834843994476,24.361834843994476,0.7563816515600552,0.27920920008055916,473.3986764495128,0.5731780641509523,0.0,1.283296610223744,axial,circular,0.8455874929821258,0.6395868644803469,axial,circular,intermediate,scale_npl_q1,axial,mid_conf,False,True,top_abs_pct_error,0.32571428571428573
43,"工程力学 | 不锈钢管混凝土短柱轴压承载力试验研究 | 代鹏, 杨璐, 卫璇... | 2019",40,fcu150,A3,249,32.88,0,340,340,12,170,975,0,0,8088,7024,8088.0,8650.36856987216,562.3685698721602,562.3685698721602,6.953122772900102,6.953122772900102,1.069531227729001,0.06722044755164577,7755.194897720798,0.131752995640582,0.0,1.472115050899917,axial,circular,1.0429138283006931,1.115428907197993,axial,circular,very_stocky,scale_npl_q5,axial,mid_conf,True,False,top_abs_error,0.3195238095238095
44,"M. Khan, B. Uy, Z. Tao, and F. Mashiri, “Concentrically loaded slender square hollow and composite columns incorporating high strength properties,” Engineering Structures, vol. 131, pp. 69–89, Jan. 2017.",113,"Cylinder,size not specified, assumed as fcy150",CB15-SL2(A),762,113,0,74.4,74.4,4.9,0,2512,0,0,583,9672,583.0,695.5984992372139,112.5984992372139,112.5984992372139,19.313636232798267,19.313636232798267,1.1931363623279827,0.17658543861899004,1436.3810000000003,1.842444585306524,0.0,2.0459738622975974,axial,square,0.4058811694111798,0.48427158200868275,axial,square,slender,scale_npl_q3,axial,high_conf,False,True,top_abs_pct_error,0.3057142857142857
45,"M. Dundu, “Column buckling tests of hot-rolled concrete filled square hollow sections of mild to high strength steel,” Engineering Structures, vol. 127, pp. 73–85, Nov. 2016.",28.8,"Cylinder,size not specified, assumed as fcy150",S2-10,441.19,28.8,0,100,100,3,0,2700,0,0,405,2374,405.0,514.1465859176824,109.14658591768239,109.14658591768239,26.949774300662316,26.949774300662316,1.2694977430066232,0.23862134430093157,752.13912,1.0816512839893495,0.0,1.9556294326241133,axial,square,0.5384642139076611,0.6835791042456113,axial,square,slender,scale_npl_q1,axial,high_conf,False,True,top_abs_pct_error,0.28904761904761905
46,"建筑结构学报 Journal of Building Structures | 高强圆钢管混凝土短柱轴压承载力试验研究 | 王彦博, 宋辞, 赵星源... | 2022",147.5,fcu150,Q890-27-450,906,137.96,0,219.5,219.5,8.22,109.75,657,0,0,9719.9,6754,9719.9,8983.386876457243,-736.5131235427561,736.5131235427561,-7.5773734662162795,7.5773734662162795,0.9242262653378372,0.07879836141091377,12176.418892594547,0.2413889214399709,0.0,1.5491119850747888,axial,circular,0.7982560460293828,0.7377692042050852,axial,circular,very_stocky,scale_npl_q5,axial,high_conf,True,False,top_abs_error,0.2790476190476191
47,"L. K. Luksha, D. V. Cherkasov, and V. E. Shevchuk, “Strength testing of large-diameter concrete filled tubular members,” Proceedings of the Third International Conference on Steel-Concrete Composite Structures, Wakabayashi, M. (ed.), Fukuoka, Japan, September 26-29, 1991, Association for International Cooperation and Research in Steel-Concrete Composite Structures, pp. 67–71, 1991.",34.5,"Cylinder,size not specified, assumed as fcy150",SB 7,350,34.5,0,630,630,8.44,315,1890,0,0,18600,28,18600.0,20033.743416690304,1433.743416690304,1433.743416690304,7.708297939195183,7.708297939195183,1.0770829793919519,0.07425644199548473,19006.650087321766,0.1570564133547676,0.0,0.865974209469005,axial,circular,0.978604852225221,1.0540386298821618,axial,circular,very_stocky,scale_npl_q5,axial,mid_conf,True,False,top_abs_error,0.26190476190476186
48,"D. Hernández-Figueirido, M. L. Romero, J. L. Bonet, and J. M. Montalvá, “Influence of Slenderness on High-Strength Rectangular Concrete-Filled Tubular Columns with Axial Load and Nonconstant Bending Moment,” Journal of Structural Engineering, vol. 138, no. 12, pp. 1436–1445, Dec. 2012.",92.31,"Cylinder,size not specified, assumed as fcy150",S100.100.4_4_90.275_50.25,369.3,92.31,0,100,100,4,0,4135,50,25,184.33,2848,184.33,300.70294242979145,116.37294242979144,116.37294242979144,63.13293681429579,63.13293681429579,1.631329368142958,0.4893952457055408,1324.9214399999998,1.8811758529750784,0.5,0.6957652145652881,eccentric,square,0.1391252299457091,0.22695907346007738,eccentric,square,slender,scale_npl_q2,large_ecc,mid_conf,False,True,top_abs_pct_error,0.25333333333333335
49,"M.-X. Xiong, D.-X. Xiong, and J. Y. R. Liew, “Axial performance of short concrete filled steel tubes with high- and ultra-high- strength materials,” Engineering Structures, vol. 136, pp. 494–510, Apr. 2017.",51.6,fcy100,C12,381,49.3,0,219.1,219.1,10,109.6,600,0,0,5241,8993,5241.0,5707.068609993784,466.06860999378387,466.06860999378387,8.892742033844378,8.892742033844378,1.0889274203384438,0.08519319373933769,5324.657318542666,0.1471032713109486,0.0,2.31443540800817,axial,circular,0.9842886943632342,1.0718189488212515,axial,circular,very_stocky,scale_npl_q5,axial,high_conf,True,False,top_abs_error,0.2495238095238095
50,"Size effect of circular concrete-filled steel tubular short columns subjected to axial compression, Yuyin Wang; Peng Chen; Changyong Liu; Ying Zhang, Thin-Walled Structures, 2017",85.4,fcu150,CFST-MB-2,322,75.822,0,282,282,4.36,141,564,0,0,6380,4964,6380.0,6928.113140876831,548.1131408768306,548.1131408768306,8.59111506076537,8.59111506076537,1.0859111506076538,0.08241940472805902,6878.390010246347,0.1228666764439826,0.0,0.3731669654079337,axial,circular,0.9275426357761157,1.0072288908532976,axial,circular,very_stocky,scale_npl_q5,axial,low_conf,True,False,top_abs_error,0.2480952380952381
51,"Han L H. Influence of Concrete Compaction on the Strength of Concrete-Filled Steel RHS Columns.[J]. Journal of Constructional Steel Research. 2000, 3(2): 131-137.",30.6,"fck,size not specified, assumed as fck150",315,324.3,24.4,0,133,133,4.5,66.5,2450,20,20,640,10687,640.0,504.51882634952176,-135.48117365047824,135.48117365047824,-21.168933382887225,21.168933382887225,0.7883106661711278,0.23786302040889332,1254.3459378946247,0.8940475129878098,0.150375939849624,2.3943971143071456,eccentric,circular,0.5102260713453717,0.40221665420014735,eccentric,circular,intermediate,scale_npl_q2,moderate_ecc,high_conf,False,True,top_abs_pct_error,0.24714285714285716
52,"建筑结构学报 | 配置不锈钢筋的圆形截面不锈钢管海砂混凝土柱的偏压性能研究 | 李德山, 王志滨, 赵春光... | 2025",48.3,fcy100,CSS2-60,278.4,48.3,0,180,180,3.95,90,1800,60,60,669.2,6588,669.2,808.8495321887679,139.6495321887678,139.6495321887678,20.86813093077821,20.86813093077821,1.2086813093077822,0.18952993829699907,2046.7726520819524,0.5095002834867414,0.3333333333333333,0.8216748090537547,eccentric,circular,0.32695375293357465,0.3951828901788461,eccentric,circular,intermediate,scale_npl_q4,large_ecc,mid_conf,False,True,top_abs_pct_error,0.2438095238095238
53,"R. Q. Bridge, “Concrete Filled Steel Tubular Columns,” University of Sydney, Department of Civil Engineering, Research Report No. R283, 1976.",31.1,"Cylinder,size not specified, assumed as fcy150",SHC-8,254,31.1,0,152.5,152.3,6.48,0,3050,64,64,513,2721,513.0,647.0617130123155,134.06171301231552,134.06171301231552,26.132887526767156,26.132887526767156,1.2613288752676717,0.23216582810803907,1522.72130116,0.6632772276989954,0.4202232435981615,1.5181726875477128,eccentric,rectangular,0.3368968435715713,0.42493771678335873,eccentric,rectangular,intermediate,scale_npl_q3,large_ecc,high_conf,False,True,top_abs_pct_error,0.2380952380952381
54,"M. Khan, B. Uy, Z. Tao, and F. Mashiri, “Behaviour and design of short high-strength steel welded box and concrete-filled tube (CFT) sections,” Engineering Structures, vol. 147, pp. 458–472, Sep. 2017.",113,"Cylinder,size not specified, assumed as fcy150",CB40-SH(B),762,113,0,198.71,198.71,4.92,0,660,0,0,5604,2431,5604.0,6111.292696831249,507.2926968312486,507.2926968312486,9.052332206125064,9.052332206125064,1.0905233220612507,0.08665769300696964,6863.2468289,0.1933900849587222,0.0,0.7026493383331045,axial,square,0.816523161661982,0.8904375507955802,axial,square,very_stocky,scale_npl_q5,axial,mid_conf,True,False,top_abs_error,0.23571428571428574
55,"Engineering Structures | Influence of eccentricity on confining effect of circular CFST beam-columns with high-strength materials | Ci Song, Yan-Bo Wang, Guo-Qiang Li | 2026",61.82,fcy100,Q890-27-C50-30E,906,61.82,0,219.5,219.5,8.22,109.75,1645,53.86,53.86,4064,6496,4064.0,3666.994143932668,-397.00585606733193,397.00585606733193,-9.768844883546555,9.768844883546555,0.9023115511645344,0.10279541815236079,9401.70567554406,0.5630333247444331,0.245375854214123,3.6961180491512673,eccentric,circular,0.43226198949956207,0.3900349862548176,eccentric,circular,intermediate,scale_npl_q5,moderate_ecc,very_high_conf,True,False,top_abs_error,0.23047619047619047
56,"S. Cai and Z. Jiao, “Behavior and Ultimate Strength of Short Concrete-Filled Steel Tubular Columns.,” Journal of Building Structures, pp. 13–29, 1984.",17.456,fcu200,G-56,306.948,13.57,0,273,273,8,136.5,1100,0,0,5197.525,521,5197.525,4706.565258265143,-490.95974173485683,490.95974173485683,-9.446029441606473,9.446029441606473,0.9055397055839353,0.09922415327277308,3988.4574265759697,0.183148230823966,0.0,3.404575912449925,axial,circular,1.3031416520501753,1.1800465079316786,axial,circular,very_stocky,scale_npl_q5,axial,very_high_conf,True,False,top_abs_error,0.22952380952380952
57,"Bias compression bearing capacity research of thin-walled square steel tube composite columns filled with demolished concrete lump, Unknown, Unknown, 2006",18.796,"fck,size not specified, assumed as fck150",CSS-E50M35-2,215,18.796,35,160,160,2.5,0,1400,50,50,450,4372,450.0,312.70618804429415,-137.29381195570585,137.29381195570585,-30.509735990156855,30.509735990156855,0.6949026400984315,0.3639835294196388,784.8238999999999,0.28418928900663,0.3125,0.7379744489218709,eccentric,square,0.5733770340072468,0.3984412147034439,eccentric,square,stocky,scale_npl_q1,large_ecc,mid_conf,False,True,top_abs_pct_error,0.22428571428571428
58,"J. Y. R. Liew, M. Xiong, and D. Xiong, “Design of Concrete Filled Tubular Beam-columns with High Strength Steel and Concrete,” Structures, vol. 8, pp. 213–226, Nov. 2016.",177,fcy100,SS-3,756,169.142,0,200,200,12,0,3640,50,50,4997,2933,4997.0,5478.869276336345,481.86927633634514,481.86927633634514,9.643171429584653,9.643171429584653,1.0964317142958466,0.09206101087259189,11869.44,1.067041644225554,0.25,1.164869029275809,eccentric,square,0.4209971152809231,0.46159458882106863,eccentric,square,slender,scale_npl_q5,moderate_ecc,mid_conf,True,False,top_abs_error,0.2238095238095238
59,"工程力学 | 不锈钢管混凝土短柱轴压承载力试验研究 | 代鹏, 杨璐, 卫璇... | 2019",43,fcu150,D1,544,35.61,0,300,300,8,150,975,0,0,10190,7029,10190.0,9282.172522154842,-907.8274778451578,907.8274778451578,-8.909003707999585,8.909003707999585,0.9109099629200041,0.09331121984470027,8758.646514780885,0.1956897608943225,0.0,2.2154516398600754,axial,circular,1.1634217664571342,1.0597724781437938,axial,circular,very_stocky,scale_npl_q5,axial,high_conf,True,False,top_abs_error,0.21952380952380954
60,"M. Khan, B. Uy, Z. Tao, and F. Mashiri, “Concentrically loaded slender square hollow and composite columns incorporating high strength properties,” Engineering Structures, vol. 131, pp. 69–89, Jan. 2017.",113,"Cylinder,size not specified, assumed as fcy150",CB15-SL3(B),762,113,0,73.95,73.95,4.97,0,3512,0,0,286,2405,286.0,421.45985802139666,135.45985802139666,135.45985802139666,47.36358672076806,47.36358672076806,1.4736358672076806,0.38773272607589937,1432.6519769,2.588900644833764,0.0,2.0943298406084225,axial,square,0.19962978072235824,0.29418160503527147,axial,square,slender,scale_npl_q3,axial,high_conf,False,True,top_abs_pct_error,0.21904761904761907
61,"薄壁钢管混凝土短柱基本力学性能研究, 金周, 华侨大学硕士学位论文, 2008",42.8,"Cube,size not specified, assumed as fcu150",SCFT2-3,301.8,35.431,0,199,160.1,1.9,0,718,52,52,691,4300,691.0,845.1997600643797,154.1997600643797,154.1997600643797,22.315450081675785,22.315450081675785,1.223154500816758,0.20143317809390243,1708.9319879999996,0.1940842834980461,0.3247970018738288,0.3087063771276967,eccentric,rectangular,0.40434610906235796,0.49457776318736674,eccentric,rectangular,very_stocky,scale_npl_q3,large_ecc,low_conf,False,True,top_abs_pct_error,0.21904761904761905
62,"M. Khan, B. Uy, Z. Tao, and F. Mashiri, “Concentrically loaded slender square hollow and composite columns incorporating high strength properties,” Engineering Structures, vol. 131, pp. 69–89, Jan. 2017.",113,"Cylinder,size not specified, assumed as fcy150",CB15-SL2(B),762,113,0,74.44,74.44,4.94,0,2512,0,0,878,2390,878.0,710.4512459109076,-167.54875408909243,167.54875408909243,-19.08300160468023,19.08300160468023,0.8091699839531977,0.21174626785997017,1443.070944,1.840738041592335,0.0,2.063953679639438,axial,square,0.608424695716138,0.49231900126935657,axial,square,slender,scale_npl_q3,axial,high_conf,False,True,top_abs_pct_error,0.21666666666666667
