Repository: Serali-Nerri/xgboost

# CFST柱极限承载力预测 - XGBoost ML管道

## 项目概述

本项目是一个完整的机器学习管道，用于预测混凝土填充钢管（CFST）柱的极限承载力。采用XGBoost算法，提供从数据加载、预处理、模型训练、评估到预测的全流程解决方案。

### 核心特性

- **模块化设计**：清晰的模块分离，便于维护和扩展
- **特征工程支持**：处理无量纲参数，剔除几何参数实现多截面统一预测
- **自动化超参数优化**：集成Optuna框架进行超参数搜索，支持持久化存储和断点续训
- **智能参数加载**：自动加载最优参数，无需手动配置
- **特征选择**：迭代剔除法自动寻找最优特征子集
- **多维度评估**：集成R²、RMSE、MAE、MAPE、COV等工程指标
- **可视化分析**：提供预测散点图、特征重要性图和学习曲线
- **COV稳定性指标**：特别添加变异系数评估模型预测稳定性

---

## 环境要求

### 系统要求
- Python 3.8+
- 8GB+ RAM（推荐16GB）
- 5GB+ 可用磁盘空间

### Python依赖
- pandas &gt;= 1.5.0
- numpy &gt;= 1.23.0
- xgboost &gt;= 1.7.0
- scikit-learn &gt;= 1.2.0
- matplotlib &gt;= 3.6.0
- seaborn &gt;= 0.12.0
- optuna &gt;= 3.0.0
- joblib &gt;= 1.2.0

---

File: data/raw/feature_parameters_unique.csv (part 1 of 49)
b (mm),h (mm),r0 (mm),t (mm),R (%),fy (MPa),fc (MPa),L (mm),e1 (mm),e2 (mm),Nexp (kN),r0/h,b/t,Ac (mm^2),As (mm^2),Re (mm),te (mm),ke,xi,sigma_re (MPa),lambda,lambda_bar,e/h,e1/e2,e_bar
148.0,148.0,0.0,4.38,0.0,262.0,24.272,296.0,0.0,0.0,1153.0,0.0,33.789954337899545,19387.7776,2439.4848,78.5577576131896,4.795907034789337,0.33333333333333337,1.3582065329880997,5.331651009786628,6.916056586985827,0.0666332846617104,0.0,0.0,0.0
148.0,148.0,0.0,4.38,0.0,262.0,38.702,296.0,0.0,0.0,1414.0,0.0,33.789954337899545,19387.7776,2439.4848,78.5577576131896,4.795907034789337,0.33333333333333337,0.8518006554877566,5.331651009786628,6.916056586985827,0.07271095873398906,0.0,0.0,0.0
148.0,148.0,0.0,4.38,0.0,262.0,38.702,296.0,0.0,0.0,1402.0,0.0,33.789954337899545,19387.7776,2439.4848,78.5577576131896,4.795907034789337,0.33333333333333337,0.8518006554877566,5.331651009786628,6.916056586985827,0.07271095873398906,0.0,0.0,0.0
148.0,148.0,0.0,4.38,0.0,262.0,73.581,296.0,0.0,0.0,2108.0,0.0,33.789954337899545,19387.7776,2439.4848,78.5577576131896,4.795907034789337,0.33333333333333337,0.44802855314126144,5.331651009786628,6.916056586985827,0.08494689062251325,0.0,0.0,0.0
215.0,215.0,0.0,4.38,0.0,262.0,24.272,430.0,0.0,0.0,1777.0,0.0,49.08675799086758,42534.937600000005,3613.3248,116.35845971088926,4.841573919979453,0.33333333333333337,0.9169738055336647,3.6338637522542663,6.922450125682636,0.06931403021789162,0.0,0.0,0.0
215.0,215.0,0.0,4.38,0.0,262.0,39.275,430.0,0.0,0.0,2424.0,0.0,49.08675799086758,42534.937600000005,3613.3248,116.35845971088926,4.841573919979453,0.33333333333333337,0.5666909791957507,3.6338637522542663,6.922450125682636,0.07692010020734608,0.0,0.0,0.0
215.0,215.0,0.0,4.38,0.0,262.0,39.275,430.0,0.0,0.0,2393.0,0.0,49.08675799086758,42534.937600000005,3613.3248,116.35845971088926,4.841573919979453,0.33333333333333337,0.5666909791957507,3.6338637522542663,6.922450125682636,0.07692010020734608,0.0,0.0,0.0
215.0,215.0,0.0,4.38,0.0,262.0,76.735,430.0,0.0,0.0,3837.0,0.0,49.08675799086758,42534.937600000005,3613.3248,116.35845971088926,4.841573919979453,0.33333333333333337,0.29004741262674283,3.6338637522542663,6.922450125682636,0.0918660667928272,0.0,0.0,0.0
323.0,323.0,0.0,4.38,0.0,262.0,24.272,646.0,0.0,0.0,3367.0,0.0,73.74429223744292,98746.7776,5505.4848,177.29093473404694,4.875268989219705,0.33333333333333326,0.6018224212489277,2.4015525236182422,6.925654794621911,0.07265807638827776,0.0,0.0,0.0
323.0,323.0,0.0,4.38,0.0,262.0,39.275,646.0,0.0,0.0,4950.0,0.0,73.74429223744292,98746.7776,5505.4848,177.29093473404694,4.875268989219705,0.33333333333333326,0.3719270224966002,2.4015525236182422,6.925654794621911,0.08155954701819407,0.0,0.0,0.0
323.0,323.0,0.0,4.38,0.0,262.0,39.275,646.0,0.0,0.0,4830.0,0.0,73.74429223744292,98746.7776,5505.4848,177.29093473404694,4.875268989219705,0.33333333333333326,0.3719270224966002,2.4015525236182422,6.925654794621911,0.08155954701819407,0.0,0.0,0.0
324.0,324.0,0.0,4.38,0.0,262.0,76.735,648.0,0.0,0.0,7481.0,0.0,73.97260273972603,99376.25760000001,5523.0048,177.85512431759471,4.875475953152488,0.33333333333333337,0.18975821082394184,2.394035978491034,6.925670504301832,0.09826634162361907,0.0,0.0,0.0
144.0,144.0,0.0,6.36,0.0,618.0,24.272,288.0,0.0,0.0,2572.0,0.0,22.641509433962263,17234.4384,3339.7632000000003,74.06680852814945,6.858909075208032,0.33333333333333337,4.934026191885024,19.07649725390641,6.901120681937584,0.0891244705782675,0.0,0.0,0.0
144.0,144.0,0.0,6.36,0.0,618.0,38.702,288.0,0.0,0.0,2808.0,0.0,22.641509433962263,17234.4384,3339.7632000000003,74.06680852814945,6.858909075208032,0.33333333333333337,3.0943797149871664,19.07649725390641,6.901120681937584,0.09191477067024736,0.0,0.0,0.0
144.0,144.0,0.0,6.36,0.0,618.0,38.702,288.0,0.0,0.0,2765.0,0.0,22.641509433962263,17234.4384,3339.7632000000003,74.06680852814945,6.858909075208032,0.33333333333333337,3.0943797149871664,19.07649725390641,6.901120681937584,0.09191477067024736,0.0,0.0,0.0
144.0,144.0,0.0,6.36,0.0,618.0,73.581,288.0,0.0,0.0,3399.0,0.0,22.641509433962263,17234.4384,3339.7632000000003,74.06680852814945,6.858909075208032,0.33333333333333337,1.6275761912645015,19.07649725390641,6.901120681937584,0.09858666475568795,0.0,0.0,0.0
211.0,211.0,0.0,6.36,0.0,618.0,24.272,422.0,0.0,0.0,3920.0,0.0,33.17610062893082,39314.9584,5044.2432,111.86751062584912,6.959979512164935,0.33333333333333337,3.266789179295268,12.816552111374866,6.915602519230961,0.08896614509587766,0.0,0.0,0.0
211.0,211.0,0.0,6.36,0.0,618.0,38.702,422.0,0.0,0.0,4428.0,0.0,33.17610062893082,39314.9584,5044.2432,111.86751062584912,6.959979512164935,0.33333333333333337,2.048770269232979,12.816552111374866,6.915602519230961,0.09264465956636467,0.0,0.0,0.0
211.0,211.0,0.0,6.36,0.0,618.0,38.702,422.0,0.0,0.0,4484.0,0.0,33.17610062893082,39314.9584,5044.2432,111.86751062584912,6.959979512164935,0.33333333333333337,2.048770269232979,12.816552111374866,6.915602519230961,0.09264465956636467,0.0,0.0,0.0
211.0,211.0,0.0,6.36,0.0,618.0,73.581,422.0,0.0,0.0,5758.0,0.0,33.17610062893082,39314.9584,5044.2432,111.86751062584912,6.959979512164935,0.33333333333333337,1.0776084445693146,12.816552111374866,6.915602519230961,0.10110782124424257,0.0,0.0,0.0
319.0,319.0,0.0,6.36,0.0,618.0,24.272,638.0,0.0,0.0,6320.0,0.0,50.15723270440251,93807.43839999998,7791.763199999999,172.7999856490068,7.033354690486419,0.33333333333333337,2.1148588169996927,8.38467121856807,6.92269317173545,0.08904412619135345,0.0,0.0,0.0
319.0,319.0,0.0,6.36,0.0,618.0,39.275,638.0,0.0,0.0,7780.0,0.0,50.15723270440251,93807.43839999998,7791.763199999999,172.7999856490068,7.033354690486419,0.33333333333333337,1.306985441278588,8.38467121856807,6.92269317173545,0.09401183319863271,0.0,0.0,0.0
318.0,318.0,0.0,6.36,0.0,618.0,39.275,636.0,0.0,0.0,7473.0,0.0,50.0,93195.87839999999,7766.3232,172.23579606545903,7.032904214765352,0.33333333333333337,1.3112667091024828,8.41159794501166,6.922658448890859,0.09400129774219182,0.0,0.0,0.0
319.0,319.0,0.0,6.36,0.0,618.0,81.322,638.0,0.0,0.0,10357.0,0.0,50.15723270440251,93807.43839999998,7791.763199999999,172.7999856490068,7.033354690486419,0.33333333333333337,0.6312172992082897,8.38467121856807,6.92269317173545,0.10637928144958365,0.0,0.0,0.0
120.0,120.0,0.0,6.47,0.0,835.0,24.272,240.0,0.0,0.0,2819.0,0.0,18.547140649149924,11461.8436,2770.7128,60.402136814622786,6.905837510774809,0.33333333333333337,8.316066336301171,31.822132050252137,6.887804778495589,0.10190561721776403,0.0,0.0,0.0
120.0,120.0,0.0,6.47,0.0,835.0,38.702,240.0,0.0,0.0,2957.0,0.0,18.547140649149924,11461.8436,2770.7128,60.402136814622786,6.905837510774809,0.33333333333333337,5.215429748196527,31.822132050252137,6.887804778495589,0.10369402693619782,0.0,0.0,0.0
120.0,120.0,0.0,6.47,0.0,835.0,38.702,240.0,0.0,0.0,2961.0,0.0,18.547140649149924,11461.8436,2770.7128,60.402136814622786,6.905837510774809,0.33333333333333337,5.215429748196527,31.822132050252137,6.887804778495589,0.10369402693619782,0.0,0.0,0.0
119.0,119.0,0.0,6.47,0.0,835.0,73.581,238.0,0.0,0.0,3318.0,0.0,18.39258114374034,11248.723600000001,2744.8328,59.837947231075034,6.9025003624979036,0.33333333333333337,2.7690668399029366,32.10664842511289,6.8871209266695255,0.10833928590986713,0.0,0.0,0.0
175.0,175.0,0.0,6.47,0.0,835.0,24.272,350.0,0.0,0.0,4210.0,0.0,27.047913446676972,26263.443600000002,4194.1128,91.43256390974939,7.030329157234917,0.33333333333333337,5.493755781589556,21.40129145558248,6.909237134888515,0.10078698862732564,0.0,0.0,0.0
175.0,175.0,0.0,6.47,0.0,835.0,38.702,350.0,0.0,0.0,4493.0,0.0,27.047913446676972,26263.443600000002,4194.1128,91.43256390974939,7.030329157234917,0.33333333333333337,3.445414715796127,21.40129145558248,6.909237134888515,0.1031811769881709,0.0,0.0,0.0
175.0,175.0,0.0,6.47,0.0,835.0,38.702,350.0,0.0,0.0,4542.0,0.0,27.047913446676972,26263.443600000002,4194.1128,91.43256390974939,7.030329157234917,0.33333333333333337,3.445414715796127,21.40129145558248,6.909237134888515,0.1031811769881709,0.0,0.0,0.0
175.0,175.0,0.0,6.47,0.0,835.0,73.581,350.0,0.0,0.0,5366.0,0.0,27.047913446676972,26263.443600000002,4194.1128,91.43256390974939,7.030329157234917,0.33333333333333337,1.8122129398994535,21.40129145558248,6.909237134888515,0.10926510555261332,0.0,0.0,0.0
265.0,265.0,0.0,6.47,0.0,835.0,24.272,530.0,0.0,0.0,6546.0,0.0,40.958268933539415,63534.2436,6523.3128,142.20962642904746,7.1222616725850685,0.33333333333333337,3.532167190210281,13.939723223954202,6.919938540791412,0.09963730890589177,0.0,0.0,0.0
264.0,264.0,0.0,6.47,0.0,835.0,39.275,528.0,0.0,0.0,7117.0,0.0,40.80370942812983,63031.1236,6497.4328,141.6454368454997,7.1215852871197285,0.33333333333333337,2.1915784901425974,13.993917599645108,6.919875773180718,0.10299869897227092,0.0,0.0,0.0
265.0,265.0,0.0,6.47,0.0,835.0,39.275,530.0,0.0,0.0,7172.0,0.0,40.958268933539415,63534.2436,6523.3128,142.20962642904746,7.1222616725850685,0.33333333333333337,2.1828838202618446,13.939723223954202,6.919938540791412,0.10299716279643312,0.0,0.0,0.0
265.0,265.0,0.0,6.47,0.0,835.0,76.735,530.0,0.0,0.0,8990.0,0.0,40.958268933539415,63534.2436,6523.3128,142.20962642904746,7.1222616725850685,0.33333333333333337,1.11725760136553,13.939723223954202,6.919938540791412,0.11140061796282019,0.0,0.0,0.0
210.0,210.0,0.0,5.48,0.0,294.0,37.364,420.0,0.0,0.0,3183.0,0.0,38.32116788321168,39616.921599999994,4362.9568,112.2962947093454,6.022047435399642,0.33333333333333326,0.8665510519436666,5.255388436427646,6.918761117523897,0.07535170626284052,0.0,0.0,0.0
211.0,211.0,0.0,5.48,0.0,294.0,87.055,422.0,0.0,0.0,4773.0,0.0,38.503649635036496,40016.001599999996,4384.8768,112.86048429289316,6.0228137348968005,0.33333333333333337,0.37006440536026963,5.229782148445501,6.918850464489075,0.092574379499528,0.0,0.0,0.0
210.0,210.0,0.0,4.5,0.0,277.0,37.364,420.0,0.0,0.0,2713.0,0.0,46.666666666666664,40401.0,3618.0,113.40210629309901,4.968848252026973,0.33333333333333337,0.6639002823373764,4.045694889928835,6.921837670351269,0.07630388268173788,0.0,0.0,0.0
211.0,211.0,0.0,4.5,0.0,277.0,87.055,422.0,0.0,0.0,4371.0,0.0,46.888888888888886,40804.0,3636.0,113.96629587664677,4.969364637799686,0.33333333333333337,0.28353533188021,4.026085063372317,6.921897891849648,0.09510661767790682,0.0,0.0,0.0
211.0,211.0,0.0,8.83,0.0,536.0,37.364,422.0,0.0,0.0,5898.0,0.0,23.89580973952435,37380.3556,6828.7688,109.0804140831232,9.545895629558345,0.33333333333333326,2.620658352426012,15.635559938206805,6.903894084973589,0.08703029905479083,0.0,0.0,0.0
211.0,211.0,0.0,8.83,0.0,536.0,87.055,422.0,0.0,0.0,7008.0,0.0,23.89580973952435,37380.3556,6828.7688,109.0804140831232,9.545895629558345,0.33333333333333326,1.1247863842403711,15.635559938206805,6.903894084973589,0.09757724814679464,0.0,0.0,0.0
204.0,204.0,0.0,5.95,0.0,540.0,37.364,408.0,0.0,0.0,4026.0,0.0,34.285714285714285,36902.409999999996,4571.98,108.38081899952398,6.5178683752330215,0.33333333333333326,1.790564577327284,10.824944103320501,6.916405617563697,0.08837312839061823,0.0,0.0,0.0
204.0,204.0,0.0,5.95,0.0,540.0,87.055,408.0,0.0,0.0,5303.0,0.0,34.285714285714285,36902.409999999996,4571.98,108.38081899952398,6.5178683752330215,0.33333333333333326,0.7685101931796752,10.824944103320501,6.916405617563697,0.10129319307742174,0.0,0.0,0.0
180.0,180.0,0.0,9.45,0.0,825.0,37.364,360.0,0.0,0.0,6803.0,0.0,19.047619047619047,25953.21,6089.579999999999,90.89094190954354,10.10181445402496,0.33333333333333337,5.180800208607574,30.564090507738204,6.889905659731488,0.10295189002280078,0.0,0.0,0.0
180.0,180.0,0.0,9.45,0.0,825.0,87.055,360.0,0.0,0.0,7402.0,0.0,19.047619047619047,25953.21,6089.579999999999,90.89094190954354,10.10181445402496,0.33333333333333337,2.2235990924635387,30.564090507738204,6.889905659731488,0.10978594542603001,0.0,0.0,0.0
180.0,180.0,0.0,6.6,0.0,824.0,37.364,360.0,0.0,0.0,5028.0,0.0,27.272727272727273,27822.240000000005,4403.52,94.10682253576576,7.173866629475185,0.33333333333333337,3.4904524726220525,20.93814222109471,6.909548948134507,0.10241110898806835,0.0,0.0,0.0
180.0,180.0,0.0,6.6,0.0,824.0,87.055,360.0,0.0,0.0,5873.0,0.0,27.272727272727273,27822.240000000005,4403.52,94.10682253576576,7.173866629475185,0.33333333333333337,1.498101960680608,20.93814222109471,6.909548948134507,0.11116068670455478,0.0,0.0,0.0
178.0,178.0,0.0,5.6,0.0,413.0,38.0,695.0,0.0,0.0,2733.0,0.0,31.78571428571429,27822.240000000005,3736.32,94.10682253576576,6.119928592485081,0.33333333333333337,1.4595481509529218,8.952700206674667,13.498764235532803,0.15849213244730515,0.0,0.0,0.0
178.0,178.0,0.0,5.6,0.0,413.0,38.0,695.0,0.0,0.0,2680.0,0.0,31.78571428571429,27822.240000000005,3736.32,94.10682253576576,6.119928592485081,0.33333333333333337,1.4595481509529218,8.952700206674667,13.498764235532803,0.15849213244730515,0.0,0.0,0.0
200.0,200.0,0.0,6.0,0.0,485.0,38.0,695.0,0.0,0.0,3488.0,0.0,33.333333333333336,35344.0,4512.0,106.06764170697818,6.566983625293247,0.33333333333333337,1.6293393057110863,10.00929534842194,12.0160656206597,0.14855217964484682,0.0,0.0,0.0
200.0,200.0,0.0,6.0,0.0,485.0,38.0,695.0,0.0,0.0,3452.0,0.0,33.333333333333336,35344.0,4512.0,106.06764170697818,6.566983625293247,0.33333333333333337,1.6293393057110863,10.00929534842194,12.0160656206597,0.14855217964484682,0.0,0.0,0.0
178.0,178.0,0.0,5.6,0.0,413.0,80.5,695.0,0.0,0.0,3543.0,0.0,31.78571428571429,27822.240000000005,3736.32,94.10682253576576,6.119928592485081,0.33333333333333337,0.6889792513815035,8.952700206674667,13.498764235532803,0.18219693727780614,0.0,0.0,0.0
178.0,178.0,0.0,5.6,0.0,413.0,80.5,695.0,0.0,0.0,3549.0,0.0,31.78571428571429,27822.240000000005,3736.32,94.10682253576576,6.119928592485081,0.33333333333333337,0.6889792513815035,8.952700206674667,13.498764235532803,0.18219693727780614,0.0,0.0,0.0
200.0,200.0,0.0,6.0,0.0,485.0,80.5,695.0,0.0,0.0,4921.0,0.0,33.333333333333336,35344.0,4512.0,106.06764170697818,6.566983625293247,0.33333333333333337,0.7691291132549227,10.00929534842194,12.0160656206597,0.16869891859882508,0.0,0.0,0.0
200.0,200.0,0.0,6.0,0.0,485.0,80.5,695.0,0.0,0.0,4973.0,0.0,33.333333333333336,35344.0,4512.0,106.06764170697818,6.566983625293247,0.33333333333333337,0.7691291132549227,10.00929534842194,12.0160656206597,0.16869891859882508,0.0,0.0,0.0
178.0,178.0,0.0,5.6,0.0,413.0,112.1,695.0,0.0,0.0,4199.0,0.0,31.78571428571429,27822.240000000005,3736.32,94.10682253576576,6.119928592485081,0.33333333333333337,0.4947620850687871,8.952700206674667,13.498764235532803,0.19713714603252222,0.0,0.0,0.0
178.0,178.0,0.0,5.6,0.0,413.0,112.1,695.0,0.0,0.0,4153.0,0.0,31.78571428571429,27822.240000000005,3736.32,94.10682253576576,6.119928592485081,0.33333333333333337,0.4947620850687871,8.952700206674667,13.498764235532803,0.19713714603252222,0.0,0.0,0.0
178.0,178.0,0.0,5.6,0.0,413.0,112.1,695.0,0.0,0.0,4203.0,0.0,31.78571428571429,27822.240000000005,3736.32,94.10682253576576,6.119928592485081,0.33333333333333337,0.4947620850687871,8.952700206674667,13.498764235532803,0.19713714603252222,0.0,0.0,0.0
200.0,200.0,0.0,6.0,0.0,485.0,112.1,695.0,0.0,0.0,6060.0,0.0,33.333333333333336,35344.0,4512.0,106.06764170697818,6.566983625293247,0.33333333333333337,0.5523184087156224,10.00929534842194,12.0160656206597,0.18157027600642478,0.0,0.0,0.0
200.0,200.0,0.0,6.0,0.0,485.0,112.1,695.0,0.0,0.0,6298.0,0.0,33.333333333333336,35344.0,4512.0,106.06764170697818,6.566983625293247,0.33333333333333337,0.5523184087156224,10.00929534842194,12.0160656206597,0.18157027600642478,0.0,0.0,0.0
200.0,200.0,0.0,6.0,0.0,485.0,112.1,695.0,0.0,0.0,6218.0,0.0,33.333333333333336,35344.0,4512.0,106.06764170697818,6.566983625293247,0.33333333333333337,0.5523184087156224,10.00929534842194,12.0160656206597,0.18157027600642478,0.0,0.0,0.0
200.0,100.0,0.0,5.0,0.0,360.0,26.93,2000.0,0.0,0.0,1242.0,0.0,40.0,17100.0,2800.0,73.77736139048902,5.811373585369424,0.33333333333333337,2.1889108214278736,9.452287491732273,69.10861017268398,0.6971711417252865,0.0,0.0,0.0
200.0,100.0,0.0,5.0,0.0,360.0,26.93,2000.0,0.0,0.0,1242.0,0.0,40.0,17100.0,2800.0,73.77736139048902,5.811373585369424,0.33333333333333337,2.1889108214278736,9.452287491732273,69.10861017268398,0.6971711417252865,0.0,0.0,0.0
200.0,100.0,0.0,5.0,0.0,360.0,7.015,2000.0,0.0,0.0,1062.0,0.0,40.0,17100.0,2800.0,73.77736139048902,5.811373585369424,0.33333333333333337,8.403046104212777,9.452287491732273,69.10861017268398,0.632751673320031,0.0,0.0,0.0
200.0,100.0,0.0,5.0,0.0,360.0,7.015,2000.0,0.0,0.0,1022.0,0.0,40.0,17100.0,2800.0,73.77736139048902,5.811373585369424,0.33333333333333337,8.403046104212777,9.452287491732273,69.10861017268398,0.632751673320031,0.0,0.0,0.0
140.0,140.0,0.0,4.0,0.0,366.0,26.93,2100.0,0.0,0.0,1011.0,0.0,35.0,17424.0,2112.0,74.47302502830384,4.38445360553618,0.33333333333333337,1.6473685987239646,7.182511247154542,51.87661971899661,0.5626597412021745,0.0,0.0,0.0
140.0,140.0,0.0,4.0,0.0,366.0,7.015,2100.0,0.0,0.0,716.0,0.0,35.0,17424.0,2112.0,74.47302502830384,4.38445360553618,0.33333333333333337,6.324110671936759,7.182511247154542,51.87661971899661,0.504441480752717,0.0,0.0,0.0
140.0,140.0,0.0,5.0,0.0,362.0,26.93,2100.0,0.0,0.0,1248.0,0.0,28.0,16900.0,2600.0,73.34464586120832,5.440141887340687,0.33333333333333337,2.068039646947928,8.950125534470676,51.82879981049067,0.5530162054373755,0.0,0.0,0.0
140.0,140.0,0.0,5.0,0.0,362.0,7.015,2100.0,0.0,0.0,1005.0,0.0,28.0,16900.0,2600.0,73.34464586120832,5.440141887340687,0.33333333333333337,7.939031745161468,8.950125534470676,51.82879981049067,0.5032734850135413,0.0,0.0,0.0
150.0,90.0,0.0,3.0,0.0,320.0,26.93,2250.0,0.0,0.0,691.0,0.0,50.0,12096.0,1368.0,62.050595349916925,3.414848264088768,0.33333333333333337,1.3438721199582693,5.870217351642052,86.48699324175861,0.8711114448479034,0.0,0.0,0.0
150.0,90.0,0.0,3.0,0.0,320.0,26.93,2250.0,0.0,0.0,638.0,0.0,50.0,12096.0,1368.0,62.050595349916925,3.414848264088768,0.33333333333333337,1.3438721199582693,5.870217351642052,86.48699324175861,0.8711114448479034,0.0,0.0,0.0
150.0,90.0,0.0,3.0,0.0,320.0,7.015,2250.0,0.0,0.0,503.0,0.0,50.0,12096.0,1368.0,62.050595349916925,3.414848264088768,0.33333333333333337,5.159012999355123,5.870217351642052,86.48699324175861,0.7591612894480291,0.0,0.0,0.0
150.0,90.0,0.0,3.0,0.0,320.0,7.015,2250.0,0.0,0.0,491.0,0.0,50.0,12096.0,1368.0,62.050595349916925,3.414848264088768,0.33333333333333337,5.159012999355123,5.870217351642052,86.48699324175861,0.7591612894480291,0.0,0.0,0.0
150.0,90.0,0.0,3.0,0.0,320.0,7.015,2250.0,0.0,0.0,515.0,0.0,50.0,12096.0,1368.0,62.050595349916925,3.414848264088768,0.33333333333333337,5.159012999355123,5.870217351642052,86.48699324175861,0.7591612894480291,0.0,0.0,0.0
150.0,90.0,0.0,3.0,0.0,320.0,7.015,2250.0,0.0,0.0,492.0,0.0,50.0,12096.0,1368.0,62.050595349916925,3.414848264088768,0.33333333333333337,5.159012999355123,5.870217351642052,86.48699324175861,0.7591612894480291,0.0,0.0,0.0
150.0,90.0,0.0,3.0,0.0,320.0,26.93,2250.0,0.0,0.0,738.0,0.0,50.0,12096.0,1368.0,62.050595349916925,3.414848264088768,0.33333333333333337,1.3438721199582693,5.870217351642052,86.48699324175861,0.8711114448479034,0.0,0.0,0.0
150.0,90.0,0.0,3.0,0.0,320.0,26.93,2250.0,0.0,0.0,625.0,0.0,50.0,12096.0,1368.0,62.050595349916925,3.414848264088768,0.33333333333333337,1.3438721199582693,5.870217351642052,86.48699324175861,0.8711114448479034,0.0,0.0,0.0
100.0,100.0,0.0,2.0,0.0,240.0,26.93,2500.0,0.0,0.0,350.0,0.0,50.0,9216.0,768.0,54.162200020584606,2.2116050989828153,0.33333333333333337,0.7426661715558857,3.2666399786453053,86.53323061113575,0.8695850936015986,0.0,0.0,0.0
100.0,100.0,0.0,2.0,0.0,240.0,26.93,2500.0,0.0,0.0,360.0,0.0,50.0,9216.0,768.0,54.162200020584606,2.2116050989828153,0.33333333333333337,0.7426661715558857,3.2666399786453053,86.53323061113575,0.8695850936015986,0.0,0.0,0.0
100.0,100.0,0.0,2.0,0.0,240.0,26.93,2500.0,0.0,0.0,396.0,0.0,50.0,9216.0,768.0,54.162200020584606,2.2116050989828153,0.33333333333333337,0.7426661715558857,3.2666399786453053,86.53323061113575,0.8695850936015986,0.0,0.0,0.0
100.0,100.0,0.0,2.0,0.0,240.0,26.93,2500.0,0.0,0.0,342.0,0.0,50.0,9216.0,768.0,54.162200020584606,2.2116050989828153,0.33333333333333337,0.7426661715558857,3.2666399786453053,86.53323061113575,0.8695850936015986,0.0,0.0,0.0
100.0,100.0,0.0,2.0,0.0,240.0,7.015,2500.0,0.0,0.0,261.0,0.0,50.0,9216.0,768.0,54.162200020584606,2.2116050989828153,0.33333333333333337,2.851033499643621,3.2666399786453053,86.53323061113575,0.7114497159369871,0.0,0.0,0.0
100.0,100.0,0.0,2.0,0.0,240.0,7.015,2500.0,0.0,0.0,240.0,0.0,50.0,9216.0,768.0,54.162200020584606,2.2116050989828153,0.33333333333333337,2.851033499643621,3.2666399786453053,86.53323061113575,0.7114497159369871,0.0,0.0,0.0
100.0,100.0,0.0,2.0,0.0,240.0,7.015,2500.0,0.0,0.0,265.0,0.0,50.0,9216.0,768.0,54.162200020584606,2.2116050989828153,0.33333333333333337,2.851033499643621,3.2666399786453053,86.53323061113575,0.7114497159369871,0.0,0.0,0.0
100.0,100.0,0.0,2.0,0.0,240.0,7.015,2500.0,0.0,0.0,243.0,0.0,50.0,9216.0,768.0,54.162200020584606,2.2116050989828153,0.33333333333333337,2.851033499643621,3.2666399786453053,86.53323061113575,0.7114497159369871,0.0,0.0,0.0
125.66,125.66,0.0,2.5,0.0,250.0,27.59,750.19,0.0,0.0,594.0,0.0,50.263999999999996,14558.835599999999,1206.6,68.07511515087228,2.764803055417886,0.33333333333333337,0.7509741486461409,3.3845004023501084,20.664303435373007,0.21071033489259647,0.0,0.0,0.0
125.66,125.66,0.0,2.5,0.0,250.0,27.59,750.19,0.0,0.0,595.0,0.0,50.263999999999996,14558.835599999999,1206.6,68.07511515087228,2.764803055417886,0.33333333333333337,0.7509741486461409,3.3845004023501084,20.664303435373007,0.21071033489259647,0.0,0.0,0.0
87.38,87.38,0.0,2.5,0.0,250.0,27.59,749.72,0.0,0.0,450.0,0.0,34.952,6786.464399999999,823.8,46.47793789266416,2.7401725443747083,0.33333333333333337,1.0999337311925632,4.913034493022698,29.67327705564902,0.28960238879746564,0.0,0.0,0.0
87.38,87.38,0.0,2.5,0.0,250.0,27.59,749.72,0.0,0.0,407.0,0.0,34.952,6786.464399999999,823.8,46.47793789266416,2.7401725443747083,0.33333333333333337,1.0999337311925632,4.913034493022698,29.67327705564902,0.28960238879746564,0.0,0.0,0.0
60.0,60.0,0.0,1.87,0.0,282.0,71.543,180.0,0.0,0.0,382.0,0.0,32.0855614973262,3165.1875999999997,420.8248,31.741305970396766,2.044241219158444,0.33333333333333337,0.5240634010181313,6.053899445098722,10.37209583449748,0.12684915335780217,0.0,0.0,0.0
60.0,60.0,0.0,1.87,0.0,282.0,71.543,180.0,0.0,0.0,350.0,0.0,32.0855614973262,3165.1875999999997,420.8248,31.741305970396766,2.044241219158444,0.33333333333333337,0.5240634010181313,6.053899445098722,10.37209583449748,0.12684915335780217,0.0,0.0,0.0
100.0,100.0,0.0,1.87,0.0,282.0,71.543,300.0,0.0,0.0,860.0,0.0,53.475935828877,9265.9876,720.0248,54.30888931230702,2.070596943546022,0.33333333333333337,0.3062934442268862,3.5838720908847472,10.38503413186495,0.1382050038909928,0.0,0.0,0.0
100.0,100.0,0.0,1.87,0.0,282.0,71.543,300.0,0.0,0.0,840.0,0.0,53.475935828877,9265.9876,720.0248,54.30888931230702,2.070596943546022,0.33333333333333337,0.3062934442268862,3.5838720908847472,10.38503413186495,0.1382050038909928,0.0,0.0,0.0
150.0,150.0,0.0,1.87,0.0,282.0,71.543,450.0,0.0,0.0,1662.0,0.0,80.2139037433155,21391.987599999997,1094.0248,82.51836848969482,2.083759425454602,0.33333333333333337,0.2015848963577196,2.3736943613614216,10.389074045361308,0.1470676430811597,0.0,0.0,0.0
150.0,150.0,0.0,1.87,0.0,282.0,71.543,450.0,0.0,0.0,1740.0,0.0,80.2139037433155,21391.987599999997,1094.0248,82.51836848969482,2.083759425454602,0.33333333333333337,0.2015848963577196,2.3736943613614216,10.389074045361308,0.1470676430811597,0.0,0.0,0.0
200.0,200.0,0.0,1.87,0.0,282.0,71.543,600.0,0.0,0.0,2890.0,0.0,106.951871657754,38517.98759999999,1468.0248,110.72784766708264,2.090338171848657,0.33333333333333337,0.15022830399103268,1.7745471649060798,10.390487643994385,0.15288136223589463,0.0,0.0,0.0
200.0,200.0,0.0,1.87,0.0,282.0,71.543,600.0,0.0,0.0,2920.0,0.0,106.951871657754,38517.98759999999,1468.0248,110.72784766708264,2.090338171848657,0.33333333333333337,0.15022830399103268,1.7745471649060798,10.390487643994385,0.15288136223589463,0.0,0.0,0.0
250.0,250.0,0.0,1.87,0.0,282.0,51.431,750.0,0.0,0.0,3304.0,0.0,133.6898395721925,60643.98759999999,1842.0248000000001,138.93732684447045,2.094284842849248,0.33333333333333337,0.1665451010704357,1.416917826900484,10.391141873114812,0.14313423704655154,0.0,0.0,0.0
250.0,250.0,0.0,1.87,0.0,282.0,51.431,750.0,0.0,0.0,3400.0,0.0,133.6898395721925,60643.98759999999,1842.0248000000001,138.93732684447045,2.094284842849248,0.33333333333333337,0.1665451010704357,1.416917826900484,10.391141873114812,0.14313423704655154,0.0,0.0,0.0
60.0,60.0,0.0,2.0,0.0,404.0,42.903,180.0,0.0,0.0,318.0,0.0,30.0,3136.0,448.0,31.594616678674353,2.181449286483666,0.33333333333333337,1.345227273484039,9.298055643492606,10.369185117452576,0.12270915777753241,0.0,0.0,0.0
60.0,60.0,0.0,2.0,0.0,404.0,42.903,180.0,0.0,0.0,322.0,0.0,30.0,3136.0,448.0,31.594616678674353,2.181449286483666,0.33333333333333337,1.345227273484039,9.298055643492606,10.369185117452576,0.12270915777753241,0.0,0.0,0.0
100.0,100.0,0.0,2.0,0.0,404.0,42.903,300.0,0.0,0.0,770.0,0.0,50.0,9216.0,768.0,54.162200020584606,2.2116050989828153,0.33333333333333337,0.7847159095323559,5.498843964052931,10.38398767333629,0.12855718300528307,0.0,0.0,0.0
100.0,100.0,0.0,2.0,0.0,404.0,42.903,300.0,0.0,0.0,772.0,0.0,50.0,9216.0,768.0,54.162200020584606,2.2116050989828153,0.33333333333333337,0.7847159095323559,5.498843964052931,10.38398767333629,0.12855718300528307,0.0,0.0,0.0
150.0,150.0,0.0,2.0,0.0,404.0,42.903,450.0,0.0,0.0,1300.0,0.0,75.0,21316.0,1168.0,82.37167919797243,2.2266628718125503,0.33333333333333337,0.5159775843500423,3.640295665416087,10.388609146560478,0.13375534583590598,0.0,0.0,0.0
150.0,150.0,0.0,2.0,0.0,404.0,42.903,450.0,0.0,0.0,1420.0,0.0,75.0,21316.0,1168.0,82.37167919797243,2.2266628718125503,0.33333333333333337,0.5159775843500423,3.640295665416087,10.388609146560478,0.13375534583590598,0.0,0.0,0.0
200.0,200.0,0.0,2.0,0.0,404.0,42.903,600.0,0.0,0.0,1990.0,0.0,100.0,38416.0,1568.0,110.58115837536023,2.234188493639323,0.33333333333333337,0.3843506495668682,2.7208135776815037,10.390226176556505,0.13746911778539211,0.0,0.0,0.0
200.0,200.0,0.0,2.0,0.0,404.0,42.903,600.0,0.0,0.0,2054.0,0.0,100.0,38416.0,1568.0,110.58115837536023,2.234188493639323,0.33333333333333337,0.3843506495668682,2.7208135776815037,10.390226176556505,0.13746911778539211,0.0,0.0,0.0
250.0,250.0,0.0,2.0,0.0,404.0,42.903,750.0,0.0,0.0,3100.0,0.0,125.0,60516.0,1968.0,138.79063755274805,2.2387031119093024,0.33333333333333337,0.306230598841895,2.1721831605719153,10.390974545248392,0.14024709925712994,0.0,0.0,0.0
250.0,250.0,0.0,2.0,0.0,404.0,42.903,750.0,0.0,0.0,2965.0,0.0,125.0,60516.0,1968.0,138.79063755274805,2.2387031119093024,0.33333333333333337,0.306230598841895,2.1721831605719153,10.390974545248392,0.14024709925712994,0.0,0.0,0.0
60.0,60.0,0.0,2.0,0.0,404.0,71.543,180.0,0.0,0.0,422.0,0.0,30.0,3136.0,448.0,31.594616678674353,2.181449286483666,0.33333333333333337,0.8067076543377508,9.298055643492606,10.369185117452576,0.13482645017269862,0.0,0.0,0.0
60.0,60.0,0.0,2.0,0.0,404.0,71.543,180.0,0.0,0.0,406.0,0.0,30.0,3136.0,448.0,31.594616678674353,2.181449286483666,0.33333333333333337,0.8067076543377508,9.298055643492606,10.369185117452576,0.13482645017269862,0.0,0.0,0.0
150.0,150.0,0.0,2.0,0.0,404.0,71.543,450.0,0.0,0.0,2060.0,0.0,75.0,21316.0,1168.0,82.37167919797243,2.2266628718125503,0.33333333333333337,0.309422113992562,3.640295665416087,10.388609146560478,0.15113332972902946,0.0,0.0,0.0
150.0,150.0,0.0,2.0,0.0,404.0,71.543,450.0,0.0,0.0,1980.0,0.0,75.0,21316.0,1168.0,82.37167919797243,2.2266628718125503,0.33333333333333337,0.309422113992562,3.640295665416087,10.388609146560478,0.15113332972902946,0.0,0.0,0.0
127.3,127.3,0.0,3.15,0.0,356.0,30.454,611.04,0.0,0.0,917.0,0.0,40.41269841269841,14641.0,1524.6,68.26693960927851,3.466388043164102,0.33333333333333337,1.217280960798755,6.025533249473008,16.607313001215097,0.18386368237975062,0.0,0.0,0.0
126.9,126.9,0.0,4.34,0.0,357.0,26.044,609.12,0.0,0.0,1095.0,0.0,29.239631336405534,13975.9684,2052.2992,66.69849256701575,4.729485393159905,0.33333333333333337,2.0128865376010476,8.438103173329488,16.588744973903182,0.1758697613903741,0.0,0.0,0.0
127.0,126.9,0.0,4.55,0.0,322.0,23.805,609.6,0.0,0.0,1113.0,0.0,27.912087912087912,13888.620000000003,2144.87,66.48973643691123,4.949877063085722,0.33333333333333337,2.088957311778773,7.990508509163851,16.597983188296972,0.16767411184675243,0.0,0.0,0.0
126.5,125.3,0.0,5.67,0.0,312.0,23.805,607.2,0.0,0.0,1202.0,0.0,22.310405643738978,13123.6336,2598.2208,64.63267221408822,6.109265027283172,0.33333333333333326,2.5948267512400194,9.830377440265533,16.718696026003357,0.1649666973524658,0.0,0.0,0.0
127.2,126.8,0.0,7.47,0.0,347.0,23.805,610.56,0.0,0.0,2069.0,0.0,17.0281124497992,12557.4036,3348.3528,63.22298403808478,7.931492345000912,0.33333333333333326,3.886804057088617,14.510692514700066,16.564323328874536,0.1688817815541057,0.0,0.0,0.0
152.3,76.6,0.0,3.0,0.0,430.0,30.454,609.2,0.0,0.0,819.0,0.0,50.76666666666667,10328.78,1301.4,57.33892906409583,3.5051443703562626,0.3333333333333335,1.7790407148751208,8.762005754521908,27.507468844644098,0.3029812509846846,0.0,0.0,0.0
152.8,76.5,0.0,4.47,0.0,383.0,26.044,611.2,0.0,0.0,1006.0,0.0,34.183445190156604,9719.181600000002,1890.0948,55.62114336199493,5.1682261820311695,0.33333333333333326,2.8598613451883517,11.862579036628555,27.58180694497162,0.2817059842698962,0.0,0.0,0.0
152.4,101.8,0.0,4.32,0.0,413.0,26.044,609.6,0.0,0.0,1144.0,0.0,35.27777777777778,13392.681599999998,2046.9888,65.29182916561419,4.812377040142408,0.33333333333333337,2.423763759049693,10.146811849598345,20.693809334290204,0.22300996799072834,0.0,0.0,0.0
152.7,102.8,0.0,4.57,0.0,365.0,23.805,610.8,0.0,0.0,1224.0,0.0,33.413566739606125,13445.8296,2168.1908000000003,65.42125411227336,5.077661172966216,0.33333333333333326,2.472490165536247,9.443140730951795,20.527583723496072,0.2093959565218463,0.0,0.0,0.0
151.4,101.3,0.0,5.72,0.0,324.0,23.805,605.6,0.0,0.0,1335.0,0.0,26.46853146853147,12576.805600000002,2629.1407999999997,63.27180698456194,6.299760971757841,0.3333333333333335,2.8452492733392423,10.75319668230521,20.6208285586338,0.19950573999163373,0.0,0.0,0.0
152.37,102.13,0.0,7.34,0.0,358.0,23.805,609.48,0.0,0.0,1691.0,0.0,20.758855585831064,12040.990499999998,3305.0552,61.90933948601862,7.9819908786142335,0.33333333333333315,4.127920688536473,15.385684713958401,20.529037775139457,0.2054029134556143,0.0,0.0,0.0
150.0,150.0,0.0,8.0,0.0,779.0,145.538,450.0,0.0,0.0,7058.0,0.0,18.75,17956.0,4288.0,75.60140419539934,8.544214278008056,0.33333333333333337,1.278221844097546,29.346645931625517,10.333015048861586,0.17324659815094726,0.0,0.0,0.0
150.0,150.0,0.0,8.0,0.0,779.0,150.221,450.0,0.0,0.0,7143.0,0.0,18.75,17956.0,4288.0,75.60140419539934,8.544214278008056,0.33333333333333337,1.238374466594342,29.346645931625517,10.333015048861586,0.17415388634245554,0.0,0.0,0.0
150.0,150.0,0.0,8.0,0.0,779.0,140.474,450.0,0.0,0.0,7032.0,0.0,18.75,17956.0,4288.0,75.60140419539934,8.544214278008056,0.33333333333333337,1.3243009435644224,29.346645931625517,10.333015048861586,0.17225837295023816,0.0,0.0,0.0
150.0,150.0,0.0,8.0,0.0,779.0,156.815,450.0,0.0,0.0,7880.0,0.0,18.75,17956.0,4288.0,75.60140419539934,8.544214278008056,0.33333333333333337,1.1863013789896926,29.346645931625517,10.333015048861586,0.17542075630337997,0.0,0.0,0.0
150.0,150.0,0.0,8.0,0.0,779.0,145.538,450.0,0.0,0.0,6536.0,0.0,18.75,17956.0,4288.0,75.60140419539934,8.544214278008056,0.33333333333333337,1.278221844097546,29.346645931625517,10.333015048861586,0.17324659815094726,0.0,0.0,0.0
150.0,150.0,0.0,8.0,0.0,779.0,150.221,450.0,0.0,0.0,6715.0,0.0,18.75,17956.0,4288.0,75.60140419539934,8.544214278008056,0.33333333333333337,1.238374466594342,29.346645931625517,10.333015048861586,0.17415388634245554,0.0,0.0,0.0
150.0,150.0,0.0,8.0,0.0,779.0,140.474,450.0,0.0,0.0,6616.0,0.0,18.75,17956.0,4288.0,75.60140419539934,8.544214278008056,0.33333333333333337,1.3243009435644224,29.346645931625517,10.333015048861586,0.17225837295023816,0.0,0.0,0.0
150.0,150.0,0.0,8.0,0.0,779.0,156.815,450.0,0.0,0.0,7276.0,0.0,18.75,17956.0,4288.0,75.60140419539934,8.544214278008056,0.33333333333333337,1.1863013789896926,29.346645931625517,10.333015048861586,0.17542075630337997,0.0,0.0,0.0
150.0,150.0,0.0,8.0,0.0,779.0,141.429,450.0,0.0,0.0,6974.0,0.0,18.75,17956.0,4288.0,75.60140419539934,8.544214278008056,0.33333333333333337,1.3153585950990863,29.346645931625517,10.333015048861586,0.17244530635832345,0.0,0.0,0.0
150.0,150.0,0.0,12.0,0.0,756.0,145.538,450.0,0.0,0.0,8585.0,0.0,12.5,15876.0,6048.0,71.08788752701729,12.450283058011848,0.33333333333333337,1.9788646264205911,44.13510430207362,10.258420931118005,0.16675718693518812,0.0,0.0,0.0
150.0,150.0,0.0,12.0,0.0,756.0,150.221,450.0,0.0,0.0,8452.0,0.0,12.5,15876.0,6048.0,71.08788752701729,12.450283058011848,0.33333333333333337,1.9171753616338596,44.13510430207362,10.258420931118005,0.1674674611559913,0.0,0.0,0.0
150.0,150.0,0.0,12.0,0.0,756.0,140.474,450.0,0.0,0.0,8687.0,0.0,12.5,15876.0,6048.0,71.08788752701729,12.450283058011848,0.33333333333333337,2.050201460768541,44.13510430207362,10.258420931118005,0.165985497950785,0.0,0.0,0.0
150.0,150.0,0.0,12.0,0.0,756.0,156.815,450.0,0.0,0.0,8730.0,0.0,12.5,15876.0,6048.0,71.08788752701729,12.450283058011848,0.33333333333333337,1.8365590026464305,44.13510430207362,10.258420931118005,0.16846206859420407,0.0,0.0,0.0
150.0,150.0,0.0,12.0,0.0,756.0,141.429,450.0,0.0,0.0,8912.0,0.0,12.5,15876.0,6048.0,71.08788752701729,12.450283058011848,0.33333333333333337,2.0363574655834378,44.13510430207362,10.258420931118005,0.16613131463634734,0.0,0.0,0.0
150.0,150.0,0.0,12.5,0.0,446.0,145.538,450.0,0.0,0.0,5953.0,0.0,12.0,15625.0,6250.0,70.52369794346954,12.92106678308727,0.33333333333333337,1.2257966991438662,27.238105550828557,10.246950765959598,0.1414325335867258,0.0,0.0,0.0
150.0,150.0,0.0,12.5,0.0,446.0,150.221,450.0,0.0,0.0,5911.0,0.0,12.0,15625.0,6250.0,70.52369794346954,12.92106678308727,0.33333333333333337,1.187583626789863,27.238105550828557,10.246950765959598,0.14229985276537993,0.0,0.0,0.0
150.0,150.0,0.0,12.5,0.0,446.0,140.474,450.0,0.0,0.0,6039.0,0.0,12.0,15625.0,6250.0,70.52369794346954,12.92106678308727,0.33333333333333337,1.2699859048649573,27.238105550828557,10.246950765959598,0.1404871598455255,0.0,0.0,0.0
150.0,150.0,0.0,12.5,0.0,446.0,156.815,450.0,0.0,0.0,6409.0,0.0,12.0,15625.0,6250.0,70.52369794346954,12.92106678308727,0.33333333333333337,1.1376462710837612,27.238105550828557,10.246950765959598,0.14351001883031217,0.0,0.0,0.0
150.0,150.0,0.0,12.5,0.0,446.0,141.429,450.0,0.0,0.0,6285.0,0.0,12.0,15625.0,6250.0,70.52369794346954,12.92106678308727,0.33333333333333337,1.2614103189586294,27.238105550828557,10.246950765959598,0.14066604553950213,0.0,0.0,0.0
200.0,200.0,0.0,5.0,0.0,265.8,27.15,600.0,0.0,0.0,2312.0,0.0,40.0,36100.0,3800.0,107.1960208740737,5.5007601746024335,0.33333333333333337,1.0305321314335563,4.546505994306452,10.379306335203715,0.1041622991157164,0.0,0.0,0.0
200.0,200.0,0.0,5.0,0.0,265.8,27.15,600.0,0.0,0.0,2728.0,0.0,40.0,36100.0,3800.0,107.1960208740737,5.5007601746024335,0.33333333333333337,1.0305321314335563,4.546505994306452,10.379306335203715,0.1041622991157164,0.0,0.0,0.0
200.0,200.0,0.0,5.0,0.0,265.8,27.15,600.0,0.0,0.0,2903.0,0.0,40.0,36100.0,3800.0,107.1960208740737,5.5007601746024335,0.33333333333333337,1.0305321314335563,4.546505994306452,10.379306335203715,0.1041622991157164,0.0,0.0,0.0
200.0,200.0,0.0,5.0,0.0,265.8,27.15,600.0,0.0,0.0,2463.0,0.0,40.0,36100.0,3800.0,107.1960208740737,5.5007601746024335,0.33333333333333337,1.0305321314335563,4.546505994306452,10.379306335203715,0.1041622991157164,0.0,0.0,0.0
280.0,280.0,0.0,4.0,0.0,272.6,31.15,840.0,0.0,0.0,3401.0,0.0,70.0,73984.0,4352.0,153.4595667249897,4.449024694519267,0.33333333333333337,0.5147766971957323,2.634361953029148,10.38806222231528,0.11543044896057145,0.0,0.0,0.0
224.0,224.0,0.0,3.2,0.0,323.8,23.94,672.0,0.0,0.0,2344.0,0.0,70.0,47349.759999999995,2785.28,122.76765337999176,3.5592197556154304,0.33333333333333326,0.7956164922109196,3.1291504049554,10.38806222231528,0.11287593795930621,0.0,0.0,0.0
224.0,224.0,0.0,3.2,0.0,323.8,25.73,672.0,0.0,0.0,2328.0,0.0,70.0,47349.759999999995,2785.28,122.76765337999176,3.5592197556154304,0.33333333333333326,0.7402665691227912,3.1291504049554,10.38806222231528,0.11446346801052176,0.0,0.0,0.0
280.0,280.0,0.0,4.0,0.0,272.6,30.49,840.0,0.0,0.0,3744.0,0.0,70.0,73984.0,4352.0,153.4595667249897,4.449024694519267,0.33333333333333337,0.5259197808346036,2.634361953029148,10.38806222231528,0.11485498475764887,0.0,0.0,0.0
280.0,280.0,0.0,4.0,0.0,272.6,30.49,840.0,0.0,0.0,3855.0,0.0,70.0,73984.0,4352.0,153.4595667249897,4.449024694519267,0.33333333333333337,0.5259197808346036,2.634361953029148,10.38806222231528,0.11485498475764887,0.0,0.0,0.0
280.0,280.0,0.0,4.0,0.0,272.6,29.84,840.0,0.0,0.0,3610.0,0.0,70.0,73984.0,4352.0,153.4595667249897,4.449024694519267,0.33333333333333337,0.5373758082321402,2.634361953029148,10.38806222231528,0.11428324435016987,0.0,0.0,0.0
280.0,280.0,0.0,4.0,0.0,272.6,29.18,840.0,0.0,0.0,3457.0,0.0,70.0,73984.0,4352.0,153.4595667249897,4.449024694519267,0.33333333333333337,0.549530298754183,2.634361953029148,10.38806222231528,0.1136975371983007,0.0,0.0,0.0
300.0,300.0,0.0,2.0,0.0,341.7,27.2,900.0,0.0,0.0,3062.0,0.0,150.0,87616.0,2368.0,167.00011673013586,2.2417126099011853,0.33333333333333337,0.3395270270270271,1.5289274718313384,10.391381043922893,0.12533705633878414,0.0,0.0,0.0
300.0,300.0,0.0,2.0,0.0,341.7,24.0,900.0,0.0,0.0,3184.0,0.0,150.0,87616.0,2368.0,167.00011673013586,2.2417126099011853,0.33333333333333337,0.3847972972972973,1.5289274718313384,10.391381043922893,0.12180905504827225,0.0,0.0,0.0
300.0,300.0,0.0,2.0,0.0,341.7,25.21,900.0,0.0,0.0,3105.0,0.0,150.0,87616.0,2368.0,167.00011673013586,2.2417126099011853,0.33333333333333337,0.3663282481211874,1.5289274718313384,10.391381043922893,0.12316811099809734,0.0,0.0,0.0
100.0,100.0,0.0,2.0,0.0,184.7,74.361,300.0,0.0,0.0,867.3,0.0,50.0,9216.0,768.0,54.162200020584606,2.2116050989828153,0.33333333333333337,0.20698574073326964,2.5139516835657827,10.38398767333629,0.13233021020499378,0.0,0.0,0.0
100.0,100.0,0.0,2.0,0.0,184.7,74.361,300.0,0.0,0.0,810.3,0.0,50.0,9216.0,768.0,54.162200020584606,2.2116050989828153,0.33333333333333337,0.20698574073326964,2.5139516835657827,10.38398767333629,0.13233021020499378,0.0,0.0,0.0
100.0,100.0,0.0,2.0,0.0,184.7,74.361,300.0,0.0,0.0,753.9,0.0,50.0,9216.0,768.0,54.162200020584606,2.2116050989828153,0.33333333333333337,0.20698574073326964,2.5139516835657827,10.38398767333629,0.13233021020499378,0.0,0.0,0.0
100.0,100.0,0.0,2.0,0.0,184.7,74.361,300.0,0.0,0.0,779.1,0.0,50.0,9216.0,768.0,54.162200020584606,2.2116050989828153,0.33333333333333337,0.20698574073326964,2.5139516835657827,10.38398767333629,0.13233021020499378,0.0,0.0,0.0
100.0,100.0,0.0,2.0,0.0,184.7,74.361,300.0,0.0,0.0,673.0,0.0,50.0,9216.0,768.0,54.162200020584606,2.2116050989828153,0.33333333333333337,0.20698574073326964,2.5139516835657827,10.38398767333629,0.13233021020499378,0.0,0.0,0.0
100.0,100.0,0.0,3.0,0.0,176.5,74.361,300.0,0.0,0.0,891.3,0.0,33.333333333333336,8836.0,1128.0,53.03382085348909,3.2834918126466235,0.33333333333333337,0.3030071528572372,3.642557997930871,10.373581830785353,0.12084586288586183,0.0,0.0,0.0
100.0,100.0,0.0,3.0,0.0,176.5,74.361,300.0,0.0,0.0,818.0,0.0,33.333333333333336,8836.0,1128.0,53.03382085348909,3.2834918126466235,0.33333333333333337,0.3030071528572372,3.642557997930871,10.373581830785353,0.12084586288586183,0.0,0.0,0.0
100.0,100.0,0.0,3.0,0.0,176.5,74.361,300.0,0.0,0.0,754.7,0.0,33.333333333333336,8836.0,1128.0,53.03382085348909,3.2834918126466235,0.33333333333333337,0.3030071528572372,3.642557997930871,10.373581830785353,0.12084586288586183,0.0,0.0,0.0
100.0,100.0,0.0,3.0,0.0,176.5,74.361,300.0,0.0,0.0,830.0,0.0,33.333333333333336,8836.0,1128.0,53.03382085348909,3.2834918126466235,0.33333333333333337,0.3030071528572372,3.642557997930871,10.373581830785353,0.12084586288586183,0.0,0.0,0.0
