Repository: Serali-Nerri/xgboost

# CFST柱极限承载力预测 - XGBoost ML管道

## 项目概述

本项目是一个完整的机器学习管道，用于预测混凝土填充钢管（CFST）柱的极限承载力。采用XGBoost算法，提供从数据加载、预处理、模型训练、评估到预测的全流程解决方案。

### 核心特性

- **模块化设计**：清晰的模块分离，便于维护和扩展
- **特征工程支持**：处理无量纲参数，剔除几何参数实现多截面统一预测
- **自动化超参数优化**：集成Optuna框架进行超参数搜索，支持持久化存储和断点续训
- **智能参数加载**：自动加载最优参数，无需手动配置
- **特征选择**：迭代剔除法自动寻找最优特征子集
- **多维度评估**：集成R²、RMSE、MAE、MAPE、COV等工程指标
- **可视化分析**：提供预测散点图、特征重要性图和学习曲线
- **COV稳定性指标**：特别添加变异系数评估模型预测稳定性

---

## 环境要求

### 系统要求
- Python 3.8+
- 8GB+ RAM（推荐16GB）
- 5GB+ 可用磁盘空间

### Python依赖
- pandas &gt;= 1.5.0
- numpy &gt;= 1.23.0
- xgboost &gt;= 1.7.0
- scikit-learn &gt;= 1.2.0
- matplotlib &gt;= 3.6.0
- seaborn &gt;= 0.12.0
- optuna &gt;= 3.0.0
- joblib &gt;= 1.2.0

---

## 项目结构

```
xgboost/
├── config/                           # 配置文件目录
│   └── config.yaml                   # 主配置（通过use_optuna切换训练阶段）
├── data/                             # 数据目录
│   ├── raw/                          # 原始数据
│   ├── processed/                    # 处理后数据
│   └── models/                       # 训练好的模型
├── logs/                             # 日志和优化数据目录
│   ├── optuna_study.db               # Optuna持久化存储（自动生成）
│   └── best_params.json              # 最优参数记录（自动生成）
├── output/                           # 输出结果目录
│   ├── xgboost_model/                # 模型输出
│   ├── feature_selection/            # 特征选择结果（18参数）
│   ├── feature_selection_all/        # 特征选择结果（含几何参数）
│   ├── feature_selection_with_cov/   # 带COV的特征选择
│   └── feature_selection_comparison.csv
├── src/                              # 源代码目录
│   ├── data_loader.py                # 数据加载模块
│   ├── preprocessor.py               # 数据预处理
│   ├── model_trainer.py              # 模型训练器
│   ├── evaluator.py                  # 模型评估器
│   ├── visualizer.py                 # 可视化模块
│   ├── predictor.py                  # 预测模块
│   └── utils/                        # 工具模块
├── train.py                          # 训练脚本
├── predict.py                        # 预测脚本
├── feature_selection_pipeline.py     # 特征选择管道
├── requirements.txt                  # Python依赖
└── README.md                         # 本文档
```

---

## 整体架构流程图

```mermaid
graph TD
    A[原始数据] --> B[数据加载器<br/>DataLoader]
    B --> C[参数检查]
    C --> D[数据分割<br/>train/test]
    D --> E[预处理器<br/>Preprocessor]
    E --> F[列剔除<br/>剔除几何参数]
    F --> G[缺失值填充<br/>中位数插补]
    G --> H[模型训练器<br/>ModelTrainer]
    H --> I[超参数优化<br/>Optuna]
    I --> J[XGBoost训练]
    J --> K[模型保存<br/>model.pkl]
    K --> L[评估器<br/>Evaluator]
    L --> M[多指标计算<br/>R²/RMSE/COV]
    M --> N[可视化器<br/>Visualizer]
    N --> O[生成报告<br/>图片/JSON]
    O --> P[预测器<br/>Predictor]
    P --> Q[批量预测<br/>CSV输出]

    subgraph 特征选择管道
        K --> R[迭代训练]
        R --> S[剔除重要性最低特征]
        S --> T[性能曲线]
        T --> U[最优子集选择]
    end
```

---

## 系统时序图

```mermaid
sequenceDiagram
    participant User as 用户
    participant Train as train.py
    participant Loader as DataLoader
    participant Prep as Preprocessor
    participant Trainer as ModelTrainer
    participant Evaluator as Evaluator
    participant Visualizer as Visualizer
    participant Predictor as Predictor

    Note over User,Predictor: 训练流程
    User->>Train: 执行训练命令
    Train->>Loader: load_data(路径, 目标列)
    Loader-->>Train: 特征数据, 目标值
    Train->>Prep: fit_transform(数据, 剔除列)
    Prep-->>Train: 处理后数据, 特征名
    Train->>Trainer: train(训练数据, 测试数据, 超参数)
    Trainer->>Trainer: cross-validation
    Trainer->>Trainer: Optuna优化
    Trainer-->>Train: 训练好的模型
    Train->>Evaluator: evaluate(y_true, y_pred)
    Evaluator-->>Train: R², RMSE, COV等
    Train->>Visualizer: plot_predictions(真实值, 预测值)
    Visualizer-->>Train: 散点图
    Train->>Visualizer: plot_feature_importance(特征重要性)
    Visualizer-->>Train: 特征重要性图
    Train->>Train: save_model(模型, 预处理器, 配置)
    Train-->>User: 训练完成，报告已生成

    Note over User,Predictor: 预测流程
    User->>Predictor: predict_single(输入字典)
    Predictor->>Predictor: 加载模型和预处理器
    Predictor->>Evaluator: calculate_cov(y_true, y_pred)
    Evaluator-->>Predictor: COV值
    Predictor-->>User: 预测结果 + 置信度

    Note over User,Predictor: 特征选择流程
    User->>Train: 执行特征选择命令
    loop 迭代训练
        Train->>Trainer: train_and_evaluate(当前特征集)
        Trainer-->>Train: 模型 + 性能指标
        Train->>Train: 移除重要性最低特征
    end
    Train->>Visualizer: plot_feature_selection_curve(结果)
    Visualizer-->>Train: 特征选择曲线
    Train-->>User: 最优特征集推荐
```

---

## 配置文件详解

### 主配置文件（config.yaml）

```yaml

# 数据配置
data:
  file_path: "data/raw/feature_parameters_unique.csv"
  target_column: "Nexp (kN)"
  target_transform:
    enabled: true
    type: "log"
  columns_to_drop:
    - "b (mm)"
    - "h (mm)"
    - "r0 (mm)"
    - "t (mm)"
    - "L (mm)"
    - "lambda"
  test_size: 0.2
  random_state: 42

# 模型配置
model:
  # 注意：XGBoost 参数必须放在 model.params 下（严格约束）
  params:
    objective: "reg:squarederror"
    max_depth: 5
    learning_rate: 0.05
    n_estimators: 1200
    min_child_weight: 10
    subsample: 0.8
    colsample_bytree: 0.75
    reg_alpha: 0.5
    reg_lambda: 2.0
    gamma: 0.05
    random_state: 42
    tree_method: "hist"
    device: "cpu"

File: data/raw/all_dedup.csv (part 1 of 46)
Ref.No.,fc (MPa),type (规格备注),试件标号,fy (MPa),fcy150,R再生骨料取代率(%),b (mm),h (mm),t (mm),r0 (mm),L (mm),e1 (mm),e2 (mm),Nexp (kN)
"Behavior of Centrally Loaded Concrete-Filled Steel-Tube Short Columns, Kenji Sakino; Hiroyuki Nakahara; Shosuke Morino; Isao Nishiyama, Journal of Structural Engineering, 2004",25.4,Cylinder 100x200,CR4-A-2,262,24.272,0,148,148,4.38,0,296,0,0,1153
"Behavior of Centrally Loaded Concrete-Filled Steel-Tube Short Columns, Kenji Sakino; Hiroyuki Nakahara; Shosuke Morino; Isao Nishiyama, Journal of Structural Engineering, 2004",40.5,Cylinder 100x200,CR4-A-4-1,262,38.702,0,148,148,4.38,0,296,0,0,1414
"Behavior of Centrally Loaded Concrete-Filled Steel-Tube Short Columns, Kenji Sakino; Hiroyuki Nakahara; Shosuke Morino; Isao Nishiyama, Journal of Structural Engineering, 2004",40.5,Cylinder 100x200,CR4-A-4-2,262,38.702,0,148,148,4.38,0,296,0,0,1402
"Behavior of Centrally Loaded Concrete-Filled Steel-Tube Short Columns, Kenji Sakino; Hiroyuki Nakahara; Shosuke Morino; Isao Nishiyama, Journal of Structural Engineering, 2004",77,Cylinder 100x200,CR4-A-8,262,73.581,0,148,148,4.38,0,296,0,0,2108
"Behavior of Centrally Loaded Concrete-Filled Steel-Tube Short Columns, Kenji Sakino; Hiroyuki Nakahara; Shosuke Morino; Isao Nishiyama, Journal of Structural Engineering, 2004",25.4,Cylinder 100x200,CR4-C-2,262,24.272,0,215,215,4.38,0,430,0,0,1777
"Behavior of Centrally Loaded Concrete-Filled Steel-Tube Short Columns, Kenji Sakino; Hiroyuki Nakahara; Shosuke Morino; Isao Nishiyama, Journal of Structural Engineering, 2004",41.1,Cylinder 100x200,CR4-C-4-1,262,39.275,0,215,215,4.38,0,430,0,0,2424
"Behavior of Centrally Loaded Concrete-Filled Steel-Tube Short Columns, Kenji Sakino; Hiroyuki Nakahara; Shosuke Morino; Isao Nishiyama, Journal of Structural Engineering, 2004",41.1,Cylinder 100x200,CR4-C-4-2,262,39.275,0,215,215,4.38,0,430,0,0,2393
"Behavior of Centrally Loaded Concrete-Filled Steel-Tube Short Columns, Kenji Sakino; Hiroyuki Nakahara; Shosuke Morino; Isao Nishiyama, Journal of Structural Engineering, 2004",80.3,Cylinder 100x200,CR4-C-8,262,76.735,0,215,215,4.38,0,430,0,0,3837
"Behavior of Centrally Loaded Concrete-Filled Steel-Tube Short Columns, Kenji Sakino; Hiroyuki Nakahara; Shosuke Morino; Isao Nishiyama, Journal of Structural Engineering, 2004",25.4,Cylinder 100x200,CR4-D-2,262,24.272,0,323,323,4.38,0,646,0,0,3367
"Behavior of Centrally Loaded Concrete-Filled Steel-Tube Short Columns, Kenji Sakino; Hiroyuki Nakahara; Shosuke Morino; Isao Nishiyama, Journal of Structural Engineering, 2004",41.1,Cylinder 100x200,CR4-D-4-1,262,39.275,0,323,323,4.38,0,646,0,0,4950
"Behavior of Centrally Loaded Concrete-Filled Steel-Tube Short Columns, Kenji Sakino; Hiroyuki Nakahara; Shosuke Morino; Isao Nishiyama, Journal of Structural Engineering, 2004",41.1,Cylinder 100x200,CR4-D-4-2,262,39.275,0,323,323,4.38,0,646,0,0,4830
"Behavior of Centrally Loaded Concrete-Filled Steel-Tube Short Columns, Kenji Sakino; Hiroyuki Nakahara; Shosuke Morino; Isao Nishiyama, Journal of Structural Engineering, 2004",80.3,Cylinder 100x200,CR4-D-8,262,76.735,0,324,324,4.38,0,648,0,0,7481
"Behavior of Centrally Loaded Concrete-Filled Steel-Tube Short Columns, Kenji Sakino; Hiroyuki Nakahara; Shosuke Morino; Isao Nishiyama, Journal of Structural Engineering, 2004",25.4,Cylinder 100x200,CR6-A-2,618,24.272,0,144,144,6.36,0,288,0,0,2572
"Behavior of Centrally Loaded Concrete-Filled Steel-Tube Short Columns, Kenji Sakino; Hiroyuki Nakahara; Shosuke Morino; Isao Nishiyama, Journal of Structural Engineering, 2004",40.5,Cylinder 100x200,CR6-A-4-1,618,38.702,0,144,144,6.36,0,288,0,0,2808
"Behavior of Centrally Loaded Concrete-Filled Steel-Tube Short Columns, Kenji Sakino; Hiroyuki Nakahara; Shosuke Morino; Isao Nishiyama, Journal of Structural Engineering, 2004",40.5,Cylinder 100x200,CR6-A-4-2,618,38.702,0,144,144,6.36,0,288,0,0,2765
"Behavior of Centrally Loaded Concrete-Filled Steel-Tube Short Columns, Kenji Sakino; Hiroyuki Nakahara; Shosuke Morino; Isao Nishiyama, Journal of Structural Engineering, 2004",77,Cylinder 100x200,CR6-A-8,618,73.581,0,144,144,6.36,0,288,0,0,3399
"Behavior of Centrally Loaded Concrete-Filled Steel-Tube Short Columns, Kenji Sakino; Hiroyuki Nakahara; Shosuke Morino; Isao Nishiyama, Journal of Structural Engineering, 2004",25.4,Cylinder 100x200,CR6-C-2,618,24.272,0,211,211,6.36,0,422,0,0,3920
"Behavior of Centrally Loaded Concrete-Filled Steel-Tube Short Columns, Kenji Sakino; Hiroyuki Nakahara; Shosuke Morino; Isao Nishiyama, Journal of Structural Engineering, 2004",40.5,Cylinder 100x200,CR6-C-4-1,618,38.702,0,211,211,6.36,0,422,0,0,4428
"Behavior of Centrally Loaded Concrete-Filled Steel-Tube Short Columns, Kenji Sakino; Hiroyuki Nakahara; Shosuke Morino; Isao Nishiyama, Journal of Structural Engineering, 2004",40.5,Cylinder 100x200,CR6-C-4-2,618,38.702,0,211,211,6.36,0,422,0,0,4484
"Behavior of Centrally Loaded Concrete-Filled Steel-Tube Short Columns, Kenji Sakino; Hiroyuki Nakahara; Shosuke Morino; Isao Nishiyama, Journal of Structural Engineering, 2004",77,Cylinder 100x200,CR6-C-8,618,73.581,0,211,211,6.36,0,422,0,0,5758
"Behavior of Centrally Loaded Concrete-Filled Steel-Tube Short Columns, Kenji Sakino; Hiroyuki Nakahara; Shosuke Morino; Isao Nishiyama, Journal of Structural Engineering, 2004",25.4,Cylinder 100x200,CR6-D-2,618,24.272,0,319,319,6.36,0,638,0,0,6320
"Behavior of Centrally Loaded Concrete-Filled Steel-Tube Short Columns, Kenji Sakino; Hiroyuki Nakahara; Shosuke Morino; Isao Nishiyama, Journal of Structural Engineering, 2004",41.1,Cylinder 100x200,CR6-D-4-1,618,39.275,0,319,319,6.36,0,638,0,0,7780
"Behavior of Centrally Loaded Concrete-Filled Steel-Tube Short Columns, Kenji Sakino; Hiroyuki Nakahara; Shosuke Morino; Isao Nishiyama, Journal of Structural Engineering, 2004",41.1,Cylinder 100x200,CR6-D-4-2,618,39.275,0,318,318,6.36,0,636,0,0,7473
"Behavior of Centrally Loaded Concrete-Filled Steel-Tube Short Columns, Kenji Sakino; Hiroyuki Nakahara; Shosuke Morino; Isao Nishiyama, Journal of Structural Engineering, 2004",85.1,Cylinder 100x200,CR6-D-8,618,81.322,0,319,319,6.36,0,638,0,0,10357
"Behavior of Centrally Loaded Concrete-Filled Steel-Tube Short Columns, Kenji Sakino; Hiroyuki Nakahara; Shosuke Morino; Isao Nishiyama, Journal of Structural Engineering, 2004",25.4,Cylinder 100x200,CR8-A-2,835,24.272,0,120,120,6.47,0,240,0,0,2819
"Behavior of Centrally Loaded Concrete-Filled Steel-Tube Short Columns, Kenji Sakino; Hiroyuki Nakahara; Shosuke Morino; Isao Nishiyama, Journal of Structural Engineering, 2004",40.5,Cylinder 100x200,CR8-A-4-1,835,38.702,0,120,120,6.47,0,240,0,0,2957
"Behavior of Centrally Loaded Concrete-Filled Steel-Tube Short Columns, Kenji Sakino; Hiroyuki Nakahara; Shosuke Morino; Isao Nishiyama, Journal of Structural Engineering, 2004",40.5,Cylinder 100x200,CR8-A-4-2,835,38.702,0,120,120,6.47,0,240,0,0,2961
"Behavior of Centrally Loaded Concrete-Filled Steel-Tube Short Columns, Kenji Sakino; Hiroyuki Nakahara; Shosuke Morino; Isao Nishiyama, Journal of Structural Engineering, 2004",77,Cylinder 100x200,CR8-A-8,835,73.581,0,119,119,6.47,0,238,0,0,3318
"Behavior of Centrally Loaded Concrete-Filled Steel-Tube Short Columns, Kenji Sakino; Hiroyuki Nakahara; Shosuke Morino; Isao Nishiyama, Journal of Structural Engineering, 2004",25.4,Cylinder 100x200,CR8-C-2,835,24.272,0,175,175,6.47,0,350,0,0,4210
"Behavior of Centrally Loaded Concrete-Filled Steel-Tube Short Columns, Kenji Sakino; Hiroyuki Nakahara; Shosuke Morino; Isao Nishiyama, Journal of Structural Engineering, 2004",40.5,Cylinder 100x200,CR8-C-4-1,835,38.702,0,175,175,6.47,0,350,0,0,4493
"Behavior of Centrally Loaded Concrete-Filled Steel-Tube Short Columns, Kenji Sakino; Hiroyuki Nakahara; Shosuke Morino; Isao Nishiyama, Journal of Structural Engineering, 2004",40.5,Cylinder 100x200,CR8-C-4-2,835,38.702,0,175,175,6.47,0,350,0,0,4542
"Behavior of Centrally Loaded Concrete-Filled Steel-Tube Short Columns, Kenji Sakino; Hiroyuki Nakahara; Shosuke Morino; Isao Nishiyama, Journal of Structural Engineering, 2004",77,Cylinder 100x200,CR8-C-8,835,73.581,0,175,175,6.47,0,350,0,0,5366
"Behavior of Centrally Loaded Concrete-Filled Steel-Tube Short Columns, Kenji Sakino; Hiroyuki Nakahara; Shosuke Morino; Isao Nishiyama, Journal of Structural Engineering, 2004",25.4,Cylinder 100x200,CR8-D-2,835,24.272,0,265,265,6.47,0,530,0,0,6546
"Behavior of Centrally Loaded Concrete-Filled Steel-Tube Short Columns, Kenji Sakino; Hiroyuki Nakahara; Shosuke Morino; Isao Nishiyama, Journal of Structural Engineering, 2004",41.1,Cylinder 100x200,CR8-D-4-1,835,39.275,0,264,264,6.47,0,528,0,0,7117
"Behavior of Centrally Loaded Concrete-Filled Steel-Tube Short Columns, Kenji Sakino; Hiroyuki Nakahara; Shosuke Morino; Isao Nishiyama, Journal of Structural Engineering, 2004",41.1,Cylinder 100x200,CR8-D-4-2,835,39.275,0,265,265,6.47,0,530,0,0,7172
"Behavior of Centrally Loaded Concrete-Filled Steel-Tube Short Columns, Kenji Sakino; Hiroyuki Nakahara; Shosuke Morino; Isao Nishiyama, Journal of Structural Engineering, 2004",80.3,Cylinder 100x200,CR8-D-8,835,76.735,0,265,265,6.47,0,530,0,0,8990
"Behavior of Centrally Loaded Concrete-Filled Steel-Tube Short Columns, Kenji Sakino; Hiroyuki Nakahara; Shosuke Morino; Isao Nishiyama, Journal of Structural Engineering, 2004",39.1,Cylinder 100x200,CR4-A-4-3,294,37.364,0,210,210,5.48,0,420,0,0,3183
"Behavior of Centrally Loaded Concrete-Filled Steel-Tube Short Columns, Kenji Sakino; Hiroyuki Nakahara; Shosuke Morino; Isao Nishiyama, Journal of Structural Engineering, 2004",91.1,Cylinder 100x200,CR4-A-9,294,87.055,0,211,211,5.48,0,422,0,0,4773
"Behavior of Centrally Loaded Concrete-Filled Steel-Tube Short Columns, Kenji Sakino; Hiroyuki Nakahara; Shosuke Morino; Isao Nishiyama, Journal of Structural Engineering, 2004",39.1,Cylinder 100x200,CR4-C-4-3,277,37.364,0,210,210,4.5,0,420,0,0,2713
"Behavior of Centrally Loaded Concrete-Filled Steel-Tube Short Columns, Kenji Sakino; Hiroyuki Nakahara; Shosuke Morino; Isao Nishiyama, Journal of Structural Engineering, 2004",91.1,Cylinder 100x200,CR4-C-9,277,87.055,0,211,211,4.5,0,422,0,0,4371
"Behavior of Centrally Loaded Concrete-Filled Steel-Tube Short Columns, Kenji Sakino; Hiroyuki Nakahara; Shosuke Morino; Isao Nishiyama, Journal of Structural Engineering, 2004",39.1,Cylinder 100x200,CR6-A-4-3,536,37.364,0,211,211,8.83,0,422,0,0,5898
"Behavior of Centrally Loaded Concrete-Filled Steel-Tube Short Columns, Kenji Sakino; Hiroyuki Nakahara; Shosuke Morino; Isao Nishiyama, Journal of Structural Engineering, 2004",91.1,Cylinder 100x200,CR6-A-9,536,87.055,0,211,211,8.83,0,422,0,0,7008
"Behavior of Centrally Loaded Concrete-Filled Steel-Tube Short Columns, Kenji Sakino; Hiroyuki Nakahara; Shosuke Morino; Isao Nishiyama, Journal of Structural Engineering, 2004",39.1,Cylinder 100x200,CR6-C-4-3,540,37.364,0,204,204,5.95,0,408,0,0,4026
"Behavior of Centrally Loaded Concrete-Filled Steel-Tube Short Columns, Kenji Sakino; Hiroyuki Nakahara; Shosuke Morino; Isao Nishiyama, Journal of Structural Engineering, 2004",91.1,Cylinder 100x200,CR6-C-9,540,87.055,0,204,204,5.95,0,408,0,0,5303
"Behavior of Centrally Loaded Concrete-Filled Steel-Tube Short Columns, Kenji Sakino; Hiroyuki Nakahara; Shosuke Morino; Isao Nishiyama, Journal of Structural Engineering, 2004",39.1,Cylinder 100x200,CR8-A-4-3,825,37.364,0,180,180,9.45,0,360,0,0,6803
"Behavior of Centrally Loaded Concrete-Filled Steel-Tube Short Columns, Kenji Sakino; Hiroyuki Nakahara; Shosuke Morino; Isao Nishiyama, Journal of Structural Engineering, 2004",91.1,Cylinder 100x200,CR8-A-9,825,87.055,0,180,180,9.45,0,360,0,0,7402
"Behavior of Centrally Loaded Concrete-Filled Steel-Tube Short Columns, Kenji Sakino; Hiroyuki Nakahara; Shosuke Morino; Isao Nishiyama, Journal of Structural Engineering, 2004",39.1,Cylinder 100x200,CR8-C-4-3,824,37.364,0,180,180,6.6,0,360,0,0,5028
"Behavior of Centrally Loaded Concrete-Filled Steel-Tube Short Columns, Kenji Sakino; Hiroyuki Nakahara; Shosuke Morino; Isao Nishiyama, Journal of Structural Engineering, 2004",91.1,Cylinder 100x200,CR8-C-9,824,87.055,0,180,180,6.6,0,360,0,0,5873
"Experimental investigation on octagonal concrete filled steel stub columns under uniaxial compression, Jiong-Yi Zhu; Tak-Ming Chan, Journal of Constructional Steel Research, 2018",38,Cylinder 150x300,30O-1,413,38,0,178,178,5.6,0,695,0,0,2733
"Experimental investigation on octagonal concrete filled steel stub columns under uniaxial compression, Jiong-Yi Zhu; Tak-Ming Chan, Journal of Constructional Steel Research, 2018",38,Cylinder 150x300,30O-2,413,38,0,178,178,5.6,0,695,0,0,2680
"Experimental investigation on octagonal concrete filled steel stub columns under uniaxial compression, Jiong-Yi Zhu; Tak-Ming Chan, Journal of Constructional Steel Research, 2018",38,Cylinder 150x300,30S-1,485,38,0,200,200,6,0,695,0,0,3488
"Experimental investigation on octagonal concrete filled steel stub columns under uniaxial compression, Jiong-Yi Zhu; Tak-Ming Chan, Journal of Constructional Steel Research, 2018",38,Cylinder 150x300,30S-2,485,38,0,200,200,6,0,695,0,0,3452
"Experimental investigation on octagonal concrete filled steel stub columns under uniaxial compression, Jiong-Yi Zhu; Tak-Ming Chan, Journal of Constructional Steel Research, 2018",80.5,Cylinder 150x300,50O-1,413,80.5,0,178,178,5.6,0,695,0,0,3543
"Experimental investigation on octagonal concrete filled steel stub columns under uniaxial compression, Jiong-Yi Zhu; Tak-Ming Chan, Journal of Constructional Steel Research, 2018",80.5,Cylinder 150x300,50O-2,413,80.5,0,178,178,5.6,0,695,0,0,3549
"Experimental investigation on octagonal concrete filled steel stub columns under uniaxial compression, Jiong-Yi Zhu; Tak-Ming Chan, Journal of Constructional Steel Research, 2018",80.5,Cylinder 150x300,50S-1,485,80.5,0,200,200,6,0,695,0,0,4921
"Experimental investigation on octagonal concrete filled steel stub columns under uniaxial compression, Jiong-Yi Zhu; Tak-Ming Chan, Journal of Constructional Steel Research, 2018",80.5,Cylinder 150x300,50S-2,485,80.5,0,200,200,6,0,695,0,0,4973
"Experimental investigation on octagonal concrete filled steel stub columns under uniaxial compression, Jiong-Yi Zhu; Tak-Ming Chan, Journal of Constructional Steel Research, 2018",112.1,Cylinder 150x300,80O-1,413,112.1,0,178,178,5.6,0,695,0,0,4199
"Experimental investigation on octagonal concrete filled steel stub columns under uniaxial compression, Jiong-Yi Zhu; Tak-Ming Chan, Journal of Constructional Steel Research, 2018",112.1,Cylinder 150x300,80O-2,413,112.1,0,178,178,5.6,0,695,0,0,4153
"Experimental investigation on octagonal concrete filled steel stub columns under uniaxial compression, Jiong-Yi Zhu; Tak-Ming Chan, Journal of Constructional Steel Research, 2018",112.1,Cylinder 150x300,80O-3,413,112.1,0,178,178,5.6,0,695,0,0,4203
"Experimental investigation on octagonal concrete filled steel stub columns under uniaxial compression, Jiong-Yi Zhu; Tak-Ming Chan, Journal of Constructional Steel Research, 2018",112.1,Cylinder 150x300,80S-1,485,112.1,0,200,200,6,0,695,0,0,6060
"Experimental investigation on octagonal concrete filled steel stub columns under uniaxial compression, Jiong-Yi Zhu; Tak-Ming Chan, Journal of Constructional Steel Research, 2018",112.1,Cylinder 150x300,80S-2,485,112.1,0,200,200,6,0,695,0,0,6298
"Experimental investigation on octagonal concrete filled steel stub columns under uniaxial compression, Jiong-Yi Zhu; Tak-Ming Chan, Journal of Constructional Steel Research, 2018",112.1,Cylinder 150x300,80S-3,485,112.1,0,200,200,6,0,695,0,0,6218
"Failure of lightweight aggregate concrete-filled steel tubular columns, Shehdeh Ghannam; Yahia Abdel Jawad; Yasser Hunaiti, Unknown, 2004",33.4,cube,C1-N,360,26.93,0,200,100,5,0,2000,0,0,1242
"Failure of lightweight aggregate concrete-filled steel tubular columns, Shehdeh Ghannam; Yahia Abdel Jawad; Yasser Hunaiti, Unknown, 2004",33.4,cube,C2-N,360,26.93,0,200,100,5,0,2000,0,0,1242
"Failure of lightweight aggregate concrete-filled steel tubular columns, Shehdeh Ghannam; Yahia Abdel Jawad; Yasser Hunaiti, Unknown, 2004",10,cube,C3-LW,360,7.015,0,200,100,5,0,2000,0,0,1062
"Failure of lightweight aggregate concrete-filled steel tubular columns, Shehdeh Ghannam; Yahia Abdel Jawad; Yasser Hunaiti, Unknown, 2004",10,cube,C4-LW,360,7.015,0,200,100,5,0,2000,0,0,1022
"Failure of lightweight aggregate concrete-filled steel tubular columns, Shehdeh Ghannam; Yahia Abdel Jawad; Yasser Hunaiti, Unknown, 2004",33.4,cube,C6-N,366,26.93,0,140,140,4,0,2100,0,0,1011
"Failure of lightweight aggregate concrete-filled steel tubular columns, Shehdeh Ghannam; Yahia Abdel Jawad; Yasser Hunaiti, Unknown, 2004",10,cube,C7-LW,366,7.015,0,140,140,4,0,2100,0,0,716
"Failure of lightweight aggregate concrete-filled steel tubular columns, Shehdeh Ghannam; Yahia Abdel Jawad; Yasser Hunaiti, Unknown, 2004",33.4,cube,C8-N,362,26.93,0,140,140,5,0,2100,0,0,1248
"Failure of lightweight aggregate concrete-filled steel tubular columns, Shehdeh Ghannam; Yahia Abdel Jawad; Yasser Hunaiti, Unknown, 2004",10,cube,C9-LW,362,7.015,0,140,140,5,0,2100,0,0,1005
"Failure of lightweight aggregate concrete-filled steel tubular columns, Shehdeh Ghannam; Yahia Abdel Jawad; Yasser Hunaiti, Unknown, 2004",33.4,cube,C28-N,320,26.93,0,150,90,3,0,2250,0,0,691
"Failure of lightweight aggregate concrete-filled steel tubular columns, Shehdeh Ghannam; Yahia Abdel Jawad; Yasser Hunaiti, Unknown, 2004",33.4,cube,C29-N,320,26.93,0,150,90,3,0,2250,0,0,638
"Failure of lightweight aggregate concrete-filled steel tubular columns, Shehdeh Ghannam; Yahia Abdel Jawad; Yasser Hunaiti, Unknown, 2004",10,cube,C30LW,320,7.015,0,150,90,3,0,2250,0,0,503
"Failure of lightweight aggregate concrete-filled steel tubular columns, Shehdeh Ghannam; Yahia Abdel Jawad; Yasser Hunaiti, Unknown, 2004",10,cube,C31LW,320,7.015,0,150,90,3,0,2250,0,0,491
"Failure of lightweight aggregate concrete-filled steel tubular columns, Shehdeh Ghannam; Yahia Abdel Jawad; Yasser Hunaiti, Unknown, 2004",10,cube,C32LW,320,7.015,0,150,90,3,0,2250,0,0,515
"Failure of lightweight aggregate concrete-filled steel tubular columns, Shehdeh Ghannam; Yahia Abdel Jawad; Yasser Hunaiti, Unknown, 2004",10,cube,C33LW,320,7.015,0,150,90,3,0,2250,0,0,492
"Failure of lightweight aggregate concrete-filled steel tubular columns, Shehdeh Ghannam; Yahia Abdel Jawad; Yasser Hunaiti, Unknown, 2004",33.4,cube,C34-N,320,26.93,0,150,90,3,0,2250,0,0,738
"Failure of lightweight aggregate concrete-filled steel tubular columns, Shehdeh Ghannam; Yahia Abdel Jawad; Yasser Hunaiti, Unknown, 2004",33.4,cube,C35-N,320,26.93,0,150,90,3,0,2250,0,0,625
"Failure of lightweight aggregate concrete-filled steel tubular columns, Shehdeh Ghannam; Yahia Abdel Jawad; Yasser Hunaiti, Unknown, 2004",33.4,cube,C36-N,240,26.93,0,100,100,2,0,2500,0,0,350
"Failure of lightweight aggregate concrete-filled steel tubular columns, Shehdeh Ghannam; Yahia Abdel Jawad; Yasser Hunaiti, Unknown, 2004",33.4,cube,C37-N,240,26.93,0,100,100,2,0,2500,0,0,360
"Failure of lightweight aggregate concrete-filled steel tubular columns, Shehdeh Ghannam; Yahia Abdel Jawad; Yasser Hunaiti, Unknown, 2004",33.4,cube,C38-N,240,26.93,0,100,100,2,0,2500,0,0,396
"Failure of lightweight aggregate concrete-filled steel tubular columns, Shehdeh Ghannam; Yahia Abdel Jawad; Yasser Hunaiti, Unknown, 2004",33.4,cube,C39-N,240,26.93,0,100,100,2,0,2500,0,0,342
"Failure of lightweight aggregate concrete-filled steel tubular columns, Shehdeh Ghannam; Yahia Abdel Jawad; Yasser Hunaiti, Unknown, 2004",10,cube,C40LW,240,7.015,0,100,100,2,0,2500,0,0,261
"Failure of lightweight aggregate concrete-filled steel tubular columns, Shehdeh Ghannam; Yahia Abdel Jawad; Yasser Hunaiti, Unknown, 2004",10,cube,C41LW,240,7.015,0,100,100,2,0,2500,0,0,240
"Failure of lightweight aggregate concrete-filled steel tubular columns, Shehdeh Ghannam; Yahia Abdel Jawad; Yasser Hunaiti, Unknown, 2004",10,cube,C42LW,240,7.015,0,100,100,2,0,2500,0,0,265
"Failure of lightweight aggregate concrete-filled steel tubular columns, Shehdeh Ghannam; Yahia Abdel Jawad; Yasser Hunaiti, Unknown, 2004",10,cube,C43LW,240,7.015,0,100,100,2,0,2500,0,0,243
"Strength of Concrete Filled Steel Tubular Columns, Muhammad Naseem Baig; Fan Jiansheng; Nie Jianguo, TSINGHUA SCIENCE AND TECHNOLOGY, 2006",27.59,Cylinder 150x300,4SF,250,27.59,0,125.66,125.66,2.5,0,750.19,0,0,594
"Strength of Concrete Filled Steel Tubular Columns, Muhammad Naseem Baig; Fan Jiansheng; Nie Jianguo, TSINGHUA SCIENCE AND TECHNOLOGY, 2006",27.59,Cylinder 150x300,4SFB,250,27.59,0,125.66,125.66,2.5,0,750.19,0,0,595
"Strength of Concrete Filled Steel Tubular Columns, Muhammad Naseem Baig; Fan Jiansheng; Nie Jianguo, TSINGHUA SCIENCE AND TECHNOLOGY, 2006",27.59,Cylinder 150x300,6SF,250,27.59,0,87.38,87.38,2.5,0,749.72,0,0,450
"Strength of Concrete Filled Steel Tubular Columns, Muhammad Naseem Baig; Fan Jiansheng; Nie Jianguo, TSINGHUA SCIENCE AND TECHNOLOGY, 2006",27.59,Cylinder 150x300,6SFB,250,27.59,0,87.38,87.38,2.5,0,749.72,0,0,407
"Tests and calculations for hollow structural steel (HSS) stub columns filled with self-consolidating concrete (SCC), Lin-Hai Han; Guo-Huang Yao; Xiao-Ling Zhao, Unknown, 2005",81,cube,SA1-1,282,71.543,0,60,60,1.87,0,180,0,0,382
"Tests and calculations for hollow structural steel (HSS) stub columns filled with self-consolidating concrete (SCC), Lin-Hai Han; Guo-Huang Yao; Xiao-Ling Zhao, Unknown, 2005",81,cube,SA1-2,282,71.543,0,60,60,1.87,0,180,0,0,350
"Tests and calculations for hollow structural steel (HSS) stub columns filled with self-consolidating concrete (SCC), Lin-Hai Han; Guo-Huang Yao; Xiao-Ling Zhao, Unknown, 2005",81,cube,SA2-1,282,71.543,0,100,100,1.87,0,300,0,0,860
"Tests and calculations for hollow structural steel (HSS) stub columns filled with self-consolidating concrete (SCC), Lin-Hai Han; Guo-Huang Yao; Xiao-Ling Zhao, Unknown, 2005",81,cube,SA2-2,282,71.543,0,100,100,1.87,0,300,0,0,840
"Tests and calculations for hollow structural steel (HSS) stub columns filled with self-consolidating concrete (SCC), Lin-Hai Han; Guo-Huang Yao; Xiao-Ling Zhao, Unknown, 2005",81,cube,SA3-1,282,71.543,0,150,150,1.87,0,450,0,0,1662
"Tests and calculations for hollow structural steel (HSS) stub columns filled with self-consolidating concrete (SCC), Lin-Hai Han; Guo-Huang Yao; Xiao-Ling Zhao, Unknown, 2005",81,cube,SA3-2,282,71.543,0,150,150,1.87,0,450,0,0,1740
"Tests and calculations for hollow structural steel (HSS) stub columns filled with self-consolidating concrete (SCC), Lin-Hai Han; Guo-Huang Yao; Xiao-Ling Zhao, Unknown, 2005",81,cube,SA4-1,282,71.543,0,200,200,1.87,0,600,0,0,2890
"Tests and calculations for hollow structural steel (HSS) stub columns filled with self-consolidating concrete (SCC), Lin-Hai Han; Guo-Huang Yao; Xiao-Ling Zhao, Unknown, 2005",81,cube,SA4-2,282,71.543,0,200,200,1.87,0,600,0,0,2920
"Tests and calculations for hollow structural steel (HSS) stub columns filled with self-consolidating concrete (SCC), Lin-Hai Han; Guo-Huang Yao; Xiao-Ling Zhao, Unknown, 2005",60,cube,SA5-1,282,51.431,0,250,250,1.87,0,750,0,0,3304
"Tests and calculations for hollow structural steel (HSS) stub columns filled with self-consolidating concrete (SCC), Lin-Hai Han; Guo-Huang Yao; Xiao-Ling Zhao, Unknown, 2005",60,cube,SA5-2,282,51.431,0,250,250,1.87,0,750,0,0,3400
"Tests and calculations for hollow structural steel (HSS) stub columns filled with self-consolidating concrete (SCC), Lin-Hai Han; Guo-Huang Yao; Xiao-Ling Zhao, Unknown, 2005",50.9,cube,SB1-1,404,42.903,0,60,60,2,0,180,0,0,318
"Tests and calculations for hollow structural steel (HSS) stub columns filled with self-consolidating concrete (SCC), Lin-Hai Han; Guo-Huang Yao; Xiao-Ling Zhao, Unknown, 2005",50.9,cube,SB1-2,404,42.903,0,60,60,2,0,180,0,0,322
"Tests and calculations for hollow structural steel (HSS) stub columns filled with self-consolidating concrete (SCC), Lin-Hai Han; Guo-Huang Yao; Xiao-Ling Zhao, Unknown, 2005",50.9,cube,SB2-1,404,42.903,0,100,100,2,0,300,0,0,770
"Tests and calculations for hollow structural steel (HSS) stub columns filled with self-consolidating concrete (SCC), Lin-Hai Han; Guo-Huang Yao; Xiao-Ling Zhao, Unknown, 2005",50.9,cube,SB2-2,404,42.903,0,100,100,2,0,300,0,0,772
"Tests and calculations for hollow structural steel (HSS) stub columns filled with self-consolidating concrete (SCC), Lin-Hai Han; Guo-Huang Yao; Xiao-Ling Zhao, Unknown, 2005",50.9,cube,SB3-1,404,42.903,0,150,150,2,0,450,0,0,1300
"Tests and calculations for hollow structural steel (HSS) stub columns filled with self-consolidating concrete (SCC), Lin-Hai Han; Guo-Huang Yao; Xiao-Ling Zhao, Unknown, 2005",50.9,cube,SB3-2,404,42.903,0,150,150,2,0,450,0,0,1420
"Tests and calculations for hollow structural steel (HSS) stub columns filled with self-consolidating concrete (SCC), Lin-Hai Han; Guo-Huang Yao; Xiao-Ling Zhao, Unknown, 2005",50.9,cube,SB4-1,404,42.903,0,200,200,2,0,600,0,0,1990
"Tests and calculations for hollow structural steel (HSS) stub columns filled with self-consolidating concrete (SCC), Lin-Hai Han; Guo-Huang Yao; Xiao-Ling Zhao, Unknown, 2005",50.9,cube,SB4-2,404,42.903,0,200,200,2,0,600,0,0,2054
"Tests and calculations for hollow structural steel (HSS) stub columns filled with self-consolidating concrete (SCC), Lin-Hai Han; Guo-Huang Yao; Xiao-Ling Zhao, Unknown, 2005",50.9,cube,SB5-1,404,42.903,0,250,250,2,0,750,0,0,3100
"Tests and calculations for hollow structural steel (HSS) stub columns filled with self-consolidating concrete (SCC), Lin-Hai Han; Guo-Huang Yao; Xiao-Ling Zhao, Unknown, 2005",50.9,cube,SB5-2,404,42.903,0,250,250,2,0,750,0,0,2965
"Tests and calculations for hollow structural steel (HSS) stub columns filled with self-consolidating concrete (SCC), Lin-Hai Han; Guo-Huang Yao; Xiao-Ling Zhao, Unknown, 2005",81,cube,SC1-1,404,71.543,0,60,60,2,0,180,0,0,422
"Tests and calculations for hollow structural steel (HSS) stub columns filled with self-consolidating concrete (SCC), Lin-Hai Han; Guo-Huang Yao; Xiao-Ling Zhao, Unknown, 2005",81,cube,SC1-2,404,71.543,0,60,60,2,0,180,0,0,406
"Tests and calculations for hollow structural steel (HSS) stub columns filled with self-consolidating concrete (SCC), Lin-Hai Han; Guo-Huang Yao; Xiao-Ling Zhao, Unknown, 2005",81,cube,SC2-1,404,71.543,0,150,150,2,0,450,0,0,2060
"Tests and calculations for hollow structural steel (HSS) stub columns filled with self-consolidating concrete (SCC), Lin-Hai Han; Guo-Huang Yao; Xiao-Ling Zhao, Unknown, 2005",81,cube,SC2-2,404,71.543,0,150,150,2,0,450,0,0,1980
"AXIALLY LOADED CONCRETE-FILLED STEEL TUBES, Stephen P. Schneider, Journal of Structural Engineering, 1998",30.454,cylinder,S1,356,30.454,0,127.3,127.3,3.15,0,611.04,0,0,917
"AXIALLY LOADED CONCRETE-FILLED STEEL TUBES, Stephen P. Schneider, Journal of Structural Engineering, 1998",26.044,cylinder,S2,357,26.044,0,126.9,126.9,4.34,0,609.12,0,0,1095
"AXIALLY LOADED CONCRETE-FILLED STEEL TUBES, Stephen P. Schneider, Journal of Structural Engineering, 1998",23.805,cylinder,S3,322,23.805,0,127,126.9,4.55,0,609.6,0,0,1113
"AXIALLY LOADED CONCRETE-FILLED STEEL TUBES, Stephen P. Schneider, Journal of Structural Engineering, 1998",23.805,cylinder,S4,312,23.805,0,126.5,125.3,5.67,0,607.2,0,0,1202
"AXIALLY LOADED CONCRETE-FILLED STEEL TUBES, Stephen P. Schneider, Journal of Structural Engineering, 1998",23.805,cylinder,S5,347,23.805,0,127.2,126.8,7.47,0,610.56,0,0,2069
"AXIALLY LOADED CONCRETE-FILLED STEEL TUBES, Stephen P. Schneider, Journal of Structural Engineering, 1998",30.454,cylinder,R1,430,30.454,0,152.3,76.6,3,0,609.2,0,0,819
"AXIALLY LOADED CONCRETE-FILLED STEEL TUBES, Stephen P. Schneider, Journal of Structural Engineering, 1998",26.044,cylinder,R2,383,26.044,0,152.8,76.5,4.47,0,611.2,0,0,1006
"AXIALLY LOADED CONCRETE-FILLED STEEL TUBES, Stephen P. Schneider, Journal of Structural Engineering, 1998",26.044,cylinder,R3,413,26.044,0,152.4,101.8,4.32,0,609.6,0,0,1144
"AXIALLY LOADED CONCRETE-FILLED STEEL TUBES, Stephen P. Schneider, Journal of Structural Engineering, 1998",23.805,cylinder,R4,365,23.805,0,152.7,102.8,4.57,0,610.8,0,0,1224
"AXIALLY LOADED CONCRETE-FILLED STEEL TUBES, Stephen P. Schneider, Journal of Structural Engineering, 1998",23.805,cylinder,R5,324,23.805,0,151.4,101.3,5.72,0,605.6,0,0,1335
"AXIALLY LOADED CONCRETE-FILLED STEEL TUBES, Stephen P. Schneider, Journal of Structural Engineering, 1998",23.805,cylinder,R6,358,23.805,0,152.37,102.13,7.34,0,609.48,0,0,1691
"Axial performance of short concrete filled steel tubes with high- and ultra-high- strength materials, Ming-Xiang Xiong; De-Xin Xiong; J.Y. Richard Liew, Engineering Structures, 2017",152.3,Cylinder 100x200,DS1,779,145.538,0,150,150,8,0,450,0,0,7058
"Axial performance of short concrete filled steel tubes with high- and ultra-high- strength materials, Ming-Xiang Xiong; De-Xin Xiong; J.Y. Richard Liew, Engineering Structures, 2017",157.2,Cylinder 100x200,DS2,779,150.221,0,150,150,8,0,450,0,0,7143
"Axial performance of short concrete filled steel tubes with high- and ultra-high- strength materials, Ming-Xiang Xiong; De-Xin Xiong; J.Y. Richard Liew, Engineering Structures, 2017",147,Cylinder 100x200,DS3,779,140.474,0,150,150,8,0,450,0,0,7032
"Axial performance of short concrete filled steel tubes with high- and ultra-high- strength materials, Ming-Xiang Xiong; De-Xin Xiong; J.Y. Richard Liew, Engineering Structures, 2017",164.1,Cylinder 100x200,DS4,779,156.815,0,150,150,8,0,450,0,0,7880
"Axial performance of short concrete filled steel tubes with high- and ultra-high- strength materials, Ming-Xiang Xiong; De-Xin Xiong; J.Y. Richard Liew, Engineering Structures, 2017",152.3,Cylinder 100x200,S1,779,145.538,0,150,150,8,0,450,0,0,6536
"Axial performance of short concrete filled steel tubes with high- and ultra-high- strength materials, Ming-Xiang Xiong; De-Xin Xiong; J.Y. Richard Liew, Engineering Structures, 2017",157.2,Cylinder 100x200,S2,779,150.221,0,150,150,8,0,450,0,0,6715
"Axial performance of short concrete filled steel tubes with high- and ultra-high- strength materials, Ming-Xiang Xiong; De-Xin Xiong; J.Y. Richard Liew, Engineering Structures, 2017",147,Cylinder 100x200,S3,779,140.474,0,150,150,8,0,450,0,0,6616
"Axial performance of short concrete filled steel tubes with high- and ultra-high- strength materials, Ming-Xiang Xiong; De-Xin Xiong; J.Y. Richard Liew, Engineering Structures, 2017",164.1,Cylinder 100x200,S4,779,156.815,0,150,150,8,0,450,0,0,7276
"Axial performance of short concrete filled steel tubes with high- and ultra-high- strength materials, Ming-Xiang Xiong; De-Xin Xiong; J.Y. Richard Liew, Engineering Structures, 2017",148,Cylinder 100x200,S5,779,141.429,0,150,150,8,0,450,0,0,6974
"Axial performance of short concrete filled steel tubes with high- and ultra-high- strength materials, Ming-Xiang Xiong; De-Xin Xiong; J.Y. Richard Liew, Engineering Structures, 2017",152.3,Cylinder 100x200,S6,756,145.538,0,150,150,12,0,450,0,0,8585
"Axial performance of short concrete filled steel tubes with high- and ultra-high- strength materials, Ming-Xiang Xiong; De-Xin Xiong; J.Y. Richard Liew, Engineering Structures, 2017",157.2,Cylinder 100x200,S7,756,150.221,0,150,150,12,0,450,0,0,8452
"Axial performance of short concrete filled steel tubes with high- and ultra-high- strength materials, Ming-Xiang Xiong; De-Xin Xiong; J.Y. Richard Liew, Engineering Structures, 2017",147,Cylinder 100x200,S8,756,140.474,0,150,150,12,0,450,0,0,8687
"Axial performance of short concrete filled steel tubes with high- and ultra-high- strength materials, Ming-Xiang Xiong; De-Xin Xiong; J.Y. Richard Liew, Engineering Structures, 2017",164.1,Cylinder 100x200,S9,756,156.815,0,150,150,12,0,450,0,0,8730
"Axial performance of short concrete filled steel tubes with high- and ultra-high- strength materials, Ming-Xiang Xiong; De-Xin Xiong; J.Y. Richard Liew, Engineering Structures, 2017",148,Cylinder 100x200,S10,756,141.429,0,150,150,12,0,450,0,0,8912
"Axial performance of short concrete filled steel tubes with high- and ultra-high- strength materials, Ming-Xiang Xiong; De-Xin Xiong; J.Y. Richard Liew, Engineering Structures, 2017",152.3,Cylinder 100x200,S11,446,145.538,0,150,150,12.5,0,450,0,0,5953
"Axial performance of short concrete filled steel tubes with high- and ultra-high- strength materials, Ming-Xiang Xiong; De-Xin Xiong; J.Y. Richard Liew, Engineering Structures, 2017",157.2,Cylinder 100x200,S12,446,150.221,0,150,150,12.5,0,450,0,0,5911
"Axial performance of short concrete filled steel tubes with high- and ultra-high- strength materials, Ming-Xiang Xiong; De-Xin Xiong; J.Y. Richard Liew, Engineering Structures, 2017",147,Cylinder 100x200,S13,446,140.474,0,150,150,12.5,0,450,0,0,6039
"Axial performance of short concrete filled steel tubes with high- and ultra-high- strength materials, Ming-Xiang Xiong; De-Xin Xiong; J.Y. Richard Liew, Engineering Structures, 2017",164.1,Cylinder 100x200,S14,446,156.815,0,150,150,12.5,0,450,0,0,6409
"Axial performance of short concrete filled steel tubes with high- and ultra-high- strength materials, Ming-Xiang Xiong; De-Xin Xiong; J.Y. Richard Liew, Engineering Structures, 2017",148,Cylinder 100x200,S15,446,141.429,0,150,150,12.5,0,450,0,0,6285
"Axial Load Behavior of Stiffened Concrete-Filled Steel Columns, C. S. Huang; Y.-K. Yeh; G.-Y. Liu; H.-T. Hu; K. C. Tsai; Y. T. Weng; S. H. Wang; M.-H. Wu, Journal of Structural Engineering, 2002",27.15,cylinder,SU-040,265.8,27.15,0,200,200,5,0,600,0,0,2312
"Axial Load Behavior of Stiffened Concrete-Filled Steel Columns, C. S. Huang; Y.-K. Yeh; G.-Y. Liu; H.-T. Hu; K. C. Tsai; Y. T. Weng; S. H. Wang; M.-H. Wu, Journal of Structural Engineering, 2002",27.15,cylinder,SS-040-050(3),265.8,27.15,0,200,200,5,0,600,0,0,2728
"Axial Load Behavior of Stiffened Concrete-Filled Steel Columns, C. S. Huang; Y.-K. Yeh; G.-Y. Liu; H.-T. Hu; K. C. Tsai; Y. T. Weng; S. H. Wang; M.-H. Wu, Journal of Structural Engineering, 2002",27.15,cylinder,SS-040-050(4),265.8,27.15,0,200,200,5,0,600,0,0,2903
"Axial Load Behavior of Stiffened Concrete-Filled Steel Columns, C. S. Huang; Y.-K. Yeh; G.-Y. Liu; H.-T. Hu; K. C. Tsai; Y. T. Weng; S. H. Wang; M.-H. Wu, Journal of Structural Engineering, 2002",27.15,cylinder,SS-040-100(4),265.8,27.15,0,200,200,5,0,600,0,0,2463
"Axial Load Behavior of Stiffened Concrete-Filled Steel Columns, C. S. Huang; Y.-K. Yeh; G.-Y. Liu; H.-T. Hu; K. C. Tsai; Y. T. Weng; S. H. Wang; M.-H. Wu, Journal of Structural Engineering, 2002",31.15,cylinder,SU-070,272.6,31.15,0,280,280,4,0,840,0,0,3401
"Axial Load Behavior of Stiffened Concrete-Filled Steel Columns, C. S. Huang; Y.-K. Yeh; G.-Y. Liu; H.-T. Hu; K. C. Tsai; Y. T. Weng; S. H. Wang; M.-H. Wu, Journal of Structural Engineering, 2002",23.94,cylinder,SS-070-050(3),323.8,23.94,0,224,224,3.2,0,672,0,0,2344
"Axial Load Behavior of Stiffened Concrete-Filled Steel Columns, C. S. Huang; Y.-K. Yeh; G.-Y. Liu; H.-T. Hu; K. C. Tsai; Y. T. Weng; S. H. Wang; M.-H. Wu, Journal of Structural Engineering, 2002",25.73,cylinder,SS-070-050(3)R,323.8,25.73,0,224,224,3.2,0,672,0,0,2328
"Axial Load Behavior of Stiffened Concrete-Filled Steel Columns, C. S. Huang; Y.-K. Yeh; G.-Y. Liu; H.-T. Hu; K. C. Tsai; Y. T. Weng; S. H. Wang; M.-H. Wu, Journal of Structural Engineering, 2002",30.49,cylinder,SS-070-093(2),272.6,30.49,0,280,280,4,0,840,0,0,3744
"Axial Load Behavior of Stiffened Concrete-Filled Steel Columns, C. S. Huang; Y.-K. Yeh; G.-Y. Liu; H.-T. Hu; K. C. Tsai; Y. T. Weng; S. H. Wang; M.-H. Wu, Journal of Structural Engineering, 2002",30.49,cylinder,SS-070-093(3),272.6,30.49,0,280,280,4,0,840,0,0,3855
"Axial Load Behavior of Stiffened Concrete-Filled Steel Columns, C. S. Huang; Y.-K. Yeh; G.-Y. Liu; H.-T. Hu; K. C. Tsai; Y. T. Weng; S. H. Wang; M.-H. Wu, Journal of Structural Engineering, 2002",29.84,cylinder,SS-070-140(3),272.6,29.84,0,280,280,4,0,840,0,0,3610
"Axial Load Behavior of Stiffened Concrete-Filled Steel Columns, C. S. Huang; Y.-K. Yeh; G.-Y. Liu; H.-T. Hu; K. C. Tsai; Y. T. Weng; S. H. Wang; M.-H. Wu, Journal of Structural Engineering, 2002",29.18,cylinder,SS-070-187(3),272.6,29.18,0,280,280,4,0,840,0,0,3457
"Axial Load Behavior of Stiffened Concrete-Filled Steel Columns, C. S. Huang; Y.-K. Yeh; G.-Y. Liu; H.-T. Hu; K. C. Tsai; Y. T. Weng; S. H. Wang; M.-H. Wu, Journal of Structural Engineering, 2002",27.2,cylinder,SU-150,341.7,27.2,0,300,300,2,0,900,0,0,3062
"Axial Load Behavior of Stiffened Concrete-Filled Steel Columns, C. S. Huang; Y.-K. Yeh; G.-Y. Liu; H.-T. Hu; K. C. Tsai; Y. T. Weng; S. H. Wang; M.-H. Wu, Journal of Structural Engineering, 2002",24,cylinder,SS-150-050(2),341.7,24,0,300,300,2,0,900,0,0,3184
"Axial Load Behavior of Stiffened Concrete-Filled Steel Columns, C. S. Huang; Y.-K. Yeh; G.-Y. Liu; H.-T. Hu; K. C. Tsai; Y. T. Weng; S. H. Wang; M.-H. Wu, Journal of Structural Engineering, 2002",25.21,cylinder,SS-150-100(2),341.7,25.21,0,300,300,2,0,900,0,0,3105
"Experimental behavior of CFST stub columns after being exposed to freezing and thawing, You-Fu Yang; Kai Cao; Tian-Zheng Wang, Cold Regions Science and Technology, 2013",83.9,Cube 150,S2-0,184.7,74.361,0,100,100,2,0,300,0,0,867.3
"Experimental behavior of CFST stub columns after being exposed to freezing and thawing, You-Fu Yang; Kai Cao; Tian-Zheng Wang, Cold Regions Science and Technology, 2013",83.9,Cube 150,S2-50,184.7,74.361,0,100,100,2,0,300,0,0,810.3
"Experimental behavior of CFST stub columns after being exposed to freezing and thawing, You-Fu Yang; Kai Cao; Tian-Zheng Wang, Cold Regions Science and Technology, 2013",83.9,Cube 150,S2-100,184.7,74.361,0,100,100,2,0,300,0,0,753.9
"Experimental behavior of CFST stub columns after being exposed to freezing and thawing, You-Fu Yang; Kai Cao; Tian-Zheng Wang, Cold Regions Science and Technology, 2013",83.9,Cube 150,S2-200,184.7,74.361,0,100,100,2,0,300,0,0,779.1
"Experimental behavior of CFST stub columns after being exposed to freezing and thawing, You-Fu Yang; Kai Cao; Tian-Zheng Wang, Cold Regions Science and Technology, 2013",83.9,Cube 150,S2-300,184.7,74.361,0,100,100,2,0,300,0,0,673
"Experimental behavior of CFST stub columns after being exposed to freezing and thawing, You-Fu Yang; Kai Cao; Tian-Zheng Wang, Cold Regions Science and Technology, 2013",83.9,Cube 150,S3-0,176.5,74.361,0,100,100,3,0,300,0,0,891.3
"Experimental behavior of CFST stub columns after being exposed to freezing and thawing, You-Fu Yang; Kai Cao; Tian-Zheng Wang, Cold Regions Science and Technology, 2013",83.9,Cube 150,S3-50,176.5,74.361,0,100,100,3,0,300,0,0,818
"Experimental behavior of CFST stub columns after being exposed to freezing and thawing, You-Fu Yang; Kai Cao; Tian-Zheng Wang, Cold Regions Science and Technology, 2013",83.9,Cube 150,S3-100,176.5,74.361,0,100,100,3,0,300,0,0,754.7
"Experimental behavior of CFST stub columns after being exposed to freezing and thawing, You-Fu Yang; Kai Cao; Tian-Zheng Wang, Cold Regions Science and Technology, 2013",83.9,Cube 150,S3-200,176.5,74.361,0,100,100,3,0,300,0,0,830
"Experimental behavior of CFST stub columns after being exposed to freezing and thawing, You-Fu Yang; Kai Cao; Tian-Zheng Wang, Cold Regions Science and Technology, 2013",83.9,Cube 150,S3-300,176.5,74.361,0,100,100,3,0,300,0,0,696.9
"Experimental behavior of CFST stub columns after being exposed to freezing and thawing, You-Fu Yang; Kai Cao; Tian-Zheng Wang, Cold Regions Science and Technology, 2013",83.9,Cube 150,S3.9-0,235.1,74.361,0,100,100,3.9,0,300,0,0,1068
"Experimental behavior of CFST stub columns after being exposed to freezing and thawing, You-Fu Yang; Kai Cao; Tian-Zheng Wang, Cold Regions Science and Technology, 2013",83.9,Cube 150,S3.9-50,235.1,74.361,0,100,100,3.9,0,300,0,0,1095
"Experimental behavior of CFST stub columns after being exposed to freezing and thawing, You-Fu Yang; Kai Cao; Tian-Zheng Wang, Cold Regions Science and Technology, 2013",83.9,Cube 150,S3.9-100,235.1,74.361,0,100,100,3.9,0,300,0,0,1127
