Repository: Serali-Nerri/xgboost

# CFST柱极限承载力预测 - XGBoost ML管道

## 项目概述

本项目是一个完整的机器学习管道，用于预测混凝土填充钢管（CFST）柱的极限承载力。采用XGBoost算法，提供从数据加载、预处理、模型训练、评估到预测的全流程解决方案。

### 核心特性

- **模块化设计**：清晰的模块分离，便于维护和扩展
- **特征工程支持**：处理无量纲参数，剔除几何参数实现多截面统一预测
- **自动化超参数优化**：集成Optuna框架进行超参数搜索，支持持久化存储和断点续训
- **智能参数加载**：自动加载最优参数，无需手动配置
- **特征选择**：迭代剔除法自动寻找最优特征子集
- **多维度评估**：集成R²、RMSE、MAE、MAPE、COV等工程指标
- **可视化分析**：提供预测散点图、特征重要性图和学习曲线
- **COV稳定性指标**：特别添加变异系数评估模型预测稳定性

---

## 环境要求

### 系统要求
- Python 3.8+
- 8GB+ RAM（推荐16GB）
- 5GB+ 可用磁盘空间

### Python依赖
- pandas &gt;= 1.5.0
- numpy &gt;= 1.23.0
- xgboost &gt;= 1.7.0
- scikit-learn &gt;= 1.2.0
- matplotlib &gt;= 3.6.0
- seaborn &gt;= 0.12.0
- optuna &gt;= 3.0.0
- joblib &gt;= 1.2.0

---

File: data/raw/all_dedup.csv (part 2 of 46)
Ref.No.,fc (MPa),type (规格备注),试件标号,fy (MPa),fcy150,R再生骨料取代率(%),b (mm),h (mm),t (mm),r0 (mm),L (mm),e1 (mm),e2 (mm),Nexp (kN)
"Experimental behavior of CFST stub columns after being exposed to freezing and thawing, You-Fu Yang; Kai Cao; Tian-Zheng Wang, Cold Regions Science and Technology, 2013",83.9,Cube 150,S3.9-200,235.1,74.361,0,100,100,3.9,0,300,0,0,1134
"Experimental behavior of CFST stub columns after being exposed to freezing and thawing, You-Fu Yang; Kai Cao; Tian-Zheng Wang, Cold Regions Science and Technology, 2013",83.9,Cube 150,S3.9-300,235.1,74.361,0,100,100,3.9,0,300,0,0,1126
"Behavior of concrete-filled steel tubular stub columns and beams using dune sand as part of fine aggregate, Wei-Hua Wang; Lin-Hai Han; Wei Li; Yi-Hai Jia, Construction and Building Materials, 2014",78,cube,S-3-8-1,363,68.637,0,160,160,3.46,0,480,0,0,2011
"Behavior of concrete-filled steel tubular stub columns and beams using dune sand as part of fine aggregate, Wei-Hua Wang; Lin-Hai Han; Wei Li; Yi-Hai Jia, Construction and Building Materials, 2014",78,cube,S-3-8-2,363,68.637,0,160,160,3.46,0,480,0,0,2333
"Behavior of concrete-filled steel tubular stub columns and beams using dune sand as part of fine aggregate, Wei-Hua Wang; Lin-Hai Han; Wei Li; Yi-Hai Jia, Construction and Building Materials, 2014",54,cube,S-3-5-1,363,45.793,0,160,160,3.46,0,480,0,0,1784
"Behavior of concrete-filled steel tubular stub columns and beams using dune sand as part of fine aggregate, Wei-Hua Wang; Lin-Hai Han; Wei Li; Yi-Hai Jia, Construction and Building Materials, 2014",54,cube,S-3-5-2,363,45.793,0,160,160,3.46,0,480,0,0,1812
"Behavior of concrete-filled steel tubular stub columns and beams using dune sand as part of fine aggregate, Wei-Hua Wang; Lin-Hai Han; Wei Li; Yi-Hai Jia, Construction and Building Materials, 2014",78,cube,S-5-8-1,353,68.637,0,160,160,5.43,0,480,0,0,2751
"Behavior of concrete-filled steel tubular stub columns and beams using dune sand as part of fine aggregate, Wei-Hua Wang; Lin-Hai Han; Wei Li; Yi-Hai Jia, Construction and Building Materials, 2014",78,cube,S-5-8-2,353,68.637,0,160,160,5.43,0,480,0,0,2791
"Behaviour of concrete-filled hollow structural steel (HSS) columns with pre-load on the steel tubes, Lin-Hai Han; Guo-Huang Yao, Unknown, 2003",20.1,Cube 150,S-1,340,15.32,0,120,120,2.65,0,360,0,0,640
"Behaviour of concrete-filled hollow structural steel (HSS) columns with pre-load on the steel tubes, Lin-Hai Han; Guo-Huang Yao, Unknown, 2003",20.1,Cube 150,SP-1,340,15.32,0,120,120,2.65,0,360,0,0,664
"Behaviour of concrete-filled hollow structural steel (HSS) columns with pre-load on the steel tubes, Lin-Hai Han; Guo-Huang Yao, Unknown, 2003",20.1,Cube 150,S-2,340,15.32,0,120,120,2.65,0,360,14,14,533
"Behaviour of concrete-filled hollow structural steel (HSS) columns with pre-load on the steel tubes, Lin-Hai Han; Guo-Huang Yao, Unknown, 2003",20.1,Cube 150,SP-2,340,15.32,0,120,120,2.65,0,360,14,14,538
"Behaviour of concrete-filled hollow structural steel (HSS) columns with pre-load on the steel tubes, Lin-Hai Han; Guo-Huang Yao, Unknown, 2003",36,Cube 150,S-3,340,29.261,0,120,120,2.65,0,360,0,0,816
"Behaviour of concrete-filled hollow structural steel (HSS) columns with pre-load on the steel tubes, Lin-Hai Han; Guo-Huang Yao, Unknown, 2003",36,Cube 150,SP-3,340,29.261,0,120,120,2.65,0,360,0,0,812
"Behaviour of concrete-filled hollow structural steel (HSS) columns with pre-load on the steel tubes, Lin-Hai Han; Guo-Huang Yao, Unknown, 2003",36,Cube 150,S-4,340,29.261,0,120,120,2.65,0,360,14,14,600
"Behaviour of concrete-filled hollow structural steel (HSS) columns with pre-load on the steel tubes, Lin-Hai Han; Guo-Huang Yao, Unknown, 2003",36,Cube 150,SP-4,340,29.261,0,120,120,2.65,0,360,14,14,622
"Behaviour of concrete-filled hollow structural steel (HSS) columns with pre-load on the steel tubes, Lin-Hai Han; Guo-Huang Yao, Unknown, 2003",36,Cube 150,SP-5,340,29.261,0,120,120,2.65,0,360,14,14,650
"Behaviour of concrete-filled hollow structural steel (HSS) columns with pre-load on the steel tubes, Lin-Hai Han; Guo-Huang Yao, Unknown, 2003",36,Cube 150,SP-6,340,29.261,0,120,120,2.65,0,360,31,31,500
"Behaviour of concrete-filled hollow structural steel (HSS) columns with pre-load on the steel tubes, Lin-Hai Han; Guo-Huang Yao, Unknown, 2003",36,Cube 150,L-2,340,29.261,0,120,120,2.65,0,1400,0,0,769
"Behaviour of concrete-filled hollow structural steel (HSS) columns with pre-load on the steel tubes, Lin-Hai Han; Guo-Huang Yao, Unknown, 2003",36,Cube 150,LP-2,340,29.261,0,120,120,2.65,0,1400,0,0,730
"Behaviour of concrete-filled hollow structural steel (HSS) columns with pre-load on the steel tubes, Lin-Hai Han; Guo-Huang Yao, Unknown, 2003",36,Cube 150,L-1,340,29.261,0,120,120,2.65,0,1400,14,14,590
"Behaviour of concrete-filled hollow structural steel (HSS) columns with pre-load on the steel tubes, Lin-Hai Han; Guo-Huang Yao, Unknown, 2003",36,Cube 150,LP-1,340,29.261,0,120,120,2.65,0,1400,14,14,560
"Behaviour of concrete-filled hollow structural steel (HSS) columns with pre-load on the steel tubes, Lin-Hai Han; Guo-Huang Yao, Unknown, 2003",36,Cube 150,LP-3,340,29.261,0,120,120,2.65,0,1400,14,14,552
"Behaviour of concrete-filled hollow structural steel (HSS) columns with pre-load on the steel tubes, Lin-Hai Han; Guo-Huang Yao, Unknown, 2003",36,Cube 150,LP-4,340,29.261,0,120,120,2.65,0,1400,31,31,452
"Behaviour of concrete-filled hollow structural steel (HSS) columns with pre-load on the steel tubes, Lin-Hai Han; Guo-Huang Yao, Unknown, 2003",30,Cube 150,L-5,340,23.909,0,120,120,2.65,0,1400,31,31,412
"Behaviour of concrete-filled hollow structural steel (HSS) columns with pre-load on the steel tubes, Lin-Hai Han; Guo-Huang Yao, Unknown, 2003",30,Cube 150,LP-6,340,23.909,0,120,120,2.65,0,1400,31,31,397
"Behaviour of concrete-filled hollow structural steel (HSS) columns with pre-load on the steel tubes, Lin-Hai Han; Guo-Huang Yao, Unknown, 2003",30,Cube 150,LP-7,340,23.909,0,120,120,2.65,0,1400,31,31,390
"Square concrete filled steel tubular (CFST) members under loading and chloride corrosion: Experiments, Lin-Hai Han; Chao Hou; Qing-Li Wang, Journal of Constructional Steel Research, 2012",59.1,cube,sc1-1,372.8,50.582,0,160,160,3.83,0,480,0,0,2223
"Square concrete filled steel tubular (CFST) members under loading and chloride corrosion: Experiments, Lin-Hai Han; Chao Hou; Qing-Li Wang, Journal of Constructional Steel Research, 2012",59.1,cube,sc2-1,372.8,50.582,0,160,160,3.83,0,480,0,0,2160
"Square concrete filled steel tubular (CFST) members under loading and chloride corrosion: Experiments, Lin-Hai Han; Chao Hou; Qing-Li Wang, Journal of Constructional Steel Research, 2012",59.1,cube,sc2-2,372.8,50.582,0,160,160,3.83,0,480,0,0,2042
"Square concrete filled steel tubular (CFST) members under loading and chloride corrosion: Experiments, Lin-Hai Han; Chao Hou; Qing-Li Wang, Journal of Constructional Steel Research, 2012",59.1,cube,sc3-1,372.8,50.582,0,160,160,3.83,0,480,0,0,2022
"Square concrete filled steel tubular (CFST) members under loading and chloride corrosion: Experiments, Lin-Hai Han; Chao Hou; Qing-Li Wang, Journal of Constructional Steel Research, 2012",59.1,cube,sc4-1,372.8,50.582,0,160,160,3.83,0,480,0,0,1827
"Square concrete filled steel tubular (CFST) members under loading and chloride corrosion: Experiments, Lin-Hai Han; Chao Hou; Qing-Li Wang, Journal of Constructional Steel Research, 2012",59.1,cube,sc4-2,372.8,50.582,0,160,160,3.83,0,480,0,0,1885
"Square concrete filled steel tubular (CFST) members under loading and chloride corrosion: Experiments, Lin-Hai Han; Chao Hou; Qing-Li Wang, Journal of Constructional Steel Research, 2012",59.1,cube,sc5-1,372.8,50.582,0,160,160,3.83,0,480,0,0,1500
"Square concrete filled steel tubular (CFST) members under loading and chloride corrosion: Experiments, Lin-Hai Han; Chao Hou; Qing-Li Wang, Journal of Constructional Steel Research, 2012",59.1,cube,sc5-2,372.8,50.582,0,160,160,3.83,0,480,0,0,1581
"Square concrete filled steel tubular (CFST) members under loading and chloride corrosion: Experiments, Lin-Hai Han; Chao Hou; Qing-Li Wang, Journal of Constructional Steel Research, 2012",59.1,cube,sc6-1-h,372.8,50.582,0,160,160,3.83,0,480,0,0,2280
"Square concrete filled steel tubular (CFST) members under loading and chloride corrosion: Experiments, Lin-Hai Han; Chao Hou; Qing-Li Wang, Journal of Constructional Steel Research, 2012",59.1,cube,sc7-1-h,372.8,50.582,0,160,160,3.83,0,480,0,0,1842
"Square concrete filled steel tubular (CFST) members under loading and chloride corrosion: Experiments, Lin-Hai Han; Chao Hou; Qing-Li Wang, Journal of Constructional Steel Research, 2012",59.1,cube,sc7-2-h,372.8,50.582,0,160,160,3.83,0,480,0,0,1968
"Experimental Study of Square Concrete-Filled Welded Cold-Formed Steel Columns Under Concentric Loading, Md. Mofzul Islam; Rubieyat Bin Ali; Mahbuba Begum; Md. Soebur Rahman, Unknown, 2020",27,cylinder,F-27-100,350,27,0,100,100,4,0,1000,0,0,697
"Experimental Study of Square Concrete-Filled Welded Cold-Formed Steel Columns Under Concentric Loading, Md. Mofzul Islam; Rubieyat Bin Ali; Mahbuba Begum; Md. Soebur Rahman, Unknown, 2020",35,cylinder,F-35-100,350,35,0,100,100,4,0,1000,0,0,729
"Experimental Study of Square Concrete-Filled Welded Cold-Formed Steel Columns Under Concentric Loading, Md. Mofzul Islam; Rubieyat Bin Ali; Mahbuba Begum; Md. Soebur Rahman, Unknown, 2020",44,cylinder,F-44-100,350,44,0,100,100,4,0,1000,0,0,798
"Experimental Study of Square Concrete-Filled Welded Cold-Formed Steel Columns Under Concentric Loading, Md. Mofzul Islam; Rubieyat Bin Ali; Mahbuba Begum; Md. Soebur Rahman, Unknown, 2020",27,cylinder,F-27-125,350,27,0,125,125,4,0,1000,0,0,999
"Experimental Study of Square Concrete-Filled Welded Cold-Formed Steel Columns Under Concentric Loading, Md. Mofzul Islam; Rubieyat Bin Ali; Mahbuba Begum; Md. Soebur Rahman, Unknown, 2020",35,cylinder,F-35-125,350,35,0,125,125,4,0,1000,0,0,1019
"Experimental Study of Square Concrete-Filled Welded Cold-Formed Steel Columns Under Concentric Loading, Md. Mofzul Islam; Rubieyat Bin Ali; Mahbuba Begum; Md. Soebur Rahman, Unknown, 2020",44,cylinder,F-44-125,350,44,0,125,125,4,0,1000,0,0,1093
"Experimental Study of Square Concrete-Filled Welded Cold-Formed Steel Columns Under Concentric Loading, Md. Mofzul Islam; Rubieyat Bin Ali; Mahbuba Begum; Md. Soebur Rahman, Unknown, 2020",35,cylinder,S-25-35,325,35,0,125,125,5,0,1000,0,0,1320
"Experimental Study of Square Concrete-Filled Welded Cold-Formed Steel Columns Under Concentric Loading, Md. Mofzul Islam; Rubieyat Bin Ali; Mahbuba Begum; Md. Soebur Rahman, Unknown, 2020",35,cylinder,S-31-35,350,35,0,125,125,4,0,1000,0,0,1019
"Experimental Study of Square Concrete-Filled Welded Cold-Formed Steel Columns Under Concentric Loading, Md. Mofzul Islam; Rubieyat Bin Ali; Mahbuba Begum; Md. Soebur Rahman, Unknown, 2020",35,cylinder,S-42-35,375,35,0,125,125,3,0,1000,0,0,930
"Experimental Study of Square Concrete-Filled Welded Cold-Formed Steel Columns Under Concentric Loading, Md. Mofzul Islam; Rubieyat Bin Ali; Mahbuba Begum; Md. Soebur Rahman, Unknown, 2020",44,cylinder,S-25-44,325,44,0,125,125,5,0,1000,0,0,1384
"Experimental Study of Square Concrete-Filled Welded Cold-Formed Steel Columns Under Concentric Loading, Md. Mofzul Islam; Rubieyat Bin Ali; Mahbuba Begum; Md. Soebur Rahman, Unknown, 2020",44,cylinder,S-31-44,350,44,0,125,125,4,0,1000,0,0,1093
"Experimental Study of Square Concrete-Filled Welded Cold-Formed Steel Columns Under Concentric Loading, Md. Mofzul Islam; Rubieyat Bin Ali; Mahbuba Begum; Md. Soebur Rahman, Unknown, 2020",44,cylinder,S-42-44,375,44,0,125,125,3,0,1000,0,0,1028
"Experimental Study of Square Concrete-Filled Welded Cold-Formed Steel Columns Under Concentric Loading, Md. Mofzul Islam; Rubieyat Bin Ali; Mahbuba Begum; Md. Soebur Rahman, Unknown, 2020",35,cylinder,T-3-4,350,35,0,100,100,4,0,300,0,0,810
"Experimental Study of Square Concrete-Filled Welded Cold-Formed Steel Columns Under Concentric Loading, Md. Mofzul Islam; Rubieyat Bin Ali; Mahbuba Begum; Md. Soebur Rahman, Unknown, 2020",35,cylinder,T-5-4,350,35,0,100,100,4,0,500,0,0,770
"Experimental Study of Square Concrete-Filled Welded Cold-Formed Steel Columns Under Concentric Loading, Md. Mofzul Islam; Rubieyat Bin Ali; Mahbuba Begum; Md. Soebur Rahman, Unknown, 2020",35,cylinder,T-10-4,350,35,0,100,100,4,0,1000,0,0,729
"Experimental Study of Square Concrete-Filled Welded Cold-Formed Steel Columns Under Concentric Loading, Md. Mofzul Islam; Rubieyat Bin Ali; Mahbuba Begum; Md. Soebur Rahman, Unknown, 2020",35,cylinder,T-3-5,325,35,0,100,100,5,0,300,0,0,903
"Experimental Study of Square Concrete-Filled Welded Cold-Formed Steel Columns Under Concentric Loading, Md. Mofzul Islam; Rubieyat Bin Ali; Mahbuba Begum; Md. Soebur Rahman, Unknown, 2020",35,cylinder,T-5-5,325,35,0,100,100,5,0,500,0,0,871
"Experimental Study of Square Concrete-Filled Welded Cold-Formed Steel Columns Under Concentric Loading, Md. Mofzul Islam; Rubieyat Bin Ali; Mahbuba Begum; Md. Soebur Rahman, Unknown, 2020",35,cylinder,T-10-5,325,35,0,100,100,5,0,1000,0,0,822
"Low-temperature compression behaviour of square CFST columns using Q960 ultra-high strength steel, Jia-Bao Yan; Yan-Li Luo; Lingfeng Su; Xuchuan Lin; Yun-Biao Luo; Lingxin Zhang, Journal of Constructional Steel Research, 2021",31.3,cylinder,t4T20-1,928,31.3,0,150,150,4.1,0,450,0,0,3151
"Low-temperature compression behaviour of square CFST columns using Q960 ultra-high strength steel, Jia-Bao Yan; Yan-Li Luo; Lingfeng Su; Xuchuan Lin; Yun-Biao Luo; Lingxin Zhang, Journal of Constructional Steel Research, 2021",31.3,cylinder,t4T20-2,928,31.3,0,150,150,4.1,0,450,0,0,3215
"Low-temperature compression behaviour of square CFST columns using Q960 ultra-high strength steel, Jia-Bao Yan; Yan-Li Luo; Lingfeng Su; Xuchuan Lin; Yun-Biao Luo; Lingxin Zhang, Journal of Constructional Steel Research, 2021",39.7,cylinder,t4T-30-1,955,39.7,0,150,150,4.1,0,450,0,0,3370
"Low-temperature compression behaviour of square CFST columns using Q960 ultra-high strength steel, Jia-Bao Yan; Yan-Li Luo; Lingfeng Su; Xuchuan Lin; Yun-Biao Luo; Lingxin Zhang, Journal of Constructional Steel Research, 2021",47.3,cylinder,t4T-60-1,973,47.3,0,150,150,4.1,0,450,0,0,3734
"Low-temperature compression behaviour of square CFST columns using Q960 ultra-high strength steel, Jia-Bao Yan; Yan-Li Luo; Lingfeng Su; Xuchuan Lin; Yun-Biao Luo; Lingxin Zhang, Journal of Constructional Steel Research, 2021",47.3,cylinder,t4T-60-2,973,47.3,0,150,150,4.1,0,450,0,0,3615
"Low-temperature compression behaviour of square CFST columns using Q960 ultra-high strength steel, Jia-Bao Yan; Yan-Li Luo; Lingfeng Su; Xuchuan Lin; Yun-Biao Luo; Lingxin Zhang, Journal of Constructional Steel Research, 2021",52.6,cylinder,t4T-90-1,994,52.6,0,150,150,4.1,0,450,0,0,3140
"Low-temperature compression behaviour of square CFST columns using Q960 ultra-high strength steel, Jia-Bao Yan; Yan-Li Luo; Lingfeng Su; Xuchuan Lin; Yun-Biao Luo; Lingxin Zhang, Journal of Constructional Steel Research, 2021",52.6,cylinder,t4T-90-2,994,52.6,0,150,150,4.1,0,450,0,0,3623
"Low-temperature compression behaviour of square CFST columns using Q960 ultra-high strength steel, Jia-Bao Yan; Yan-Li Luo; Lingfeng Su; Xuchuan Lin; Yun-Biao Luo; Lingxin Zhang, Journal of Constructional Steel Research, 2021",31.3,cylinder,t3T20-1,961,31.3,0,150,150,3.1,0,450,0,0,2247
"Low-temperature compression behaviour of square CFST columns using Q960 ultra-high strength steel, Jia-Bao Yan; Yan-Li Luo; Lingfeng Su; Xuchuan Lin; Yun-Biao Luo; Lingxin Zhang, Journal of Constructional Steel Research, 2021",31.3,cylinder,t3T20-2,961,31.3,0,150,150,3.1,0,450,0,0,2358
"Low-temperature compression behaviour of square CFST columns using Q960 ultra-high strength steel, Jia-Bao Yan; Yan-Li Luo; Lingfeng Su; Xuchuan Lin; Yun-Biao Luo; Lingxin Zhang, Journal of Constructional Steel Research, 2021",47.3,cylinder,t3T-60-1,1008,47.3,0,150,150,3.1,0,450,0,0,2698
"Low-temperature compression behaviour of square CFST columns using Q960 ultra-high strength steel, Jia-Bao Yan; Yan-Li Luo; Lingfeng Su; Xuchuan Lin; Yun-Biao Luo; Lingxin Zhang, Journal of Constructional Steel Research, 2021",47.3,cylinder,t3T-60-2,1008,47.3,0,150,150,3.1,0,450,0,0,2734
"Low-temperature compression behaviour of square CFST columns using Q960 ultra-high strength steel, Jia-Bao Yan; Yan-Li Luo; Lingfeng Su; Xuchuan Lin; Yun-Biao Luo; Lingxin Zhang, Journal of Constructional Steel Research, 2021",31.3,cylinder,t6T20-1,907,31.3,0,150,150,6,0,450,0,0,4275
"Low-temperature compression behaviour of square CFST columns using Q960 ultra-high strength steel, Jia-Bao Yan; Yan-Li Luo; Lingfeng Su; Xuchuan Lin; Yun-Biao Luo; Lingxin Zhang, Journal of Constructional Steel Research, 2021",31.3,cylinder,t6T20-2,907,31.3,0,150,150,6,0,450,0,0,4310
"Low-temperature compression behaviour of square CFST columns using Q960 ultra-high strength steel, Jia-Bao Yan; Yan-Li Luo; Lingfeng Su; Xuchuan Lin; Yun-Biao Luo; Lingxin Zhang, Journal of Constructional Steel Research, 2021",47.3,cylinder,t6T-60-1,951,47.3,0,150,150,6,0,450,0,0,4689
"Low-temperature compression behaviour of square CFST columns using Q960 ultra-high strength steel, Jia-Bao Yan; Yan-Li Luo; Lingfeng Su; Xuchuan Lin; Yun-Biao Luo; Lingxin Zhang, Journal of Constructional Steel Research, 2021",47.3,cylinder,t6T-60-2,951,47.3,0,150,150,6,0,450,0,0,4405
"薄壁方钢管再生混合混凝土轴压长柱承载性能研究, 孙辉, Unknown, 2014",36.7,Cube 150x150x150mm,R215-1,393.23,29.891,0,165,165,3,0,2150,0,0,1213
"薄壁方钢管再生混合混凝土轴压长柱承载性能研究, 孙辉, Unknown, 2014",41.7,Cube 150x150x150mm,R215-2,393.23,34.427,12,165,165,3,0,2150,0,0,1564
"薄壁方钢管再生混合混凝土轴压长柱承载性能研究, 孙辉, Unknown, 2014",40.6,Cube 150x150x150mm,R215-3,393.23,33.424,24,165,165,3,0,2150,0,0,1324
"薄壁方钢管再生混合混凝土轴压长柱承载性能研究, 孙辉, Unknown, 2014",44.4,Cube 150x150x150mm,R215-4,393.23,36.898,31,165,165,3,0,2150,0,0,1362
"薄壁方钢管再生混合混凝土轴压长柱承载性能研究, 孙辉, Unknown, 2014",41.7,Cube 150x150x150mm,R150-2,393.23,34.427,12,165,165,3,0,1500,0,0,1371
"薄壁方钢管再生混合混凝土轴压长柱承载性能研究, 孙辉, Unknown, 2014",40.6,Cube 150x150x150mm,R150-3,393.23,33.424,24,165,165,3,0,1500,0,0,1427
"薄壁方钢管再生混合混凝土轴压长柱承载性能研究, 孙辉, Unknown, 2014",44.4,Cube 150x150x150mm,R150-4,393.23,36.898,31,165,165,3,0,1500,0,0,1331
"薄壁方钢管再生混合混凝土轴压长柱承载性能研究, 孙辉, Unknown, 2014",41.7,Cube 150x150x150mm,R270-2,393.23,34.427,12,165,165,3,0,2700,0,0,1318
"薄壁方钢管再生混合混凝土轴压长柱承载性能研究, 孙辉, Unknown, 2014",40.6,Cube 150x150x150mm,R270-3,393.23,33.424,24,165,165,3,0,2700,0,0,1348
"薄壁方钢管再生混合混凝土轴压长柱承载性能研究, 孙辉, Unknown, 2014",44.4,Cube 150x150x150mm,R270-4,393.23,36.898,31,165,165,3,0,2700,0,0,1328
"方钢管高强膨胀混凝土性能实验研究, 苏东, 广东建材, 2007",61,Cube 150,A-H0,336,52.375,0,100,100,2.5,0,515,0,0,1240
"方钢管高强膨胀混凝土性能实验研究, 苏东, 广东建材, 2007",60,Cube 150,A-H10,336,51.431,10,100,100,2.5,0,515,0,0,1314
"方钢管高强膨胀混凝土性能实验研究, 苏东, 广东建材, 2007",60,Cube 150,A-H15,336,51.431,15,100,100,2.5,0,515,0,0,1414
"方钢管高强膨胀混凝土性能实验研究, 苏东, 广东建材, 2007",59,Cube 150,A-H20,336,50.487,20,100,100,2.5,0,515,0,0,1426
"方钢管高强膨胀混凝土性能实验研究, 苏东, 广东建材, 2007",56,Cube 150,A-H25,336,47.666,25,100,100,2.5,0,515,0,0,1302
"方钢管高强膨胀混凝土性能实验研究, 苏东, 广东建材, 2007",61,Cube 150,B-H0,298,52.375,0,100,100,3.5,0,515,0,0,1354
"方钢管高强膨胀混凝土性能实验研究, 苏东, 广东建材, 2007",60,Cube 150,B-H10,298,51.431,10,100,100,3.5,0,515,0,0,1422
"方钢管高强膨胀混凝土性能实验研究, 苏东, 广东建材, 2007",60,Cube 150,B-H15,298,51.431,15,100,100,3.5,0,515,0,0,1489
"方钢管高强膨胀混凝土性能实验研究, 苏东, 广东建材, 2007",59,Cube 150,B-H20,298,50.487,20,100,100,3.5,0,515,0,0,1530
"方钢管高强膨胀混凝土性能实验研究, 苏东, 广东建材, 2007",56,Cube 150,B-H25,298,47.666,25,100,100,3.5,0,515,0,0,1367
"方钢管高强膨胀混凝土性能实验研究, 苏东, 广东建材, 2007",61,Cube 150,C-H0,275,52.375,0,100,100,4.5,0,515,0,0,1469
"方钢管高强膨胀混凝土性能实验研究, 苏东, 广东建材, 2007",60,Cube 150,C-H10,275,51.431,10,100,100,4.5,0,515,0,0,1498
"方钢管高强膨胀混凝土性能实验研究, 苏东, 广东建材, 2007",60,Cube 150,C-H15,275,51.431,15,100,100,4.5,0,515,0,0,1528
"方钢管高强膨胀混凝土性能实验研究, 苏东, 广东建材, 2007",59,Cube 150,C-H20,275,50.487,20,100,100,4.5,0,515,0,0,1630
"方钢管高强膨胀混凝土性能实验研究, 苏东, 广东建材, 2007",56,Cube 150,C-H25,275,47.666,25,100,100,4.5,0,515,0,0,1484
"Experimental Research on Self-compacting and Self-stressing Concrete-filled Rectangular Steel Tubular Stub Columns under Axial Compression, 赵志通, Unknown, 2019",37.68,cube,P1D-1,219,30.776,0,260,130,5.7,0,450,0,0,4142.75
"Experimental Research on Self-compacting and Self-stressing Concrete-filled Rectangular Steel Tubular Stub Columns under Axial Compression, 赵志通, Unknown, 2019",37.68,cube,P1D-2-a,219,30.776,0,225,150,5.7,0,450,0,0,3135.5
"Experimental Research on Self-compacting and Self-stressing Concrete-filled Rectangular Steel Tubular Stub Columns under Axial Compression, 赵志通, Unknown, 2019",37.68,cube,P1D-2-b,219,30.776,0,225,150,5.7,0,450,0,0,3200.25
"Experimental Research on Self-compacting and Self-stressing Concrete-filled Rectangular Steel Tubular Stub Columns under Axial Compression, 赵志通, Unknown, 2019",37.68,cube,P1D-2-c,219,30.776,0,225,150,5.7,0,450,0,0,2992.5
"Experimental Research on Self-compacting and Self-stressing Concrete-filled Rectangular Steel Tubular Stub Columns under Axial Compression, 赵志通, Unknown, 2019",37.68,cube,P1D-3,219,30.776,0,184,184,5.7,0,450,0,0,3718.75
"Experimental Research on Self-compacting and Self-stressing Concrete-filled Rectangular Steel Tubular Stub Columns under Axial Compression, 赵志通, Unknown, 2019",43.26,cube,P2D-1-a,219,35.852,0,260,130,5.7,0,450,0,0,4033.25
"Experimental Research on Self-compacting and Self-stressing Concrete-filled Rectangular Steel Tubular Stub Columns under Axial Compression, 赵志通, Unknown, 2019",43.26,cube,P2D-1-b,219,35.852,0,260,130,5.7,0,450,0,0,4099.5
"Experimental Research on Self-compacting and Self-stressing Concrete-filled Rectangular Steel Tubular Stub Columns under Axial Compression, 赵志通, Unknown, 2019",43.26,cube,P2D-1-c,219,35.852,0,260,130,5.7,0,450,0,0,3920
"Experimental Research on Self-compacting and Self-stressing Concrete-filled Rectangular Steel Tubular Stub Columns under Axial Compression, 赵志通, Unknown, 2019",43.26,cube,P2D-2-a,219,35.852,0,225,150,5.7,0,450,0,0,3135.25
"Experimental Research on Self-compacting and Self-stressing Concrete-filled Rectangular Steel Tubular Stub Columns under Axial Compression, 赵志通, Unknown, 2019",43.26,cube,P2D-2-b,219,35.852,0,225,150,5.7,0,450,0,0,3186.5
"Experimental Research on Self-compacting and Self-stressing Concrete-filled Rectangular Steel Tubular Stub Columns under Axial Compression, 赵志通, Unknown, 2019",43.26,cube,P2D-2-c,219,35.852,0,225,150,5.7,0,450,0,0,3188.5
"Experimental Research on Self-compacting and Self-stressing Concrete-filled Rectangular Steel Tubular Stub Columns under Axial Compression, 赵志通, Unknown, 2019",43.26,cube,P2D-3-a,219,35.852,0,184,184,5.7,0,450,0,0,3803.25
"Experimental Research on Self-compacting and Self-stressing Concrete-filled Rectangular Steel Tubular Stub Columns under Axial Compression, 赵志通, Unknown, 2019",43.26,cube,P2D-3-b,219,35.852,0,184,184,5.7,0,450,0,0,3974.25
"Experimental Research on Self-compacting and Self-stressing Concrete-filled Rectangular Steel Tubular Stub Columns under Axial Compression, 赵志通, Unknown, 2019",43.26,cube,P2D-3-c,219,35.852,0,184,184,5.7,0,450,0,0,3223
"Analysis of the basic mechanical properties of recycled concrete filled in steel tube after high temperature, Zhao Lei, Unknown, 2013",68.62,Cube 150x150x150mm,S-R0-20,358,59.62,0,150,150,3,0,450,0,0,1997.97
"Analysis of the basic mechanical properties of recycled concrete filled in steel tube after high temperature, Zhao Lei, Unknown, 2013",60.464,Cube 150x150x150mm,S-R1-20,358,51.869,25,150,150,3,0,450,0,0,1984.61
"Analysis of the basic mechanical properties of recycled concrete filled in steel tube after high temperature, Zhao Lei, Unknown, 2013",57.493,Cube 150x150x150mm,S-R2-20,358,49.069,50,150,150,3,0,450,0,0,1689.11
"Analysis of the basic mechanical properties of recycled concrete filled in steel tube after high temperature, Zhao Lei, Unknown, 2013",57.956,Cube 150x150x150mm,S-R3-20,358,49.504,75,150,150,3,0,450,0,0,1634.59
"Analysis of the basic mechanical properties of recycled concrete filled in steel tube after high temperature, Zhao Lei, Unknown, 2013",38.25,Cube 150x150x150mm,S-R4-20,358,31.291,100,150,150,3,0,450,0,0,1580.54
"Analysis of the basic mechanical properties of recycled concrete filled in steel tube after high temperature, Zhao Lei, Unknown, 2013",68.62,Cube 150x150x150mm,S-R0-300,358,59.62,0,150,150,3,0,450,0,0,1955.15
"Analysis of the basic mechanical properties of recycled concrete filled in steel tube after high temperature, Zhao Lei, Unknown, 2013",60.464,Cube 150x150x150mm,S-R1-300,358,51.869,25,150,150,3,0,450,0,0,1889.57
"Analysis of the basic mechanical properties of recycled concrete filled in steel tube after high temperature, Zhao Lei, Unknown, 2013",57.493,Cube 150x150x150mm,S-R2-300,358,49.069,50,150,150,3,0,450,0,0,1824.92
"Analysis of the basic mechanical properties of recycled concrete filled in steel tube after high temperature, Zhao Lei, Unknown, 2013",57.956,Cube 150x150x150mm,S-R3-300,358,49.504,75,150,150,3,0,450,0,0,1742.25
"Analysis of the basic mechanical properties of recycled concrete filled in steel tube after high temperature, Zhao Lei, Unknown, 2013",38.25,Cube 150x150x150mm,S-R4-300,358,31.291,100,150,150,3,0,450,0,0,1682.25
"Analysis of the basic mechanical properties of recycled concrete filled in steel tube after high temperature, Zhao Lei, Unknown, 2013",68.62,Cube 150x150x150mm,S-R0-600,358,59.62,0,150,150,3,0,450,0,0,1609.9
"Analysis of the basic mechanical properties of recycled concrete filled in steel tube after high temperature, Zhao Lei, Unknown, 2013",60.464,Cube 150x150x150mm,S-R1-600,358,51.869,25,150,150,3,0,450,0,0,1520.19
"Analysis of the basic mechanical properties of recycled concrete filled in steel tube after high temperature, Zhao Lei, Unknown, 2013",57.493,Cube 150x150x150mm,S-R2-600,358,49.069,50,150,150,3,0,450,0,0,1480.66
"Analysis of the basic mechanical properties of recycled concrete filled in steel tube after high temperature, Zhao Lei, Unknown, 2013",57.956,Cube 150x150x150mm,S-R3-600,358,49.504,75,150,150,3,0,450,0,0,1395.7
"Analysis of the basic mechanical properties of recycled concrete filled in steel tube after high temperature, Zhao Lei, Unknown, 2013",38.25,Cube 150x150x150mm,S-R4-600,358,31.291,100,150,150,3,0,450,0,0,1374.97
"Analysis of the basic mechanical properties of recycled concrete filled in steel tube after high temperature, Zhao Lei, Unknown, 2013",60.464,Cube 150x150x150mm,S-R1-800,358,51.869,25,150,150,3,0,450,0,0,1166.3
"Analysis of the basic mechanical properties of recycled concrete filled in steel tube after high temperature, Zhao Lei, Unknown, 2013",57.956,Cube 150x150x150mm,S-R3-800,358,49.504,75,150,150,3,0,450,0,0,1034.12
"Comparative study on square and rectangular UHPFRC-Filled steel tubular (CFST) columns under axial compression, Yekai Yang; Chengqing Wu; Zhongxian Liu; Yuan Qin; Weiqiang Wang, Structures, 2021",140.3,cube,UHPFRC-S1-T3-I,245,130.614,0,120,120,3,0,400,0,0,2218.42
"Comparative study on square and rectangular UHPFRC-Filled steel tubular (CFST) columns under axial compression, Yekai Yang; Chengqing Wu; Zhongxian Liu; Yuan Qin; Weiqiang Wang, Structures, 2021",140.3,cube,UHPFRC-S1-T3-II,245,130.614,0,120,120,3,0,400,0,0,2014.3
"Comparative study on square and rectangular UHPFRC-Filled steel tubular (CFST) columns under axial compression, Yekai Yang; Chengqing Wu; Zhongxian Liu; Yuan Qin; Weiqiang Wang, Structures, 2021",140.3,cube,UHPFRC-R-T3-I,245,130.614,0,150,100,3,0,400,0,0,2278.48
"Comparative study on square and rectangular UHPFRC-Filled steel tubular (CFST) columns under axial compression, Yekai Yang; Chengqing Wu; Zhongxian Liu; Yuan Qin; Weiqiang Wang, Structures, 2021",140.3,cube,UHPFRC-R-T3-II,245,130.614,0,150,100,3,0,400,0,0,2019.34
"Comparative study on square and rectangular UHPFRC-Filled steel tubular (CFST) columns under axial compression, Yekai Yang; Chengqing Wu; Zhongxian Liu; Yuan Qin; Weiqiang Wang, Structures, 2021",140.3,cube,UHPFRC-S2-T4-I,245,130.614,0,150,150,4,0,500,0,0,3595.74
"Comparative study on square and rectangular UHPFRC-Filled steel tubular (CFST) columns under axial compression, Yekai Yang; Chengqing Wu; Zhongxian Liu; Yuan Qin; Weiqiang Wang, Structures, 2021",140.3,cube,UHPFRC-S2-T4-II,245,130.614,0,150,150,4,0,500,0,0,3490.02
"Comparative study on square and rectangular UHPFRC-Filled steel tubular (CFST) columns under axial compression, Yekai Yang; Chengqing Wu; Zhongxian Liu; Yuan Qin; Weiqiang Wang, Structures, 2021",140.3,cube,UHPFRC-S2-T6-I,245,130.614,0,150,150,6,0,500,0,0,3754.3
"Comparative study on square and rectangular UHPFRC-Filled steel tubular (CFST) columns under axial compression, Yekai Yang; Chengqing Wu; Zhongxian Liu; Yuan Qin; Weiqiang Wang, Structures, 2021",140.3,cube,UHPFRC-S2-T6-II,245,130.614,0,150,150,6,0,500,0,0,3769.11
"Comparative study on square and rectangular UHPFRC-Filled steel tubular (CFST) columns under axial compression, Yekai Yang; Chengqing Wu; Zhongxian Liu; Yuan Qin; Weiqiang Wang, Structures, 2021",140.3,cube,UHPFRC-S2-T8-I,245,130.614,0,150,150,8,0,500,0,0,3729.06
"Comparative study on square and rectangular UHPFRC-Filled steel tubular (CFST) columns under axial compression, Yekai Yang; Chengqing Wu; Zhongxian Liu; Yuan Qin; Weiqiang Wang, Structures, 2021",140.3,cube,UHPFRC-S2-T8-II,245,130.614,0,150,150,8,0,500,0,0,3828.34
"Comparative study on square and rectangular UHPFRC-Filled steel tubular (CFST) columns under axial compression, Yekai Yang; Chengqing Wu; Zhongxian Liu; Yuan Qin; Weiqiang Wang, Structures, 2021",140.3,cube,UHPFRC-S2-T10-I,245,130.614,0,150,150,10,0,500,0,0,4361.3
"Comparative study on square and rectangular UHPFRC-Filled steel tubular (CFST) columns under axial compression, Yekai Yang; Chengqing Wu; Zhongxian Liu; Yuan Qin; Weiqiang Wang, Structures, 2021",140.3,cube,UHPFRC-S2-T10-II,245,130.614,0,150,150,10,0,500,0,0,4387.04
"Comparative study on square and rectangular UHPFRC-Filled steel tubular (CFST) columns under axial compression, Yekai Yang; Chengqing Wu; Zhongxian Liu; Yuan Qin; Weiqiang Wang, Structures, 2021",102.4,cube,UHPC-S1-T3-I,245,92.53,0,120,120,3,0,400,0,0,1735.28
"Comparative study on square and rectangular UHPFRC-Filled steel tubular (CFST) columns under axial compression, Yekai Yang; Chengqing Wu; Zhongxian Liu; Yuan Qin; Weiqiang Wang, Structures, 2021",102.4,cube,UHPC-S1-T3-II,245,92.53,0,120,120,3,0,400,0,0,1852.22
"Comparative study on square and rectangular UHPFRC-Filled steel tubular (CFST) columns under axial compression, Yekai Yang; Chengqing Wu; Zhongxian Liu; Yuan Qin; Weiqiang Wang, Structures, 2021",102.4,cube,UHPC-S2-T4-I,245,92.53,0,150,150,4,0,500,0,0,2956.66
"Comparative study on square and rectangular UHPFRC-Filled steel tubular (CFST) columns under axial compression, Yekai Yang; Chengqing Wu; Zhongxian Liu; Yuan Qin; Weiqiang Wang, Structures, 2021",102.4,cube,UHPC-S2-T4-II,245,92.53,0,150,150,4,0,500,0,0,2910.89
"Comparative study on square and rectangular UHPFRC-Filled steel tubular (CFST) columns under axial compression, Yekai Yang; Chengqing Wu; Zhongxian Liu; Yuan Qin; Weiqiang Wang, Structures, 2021",102.4,cube,UHPC-S2-T6-I,245,92.53,0,150,150,6,0,500,0,0,3344.34
"Comparative study on square and rectangular UHPFRC-Filled steel tubular (CFST) columns under axial compression, Yekai Yang; Chengqing Wu; Zhongxian Liu; Yuan Qin; Weiqiang Wang, Structures, 2021",102.4,cube,UHPC-S2-T6-II,245,92.53,0,150,150,6,0,500,0,0,3124.92
"Comparative study on square and rectangular UHPFRC-Filled steel tubular (CFST) columns under axial compression, Yekai Yang; Chengqing Wu; Zhongxian Liu; Yuan Qin; Weiqiang Wang, Structures, 2021",75.3,cube,HSC-S1-T3-I,245,66.031,0,120,120,3,0,400,0,0,1554.28
"Comparative study on square and rectangular UHPFRC-Filled steel tubular (CFST) columns under axial compression, Yekai Yang; Chengqing Wu; Zhongxian Liu; Yuan Qin; Weiqiang Wang, Structures, 2021",75.3,cube,HSC-S1-T3-II,245,66.031,0,120,120,3,0,400,0,0,1420.26
"Comparative study on square and rectangular UHPFRC-Filled steel tubular (CFST) columns under axial compression, Yekai Yang; Chengqing Wu; Zhongxian Liu; Yuan Qin; Weiqiang Wang, Structures, 2021",75.3,cube,HSC-R-T3-I,245,66.031,0,150,100,3,0,400,0,0,1446.3
"Comparative study on square and rectangular UHPFRC-Filled steel tubular (CFST) columns under axial compression, Yekai Yang; Chengqing Wu; Zhongxian Liu; Yuan Qin; Weiqiang Wang, Structures, 2021",75.3,cube,HSC-R-T3-II,245,66.031,0,150,100,3,0,400,0,0,1546.44
"Comparative study on square and rectangular UHPFRC-Filled steel tubular (CFST) columns under axial compression, Yekai Yang; Chengqing Wu; Zhongxian Liu; Yuan Qin; Weiqiang Wang, Structures, 2021",75.3,cube,HSC-S2-T4-I,245,66.031,0,150,150,4,0,500,0,0,2233.06
"Comparative study on square and rectangular UHPFRC-Filled steel tubular (CFST) columns under axial compression, Yekai Yang; Chengqing Wu; Zhongxian Liu; Yuan Qin; Weiqiang Wang, Structures, 2021",75.3,cube,HSC-S2-T4-II,245,66.031,0,150,150,4,0,500,0,0,2437.66
"Comparative study on square and rectangular UHPFRC-Filled steel tubular (CFST) columns under axial compression, Yekai Yang; Chengqing Wu; Zhongxian Liu; Yuan Qin; Weiqiang Wang, Structures, 2021",75.3,cube,HSC-S2-T6-I,245,66.031,0,150,150,6,0,500,0,0,2896
"Comparative study on square and rectangular UHPFRC-Filled steel tubular (CFST) columns under axial compression, Yekai Yang; Chengqing Wu; Zhongxian Liu; Yuan Qin; Weiqiang Wang, Structures, 2021",75.3,cube,HSC-S2-T6-II,245,66.031,0,150,150,6,0,500,0,0,2915.66
"Comparative study on square and rectangular UHPFRC-Filled steel tubular (CFST) columns under axial compression, Yekai Yang; Chengqing Wu; Zhongxian Liu; Yuan Qin; Weiqiang Wang, Structures, 2021",34.3,cube,NSC-S1-T3-I,245,27.735,0,120,120,3,0,400,0,0,878.28
"Comparative study on square and rectangular UHPFRC-Filled steel tubular (CFST) columns under axial compression, Yekai Yang; Chengqing Wu; Zhongxian Liu; Yuan Qin; Weiqiang Wang, Structures, 2021",34.3,cube,NSC-S1-T3-II,245,27.735,0,120,120,3,0,400,0,0,878.28
"Comparative study on square and rectangular UHPFRC-Filled steel tubular (CFST) columns under axial compression, Yekai Yang; Chengqing Wu; Zhongxian Liu; Yuan Qin; Weiqiang Wang, Structures, 2021",34.3,cube,NSC-R-T3-I,245,27.735,0,150,100,3,0,400,0,0,898.94
"Comparative study on square and rectangular UHPFRC-Filled steel tubular (CFST) columns under axial compression, Yekai Yang; Chengqing Wu; Zhongxian Liu; Yuan Qin; Weiqiang Wang, Structures, 2021",34.3,cube,NSC-R-T3-II,245,27.735,0,150,100,3,0,400,0,0,880.1
"Comparative study on square and rectangular UHPFRC-Filled steel tubular (CFST) columns under axial compression, Yekai Yang; Chengqing Wu; Zhongxian Liu; Yuan Qin; Weiqiang Wang, Structures, 2021",34.3,cube,NSC-S2-T4-I,245,27.735,0,150,150,4,0,500,0,0,1605.28
"Comparative study on square and rectangular UHPFRC-Filled steel tubular (CFST) columns under axial compression, Yekai Yang; Chengqing Wu; Zhongxian Liu; Yuan Qin; Weiqiang Wang, Structures, 2021",34.3,cube,NSC-S2-T4-II,245,27.735,0,150,150,4,0,500,0,0,1670.9
"Comparative study on square and rectangular UHPFRC-Filled steel tubular (CFST) columns under axial compression, Yekai Yang; Chengqing Wu; Zhongxian Liu; Yuan Qin; Weiqiang Wang, Structures, 2021",34.3,cube,NSC-S2-T6-I,245,27.735,0,150,150,6,0,500,0,0,1930.24
"Comparative study on square and rectangular UHPFRC-Filled steel tubular (CFST) columns under axial compression, Yekai Yang; Chengqing Wu; Zhongxian Liu; Yuan Qin; Weiqiang Wang, Structures, 2021",34.3,cube,NSC-S2-T6-II,245,27.735,0,150,150,6,0,500,0,0,2019.34
"Axial Compression Behavior of the Stiffened Concrete-Filled Thin-Walled High-Strength Square Steel Tube Stub Columns, YANG Youfu; GUO Hongxin, Journal of South China University of Technology (Natural Science Edition), 2021",52.6,cube,N-I,571.2,44.486,0,240,240,3,0,720,0,0,4196.9
"Axial Compression Behavior of the Stiffened Concrete-Filled Thin-Walled High-Strength Square Steel Tube Stub Columns, YANG Youfu; GUO Hongxin, Journal of South China University of Technology (Natural Science Edition), 2021",52.6,cube,SL-I,571.2,44.486,0,240,240,3,0,720,0,0,4204.9
"Axial Compression Behavior of the Stiffened Concrete-Filled Thin-Walled High-Strength Square Steel Tube Stub Columns, YANG Youfu; GUO Hongxin, Journal of South China University of Technology (Natural Science Edition), 2021",52.6,cube,DL-I,571.2,44.486,0,240,240,3,0,720,0,0,4969.7
"Axial Compression Behavior of the Stiffened Concrete-Filled Thin-Walled High-Strength Square Steel Tube Stub Columns, YANG Youfu; GUO Hongxin, Journal of South China University of Technology (Natural Science Edition), 2021",52.6,cube,TL-I,571.2,44.486,0,240,240,3,0,720,0,0,5216.4
"Axial Compression Behavior of the Stiffened Concrete-Filled Thin-Walled High-Strength Square Steel Tube Stub Columns, YANG Youfu; GUO Hongxin, Journal of South China University of Technology (Natural Science Edition), 2021",52.6,cube,BL-I,571.2,44.486,0,240,240,3,0,720,0,0,5390.6
"Axial Compression Behavior of the Stiffened Concrete-Filled Thin-Walled High-Strength Square Steel Tube Stub Columns, YANG Youfu; GUO Hongxin, Journal of South China University of Technology (Natural Science Edition), 2021",52.6,cube,S8-I,571.2,44.486,0,240,240,3,0,720,0,0,4464.4
"Axial Compression Behavior of the Stiffened Concrete-Filled Thin-Walled High-Strength Square Steel Tube Stub Columns, YANG Youfu; GUO Hongxin, Journal of South China University of Technology (Natural Science Edition), 2021",52.6,cube,S10-I,571.2,44.486,0,240,240,3,0,720,0,0,3659.7
"Axial Compression Behavior of the Stiffened Concrete-Filled Thin-Walled High-Strength Square Steel Tube Stub Columns, YANG Youfu; GUO Hongxin, Journal of South China University of Technology (Natural Science Edition), 2021",61,cube,N-II,648.9,52.375,0,240,240,3,0,720,0,0,4891
"Axial Compression Behavior of the Stiffened Concrete-Filled Thin-Walled High-Strength Square Steel Tube Stub Columns, YANG Youfu; GUO Hongxin, Journal of South China University of Technology (Natural Science Edition), 2021",61,cube,SL-II,648.9,52.375,0,240,240,3,0,720,0,0,4955.7
"Axial Compression Behavior of the Stiffened Concrete-Filled Thin-Walled High-Strength Square Steel Tube Stub Columns, YANG Youfu; GUO Hongxin, Journal of South China University of Technology (Natural Science Edition), 2021",61,cube,DL-II,648.9,52.375,0,240,240,3,0,720,0,0,4277.4
"Axial Compression Behavior of the Stiffened Concrete-Filled Thin-Walled High-Strength Square Steel Tube Stub Columns, YANG Youfu; GUO Hongxin, Journal of South China University of Technology (Natural Science Edition), 2021",61,cube,TL-II,648.9,52.375,0,240,240,3,0,720,0,0,5344.5
"Axial Compression Behavior of the Stiffened Concrete-Filled Thin-Walled High-Strength Square Steel Tube Stub Columns, YANG Youfu; GUO Hongxin, Journal of South China University of Technology (Natural Science Edition), 2021",61,cube,BL-II,648.9,52.375,0,240,240,3,0,720,0,0,5242.9
"Axial Compression Behavior of the Stiffened Concrete-Filled Thin-Walled High-Strength Square Steel Tube Stub Columns, YANG Youfu; GUO Hongxin, Journal of South China University of Technology (Natural Science Edition), 2021",61,cube,S8-II,648.9,52.375,0,240,240,3,0,720,0,0,4158.6
"Axial Compression Behavior of the Stiffened Concrete-Filled Thin-Walled High-Strength Square Steel Tube Stub Columns, YANG Youfu; GUO Hongxin, Journal of South China University of Technology (Natural Science Edition), 2021",61,cube,S10-II,648.9,52.375,0,240,240,3,0,720,0,0,5186
"矩形钢管高性能混凝土偏压构件承载力试验研究, 王志滨; 陶忠; 韩林海, 钢结构, 2005",103,Cube 150,sc1,327,93.124,0,220,146,3,0,790,0,0,2810
"矩形钢管高性能混凝土偏压构件承载力试验研究, 王志滨; 陶忠; 韩林海, 钢结构, 2005",108,Cube 150,sc2,327,98.089,0,220,146,3,0,790,30,30,2400
"矩形钢管高性能混凝土偏压构件承载力试验研究, 王志滨; 陶忠; 韩林海, 钢结构, 2005",103,Cube 150,sc3,327,93.124,0,220,146,3,0,790,60,60,1742
"矩形钢管高性能混凝土偏压构件承载力试验研究, 王志滨; 陶忠; 韩林海, 钢结构, 2005",112,Cube 150,sc4,327,102.076,0,220,146,3,0,2890,0,0,3070
"矩形钢管高性能混凝土偏压构件承载力试验研究, 王志滨; 陶忠; 韩林海, 钢结构, 2005",112,Cube 150,sc5,327,102.076,0,220,146,3,0,2890,30,30,2100
