Repository: Serali-Nerri/xgboost

# CFST柱极限承载力预测 - XGBoost ML管道

## 项目概述

本项目是一个完整的机器学习管道，用于预测混凝土填充钢管（CFST）柱的极限承载力。采用XGBoost算法，提供从数据加载、预处理、模型训练、评估到预测的全流程解决方案。

### 核心特性

- **模块化设计**：清晰的模块分离，便于维护和扩展
- **特征工程支持**：处理无量纲参数，剔除几何参数实现多截面统一预测
- **自动化超参数优化**：集成Optuna框架进行超参数搜索，支持持久化存储和断点续训
- **智能参数加载**：自动加载最优参数，无需手动配置
- **特征选择**：迭代剔除法自动寻找最优特征子集
- **多维度评估**：集成R²、RMSE、MAE、MAPE、COV等工程指标
- **可视化分析**：提供预测散点图、特征重要性图和学习曲线
- **COV稳定性指标**：特别添加变异系数评估模型预测稳定性

---

## 环境要求

### 系统要求
- Python 3.8+
- 8GB+ RAM（推荐16GB）
- 5GB+ 可用磁盘空间

### Python依赖
- pandas &gt;= 1.5.0
- numpy &gt;= 1.23.0
- xgboost &gt;= 1.7.0
- scikit-learn &gt;= 1.2.0
- matplotlib &gt;= 3.6.0
- seaborn &gt;= 0.12.0
- optuna &gt;= 3.0.0
- joblib &gt;= 1.2.0

---

File: data/raw/all_dedup.csv (part 3 of 46)
Ref.No.,fc (MPa),type (规格备注),试件标号,fy (MPa),fcy150,R再生骨料取代率(%),b (mm),h (mm),t (mm),r0 (mm),L (mm),e1 (mm),e2 (mm),Nexp (kN)
"矩形钢管高性能混凝土偏压构件承载力试验研究, 王志滨; 陶忠; 韩林海, 钢结构, 2005",112,Cube 150,sc6,327,102.076,0,220,146,3,0,2890,60,60,1460
"Behaviour of fire-exposed concrete-filled steel tubular beam columns repaired with CFRP wraps, Zhong Tao; Lin-Hai Han, Unknown, 2007",75,Cube 150,S-1,318.5,65.742,0,140,140,3.8,0,1010,0,0,1685
"Behaviour of fire-exposed concrete-filled steel tubular beam columns repaired with CFRP wraps, Zhong Tao; Lin-Hai Han, Unknown, 2007",75,Cube 150,SF-1-0,318.5,65.742,0,140,140,3.8,0,1010,0,0,590
"Behaviour of fire-exposed concrete-filled steel tubular beam columns repaired with CFRP wraps, Zhong Tao; Lin-Hai Han, Unknown, 2007",75,Cube 150,SF-1-2,318.5,65.742,0,140,140,3.8,0,1010,0,0,785
"Behaviour of fire-exposed concrete-filled steel tubular beam columns repaired with CFRP wraps, Zhong Tao; Lin-Hai Han, Unknown, 2007",75,Cube 150,S-2a,318.5,65.742,0,140,140,3.8,0,1010,50,50,865
"Behaviour of fire-exposed concrete-filled steel tubular beam columns repaired with CFRP wraps, Zhong Tao; Lin-Hai Han, Unknown, 2007",75,Cube 150,S-2b,318.5,65.742,0,140,140,3.8,0,1010,50,50,822
"Behaviour of fire-exposed concrete-filled steel tubular beam columns repaired with CFRP wraps, Zhong Tao; Lin-Hai Han, Unknown, 2007",75,Cube 150,SF-2-0,318.5,65.742,0,140,140,3.8,0,1010,50,50,307
"Behaviour of fire-exposed concrete-filled steel tubular beam columns repaired with CFRP wraps, Zhong Tao; Lin-Hai Han, Unknown, 2007",75,Cube 150,SF-2-1,318.5,65.742,0,140,140,3.8,0,1010,50,50,357
"Behaviour of fire-exposed concrete-filled steel tubular beam columns repaired with CFRP wraps, Zhong Tao; Lin-Hai Han, Unknown, 2007",75,Cube 150,SF-2-2,318.5,65.742,0,140,140,3.8,0,1010,50,50,395
"Behaviour of fire-exposed concrete-filled steel tubular beam columns repaired with CFRP wraps, Zhong Tao; Lin-Hai Han, Unknown, 2007",75,Cube 150,S-3,318.5,65.742,0,140,140,3.8,0,2020,0,0,1567
"Behaviour of fire-exposed concrete-filled steel tubular beam columns repaired with CFRP wraps, Zhong Tao; Lin-Hai Han, Unknown, 2007",75,Cube 150,SF-3-2,318.5,65.742,0,140,140,3.8,0,2020,0,0,445
"Behaviour of fire-exposed concrete-filled steel tubular beam columns repaired with CFRP wraps, Zhong Tao; Lin-Hai Han, Unknown, 2007",75,Cube 150,S-4a,318.5,65.742,0,140,140,3.8,0,2020,50,50,700
"Behaviour of fire-exposed concrete-filled steel tubular beam columns repaired with CFRP wraps, Zhong Tao; Lin-Hai Han, Unknown, 2007",75,Cube 150,S-4b,318.5,65.742,0,140,140,3.8,0,2020,50,50,715
"Behaviour of fire-exposed concrete-filled steel tubular beam columns repaired with CFRP wraps, Zhong Tao; Lin-Hai Han, Unknown, 2007",75,Cube 150,SF-4-0,318.5,65.742,0,140,140,3.8,0,2020,50,50,230
"Behaviour of fire-exposed concrete-filled steel tubular beam columns repaired with CFRP wraps, Zhong Tao; Lin-Hai Han, Unknown, 2007",75,Cube 150,SF-4-2,318.5,65.742,0,140,140,3.8,0,2020,50,50,253
"Behaviour of concrete filled steel tubular (CFST) stub columns under eccentric partial compression, You-Fu Yang; Lin-Hai Han, Unknown, 2010",59.3,cube,Ss-1,324.4,50.77,0,150,150,3,0,450,0,0,846
"Behaviour of concrete filled steel tubular (CFST) stub columns under eccentric partial compression, You-Fu Yang; Lin-Hai Han, Unknown, 2010",59.3,cube,Ss-2,324.4,50.77,0,150,150,3,0,450,15,0,797
"Behaviour of concrete filled steel tubular (CFST) stub columns under eccentric partial compression, You-Fu Yang; Lin-Hai Han, Unknown, 2010",59.3,cube,Ss-3,324.4,50.77,0,150,150,3,0,450,30,0,778
"Behaviour of concrete filled steel tubular (CFST) stub columns under eccentric partial compression, You-Fu Yang; Lin-Hai Han, Unknown, 2010",59.3,cube,Ss-4,324.4,50.77,0,150,150,3,0,450,15,15,767
"Behaviour of concrete filled steel tubular (CFST) stub columns under eccentric partial compression, You-Fu Yang; Lin-Hai Han, Unknown, 2010",59.3,cube,Ss-5,324.4,50.77,0,150,150,3,0,450,30,30,689
"Behaviour of concrete filled steel tubular (CFST) stub columns under eccentric partial compression, You-Fu Yang; Lin-Hai Han, Unknown, 2010",59.3,cube,Scfst-1,324.4,50.77,0,150,150,3,0,450,0,0,1618
"Behaviour of concrete filled steel tubular (CFST) stub columns under eccentric partial compression, You-Fu Yang; Lin-Hai Han, Unknown, 2010",59.3,cube,Scfst-2,324.4,50.77,0,150,150,3,0,450,15,0,1260
"Behaviour of concrete filled steel tubular (CFST) stub columns under eccentric partial compression, You-Fu Yang; Lin-Hai Han, Unknown, 2010",59.3,cube,Scfst-3,324.4,50.77,0,150,150,3,0,450,30,0,1244
"Behaviour of concrete filled steel tubular (CFST) stub columns under eccentric partial compression, You-Fu Yang; Lin-Hai Han, Unknown, 2010",59.3,cube,Scfst-4,324.4,50.77,0,150,150,3,0,450,15,15,1280
"Behaviour of concrete filled steel tubular (CFST) stub columns under eccentric partial compression, You-Fu Yang; Lin-Hai Han, Unknown, 2010",59.3,cube,Scfst-5,324.4,50.77,0,150,150,3,0,450,30,30,1193
"Behaviour of concrete filled steel tubular (CFST) stub columns under eccentric partial compression, You-Fu Yang; Lin-Hai Han, Unknown, 2010",59.3,cube,Rp-1a,324.4,50.77,0,180,120,3,0,540,0,0,957
"Behaviour of concrete filled steel tubular (CFST) stub columns under eccentric partial compression, You-Fu Yang; Lin-Hai Han, Unknown, 2010",59.3,cube,Rp-2,324.4,50.77,0,180,120,3,0,540,18,0,929
"Behaviour of concrete filled steel tubular (CFST) stub columns under eccentric partial compression, You-Fu Yang; Lin-Hai Han, Unknown, 2010",59.3,cube,Rp-3,324.4,50.77,0,180,120,3,0,540,36,0,843
"Behaviour of concrete filled steel tubular (CFST) stub columns under eccentric partial compression, You-Fu Yang; Lin-Hai Han, Unknown, 2010",59.3,cube,Rr-1a,324.4,50.77,0,180,120,3,0,540,0,0,811
"Behaviour of concrete filled steel tubular (CFST) stub columns under eccentric partial compression, You-Fu Yang; Lin-Hai Han, Unknown, 2010",59.3,cube,Rr-2,324.4,50.77,0,180,120,3,0,540,18,0,752
"Behaviour of concrete filled steel tubular (CFST) stub columns under eccentric partial compression, You-Fu Yang; Lin-Hai Han, Unknown, 2010",59.3,cube,Rr-3,324.4,50.77,0,180,120,3,0,540,36,0,747
"Behaviour of concrete filled steel tubular (CFST) stub columns under eccentric partial compression, You-Fu Yang; Lin-Hai Han, Unknown, 2010",59.3,cube,Rr-4,324.4,50.77,0,180,120,3,0,540,18,12,754
"Behaviour of concrete filled steel tubular (CFST) stub columns under eccentric partial compression, You-Fu Yang; Lin-Hai Han, Unknown, 2010",59.3,cube,Rr-5,324.4,50.77,0,180,120,3,0,540,36,24,736
"Behaviour of concrete filled steel tubular (CFST) stub columns under eccentric partial compression, You-Fu Yang; Lin-Hai Han, Unknown, 2010",59.3,cube,Rcfst-1a,324.4,50.77,0,180,120,3,0,540,0,0,1476
"Behaviour of concrete filled steel tubular (CFST) stub columns under eccentric partial compression, You-Fu Yang; Lin-Hai Han, Unknown, 2010",59.3,cube,Rcfst-2,324.4,50.77,0,180,120,3,0,540,36,0,1140
"Behaviour of concrete filled steel tubular (CFST) stub columns under eccentric partial compression, You-Fu Yang; Lin-Hai Han, Unknown, 2010",59.3,cube,Rcfst-3,324.4,50.77,0,180,120,3,0,540,18,12,1147
"Behaviour of concrete filled steel tubular (CFST) stub columns under eccentric partial compression, You-Fu Yang; Lin-Hai Han, Unknown, 2010",59.3,cube,Rcfst-4,324.4,50.77,0,180,120,3,0,540,36,24,939
"Experimental behaviour of cold-formed steel welded tube filled with concrete made of crushed crystallized slag subjected to eccentric load, Noureddine Ferhoune, Thin-Walled Structures, 2014",20,cylinder,P1C,270,20,100,100,70,2.1,0,200,0,0,290
"Experimental behaviour of cold-formed steel welded tube filled with concrete made of crushed crystallized slag subjected to eccentric load, Noureddine Ferhoune, Thin-Walled Structures, 2014",20,cylinder,P1EX1,270,20,100,99,70,2,0,200,19.8,19.8,278.1
"Experimental behaviour of cold-formed steel welded tube filled with concrete made of crushed crystallized slag subjected to eccentric load, Noureddine Ferhoune, Thin-Walled Structures, 2014",20,cylinder,P1EX2,270,20,100,98,69,2.1,0,200,49,49,263.3
"Experimental behaviour of cold-formed steel welded tube filled with concrete made of crushed crystallized slag subjected to eccentric load, Noureddine Ferhoune, Thin-Walled Structures, 2014",20,cylinder,P1EY1,270,20,100,100,70,2,0,200,14,14,272.6
"Experimental behaviour of cold-formed steel welded tube filled with concrete made of crushed crystallized slag subjected to eccentric load, Noureddine Ferhoune, Thin-Walled Structures, 2014",20,cylinder,P1EY2,270,20,100,99,69,2,0,200,34.5,34.5,260.9
"Experimental behaviour of cold-formed steel welded tube filled with concrete made of crushed crystallized slag subjected to eccentric load, Noureddine Ferhoune, Thin-Walled Structures, 2014",20,cylinder,P2C,270,20,100,100,71,2,0,300,0,0,270
"Experimental behaviour of cold-formed steel welded tube filled with concrete made of crushed crystallized slag subjected to eccentric load, Noureddine Ferhoune, Thin-Walled Structures, 2014",20,cylinder,P2EX1,270,20,100,103,68,2,0,300,20.6,20.6,263.1
"Experimental behaviour of cold-formed steel welded tube filled with concrete made of crushed crystallized slag subjected to eccentric load, Noureddine Ferhoune, Thin-Walled Structures, 2014",20,cylinder,P2EX2,270,20,100,98,71,2,0,300,49,49,251.9
"Experimental behaviour of cold-formed steel welded tube filled with concrete made of crushed crystallized slag subjected to eccentric load, Noureddine Ferhoune, Thin-Walled Structures, 2014",20,cylinder,P2EY1,270,20,100,98,72,2,0,300,14.4,14.4,253.4
"Experimental behaviour of cold-formed steel welded tube filled with concrete made of crushed crystallized slag subjected to eccentric load, Noureddine Ferhoune, Thin-Walled Structures, 2014",20,cylinder,P2EY2,270,20,100,101,68,2,0,300,34,34,248.2
"Experimental behaviour of cold-formed steel welded tube filled with concrete made of crushed crystallized slag subjected to eccentric load, Noureddine Ferhoune, Thin-Walled Structures, 2014",20,cylinder,P3C,270,20,100,99,70,2,0,400,0,0,265
"Experimental behaviour of cold-formed steel welded tube filled with concrete made of crushed crystallized slag subjected to eccentric load, Noureddine Ferhoune, Thin-Walled Structures, 2014",20,cylinder,P3EX1,270,20,100,98,69,2.2,0,400,19.6,19.6,251
"Experimental behaviour of cold-formed steel welded tube filled with concrete made of crushed crystallized slag subjected to eccentric load, Noureddine Ferhoune, Thin-Walled Structures, 2014",20,cylinder,P3EX2,270,20,100,100,69,2,0,400,50,50,237
"Experimental behaviour of cold-formed steel welded tube filled with concrete made of crushed crystallized slag subjected to eccentric load, Noureddine Ferhoune, Thin-Walled Structures, 2014",20,cylinder,P3EY1,270,20,100,100,68,2.1,0,400,13.6,13.6,248.5
"Experimental behaviour of cold-formed steel welded tube filled with concrete made of crushed crystallized slag subjected to eccentric load, Noureddine Ferhoune, Thin-Walled Structures, 2014",20,cylinder,P3EY2,270,20,100,98,68,2.1,0,400,34,34,232.5
"Experimental behaviour of cold-formed steel welded tube filled with concrete made of crushed crystallized slag subjected to eccentric load, Noureddine Ferhoune, Thin-Walled Structures, 2014",20,cylinder,P4C,270,20,100,100,68,2.1,0,500,0,0,262.3
"Experimental behaviour of cold-formed steel welded tube filled with concrete made of crushed crystallized slag subjected to eccentric load, Noureddine Ferhoune, Thin-Walled Structures, 2014",20,cylinder,P4EX1,270,20,100,101,68,2,0,500,20.2,20.2,243
"Experimental behaviour of cold-formed steel welded tube filled with concrete made of crushed crystallized slag subjected to eccentric load, Noureddine Ferhoune, Thin-Walled Structures, 2014",20,cylinder,P4EX2,270,20,100,99,69,2.1,0,500,49.5,49.5,235
"Experimental behaviour of cold-formed steel welded tube filled with concrete made of crushed crystallized slag subjected to eccentric load, Noureddine Ferhoune, Thin-Walled Structures, 2014",20,cylinder,P4EY1,270,20,100,99,70,2.1,0,500,14,14,238
"Experimental behaviour of cold-formed steel welded tube filled with concrete made of crushed crystallized slag subjected to eccentric load, Noureddine Ferhoune, Thin-Walled Structures, 2014",20,cylinder,P4EY2,270,20,100,101,69,2,0,500,34.5,34.5,232
"Experimental research on mechanical behavior of recycled aggregate concrete filled square steel short tube under eccentric compression load, CHEN Xiao-xuan; DU Xi-kai; PAN Qi; ZHU Jian-bo, Journal of Agricultural University of Hebei, 2014",33,prism,A-0,273.47,33,0,100,100,3,0,300,0,0,732.1
"Experimental research on mechanical behavior of recycled aggregate concrete filled square steel short tube under eccentric compression load, CHEN Xiao-xuan; DU Xi-kai; PAN Qi; ZHU Jian-bo, Journal of Agricultural University of Hebei, 2014",27.6,prism,B-0,273.47,27.6,25,100,100,3,0,300,0,0,717.5
"Experimental research on mechanical behavior of recycled aggregate concrete filled square steel short tube under eccentric compression load, CHEN Xiao-xuan; DU Xi-kai; PAN Qi; ZHU Jian-bo, Journal of Agricultural University of Hebei, 2014",30.7,prism,C-0,273.47,30.7,50,100,100,3,0,300,0,0,702.8
"Experimental research on mechanical behavior of recycled aggregate concrete filled square steel short tube under eccentric compression load, CHEN Xiao-xuan; DU Xi-kai; PAN Qi; ZHU Jian-bo, Journal of Agricultural University of Hebei, 2014",26.1,prism,D-0,273.47,26.1,75,100,100,3,0,300,0,0,708.4
"Experimental research on mechanical behavior of recycled aggregate concrete filled square steel short tube under eccentric compression load, CHEN Xiao-xuan; DU Xi-kai; PAN Qi; ZHU Jian-bo, Journal of Agricultural University of Hebei, 2014",24.8,prism,E-0,273.47,24.8,100,100,100,3,0,300,0,0,669.1
"Experimental research on mechanical behavior of recycled aggregate concrete filled square steel short tube under eccentric compression load, CHEN Xiao-xuan; DU Xi-kai; PAN Qi; ZHU Jian-bo, Journal of Agricultural University of Hebei, 2014",33,prism,A-20,273.47,33,0,100,100,3,0,300,20,20,581.4
"Experimental research on mechanical behavior of recycled aggregate concrete filled square steel short tube under eccentric compression load, CHEN Xiao-xuan; DU Xi-kai; PAN Qi; ZHU Jian-bo, Journal of Agricultural University of Hebei, 2014",27.6,prism,B-20,273.47,27.6,25,100,100,3,0,300,20,20,527
"Experimental research on mechanical behavior of recycled aggregate concrete filled square steel short tube under eccentric compression load, CHEN Xiao-xuan; DU Xi-kai; PAN Qi; ZHU Jian-bo, Journal of Agricultural University of Hebei, 2014",30.7,prism,C-20,273.47,30.7,50,100,100,3,0,300,20,20,512.5
"Experimental research on mechanical behavior of recycled aggregate concrete filled square steel short tube under eccentric compression load, CHEN Xiao-xuan; DU Xi-kai; PAN Qi; ZHU Jian-bo, Journal of Agricultural University of Hebei, 2014",26.1,prism,D-20,273.47,26.1,75,100,100,3,0,300,20,20,484.2
"Experimental research on mechanical behavior of recycled aggregate concrete filled square steel short tube under eccentric compression load, CHEN Xiao-xuan; DU Xi-kai; PAN Qi; ZHU Jian-bo, Journal of Agricultural University of Hebei, 2014",24.8,prism,E-20,273.47,24.8,100,100,100,3,0,300,20,20,482.1
"Experimental research on mechanical behavior of recycled aggregate concrete filled square steel short tube under eccentric compression load, CHEN Xiao-xuan; DU Xi-kai; PAN Qi; ZHU Jian-bo, Journal of Agricultural University of Hebei, 2014",33,prism,A-40,273.47,33,0,100,100,3,0,300,40,40,390.4
"Experimental research on mechanical behavior of recycled aggregate concrete filled square steel short tube under eccentric compression load, CHEN Xiao-xuan; DU Xi-kai; PAN Qi; ZHU Jian-bo, Journal of Agricultural University of Hebei, 2014",27.6,prism,B-40,273.47,27.6,25,100,100,3,0,300,40,40,365.7
"Experimental research on mechanical behavior of recycled aggregate concrete filled square steel short tube under eccentric compression load, CHEN Xiao-xuan; DU Xi-kai; PAN Qi; ZHU Jian-bo, Journal of Agricultural University of Hebei, 2014",30.7,prism,C-40,273.47,30.7,50,100,100,3,0,300,40,40,352.6
"Experimental research on mechanical behavior of recycled aggregate concrete filled square steel short tube under eccentric compression load, CHEN Xiao-xuan; DU Xi-kai; PAN Qi; ZHU Jian-bo, Journal of Agricultural University of Hebei, 2014",26.1,prism,D-40,273.47,26.1,75,100,100,3,0,300,40,40,350.4
"Experimental research on mechanical behavior of recycled aggregate concrete filled square steel short tube under eccentric compression load, CHEN Xiao-xuan; DU Xi-kai; PAN Qi; ZHU Jian-bo, Journal of Agricultural University of Hebei, 2014",24.8,prism,E-40,273.47,24.8,100,100,100,3,0,300,40,40,345.9
"Research on Eccentric Compressive Behavior of Square Steel Tube Long Columns Filled with Demolished Concrete Blocks, 吴轩霆, Unknown, 2016",41.6,Cube 150,L15-E1-M2,383,34.335,17,150,150,3,0,1500,0,0,1150
"Research on Eccentric Compressive Behavior of Square Steel Tube Long Columns Filled with Demolished Concrete Blocks, 吴轩霆, Unknown, 2016",41.6,Cube 150,L15-E2-M2,383,34.335,17,150,150,3,0,1500,25,25,844
"Research on Eccentric Compressive Behavior of Square Steel Tube Long Columns Filled with Demolished Concrete Blocks, 吴轩霆, Unknown, 2016",41.6,Cube 150,L15-E3-M2,383,34.335,17,150,150,3,0,1500,50,50,634
"Research on Eccentric Compressive Behavior of Square Steel Tube Long Columns Filled with Demolished Concrete Blocks, 吴轩霆, Unknown, 2016",41.6,Cube 150,L15-E4-M2,383,34.335,17,150,150,3,0,1500,75,75,468
"Research on Eccentric Compressive Behavior of Square Steel Tube Long Columns Filled with Demolished Concrete Blocks, 吴轩霆, Unknown, 2016",41.6,Cube 150,L21-E1-M2,383,34.335,17,150,150,3,0,2100,0,0,1048
"Research on Eccentric Compressive Behavior of Square Steel Tube Long Columns Filled with Demolished Concrete Blocks, 吴轩霆, Unknown, 2016",41.6,Cube 150,L21-E2-M2,383,34.335,17,150,150,3,0,2100,25,25,705
"Research on Eccentric Compressive Behavior of Square Steel Tube Long Columns Filled with Demolished Concrete Blocks, 吴轩霆, Unknown, 2016",41.6,Cube 150,L21-E3-M2,383,34.335,17,150,150,3,0,2100,50,50,489
"Research on Eccentric Compressive Behavior of Square Steel Tube Long Columns Filled with Demolished Concrete Blocks, 吴轩霆, Unknown, 2016",41.6,Cube 150,L21-E4-M2,383,34.335,17,150,150,3,0,2100,75,75,404
"Research on Eccentric Compressive Behavior of Square Steel Tube Long Columns Filled with Demolished Concrete Blocks, 吴轩霆, Unknown, 2016",39.8,Cube 150,L21-E2-M1,383,32.697,0,150,150,3,0,2100,25,25,665
"Research on Eccentric Compressive Behavior of Square Steel Tube Long Columns Filled with Demolished Concrete Blocks, 吴轩霆, Unknown, 2016",38.2,Cube 150,L21-E2-M3,383,31.246,33,150,150,3,0,2100,25,25,648
"Research on Eccentric Compressive Behavior of Square Steel Tube Long Columns Filled with Demolished Concrete Blocks, 吴轩霆, Unknown, 2016",41.6,Cube 150,L27-E1-M2,383,34.335,17,150,150,3,0,2700,0,0,884
"Research on Eccentric Compressive Behavior of Square Steel Tube Long Columns Filled with Demolished Concrete Blocks, 吴轩霆, Unknown, 2016",41.6,Cube 150,L27-E2-M2,383,34.335,17,150,150,3,0,2700,25,25,641
"Research on Eccentric Compressive Behavior of Square Steel Tube Long Columns Filled with Demolished Concrete Blocks, 吴轩霆, Unknown, 2016",41.6,Cube 150,L27-E3-M2,383,34.335,17,150,150,3,0,2700,50,50,446
"Research on Eccentric Compressive Behavior of Square Steel Tube Long Columns Filled with Demolished Concrete Blocks, 吴轩霆, Unknown, 2016",41.6,Cube 150,L27-E4-M2,383,34.335,17,150,150,3,0,2700,75,75,400
"Research on Eccentric Compressive Behavior of Square Steel Tube Long Columns Filled with Demolished Concrete Blocks, 吴轩霆, Unknown, 2016",41.6,Cube 150,L33-E1-M2,383,34.335,17,150,150,3,0,3300,0,0,804
"Research on Eccentric Compressive Behavior of Square Steel Tube Long Columns Filled with Demolished Concrete Blocks, 吴轩霆, Unknown, 2016",41.6,Cube 150,L33-E2-M2,383,34.335,17,150,150,3,0,3300,25,25,600
"Research on Eccentric Compressive Behavior of Square Steel Tube Long Columns Filled with Demolished Concrete Blocks, 吴轩霆, Unknown, 2016",41.6,Cube 150,L33-E3-M2,383,34.335,17,150,150,3,0,3300,50,50,434
"Research on Eccentric Compressive Behavior of Square Steel Tube Long Columns Filled with Demolished Concrete Blocks, 吴轩霆, Unknown, 2016",41.6,Cube 150,L33-E4-M2,383,34.335,17,150,150,3,0,3300,75,75,355
"方钢管混杂再生骨料混凝土柱的受压性能试验研究, 刘俊杰, Unknown, 2018",41.83,cube,SZ-A-1,316,34.545,100,150,150,2.5,0,500,0,0,1383
"方钢管混杂再生骨料混凝土柱的受压性能试验研究, 刘俊杰, Unknown, 2018",41.83,cube,SZ-A-2,316,34.545,100,150,150,2.5,0,500,0,0,1375
"方钢管混杂再生骨料混凝土柱的受压性能试验研究, 刘俊杰, Unknown, 2018",41.83,cube,SZ-B-1,323,34.545,100,150,150,4,0,500,0,0,1547
"方钢管混杂再生骨料混凝土柱的受压性能试验研究, 刘俊杰, Unknown, 2018",41.83,cube,SZ-B-2,323,34.545,100,150,150,4,0,500,0,0,1587
"方钢管混杂再生骨料混凝土柱的受压性能试验研究, 刘俊杰, Unknown, 2018",41.83,cube,MZ-A-1,316,34.545,100,150,150,2.5,0,1000,0,0,1360
"方钢管混杂再生骨料混凝土柱的受压性能试验研究, 刘俊杰, Unknown, 2018",41.83,cube,MZ-A-2,316,34.545,100,150,150,2.5,0,1000,0,0,1335
"方钢管混杂再生骨料混凝土柱的受压性能试验研究, 刘俊杰, Unknown, 2018",41.83,cube,MZ-B-1,323,34.545,100,150,150,4,0,1000,0,0,1516
"方钢管混杂再生骨料混凝土柱的受压性能试验研究, 刘俊杰, Unknown, 2018",41.83,cube,MZ-B-2,323,34.545,100,150,150,4,0,1000,0,0,1624
"方钢管混杂再生骨料混凝土柱的受压性能试验研究, 刘俊杰, Unknown, 2018",41.83,cube,LZ-A-1,316,34.545,100,150,150,2.5,0,1750,0,0,1229
"方钢管混杂再生骨料混凝土柱的受压性能试验研究, 刘俊杰, Unknown, 2018",41.83,cube,LZ-A-2,316,34.545,100,150,150,2.5,0,1750,0,0,1358
"方钢管混杂再生骨料混凝土柱的受压性能试验研究, 刘俊杰, Unknown, 2018",41.83,cube,LZ-B-1,323,34.545,100,150,150,4,0,1750,0,0,1580
"方钢管混杂再生骨料混凝土柱的受压性能试验研究, 刘俊杰, Unknown, 2018",41.83,cube,LZ-B-2,323,34.545,100,150,150,4,0,1750,0,0,1621
"方钢管混杂再生骨料混凝土柱的受压性能试验研究, 刘俊杰, Unknown, 2018",41.83,cube,MP-A-1,316,34.545,100,150,150,2.5,0,1000,10,10,942
"方钢管混杂再生骨料混凝土柱的受压性能试验研究, 刘俊杰, Unknown, 2018",41.83,cube,MP-A-2,316,34.545,100,150,150,2.5,0,1000,10,10,976
"方钢管混杂再生骨料混凝土柱的受压性能试验研究, 刘俊杰, Unknown, 2018",41.83,cube,MP-B-1,323,34.545,100,150,150,4,0,1000,10,10,1117
"方钢管混杂再生骨料混凝土柱的受压性能试验研究, 刘俊杰, Unknown, 2018",41.83,cube,MP-B-2,323,34.545,100,150,150,4,0,1000,10,10,1233
"方钢管混杂再生骨料混凝土柱的受压性能试验研究, 刘俊杰, Unknown, 2018",41.83,cube,LP-A-1,316,34.545,100,150,150,2.5,0,1750,10,10,844
"方钢管混杂再生骨料混凝土柱的受压性能试验研究, 刘俊杰, Unknown, 2018",41.83,cube,LP-A-2,316,34.545,100,150,150,2.5,0,1750,10,10,813
"方钢管混杂再生骨料混凝土柱的受压性能试验研究, 刘俊杰, Unknown, 2018",41.83,cube,LP-B-1,323,34.545,100,150,150,4,0,1750,10,10,1041
"方钢管混杂再生骨料混凝土柱的受压性能试验研究, 刘俊杰, Unknown, 2018",41.83,cube,LP-B-2,323,34.545,100,150,150,4,0,1750,10,10,981
"Experimental study on the properties of reactive powder concrete- filled square steel tube columns, Niu Zhiqiang, Hebei Agricultural University, 2018",93.49,Cube 100x100x100,1,390.348,79.669,0,100,100,3,0,300,0,0,1071
"Experimental study on the properties of reactive powder concrete- filled square steel tube columns, Niu Zhiqiang, Hebei Agricultural University, 2018",93.49,Cube 100x100x100,2,390.348,79.669,0,100,100,3,0,300,20,20,708
"Experimental study on the properties of reactive powder concrete- filled square steel tube columns, Niu Zhiqiang, Hebei Agricultural University, 2018",93.49,Cube 100x100x100,3,390.348,79.669,0,100,100,3,0,300,40,40,480
"Experimental study on the properties of reactive powder concrete- filled square steel tube columns, Niu Zhiqiang, Hebei Agricultural University, 2018",93.49,Cube 100x100x100,4,390.348,79.669,0,100,100,3,0,600,0,0,851
"Experimental study on the properties of reactive powder concrete- filled square steel tube columns, Niu Zhiqiang, Hebei Agricultural University, 2018",93.49,Cube 100x100x100,5,390.348,79.669,0,100,100,3,0,600,20,20,694
"Experimental study on the properties of reactive powder concrete- filled square steel tube columns, Niu Zhiqiang, Hebei Agricultural University, 2018",93.49,Cube 100x100x100,6,390.348,79.669,0,100,100,3,0,600,40,40,450
"Experimental study on the properties of reactive powder concrete- filled square steel tube columns, Niu Zhiqiang, Hebei Agricultural University, 2018",93.49,Cube 100x100x100,7,390.348,79.669,0,100,100,3,0,800,0,0,1130
"Experimental study on the properties of reactive powder concrete- filled square steel tube columns, Niu Zhiqiang, Hebei Agricultural University, 2018",93.49,Cube 100x100x100,8,390.348,79.669,0,100,100,3,0,800,20,20,573
"Experimental study on the properties of reactive powder concrete- filled square steel tube columns, Niu Zhiqiang, Hebei Agricultural University, 2018",93.49,Cube 100x100x100,9,390.348,79.669,0,100,100,3,0,800,40,40,410
"Experimental study on the properties of reactive powder concrete- filled square steel tube columns, Niu Zhiqiang, Hebei Agricultural University, 2018",93.49,Cube 100x100x100,10,390.348,79.669,0,100,100,3,0,1000,0,0,1082
"Experimental study on the properties of reactive powder concrete- filled square steel tube columns, Niu Zhiqiang, Hebei Agricultural University, 2018",93.49,Cube 100x100x100,11,390.348,79.669,0,100,100,3,0,1000,20,20,629
"Experimental study on the properties of reactive powder concrete- filled square steel tube columns, Niu Zhiqiang, Hebei Agricultural University, 2018",93.49,Cube 100x100x100,12,390.348,79.669,0,100,100,3,0,1000,40,40,382
"Experimental study on the properties of reactive powder concrete- filled square steel tube columns, Niu Zhiqiang, Hebei Agricultural University, 2018",93.49,Cube 100x100x100,13,383.741,79.669,0,100,100,4,0,1000,0,0,1245
"Experimental study on the properties of reactive powder concrete- filled square steel tube columns, Niu Zhiqiang, Hebei Agricultural University, 2018",93.49,Cube 100x100x100,14,383.741,79.669,0,100,100,4,0,1000,20,20,588
"Experimental study on the properties of reactive powder concrete- filled square steel tube columns, Niu Zhiqiang, Hebei Agricultural University, 2018",93.49,Cube 100x100x100,15,383.741,79.669,0,100,100,4,0,1000,40,40,464
"Experimental study on the properties of reactive powder concrete- filled square steel tube columns, Niu Zhiqiang, Hebei Agricultural University, 2018",93.49,Cube 100x100x100,16,354.851,79.669,0,100,100,5,0,1000,0,0,1346
"Experimental study on the properties of reactive powder concrete- filled square steel tube columns, Niu Zhiqiang, Hebei Agricultural University, 2018",93.49,Cube 100x100x100,17,354.851,79.669,0,100,100,5,0,1000,20,20,749
"Experimental study on the properties of reactive powder concrete- filled square steel tube columns, Niu Zhiqiang, Hebei Agricultural University, 2018",93.49,Cube 100x100x100,18,354.851,79.669,0,100,100,5,0,1000,40,40,510
"Behavior of Rectangular RACFST Columns Subjected to Eccentric Compression, 刘鑫, Dalian University of Technology, 2019",65.66,Cube 150,A0.3-30-b,274.2,56.796,50,120,120,3,0,1040,18,18,832.22
"Behavior of Rectangular RACFST Columns Subjected to Eccentric Compression, 刘鑫, Dalian University of Technology, 2019",65.66,Cube 150,B0.3-30-b,274.2,56.796,50,180,120,3,0,1560,27,27,1081.47
"Behavior of Rectangular RACFST Columns Subjected to Eccentric Compression, 刘鑫, Dalian University of Technology, 2019",65.66,Cube 150,C0.3-30-b,274.2,56.796,50,240,120,3,0,2080,36,36,1391.25
"Behavior of Rectangular RACFST Columns Subjected to Eccentric Compression, 刘鑫, Dalian University of Technology, 2019",65.66,Cube 150,B0-30-b,274.2,56.796,50,180,120,3,0,1560,0,0,1472.71
"Behavior of Rectangular RACFST Columns Subjected to Eccentric Compression, 刘鑫, Dalian University of Technology, 2019",65.66,Cube 150,B0.6-30-b,274.2,56.796,50,180,120,3,0,1560,54,54,727.44
"Behavior of Rectangular RACFST Columns Subjected to Eccentric Compression, 刘鑫, Dalian University of Technology, 2019",65.66,Cube 150,B0.3-20-b,274.2,56.796,50,180,120,3,0,1040,27,27,1127.61
"Behavior of Rectangular RACFST Columns Subjected to Eccentric Compression, 刘鑫, Dalian University of Technology, 2019",65.66,Cube 150,B0.3-40-b,274.2,56.796,50,180,120,3,0,2080,27,27,991.75
"Behavior of Rectangular RACFST Columns Subjected to Eccentric Compression, 刘鑫, Dalian University of Technology, 2019",68,Cube 150,B0.3-30-a,274.2,59.027,0,180,120,3,0,1560,27,27,1092.32
"Behavior of Rectangular RACFST Columns Subjected to Eccentric Compression, 刘鑫, Dalian University of Technology, 2019",65.05,Cube 150,B0.3-30-c,274.2,56.216,100,180,120,3,0,1560,27,27,1061.23
"Behavior of Rectangular RACFST Columns Subjected to Eccentric Compression, 刘鑫, Dalian University of Technology, 2019",65.66,Cube 150,C0-30-b,274.2,56.796,50,240,120,3,0,2080,0,0,1566.46
"Behavior of Rectangular RACFST Columns Subjected to Eccentric Compression, 刘鑫, Dalian University of Technology, 2019",65.66,Cube 150,C0.6-30-b,274.2,56.796,50,240,120,3,0,2080,72,72,996.19
"Behavior of Rectangular RACFST Columns Subjected to Eccentric Compression, 刘鑫, Dalian University of Technology, 2019",65.66,Cube 150,C0.3-20-b,274.2,56.796,50,240,120,3,0,1390,36,36,1509.84
"Behavior of Rectangular RACFST Columns Subjected to Eccentric Compression, 刘鑫, Dalian University of Technology, 2019",65.66,Cube 150,C0.3-36-b,274.2,56.796,50,240,120,3,0,2495,36,36,1383.74
"Behavior of Rectangular RACFST Columns Subjected to Eccentric Compression, 刘鑫, Dalian University of Technology, 2019",68,Cube 150,C0.3-30-a,274.2,59.027,0,240,120,3,0,2080,36,36,1448.42
"Behavior of Rectangular RACFST Columns Subjected to Eccentric Compression, 刘鑫, Dalian University of Technology, 2019",65.05,Cube 150,C0.3-30-c,274.2,56.216,100,240,120,3,0,2080,36,36,1290.59
"STUDY ON THE BEARING CAPACITY OF CONCRETE FILLED STEEL TUBES, 彭杰, Shanghai Jiao Tong University Master's Thesis, 2014",44.15,Cube 100x100x100mm,FB06,324.6,34.874,0,120,120,2.73,0,400,0,0,810
"STUDY ON THE BEARING CAPACITY OF CONCRETE FILLED STEEL TUBES, 彭杰, Shanghai Jiao Tong University Master's Thesis, 2014",3.11,Cube 100x100x100mm,FB07,324.6,1.772,0,120,120,2.73,0,400,0,0,447
"STUDY ON THE BEARING CAPACITY OF CONCRETE FILLED STEEL TUBES, 彭杰, Shanghai Jiao Tong University Master's Thesis, 2014",3.93,Cube 100x100x100mm,FB08,324.6,2.315,0,120,120,2.73,0,400,0,0,538
"STUDY ON THE BEARING CAPACITY OF CONCRETE FILLED STEEL TUBES, 彭杰, Shanghai Jiao Tong University Master's Thesis, 2014",4.67,Cube 100x100x100mm,FB09,324.6,2.818,0,120,120,2.73,0,400,0,0,588
"STUDY ON THE BEARING CAPACITY OF CONCRETE FILLED STEEL TUBES, 彭杰, Shanghai Jiao Tong University Master's Thesis, 2014",44.15,Cube 100x100x100mm,FZ06,307.4,34.874,0,120,120,4.41,0,400,0,0,1167
"STUDY ON THE BEARING CAPACITY OF CONCRETE FILLED STEEL TUBES, 彭杰, Shanghai Jiao Tong University Master's Thesis, 2014",3.11,Cube 100x100x100mm,FZ07,307.4,1.772,0,120,120,4.41,0,400,0,0,917
"STUDY ON THE BEARING CAPACITY OF CONCRETE FILLED STEEL TUBES, 彭杰, Shanghai Jiao Tong University Master's Thesis, 2014",3.93,Cube 100x100x100mm,FZ08,307.4,2.315,0,120,120,4.41,0,400,0,0,935
"STUDY ON THE BEARING CAPACITY OF CONCRETE FILLED STEEL TUBES, 彭杰, Shanghai Jiao Tong University Master's Thesis, 2014",4.67,Cube 100x100x100mm,FZ09,307.4,2.818,0,120,120,4.41,0,400,0,0,963
"STUDY ON THE BEARING CAPACITY OF CONCRETE FILLED STEEL TUBES, 彭杰, Shanghai Jiao Tong University Master's Thesis, 2014",44.15,Cube 100x100x100mm,FH06,358.5,34.874,0,120,120,7.7,0,400,0,0,2011
"STUDY ON THE BEARING CAPACITY OF CONCRETE FILLED STEEL TUBES, 彭杰, Shanghai Jiao Tong University Master's Thesis, 2014",3.11,Cube 100x100x100mm,FH07,358.5,1.772,0,120,120,7.7,0,400,0,0,1780
"STUDY ON THE BEARING CAPACITY OF CONCRETE FILLED STEEL TUBES, 彭杰, Shanghai Jiao Tong University Master's Thesis, 2014",3.93,Cube 100x100x100mm,FH08,358.5,2.315,0,120,120,7.7,0,400,0,0,1840
"STUDY ON THE BEARING CAPACITY OF CONCRETE FILLED STEEL TUBES, 彭杰, Shanghai Jiao Tong University Master's Thesis, 2014",4.67,Cube 100x100x100mm,FH09,358.5,2.818,0,120,120,7.7,0,400,0,0,1873
"方钢管约束高强混凝土短柱轴压力学性能, 刘界鹏; 张素梅; 郭兰慧, Unknown, 2008",77.15,Cube 100,s-140-2-60-a,305.1,64.514,0,142.3,142.3,2,0,426.9,0,0,1762
"方钢管约束高强混凝土短柱轴压力学性能, 刘界鹏; 张素梅; 郭兰慧, Unknown, 2008",77.15,Cube 100,s-140-2-60-b,305.1,64.514,0,139.7,139.7,2,0,419.1,0,0,1868
"方钢管约束高强混凝土短柱轴压力学性能, 刘界鹏; 张素梅; 郭兰慧, Unknown, 2008",77.15,Cube 100,s-140-2-60-d,305.1,64.514,0,142.5,142.5,2.1,0,427.5,0,0,1909
"方钢管约束高强混凝土短柱轴压力学性能, 刘界鹏; 张素梅; 郭兰慧, Unknown, 2008",88.14,Cube 100,s-140-2-70-a,305.1,74.679,0,140.7,140.7,2,0,422.1,0,0,1914
"方钢管约束高强混凝土短柱轴压力学性能, 刘界鹏; 张素梅; 郭兰慧, Unknown, 2008",88.14,Cube 100,s-140-2-70-b,305.1,74.679,0,142.1,142.1,2,0,426.3,0,0,1932
"方钢管约束高强混凝土短柱轴压力学性能, 刘界鹏; 张素梅; 郭兰慧, Unknown, 2008",88.14,Cube 100,s-140-2-70-c,305.1,74.679,0,142.6,142.6,2,0,427.8,0,0,2030
"方钢管约束高强混凝土短柱轴压力学性能, 刘界鹏; 张素梅; 郭兰慧, Unknown, 2008",77.15,Cube 100,s-140-3-60-a,255.1,64.514,0,142.2,142.2,3,0,426.6,0,0,1952
"方钢管约束高强混凝土短柱轴压力学性能, 刘界鹏; 张素梅; 郭兰慧, Unknown, 2008",77.15,Cube 100,s-140-3-60-b,255.1,64.514,0,141.8,141.8,3,0,425.4,0,0,1834
"方钢管约束高强混凝土短柱轴压力学性能, 刘界鹏; 张素梅; 郭兰慧, Unknown, 2008",77.15,Cube 100,s-140-3-60-d,255.1,64.514,0,143.4,143.4,3,0,430.2,0,0,2010
"方钢管约束高强混凝土短柱轴压力学性能, 刘界鹏; 张素梅; 郭兰慧, Unknown, 2008",88.14,Cube 100,s-140-3-70-a,255.1,74.679,0,143,143,3,0,429,0,0,2030
"方钢管约束高强混凝土短柱轴压力学性能, 刘界鹏; 张素梅; 郭兰慧, Unknown, 2008",88.14,Cube 100,s-140-3-70-b,255.1,74.679,0,141.6,141.6,3,0,424.8,0,0,1773
"方钢管约束高强混凝土短柱轴压力学性能, 刘界鹏; 张素梅; 郭兰慧, Unknown, 2008",88.14,Cube 100,s-140-3-70-c,255.1,74.679,0,140.9,140.9,3,0,422.7,0,0,1754
"BEHAVIOUR OF SFRC FILLED STEEL TUBE COLUMNS UNDER AXIAL LOAD, Soner Guler; Erol Lale; Metin Aydogan, Unknown, 2011",115,Cylinder 150x300,S3G-1,304,115,0,100,100,3,0,400,0,0,856
"BEHAVIOUR OF SFRC FILLED STEEL TUBE COLUMNS UNDER AXIAL LOAD, Soner Guler; Erol Lale; Metin Aydogan, Unknown, 2011",115,Cylinder 150x300,S3G-2,304,115,0,100,100,3,0,400,0,0,920
"BEHAVIOUR OF SFRC FILLED STEEL TUBE COLUMNS UNDER AXIAL LOAD, Soner Guler; Erol Lale; Metin Aydogan, Unknown, 2011",115,Cylinder 150x300,S3G-3,304,115,0,100,100,3,0,400,0,0,902
"BEHAVIOUR OF SFRC FILLED STEEL TUBE COLUMNS UNDER AXIAL LOAD, Soner Guler; Erol Lale; Metin Aydogan, Unknown, 2011",115,Cylinder 150x300,S3NG-1,304,115,0,100,100,3,0,400,0,0,1049
"BEHAVIOUR OF SFRC FILLED STEEL TUBE COLUMNS UNDER AXIAL LOAD, Soner Guler; Erol Lale; Metin Aydogan, Unknown, 2011",115,Cylinder 150x300,S3NG-2,304,115,0,100,100,3,0,400,0,0,1017
"BEHAVIOUR OF SFRC FILLED STEEL TUBE COLUMNS UNDER AXIAL LOAD, Soner Guler; Erol Lale; Metin Aydogan, Unknown, 2011",115,Cylinder 150x300,S4G-1,304,115,0,100,100,4,0,400,0,0,990
"BEHAVIOUR OF SFRC FILLED STEEL TUBE COLUMNS UNDER AXIAL LOAD, Soner Guler; Erol Lale; Metin Aydogan, Unknown, 2011",115,Cylinder 150x300,S4G-2,304,115,0,100,100,4,0,400,0,0,980
"BEHAVIOUR OF SFRC FILLED STEEL TUBE COLUMNS UNDER AXIAL LOAD, Soner Guler; Erol Lale; Metin Aydogan, Unknown, 2011",115,Cylinder 150x300,S4NG-1,304,115,0,100,100,4,0,400,0,0,1160
"BEHAVIOUR OF SFRC FILLED STEEL TUBE COLUMNS UNDER AXIAL LOAD, Soner Guler; Erol Lale; Metin Aydogan, Unknown, 2011",115,Cylinder 150x300,S4NG-2,304,115,0,100,100,4,0,400,0,0,1100
"BEHAVIOUR OF SFRC FILLED STEEL TUBE COLUMNS UNDER AXIAL LOAD, Soner Guler; Erol Lale; Metin Aydogan, Unknown, 2011",115,Cylinder 150x300,S5G-1,304,115,0,100,100,5,0,400,0,0,1481
"BEHAVIOUR OF SFRC FILLED STEEL TUBE COLUMNS UNDER AXIAL LOAD, Soner Guler; Erol Lale; Metin Aydogan, Unknown, 2011",115,Cylinder 150x300,S5G-2,304,115,0,100,100,5,0,400,0,0,1474
"BEHAVIOUR OF SFRC FILLED STEEL TUBE COLUMNS UNDER AXIAL LOAD, Soner Guler; Erol Lale; Metin Aydogan, Unknown, 2011",115,Cylinder 150x300,S5NG-1,304,115,0,100,100,5,0,400,0,0,1642
"BEHAVIOUR OF SFRC FILLED STEEL TUBE COLUMNS UNDER AXIAL LOAD, Soner Guler; Erol Lale; Metin Aydogan, Unknown, 2011",115,Cylinder 150x300,S5NG-2,304,115,0,100,100,5,0,400,0,0,1636
"Further tests on thin steel and composite fabricated stubs, Jahid Zeghiche, Unknown, 2012",20,cylinder,P50,300,20,0,99,69,2.5,0,50,0,0,340
"Further tests on thin steel and composite fabricated stubs, Jahid Zeghiche, Unknown, 2012",20,cylinder,CWS50,300,20,0,98,74,2,0,50,0,0,500
"Further tests on thin steel and composite fabricated stubs, Jahid Zeghiche, Unknown, 2012",20,cylinder,CWL50,300,20,0,94,72,2,0,50,0,0,490
"Further tests on thin steel and composite fabricated stubs, Jahid Zeghiche, Unknown, 2012",20,cylinder,TP50,300,20,0,98,75,2,0,50,0,0,488
"Further tests on thin steel and composite fabricated stubs, Jahid Zeghiche, Unknown, 2012",20,cylinder,P1,300,20,0,102,70,2.1,0,200,0,0,280
"Further tests on thin steel and composite fabricated stubs, Jahid Zeghiche, Unknown, 2012",20,cylinder,P2,300,20,0,102,70,2,0,300,0,0,230
"Further tests on thin steel and composite fabricated stubs, Jahid Zeghiche, Unknown, 2012",20,cylinder,P3,300,20,0,99,73,2,0,400,0,0,210
"Further tests on thin steel and composite fabricated stubs, Jahid Zeghiche, Unknown, 2012",20,cylinder,P4,300,20,0,100,72,2.1,0,500,0,0,150
"Further tests on thin steel and composite fabricated stubs, Jahid Zeghiche, Unknown, 2012",20,cylinder,CWL100,300,20,0,98,74,2,0,100,0,0,310
"Further tests on thin steel and composite fabricated stubs, Jahid Zeghiche, Unknown, 2012",20,cylinder,CWL150,300,20,0,98,73,2,0,150,0,0,300
"Further tests on thin steel and composite fabricated stubs, Jahid Zeghiche, Unknown, 2012",20,cylinder,CWL200,300,20,0,95,74,2,0,200,0,0,290
"Further tests on thin steel and composite fabricated stubs, Jahid Zeghiche, Unknown, 2012",20,cylinder,CWL300,300,20,0,95,74,2,0,300,0,0,270
"Further tests on thin steel and composite fabricated stubs, Jahid Zeghiche, Unknown, 2012",20,cylinder,CWL400,300,20,0,95,75,2,0,400,0,0,265
"Further tests on thin steel and composite fabricated stubs, Jahid Zeghiche, Unknown, 2012",20,cylinder,CWL500,300,20,0,97,75,2,0,500,0,0,260
"Further tests on thin steel and composite fabricated stubs, Jahid Zeghiche, Unknown, 2012",20,cylinder,CWS100,300,20,0,102,68,2,0,150,0,0,290
"Further tests on thin steel and composite fabricated stubs, Jahid Zeghiche, Unknown, 2012",20,cylinder,CWS150,300,20,0,104,68,2,0,150,0,0,285
"Further tests on thin steel and composite fabricated stubs, Jahid Zeghiche, Unknown, 2012",20,cylinder,CWS200,300,20,0,102,68,2,0,200,0,0,270
"Further tests on thin steel and composite fabricated stubs, Jahid Zeghiche, Unknown, 2012",20,cylinder,CWS300,300,20,0,103,68,2,0,300,0,0,265
"Further tests on thin steel and composite fabricated stubs, Jahid Zeghiche, Unknown, 2012",20,cylinder,CWS400,300,20,0,102,67,2,0,400,0,0,250
"Further tests on thin steel and composite fabricated stubs, Jahid Zeghiche, Unknown, 2012",20,cylinder,CWS500,300,20,0,102,67,2,0,500,0,0,245
"Further tests on thin steel and composite fabricated stubs, Jahid Zeghiche, Unknown, 2012",20,cylinder,TP100,300,20,0,100,69,2,0,100,0,0,298
"Further tests on thin steel and composite fabricated stubs, Jahid Zeghiche, Unknown, 2012",20,cylinder,TP150,300,20,0,101,68,1.97,0,150,0,0,289
"Further tests on thin steel and composite fabricated stubs, Jahid Zeghiche, Unknown, 2012",20,cylinder,TP200,300,20,0,101,69,1.91,0,200,0,0,280
"Further tests on thin steel and composite fabricated stubs, Jahid Zeghiche, Unknown, 2012",20,cylinder,TP300,300,20,0,100,68,2,0,300,0,0,264
"Further tests on thin steel and composite fabricated stubs, Jahid Zeghiche, Unknown, 2012",20,cylinder,TP400,300,20,0,100,68,2,0,400,0,0,249
"Further tests on thin steel and composite fabricated stubs, Jahid Zeghiche, Unknown, 2012",20,cylinder,TP500,300,20,0,101,68,2,0,500,0,0,220
"Experimental Performance Studies of Improving Compressed Concrete Filled Steel Tube Elements of Square Section, Anatoly L. Krishan; Mariia A. Astafeva; Elvira P. Chernyshova, IFAC PapersOnLine, 2018",26.3,cylinder,CT.0.25,285,26.3,0,140,140,4,0,560,0,0,1183
"Experimental Performance Studies of Improving Compressed Concrete Filled Steel Tube Elements of Square Section, Anatoly L. Krishan; Mariia A. Astafeva; Elvira P. Chernyshova, IFAC PapersOnLine, 2018",51.1,cylinder,CT.0.50,285,51.1,0,140,140,4,0,560,0,0,1500
"Experimental Performance Studies of Improving Compressed Concrete Filled Steel Tube Elements of Square Section, Anatoly L. Krishan; Mariia A. Astafeva; Elvira P. Chernyshova, IFAC PapersOnLine, 2018",24.8,cylinder,RCT.0.25,285,24.8,0,140,140,4,0,560,0,0,1550
