Repository: Serali-Nerri/xgboost

# CFST柱极限承载力预测 - XGBoost ML管道

## 项目概述

本项目是一个完整的机器学习管道，用于预测混凝土填充钢管（CFST）柱的极限承载力。采用XGBoost算法，提供从数据加载、预处理、模型训练、评估到预测的全流程解决方案。

### 核心特性

- **模块化设计**：清晰的模块分离，便于维护和扩展
- **特征工程支持**：处理无量纲参数，剔除几何参数实现多截面统一预测
- **自动化超参数优化**：集成Optuna框架进行超参数搜索，支持持久化存储和断点续训
- **智能参数加载**：自动加载最优参数，无需手动配置
- **特征选择**：迭代剔除法自动寻找最优特征子集
- **多维度评估**：集成R²、RMSE、MAE、MAPE、COV等工程指标
- **可视化分析**：提供预测散点图、特征重要性图和学习曲线
- **COV稳定性指标**：特别添加变异系数评估模型预测稳定性

---

## 环境要求

### 系统要求
- Python 3.8+
- 8GB+ RAM（推荐16GB）
- 5GB+ 可用磁盘空间

### Python依赖
- pandas &gt;= 1.5.0
- numpy &gt;= 1.23.0
- xgboost &gt;= 1.7.0
- scikit-learn &gt;= 1.2.0
- matplotlib &gt;= 3.6.0
- seaborn &gt;= 0.12.0
- optuna &gt;= 3.0.0
- joblib &gt;= 1.2.0

---

File: data/raw/all_dedup.csv (part 4 of 46)
Ref.No.,fc (MPa),type (规格备注),试件标号,fy (MPa),fcy150,R再生骨料取代率(%),b (mm),h (mm),t (mm),r0 (mm),L (mm),e1 (mm),e2 (mm),Nexp (kN)
"Experimental Performance Studies of Improving Compressed Concrete Filled Steel Tube Elements of Square Section, Anatoly L. Krishan; Mariia A. Astafeva; Elvira P. Chernyshova, IFAC PapersOnLine, 2018",52.5,cylinder,RCT.0.50,285,52.5,0,140,140,4,0,560,0,0,2133
"Experimental Performance Studies of Improving Compressed Concrete Filled Steel Tube Elements of Square Section, Anatoly L. Krishan; Mariia A. Astafeva; Elvira P. Chernyshova, IFAC PapersOnLine, 2018",26.1,cylinder,CT.1.25,285,26.1,0,140,140,4,0,560,15,15,917
"Experimental Performance Studies of Improving Compressed Concrete Filled Steel Tube Elements of Square Section, Anatoly L. Krishan; Mariia A. Astafeva; Elvira P. Chernyshova, IFAC PapersOnLine, 2018",53.3,cylinder,CT.1.50,285,53.3,0,140,140,4,0,560,15,15,1300
"Experimental Performance Studies of Improving Compressed Concrete Filled Steel Tube Elements of Square Section, Anatoly L. Krishan; Mariia A. Astafeva; Elvira P. Chernyshova, IFAC PapersOnLine, 2018",25.9,cylinder,RCT.1.25,285,25.9,0,140,140,4,0,560,15,15,1267
"Experimental Performance Studies of Improving Compressed Concrete Filled Steel Tube Elements of Square Section, Anatoly L. Krishan; Mariia A. Astafeva; Elvira P. Chernyshova, IFAC PapersOnLine, 2018",52.5,cylinder,RCT.1.50,285,52.5,0,140,140,4,0,560,15,15,1733
"Experimental Performance Studies of Improving Compressed Concrete Filled Steel Tube Elements of Square Section, Anatoly L. Krishan; Mariia A. Astafeva; Elvira P. Chernyshova, IFAC PapersOnLine, 2018",25.7,cylinder,CT.2.25,285,25.7,0,140,140,4,0,560,30,30,750
"Experimental Performance Studies of Improving Compressed Concrete Filled Steel Tube Elements of Square Section, Anatoly L. Krishan; Mariia A. Astafeva; Elvira P. Chernyshova, IFAC PapersOnLine, 2018",52.7,cylinder,CT.2.50,285,52.7,0,140,140,4,0,560,30,30,900
"Experimental Performance Studies of Improving Compressed Concrete Filled Steel Tube Elements of Square Section, Anatoly L. Krishan; Mariia A. Astafeva; Elvira P. Chernyshova, IFAC PapersOnLine, 2018",26.8,cylinder,RCT.2.25,285,26.8,0,140,140,4,0,560,30,30,1050
"Experimental Performance Studies of Improving Compressed Concrete Filled Steel Tube Elements of Square Section, Anatoly L. Krishan; Mariia A. Astafeva; Elvira P. Chernyshova, IFAC PapersOnLine, 2018",51.8,cylinder,RCT.2.50,285,51.8,0,140,140,4,0,560,30,30,1267
"Axial behavior of ultra-high performance concrete (UHPC) filled stocky steel tubes with square sections, Yanxiang Yan; Lihua Xu; Biao Li; Yin Chi; Min Yu; Kaikai Zhou; Yang Song, Unknown, 2019",89.2,Prism 100x100x300mm,S1-5-100,668.8,85.24,0,100,100,4.9,0,300,0,0,1800.3
"Axial behavior of ultra-high performance concrete (UHPC) filled stocky steel tubes with square sections, Yanxiang Yan; Lihua Xu; Biao Li; Yin Chi; Min Yu; Kaikai Zhou; Yang Song, Unknown, 2019",100.3,Prism 100x100x300mm,S2-5-110,668.8,95.847,0,100,100,4.9,0,300,0,0,2003.8
"Axial behavior of ultra-high performance concrete (UHPC) filled stocky steel tubes with square sections, Yanxiang Yan; Lihua Xu; Biao Li; Yin Chi; Min Yu; Kaikai Zhou; Yang Song, Unknown, 2019",100.3,Prism 100x100x300mm,S3-6-110,646.2,95.847,0,100,100,5.8,0,300,0,0,2220.5
"Axial behavior of ultra-high performance concrete (UHPC) filled stocky steel tubes with square sections, Yanxiang Yan; Lihua Xu; Biao Li; Yin Chi; Min Yu; Kaikai Zhou; Yang Song, Unknown, 2019",111.3,Prism 100x100x300mm,S4-6-120,646.2,106.359,0,100,100,5.8,0,300,0,0,2391.2
"Axial behavior of ultra-high performance concrete (UHPC) filled stocky steel tubes with square sections, Yanxiang Yan; Lihua Xu; Biao Li; Yin Chi; Min Yu; Kaikai Zhou; Yang Song, Unknown, 2019",128.1,Prism 100x100x300mm,S5-6-140,646.2,122.413,0,100,100,5.8,0,300,0,0,2573.3
"Axial behavior of ultra-high performance concrete (UHPC) filled stocky steel tubes with square sections, Yanxiang Yan; Lihua Xu; Biao Li; Yin Chi; Min Yu; Kaikai Zhou; Yang Song, Unknown, 2019",89.2,Prism 100x100x300mm,S6-7-100,599.5,85.24,0,100,100,6.8,0,300,0,0,2209.4
"Axial behavior of ultra-high performance concrete (UHPC) filled stocky steel tubes with square sections, Yanxiang Yan; Lihua Xu; Biao Li; Yin Chi; Min Yu; Kaikai Zhou; Yang Song, Unknown, 2019",100.3,Prism 100x100x300mm,S7-7-110,599.5,95.847,0,100,100,6.8,0,300,0,0,2294.7
"Axial behavior of ultra-high performance concrete (UHPC) filled stocky steel tubes with square sections, Yanxiang Yan; Lihua Xu; Biao Li; Yin Chi; Min Yu; Kaikai Zhou; Yang Song, Unknown, 2019",111.3,Prism 100x100x300mm,S8-7-120,599.5,106.359,0,100,100,6.8,0,300,0,0,2368.9
"Axial behavior of ultra-high performance concrete (UHPC) filled stocky steel tubes with square sections, Yanxiang Yan; Lihua Xu; Biao Li; Yin Chi; Min Yu; Kaikai Zhou; Yang Song, Unknown, 2019",128.1,Prism 100x100x300mm,S9-7-140,599.5,122.413,0,100,100,6.8,0,300,0,0,2492.1
"Axial behavior of ultra-high performance concrete (UHPC) filled stocky steel tubes with square sections, Yanxiang Yan; Lihua Xu; Biao Li; Yin Chi; Min Yu; Kaikai Zhou; Yang Song, Unknown, 2019",89.2,Prism 100x100x300mm,S10-10-100,458.6,85.24,0,100,100,10,0,300,0,0,2206.1
"Axial behavior of ultra-high performance concrete (UHPC) filled stocky steel tubes with square sections, Yanxiang Yan; Lihua Xu; Biao Li; Yin Chi; Min Yu; Kaikai Zhou; Yang Song, Unknown, 2019",111.3,Prism 100x100x300mm,S11-10-120,458.6,106.359,0,100,100,10,0,300,0,0,2297.7
"Axial behavior of ultra-high performance concrete (UHPC) filled stocky steel tubes with square sections, Yanxiang Yan; Lihua Xu; Biao Li; Yin Chi; Min Yu; Kaikai Zhou; Yang Song, Unknown, 2019",128.1,Prism 100x100x300mm,S12-10-140,458.6,122.413,0,100,100,10,0,300,0,0,2498.5
"Axial behavior of ultra-high performance concrete (UHPC) filled stocky steel tubes with square sections, Yanxiang Yan; Lihua Xu; Biao Li; Yin Chi; Min Yu; Kaikai Zhou; Yang Song, Unknown, 2019",89.2,Prism 100x100x300mm,S13-14-100,468.6,85.24,0,100,100,14.2,0,300,0,0,3106.7
"Axial behavior of ultra-high performance concrete (UHPC) filled stocky steel tubes with square sections, Yanxiang Yan; Lihua Xu; Biao Li; Yin Chi; Min Yu; Kaikai Zhou; Yang Song, Unknown, 2019",111.3,Prism 100x100x300mm,S14-14-120,468.6,106.359,0,100,100,14.2,0,300,0,0,3119.5
"Axial behavior of ultra-high performance concrete (UHPC) filled stocky steel tubes with square sections, Yanxiang Yan; Lihua Xu; Biao Li; Yin Chi; Min Yu; Kaikai Zhou; Yang Song, Unknown, 2019",128.1,Prism 100x100x300mm,S15-14-140,468.6,122.413,0,100,100,14.2,0,300,0,0,3274.3
"Axial behavior of ultra-high performance concrete (UHPC) filled stocky steel tubes with square sections, Yanxiang Yan; Lihua Xu; Biao Li; Yin Chi; Min Yu; Kaikai Zhou; Yang Song, Unknown, 2019",128.1,Prism 100x100x300mm,S16-18-140,444.6,122.413,0,100,100,18.5,0,300,0,0,3441.4
"Behavior of Rectangular-Sectional Steel Tubular Columns Filled with High-Strength Steel Fiber Reinforced Concrete Under Axial Compression, Shiming Liu; Xinxin Ding; Xiaoke Li; Yongjian Liu; Shunbo Zhao, Materials, 2019",54.6,Prism 150x150x300mm,A-120-CF80/1.2,360,54.6,0,360,188,4,0,900,0,0,7488.3
"Behavior of Rectangular-Sectional Steel Tubular Columns Filled with High-Strength Steel Fiber Reinforced Concrete Under Axial Compression, Shiming Liu; Xinxin Ding; Xiaoke Li; Yongjian Liu; Shunbo Zhao, Materials, 2019",51.3,Prism 150x150x300mm,A-90-CF80/1.2,360,51.3,0,360,188,4,0,900,0,0,7040.6
"Behavior of Rectangular-Sectional Steel Tubular Columns Filled with High-Strength Steel Fiber Reinforced Concrete Under Axial Compression, Shiming Liu; Xinxin Ding; Xiaoke Li; Yongjian Liu; Shunbo Zhao, Materials, 2019",51.3,Prism 150x150x300mm,A-60-CF80/1.2,360,51.3,0,360,188,4,0,900,0,0,7050.6
"Behavior of Rectangular-Sectional Steel Tubular Columns Filled with High-Strength Steel Fiber Reinforced Concrete Under Axial Compression, Shiming Liu; Xinxin Ding; Xiaoke Li; Yongjian Liu; Shunbo Zhao, Materials, 2019",53.2,Prism 150x150x300mm,A-60-CF80/0.8,360,53.2,0,360,188,4,0,900,0,0,7257.6
"Behavior of Rectangular-Sectional Steel Tubular Columns Filled with High-Strength Steel Fiber Reinforced Concrete Under Axial Compression, Shiming Liu; Xinxin Ding; Xiaoke Li; Yongjian Liu; Shunbo Zhao, Materials, 2019",51.9,Prism 150x150x300mm,A-60-CF80/1.6,360,51.9,0,360,188,4,0,900,0,0,7121.7
"Behavior of Rectangular-Sectional Steel Tubular Columns Filled with High-Strength Steel Fiber Reinforced Concrete Under Axial Compression, Shiming Liu; Xinxin Ding; Xiaoke Li; Yongjian Liu; Shunbo Zhao, Materials, 2019",38.3,Prism 150x150x300mm,A-60-CF60/1.2,360,38.3,0,360,188,4,0,900,0,0,5288.4
"Behavior of Rectangular-Sectional Steel Tubular Columns Filled with High-Strength Steel Fiber Reinforced Concrete Under Axial Compression, Shiming Liu; Xinxin Ding; Xiaoke Li; Yongjian Liu; Shunbo Zhao, Materials, 2019",51.2,Prism 150x150x300mm,A-60-CF70/1.2,360,51.2,0,360,188,4,0,900,0,0,7029.1
"Behavior of Rectangular-Sectional Steel Tubular Columns Filled with High-Strength Steel Fiber Reinforced Concrete Under Axial Compression, Shiming Liu; Xinxin Ding; Xiaoke Li; Yongjian Liu; Shunbo Zhao, Materials, 2019",45.5,Prism 150x150x300mm,A-60-C70/0,360,45.5,0,360,188,4,0,900,0,0,6212.2
"Behavior of Rectangular-Sectional Steel Tubular Columns Filled with High-Strength Steel Fiber Reinforced Concrete Under Axial Compression, Shiming Liu; Xinxin Ding; Xiaoke Li; Yongjian Liu; Shunbo Zhao, Materials, 2019",47.4,Prism 150x150x300mm,B-0-CF80/1.2,360,47.4,0,360,188,4,0,900,0,0,6827.6
"Behavior of Rectangular-Sectional Steel Tubular Columns Filled with High-Strength Steel Fiber Reinforced Concrete Under Axial Compression, Shiming Liu; Xinxin Ding; Xiaoke Li; Yongjian Liu; Shunbo Zhao, Materials, 2019",52.6,Prism 150x150x300mm,C-0-CF80/1.2,360,52.6,0,360,188,4,0,900,0,0,6853.9
"Compression loading test for concrete-filled tubular columns with high-strength steel slender section, Ho-Jun Lee; Hong-Gun Park; In-Rak Choi, Unknown, 2019",70.5,cylinder,C1,746,70.5,0,300,300,5,0,900,0,0,8686
"Compression loading test for concrete-filled tubular columns with high-strength steel slender section, Ho-Jun Lee; Hong-Gun Park; In-Rak Choi, Unknown, 2019",83.6,cylinder,C2,746,83.6,0,300,150,5,0,900,0,0,6152
"Compression loading test for concrete-filled tubular columns with high-strength steel slender section, Ho-Jun Lee; Hong-Gun Park; In-Rak Choi, Unknown, 2019",70.5,cylinder,C3,301,70.5,0,300,300,5,0,900,0,0,6602
"Compression loading test for concrete-filled tubular columns with high-strength steel slender section, Ho-Jun Lee; Hong-Gun Park; In-Rak Choi, Unknown, 2019",70.5,cylinder,C4,746,70.5,0,300,300,5,0,900,0,0,9726
"Compression loading test for concrete-filled tubular columns with high-strength steel slender section, Ho-Jun Lee; Hong-Gun Park; In-Rak Choi, Unknown, 2019",83.6,cylinder,C5,746,83.6,0,300,150,5,0,900,0,0,6253
"Axial compressive behaviours of square CFST stub columns at low temperatures, Jia-Bao Yan; Xin Dong; Tao Wang, Unknown, 2019",34,Cube 100,St3T20-1,337,26.119,0,120.2,119.7,3.1,0,350,0,0,1044
"Axial compressive behaviours of square CFST stub columns at low temperatures, Jia-Bao Yan; Xin Dong; Tao Wang, Unknown, 2019",34,Cube 100,St3T20-2,337,26.119,0,120.2,119.7,3.1,0,350,0,0,1000
"Axial compressive behaviours of square CFST stub columns at low temperatures, Jia-Bao Yan; Xin Dong; Tao Wang, Unknown, 2019",37.4,Cube 100,St3T-30,355,29.027,0,120.2,119.7,3.1,0,350,0,0,1202
"Axial compressive behaviours of square CFST stub columns at low temperatures, Jia-Bao Yan; Xin Dong; Tao Wang, Unknown, 2019",48.8,Cube 100,St3T-60-1,369,38.952,0,120.2,119.7,3.1,0,350,0,0,1299
"Axial compressive behaviours of square CFST stub columns at low temperatures, Jia-Bao Yan; Xin Dong; Tao Wang, Unknown, 2019",48.8,Cube 100,St3T-60-2,369,38.952,0,120.2,119.7,3.1,0,350,0,0,1261
"Axial compressive behaviours of square CFST stub columns at low temperatures, Jia-Bao Yan; Xin Dong; Tao Wang, Unknown, 2019",59.2,Cube 100,St3T-80-1,379,48.203,0,120.2,119.7,3.1,0,350,0,0,1423
"Axial compressive behaviours of square CFST stub columns at low temperatures, Jia-Bao Yan; Xin Dong; Tao Wang, Unknown, 2019",59.2,Cube 100,St3T-80-2,379,48.203,0,120.2,119.7,3.1,0,350,0,0,1484
"Axial compressive behaviours of square CFST stub columns at low temperatures, Jia-Bao Yan; Xin Dong; Tao Wang, Unknown, 2019",34,Cube 100,St5T20-1,347,26.119,0,120.4,119.4,4.8,0,350,0,0,1304
"Axial compressive behaviours of square CFST stub columns at low temperatures, Jia-Bao Yan; Xin Dong; Tao Wang, Unknown, 2019",34,Cube 100,St5T20-2,347,26.119,0,120.4,119.4,4.8,0,350,0,0,1314
"Axial compressive behaviours of square CFST stub columns at low temperatures, Jia-Bao Yan; Xin Dong; Tao Wang, Unknown, 2019",37.4,Cube 100,St5T-30,366,29.027,0,120.4,119.4,4.8,0,350,0,0,1416
"Axial compressive behaviours of square CFST stub columns at low temperatures, Jia-Bao Yan; Xin Dong; Tao Wang, Unknown, 2019",48.8,Cube 100,St5T-60-1,380,38.952,0,120.4,119.4,4.8,0,350,0,0,1578
"Axial compressive behaviours of square CFST stub columns at low temperatures, Jia-Bao Yan; Xin Dong; Tao Wang, Unknown, 2019",48.8,Cube 100,St5T-60-2,380,38.952,0,120.4,119.4,4.8,0,350,0,0,1620
"Axial compressive behaviours of square CFST stub columns at low temperatures, Jia-Bao Yan; Xin Dong; Tao Wang, Unknown, 2019",59.2,Cube 100,St5T-80-1,391,48.203,0,120.4,119.4,4.8,0,350,0,0,1773
"Axial compressive behaviours of square CFST stub columns at low temperatures, Jia-Bao Yan; Xin Dong; Tao Wang, Unknown, 2019",59.2,Cube 100,St5T-80-2,391,48.203,0,120.4,119.4,4.8,0,350,0,0,1773
"Axial compressive behaviours of square CFST stub columns at low temperatures, Jia-Bao Yan; Xin Dong; Tao Wang, Unknown, 2019",34,Cube 100,Rt4T20-1,377,26.119,0,149.7,100.2,4.2,0,350,0,0,1308
"Axial compressive behaviours of square CFST stub columns at low temperatures, Jia-Bao Yan; Xin Dong; Tao Wang, Unknown, 2019",34,Cube 100,Rt4T20-2,377,26.119,0,149.7,100.2,4.2,0,350,0,0,1299
"Axial compressive behaviours of square CFST stub columns at low temperatures, Jia-Bao Yan; Xin Dong; Tao Wang, Unknown, 2019",37.4,Cube 100,Rt4T-30,402,29.027,0,149.7,100.2,4.2,0,350,0,0,1398
"Axial compressive behaviours of square CFST stub columns at low temperatures, Jia-Bao Yan; Xin Dong; Tao Wang, Unknown, 2019",48.8,Cube 100,Rt4T-60-1,420,38.952,0,149.7,100.2,4.2,0,350,0,0,1585
"Axial compressive behaviours of square CFST stub columns at low temperatures, Jia-Bao Yan; Xin Dong; Tao Wang, Unknown, 2019",48.8,Cube 100,Rt4T-60-2,420,38.952,0,149.7,100.2,4.2,0,350,0,0,1632
"Axial compressive behaviours of square CFST stub columns at low temperatures, Jia-Bao Yan; Xin Dong; Tao Wang, Unknown, 2019",59.2,Cube 100,Rt4T-80-1,434,48.203,0,149.7,100.2,4.2,0,350,0,0,1732
"Axial compressive behaviours of square CFST stub columns at low temperatures, Jia-Bao Yan; Xin Dong; Tao Wang, Unknown, 2019",59.2,Cube 100,Rt4T-80-2,434,48.203,0,149.7,100.2,4.2,0,350,0,0,1714
"Axial performance degradation of squared CFST stubs in severe cold and acid rain area, Tong Zhang; Xuetao Lyu; Haiqing Liu; Liqiang Zhang; Junfeng Wang; Shan Gao, Construction and Building Materials, 2020",49.8,cube,S3.0-0-0-a,358,41.882,0,80,80,3,0,300,0,0,608
"Axial performance degradation of squared CFST stubs in severe cold and acid rain area, Tong Zhang; Xuetao Lyu; Haiqing Liu; Liqiang Zhang; Junfeng Wang; Shan Gao, Construction and Building Materials, 2020",49.8,cube,S3.0-80-0-a,358,41.882,0,80,80,3,0,300,0,0,607.5
"Axial performance degradation of squared CFST stubs in severe cold and acid rain area, Tong Zhang; Xuetao Lyu; Haiqing Liu; Liqiang Zhang; Junfeng Wang; Shan Gao, Construction and Building Materials, 2020",49.8,cube,S3.0-160-0-a,358,41.882,0,80,80,3,0,300,0,0,598.5
"Axial performance degradation of squared CFST stubs in severe cold and acid rain area, Tong Zhang; Xuetao Lyu; Haiqing Liu; Liqiang Zhang; Junfeng Wang; Shan Gao, Construction and Building Materials, 2020",49.8,cube,S3.0-240-0-a,358,41.882,0,80,80,3,0,300,0,0,593
"Axial performance degradation of squared CFST stubs in severe cold and acid rain area, Tong Zhang; Xuetao Lyu; Haiqing Liu; Liqiang Zhang; Junfeng Wang; Shan Gao, Construction and Building Materials, 2020",49.8,cube,S3.0-0-10-a,333,41.882,0,80,80,3,0,300,0,0,541
"Axial performance degradation of squared CFST stubs in severe cold and acid rain area, Tong Zhang; Xuetao Lyu; Haiqing Liu; Liqiang Zhang; Junfeng Wang; Shan Gao, Construction and Building Materials, 2020",49.8,cube,S3.0-0-20-a,296,41.882,0,80,80,3,0,300,0,0,491.5
"Axial performance degradation of squared CFST stubs in severe cold and acid rain area, Tong Zhang; Xuetao Lyu; Haiqing Liu; Liqiang Zhang; Junfeng Wang; Shan Gao, Construction and Building Materials, 2020",49.8,cube,S3.0-0-30-a,278,41.882,0,80,80,3,0,300,0,0,467.5
"Axial performance degradation of squared CFST stubs in severe cold and acid rain area, Tong Zhang; Xuetao Lyu; Haiqing Liu; Liqiang Zhang; Junfeng Wang; Shan Gao, Construction and Building Materials, 2020",49.8,cube,S3.0-80-10-a,333,41.882,0,80,80,3,0,300,0,0,538.5
"Axial performance degradation of squared CFST stubs in severe cold and acid rain area, Tong Zhang; Xuetao Lyu; Haiqing Liu; Liqiang Zhang; Junfeng Wang; Shan Gao, Construction and Building Materials, 2020",49.8,cube,S3.0-160-20-a,296,41.882,0,80,80,3,0,300,0,0,491.5
"Axial performance degradation of squared CFST stubs in severe cold and acid rain area, Tong Zhang; Xuetao Lyu; Haiqing Liu; Liqiang Zhang; Junfeng Wang; Shan Gao, Construction and Building Materials, 2020",49.8,cube,S3.0-240-30-a,278,41.882,0,80,80,3,0,300,0,0,450
"Axial performance degradation of squared CFST stubs in severe cold and acid rain area, Tong Zhang; Xuetao Lyu; Haiqing Liu; Liqiang Zhang; Junfeng Wang; Shan Gao, Construction and Building Materials, 2020",49.8,cube,S4.5-0-0-a,357,41.882,0,80,80,4.5,0,300,0,0,777.5
"Axial performance degradation of squared CFST stubs in severe cold and acid rain area, Tong Zhang; Xuetao Lyu; Haiqing Liu; Liqiang Zhang; Junfeng Wang; Shan Gao, Construction and Building Materials, 2020",49.8,cube,S4.5-80-0-a,357,41.882,0,80,80,4.5,0,300,0,0,770.5
"Axial performance degradation of squared CFST stubs in severe cold and acid rain area, Tong Zhang; Xuetao Lyu; Haiqing Liu; Liqiang Zhang; Junfeng Wang; Shan Gao, Construction and Building Materials, 2020",49.8,cube,S4.5-160-0-a,357,41.882,0,80,80,4.5,0,300,0,0,764.5
"Axial performance degradation of squared CFST stubs in severe cold and acid rain area, Tong Zhang; Xuetao Lyu; Haiqing Liu; Liqiang Zhang; Junfeng Wang; Shan Gao, Construction and Building Materials, 2020",49.8,cube,S4.5-240-0-a,357,41.882,0,80,80,4.5,0,300,0,0,763.5
"Axial performance degradation of squared CFST stubs in severe cold and acid rain area, Tong Zhang; Xuetao Lyu; Haiqing Liu; Liqiang Zhang; Junfeng Wang; Shan Gao, Construction and Building Materials, 2020",49.8,cube,S4.5-0-10-a,336,41.882,0,80,80,4.5,0,300,0,0,702.5
"Axial performance degradation of squared CFST stubs in severe cold and acid rain area, Tong Zhang; Xuetao Lyu; Haiqing Liu; Liqiang Zhang; Junfeng Wang; Shan Gao, Construction and Building Materials, 2020",49.8,cube,S4.5-0-20-a,306,41.882,0,80,80,4.5,0,300,0,0,611.5
"Axial performance degradation of squared CFST stubs in severe cold and acid rain area, Tong Zhang; Xuetao Lyu; Haiqing Liu; Liqiang Zhang; Junfeng Wang; Shan Gao, Construction and Building Materials, 2020",49.8,cube,S4.5-0-30-a,257,41.882,0,80,80,4.5,0,300,0,0,553
"Axial performance degradation of squared CFST stubs in severe cold and acid rain area, Tong Zhang; Xuetao Lyu; Haiqing Liu; Liqiang Zhang; Junfeng Wang; Shan Gao, Construction and Building Materials, 2020",49.8,cube,S4.5-80-10-a,336,41.882,0,80,80,4.5,0,300,0,0,688.5
"Axial performance degradation of squared CFST stubs in severe cold and acid rain area, Tong Zhang; Xuetao Lyu; Haiqing Liu; Liqiang Zhang; Junfeng Wang; Shan Gao, Construction and Building Materials, 2020",49.8,cube,S4.5-160-20-a,306,41.882,0,80,80,4.5,0,300,0,0,600.5
"Axial performance degradation of squared CFST stubs in severe cold and acid rain area, Tong Zhang; Xuetao Lyu; Haiqing Liu; Liqiang Zhang; Junfeng Wang; Shan Gao, Construction and Building Materials, 2020",49.8,cube,S4.5-240-30-a,257,41.882,0,80,80,4.5,0,300,0,0,531
"Tests and numerical simulation of rectangular RACFST stub columns under concentric compression, You-Fu Yang; Chao Hou; Min Liu, Structures, 2020",59.4,Cube 150,A-1.0-NC,195.8,50.865,0,120,120,1.97,0,360,0,0,801
"Tests and numerical simulation of rectangular RACFST stub columns under concentric compression, You-Fu Yang; Chao Hou; Min Liu, Structures, 2020",52.8,Cube 150,A-1.0-RAC1,195.8,44.673,50,120,120,1.97,0,360,0,0,733.8
"Tests and numerical simulation of rectangular RACFST stub columns under concentric compression, You-Fu Yang; Chao Hou; Min Liu, Structures, 2020",50.3,Cube 150,A-1.0-RAC2,195.8,42.346,100,120,120,1.97,0,360,0,0,687.2
"Tests and numerical simulation of rectangular RACFST stub columns under concentric compression, You-Fu Yang; Chao Hou; Min Liu, Structures, 2020",59.4,Cube 150,A-1.5-NC,195.8,50.865,0,180,120,1.97,0,540,0,0,1213.9
"Tests and numerical simulation of rectangular RACFST stub columns under concentric compression, You-Fu Yang; Chao Hou; Min Liu, Structures, 2020",52.8,Cube 150,A-1.5-RAC1,195.8,44.673,50,180,120,1.97,0,540,0,0,1030
"Tests and numerical simulation of rectangular RACFST stub columns under concentric compression, You-Fu Yang; Chao Hou; Min Liu, Structures, 2020",50.3,Cube 150,A-1.5-RAC2,195.8,42.346,100,180,120,1.97,0,540,0,0,963.6
"Tests and numerical simulation of rectangular RACFST stub columns under concentric compression, You-Fu Yang; Chao Hou; Min Liu, Structures, 2020",59.4,Cube 150,A-2.0-NC,195.8,50.865,0,240,120,1.97,0,720,0,0,1488
"Tests and numerical simulation of rectangular RACFST stub columns under concentric compression, You-Fu Yang; Chao Hou; Min Liu, Structures, 2020",52.8,Cube 150,A-2.0-RAC1,195.8,44.673,50,240,120,1.97,0,720,0,0,1307.1
"Tests and numerical simulation of rectangular RACFST stub columns under concentric compression, You-Fu Yang; Chao Hou; Min Liu, Structures, 2020",50.3,Cube 150,A-2.0-RAC2,195.8,42.346,100,240,120,1.97,0,720,0,0,1165.6
"Tests and numerical simulation of rectangular RACFST stub columns under concentric compression, You-Fu Yang; Chao Hou; Min Liu, Structures, 2020",59.4,Cube 150,B-1.0-NC,325.3,50.865,0,120,120,3.86,0,360,0,0,1137.6
"Tests and numerical simulation of rectangular RACFST stub columns under concentric compression, You-Fu Yang; Chao Hou; Min Liu, Structures, 2020",52.8,Cube 150,B-1.0-RAC1,325.3,44.673,50,120,120,3.86,0,360,0,0,1071.4
"Tests and numerical simulation of rectangular RACFST stub columns under concentric compression, You-Fu Yang; Chao Hou; Min Liu, Structures, 2020",50.3,Cube 150,B-1.0-RAC2,325.3,42.346,100,120,120,3.86,0,360,0,0,1038.5
"Tests and numerical simulation of rectangular RACFST stub columns under concentric compression, You-Fu Yang; Chao Hou; Min Liu, Structures, 2020",59.4,Cube 150,B-1.5-NC,325.3,50.865,0,180,120,3.86,0,540,0,0,1652.8
"Tests and numerical simulation of rectangular RACFST stub columns under concentric compression, You-Fu Yang; Chao Hou; Min Liu, Structures, 2020",52.8,Cube 150,B-1.5-RAC1,325.3,44.673,50,180,120,3.86,0,540,0,0,1476.6
"Tests and numerical simulation of rectangular RACFST stub columns under concentric compression, You-Fu Yang; Chao Hou; Min Liu, Structures, 2020",50.3,Cube 150,B-1.5-RAC2,325.3,42.346,100,180,120,3.86,0,540,0,0,1411.1
"Tests and numerical simulation of rectangular RACFST stub columns under concentric compression, You-Fu Yang; Chao Hou; Min Liu, Structures, 2020",59.4,Cube 150,B-2.0-NC,325.3,50.865,0,240,120,3.86,0,720,0,0,1954
"Tests and numerical simulation of rectangular RACFST stub columns under concentric compression, You-Fu Yang; Chao Hou; Min Liu, Structures, 2020",52.8,Cube 150,B-2.0-RAC1,325.3,44.673,50,240,120,3.86,0,720,0,0,1714.5
"Tests and numerical simulation of rectangular RACFST stub columns under concentric compression, You-Fu Yang; Chao Hou; Min Liu, Structures, 2020",50.3,Cube 150,B-2.0-RAC2,325.3,42.346,100,240,120,3.86,0,720,0,0,1596.9
"基于Q550以上钢材的高强方钢管高强混凝土轴压中长柱受力性能研究, 陈映甸, Shenyang Jianzhu University Masters Dissertation, 2020",112.6,Cube 150x150x150mm,ASSC-1,591,102.675,0,150,150,5,0,1000,0,0,3664
"基于Q550以上钢材的高强方钢管高强混凝土轴压中长柱受力性能研究, 陈映甸, Shenyang Jianzhu University Masters Dissertation, 2020",112.6,Cube 150x150x150mm,ASSC-2,745,102.675,0,150,150,5,0,1000,0,0,4111
"基于Q550以上钢材的高强方钢管高强混凝土轴压中长柱受力性能研究, 陈映甸, Shenyang Jianzhu University Masters Dissertation, 2020",112.6,Cube 150x150x150mm,ASSC-3,852,102.675,0,150,150,5,0,1000,0,0,4231
"基于Q550以上钢材的高强方钢管高强混凝土轴压中长柱受力性能研究, 陈映甸, Shenyang Jianzhu University Masters Dissertation, 2020",112.6,Cube 150x150x150mm,ASSC-4,914,102.675,0,150,150,5,0,1000,0,0,4434
"基于Q550以上钢材的高强方钢管高强混凝土轴压中长柱受力性能研究, 陈映甸, Shenyang Jianzhu University Masters Dissertation, 2020",112.6,Cube 150x150x150mm,ASSC-5,591,102.675,0,150,150,5,0,1500,0,0,3490
"基于Q550以上钢材的高强方钢管高强混凝土轴压中长柱受力性能研究, 陈映甸, Shenyang Jianzhu University Masters Dissertation, 2020",112.6,Cube 150x150x150mm,ASSC-6,745,102.675,0,150,150,5,0,1500,0,0,3816
"基于Q550以上钢材的高强方钢管高强混凝土轴压中长柱受力性能研究, 陈映甸, Shenyang Jianzhu University Masters Dissertation, 2020",112.6,Cube 150x150x150mm,ASSC-7,852,102.675,0,150,150,5,0,1500,0,0,4118
"基于Q550以上钢材的高强方钢管高强混凝土轴压中长柱受力性能研究, 陈映甸, Shenyang Jianzhu University Masters Dissertation, 2020",112.6,Cube 150x150x150mm,ASSC-8,914,102.675,0,150,150,5,0,1500,0,0,4247
"基于Q550以上钢材的高强方钢管高强混凝土轴压中长柱受力性能研究, 陈映甸, Shenyang Jianzhu University Masters Dissertation, 2020",112.6,Cube 150x150x150mm,ASSC-9,591,102.675,0,150,150,5,0,2000,0,0,3477
"基于Q550以上钢材的高强方钢管高强混凝土轴压中长柱受力性能研究, 陈映甸, Shenyang Jianzhu University Masters Dissertation, 2020",112.6,Cube 150x150x150mm,ASSC-10,745,102.675,0,150,150,5,0,2000,0,0,3523
"基于Q550以上钢材的高强方钢管高强混凝土轴压中长柱受力性能研究, 陈映甸, Shenyang Jianzhu University Masters Dissertation, 2020",112.6,Cube 150x150x150mm,ASSC-11,852,102.675,0,150,150,5,0,2000,0,0,3871
"基于Q550以上钢材的高强方钢管高强混凝土轴压中长柱受力性能研究, 陈映甸, Shenyang Jianzhu University Masters Dissertation, 2020",112.6,Cube 150x150x150mm,ASSC-12,914,102.675,0,150,150,5,0,2000,0,0,3930
"基于Q550以上钢材的高强方钢管高强混凝土轴压中长柱受力性能研究, 陈映甸, Shenyang Jianzhu University Masters Dissertation, 2020",112.6,Cube 150x150x150mm,ASSC-13,852,102.675,0,150,150,5,0,2400,0,0,3589
"基于Q550以上钢材的高强方钢管高强混凝土轴压中长柱受力性能研究, 陈映甸, Shenyang Jianzhu University Masters Dissertation, 2020",112.6,Cube 150x150x150mm,ASSC-14,852,102.675,0,150,150,5,0,2600,0,0,3369
"基于Q550以上钢材的高强方钢管高强混凝土轴压中长柱受力性能研究, 陈映甸, Shenyang Jianzhu University Masters Dissertation, 2020",112.6,Cube 150x150x150mm,ASSC-15,852,102.675,0,150,150,5,0,2700,0,0,3142
"基于Q550以上钢材的高强方钢管高强混凝土轴压中长柱受力性能研究, 陈映甸, Shenyang Jianzhu University Masters Dissertation, 2020",112.6,Cube 150x150x150mm,ASSC-16,852,102.675,0,150,150,5,0,2800,0,0,3105
"基于Q550以上钢材的高强方钢管高强混凝土轴压中长柱受力性能研究, 陈映甸, Shenyang Jianzhu University Masters Dissertation, 2020",112.6,Cube 150x150x150mm,ASSC-17,852,102.675,0,150,150,5,0,3000,0,0,2763
"Behaviours of square UHPFRC-filled steel tubular stub columns under eccentric compression, Jia-Bao Yan; Anzhen Chen; Jin-Song Zhu, Thin-Walled Structures, 2021",141.2,cylinder,SC6-0-1,435.6,141.2,0,120,120,6,0,600,0,0,3265
"Behaviours of square UHPFRC-filled steel tubular stub columns under eccentric compression, Jia-Bao Yan; Anzhen Chen; Jin-Song Zhu, Thin-Walled Structures, 2021",141.2,cylinder,SC6-0-2,435.6,141.2,0,120,120,6,0,600,0,0,3187
"Behaviours of square UHPFRC-filled steel tubular stub columns under eccentric compression, Jia-Bao Yan; Anzhen Chen; Jin-Song Zhu, Thin-Walled Structures, 2021",141.2,cylinder,SC6-20-1,435.6,141.2,0,120,120,6,0,600,20.85,20.85,2000
"Behaviours of square UHPFRC-filled steel tubular stub columns under eccentric compression, Jia-Bao Yan; Anzhen Chen; Jin-Song Zhu, Thin-Walled Structures, 2021",141.2,cylinder,SC6-20-2,435.6,141.2,0,120,120,6,0,600,24.1,24.1,2029
"Behaviours of square UHPFRC-filled steel tubular stub columns under eccentric compression, Jia-Bao Yan; Anzhen Chen; Jin-Song Zhu, Thin-Walled Structures, 2021",141.2,cylinder,SC6-45-1,435.6,141.2,0,120,120,6,0,600,48.84,48.84,1396
"Behaviours of square UHPFRC-filled steel tubular stub columns under eccentric compression, Jia-Bao Yan; Anzhen Chen; Jin-Song Zhu, Thin-Walled Structures, 2021",141.2,cylinder,SC6-45-2,435.6,141.2,0,120,120,6,0,600,46.69,46.69,1379
"Behaviours of square UHPFRC-filled steel tubular stub columns under eccentric compression, Jia-Bao Yan; Anzhen Chen; Jin-Song Zhu, Thin-Walled Structures, 2021",141.2,cylinder,SC6-65-1,435.6,141.2,0,120,120,6,0,600,68.54,68.54,1035
"Behaviours of square UHPFRC-filled steel tubular stub columns under eccentric compression, Jia-Bao Yan; Anzhen Chen; Jin-Song Zhu, Thin-Walled Structures, 2021",141.2,cylinder,SC6-65-2,435.6,141.2,0,120,120,6,0,600,64.57,64.57,1054
"Behaviours of square UHPFRC-filled steel tubular stub columns under eccentric compression, Jia-Bao Yan; Anzhen Chen; Jin-Song Zhu, Thin-Walled Structures, 2021",141.2,cylinder,SC8-0-1,442.1,141.2,0,120,120,7.7,0,600,0,0,3581
"Behaviours of square UHPFRC-filled steel tubular stub columns under eccentric compression, Jia-Bao Yan; Anzhen Chen; Jin-Song Zhu, Thin-Walled Structures, 2021",141.2,cylinder,SC8-0-2,442.1,141.2,0,120,120,7.7,0,600,0,0,3385
"Behaviours of square UHPFRC-filled steel tubular stub columns under eccentric compression, Jia-Bao Yan; Anzhen Chen; Jin-Song Zhu, Thin-Walled Structures, 2021",141.2,cylinder,SC8-20-1,442.1,141.2,0,120,120,7.7,0,600,25.21,25.21,2215
"Behaviours of square UHPFRC-filled steel tubular stub columns under eccentric compression, Jia-Bao Yan; Anzhen Chen; Jin-Song Zhu, Thin-Walled Structures, 2021",141.2,cylinder,SC8-20-2,442.1,141.2,0,120,120,7.7,0,600,20.25,20.25,2197
"Behaviours of square UHPFRC-filled steel tubular stub columns under eccentric compression, Jia-Bao Yan; Anzhen Chen; Jin-Song Zhu, Thin-Walled Structures, 2021",141.2,cylinder,SC8-45-1,442.1,141.2,0,120,120,7.7,0,600,49.51,49.51,1415
"Behaviours of square UHPFRC-filled steel tubular stub columns under eccentric compression, Jia-Bao Yan; Anzhen Chen; Jin-Song Zhu, Thin-Walled Structures, 2021",141.2,cylinder,SC8-45-2,442.1,141.2,0,120,120,7.7,0,600,43.08,43.08,1619
"Behaviours of square UHPFRC-filled steel tubular stub columns under eccentric compression, Jia-Bao Yan; Anzhen Chen; Jin-Song Zhu, Thin-Walled Structures, 2021",141.2,cylinder,SC8-65-1,442.1,141.2,0,120,120,7.7,0,600,63.3,63.3,1255
"Behaviours of square UHPFRC-filled steel tubular stub columns under eccentric compression, Jia-Bao Yan; Anzhen Chen; Jin-Song Zhu, Thin-Walled Structures, 2021",141.2,cylinder,SC8-65-2,442.1,141.2,0,120,120,7.7,0,600,62.85,62.85,1231
"Mechanical behavior of spiral stirrup reinforced concrete filled square steel tubular columns under compression, Zongping Chen; Ji Zhou; Chenggui Jing; Qiuhong Tan, Engineering Structures, 2021",28.3,cube,SAC1,318,22.411,0,200,200,2.64,0,600,0,0,1624
"Mechanical behavior of spiral stirrup reinforced concrete filled square steel tubular columns under compression, Zongping Chen; Ji Zhou; Chenggui Jing; Qiuhong Tan, Engineering Structures, 2021",52.2,cube,SAC2,379,44.113,0,200,200,3.51,0,600,0,0,2850
"Mechanical behavior of spiral stirrup reinforced concrete filled square steel tubular columns under compression, Zongping Chen; Ji Zhou; Chenggui Jing; Qiuhong Tan, Engineering Structures, 2021",28.3,cube,SAC3-1,379,22.411,0,200,200,3.51,0,600,0,0,2055
"Mechanical behavior of spiral stirrup reinforced concrete filled square steel tubular columns under compression, Zongping Chen; Ji Zhou; Chenggui Jing; Qiuhong Tan, Engineering Structures, 2021",28.3,cube,SAC3-2,379,22.411,0,200,200,3.51,0,600,0,0,2054
"Mechanical behavior of spiral stirrup reinforced concrete filled square steel tubular columns under compression, Zongping Chen; Ji Zhou; Chenggui Jing; Qiuhong Tan, Engineering Structures, 2021",52.2,cube,SA1,318,44.113,0,200,200,2.64,0,600,0,0,2938
"Mechanical behavior of spiral stirrup reinforced concrete filled square steel tubular columns under compression, Zongping Chen; Ji Zhou; Chenggui Jing; Qiuhong Tan, Engineering Structures, 2021",52.2,cube,SA2,379,44.113,0,200,200,3.51,0,600,0,0,3396
"Mechanical behavior of spiral stirrup reinforced concrete filled square steel tubular columns under compression, Zongping Chen; Ji Zhou; Chenggui Jing; Qiuhong Tan, Engineering Structures, 2021",52.2,cube,SA3,321,44.113,0,200,200,5.38,0,600,0,0,3821
"Mechanical behavior of spiral stirrup reinforced concrete filled square steel tubular columns under compression, Zongping Chen; Ji Zhou; Chenggui Jing; Qiuhong Tan, Engineering Structures, 2021",28.3,cube,SA4,318,22.411,0,200,200,2.64,0,600,0,0,2301
"Mechanical behavior of spiral stirrup reinforced concrete filled square steel tubular columns under compression, Zongping Chen; Ji Zhou; Chenggui Jing; Qiuhong Tan, Engineering Structures, 2021",28.3,cube,SA5,379,22.411,0,200,200,3.51,0,600,0,0,2526
"Mechanical behavior of spiral stirrup reinforced concrete filled square steel tubular columns under compression, Zongping Chen; Ji Zhou; Chenggui Jing; Qiuhong Tan, Engineering Structures, 2021",28.3,cube,SA6,321,22.411,0,200,200,5.38,0,600,0,0,3022
"Mechanical behavior of spiral stirrup reinforced concrete filled square steel tubular columns under compression, Zongping Chen; Ji Zhou; Chenggui Jing; Qiuhong Tan, Engineering Structures, 2021",28.3,cube,SA7,379,22.411,0,200,200,3.51,0,600,0,0,2272
"Mechanical behavior of spiral stirrup reinforced concrete filled square steel tubular columns under compression, Zongping Chen; Ji Zhou; Chenggui Jing; Qiuhong Tan, Engineering Structures, 2021",28.3,cube,SA8,379,22.411,0,200,200,3.51,0,600,0,0,2320
"Mechanical behavior of spiral stirrup reinforced concrete filled square steel tubular columns under compression, Zongping Chen; Ji Zhou; Chenggui Jing; Qiuhong Tan, Engineering Structures, 2021",28.3,cube,SA9,379,22.411,0,200,200,3.51,0,600,0,0,2505
"Mechanical behavior of spiral stirrup reinforced concrete filled square steel tubular columns under compression, Zongping Chen; Ji Zhou; Chenggui Jing; Qiuhong Tan, Engineering Structures, 2021",28.3,cube,SA10,379,22.411,0,200,200,3.51,0,600,0,0,2893
"Mechanical behavior of spiral stirrup reinforced concrete filled square steel tubular columns under compression, Zongping Chen; Ji Zhou; Chenggui Jing; Qiuhong Tan, Engineering Structures, 2021",28.3,cube,SA11,379,22.411,0,200,200,3.51,0,600,0,0,2743
"Mechanical behavior of spiral stirrup reinforced concrete filled square steel tubular columns under compression, Zongping Chen; Ji Zhou; Chenggui Jing; Qiuhong Tan, Engineering Structures, 2021",28.3,cube,SA12,379,22.411,0,200,200,3.51,0,600,0,0,2502
"Mechanical behavior of spiral stirrup reinforced concrete filled square steel tubular columns under compression, Zongping Chen; Ji Zhou; Chenggui Jing; Qiuhong Tan, Engineering Structures, 2021",28.3,cube,SA13,379,22.411,0,200,200,3.51,0,600,0,0,2391
"Mechanical behavior of spiral stirrup reinforced concrete filled square steel tubular columns under compression, Zongping Chen; Ji Zhou; Chenggui Jing; Qiuhong Tan, Engineering Structures, 2021",28.3,cube,SA14,379,22.411,0,200,200,3.51,0,600,0,0,2262
"Mechanical behavior of spiral stirrup reinforced concrete filled square steel tubular columns under compression, Zongping Chen; Ji Zhou; Chenggui Jing; Qiuhong Tan, Engineering Structures, 2021",28.3,cube,SA15,379,22.411,0,200,200,3.51,0,600,0,0,2320
"Mechanical behavior of spiral stirrup reinforced concrete filled square steel tubular columns under compression, Zongping Chen; Ji Zhou; Chenggui Jing; Qiuhong Tan, Engineering Structures, 2021",28.3,cube,SA16,379,22.411,0,200,200,3.51,0,600,0,0,2788
"Mechanical behavior of spiral stirrup reinforced concrete filled square steel tubular columns under compression, Zongping Chen; Ji Zhou; Chenggui Jing; Qiuhong Tan, Engineering Structures, 2021",28.3,cube,SA17,379,22.411,0,200,200,3.51,0,600,0,0,2963
"Mechanical behavior of spiral stirrup reinforced concrete filled square steel tubular columns under compression, Zongping Chen; Ji Zhou; Chenggui Jing; Qiuhong Tan, Engineering Structures, 2021",28.3,cube,SA18,379,22.411,0,200,200,3.51,0,600,0,0,2867
"Mechanical behavior of spiral stirrup reinforced concrete filled square steel tubular columns under compression, Zongping Chen; Ji Zhou; Chenggui Jing; Qiuhong Tan, Engineering Structures, 2021",28.3,cube,SA19,379,22.411,0,200,200,3.51,0,600,0,0,3134
"Mechanical behavior of spiral stirrup reinforced concrete filled square steel tubular columns under compression, Zongping Chen; Ji Zhou; Chenggui Jing; Qiuhong Tan, Engineering Structures, 2021",28.3,cube,SA20,379,22.411,0,200,200,3.51,0,600,0,0,3187
"Mechanical behavior of spiral stirrup reinforced concrete filled square steel tubular columns under compression, Zongping Chen; Ji Zhou; Chenggui Jing; Qiuhong Tan, Engineering Structures, 2021",28.3,cube,SA21,379,22.411,0,200,200,3.51,0,600,0,0,3086
"Mechanical behavior of spiral stirrup reinforced concrete filled square steel tubular columns under compression, Zongping Chen; Ji Zhou; Chenggui Jing; Qiuhong Tan, Engineering Structures, 2021",28.3,cube,SA22,318,22.411,0,150,150,2.64,0,450,0,0,1842
"Mechanical behavior of spiral stirrup reinforced concrete filled square steel tubular columns under compression, Zongping Chen; Ji Zhou; Chenggui Jing; Qiuhong Tan, Engineering Structures, 2021",28.3,cube,SA23,318,22.411,0,150,150,2.64,0,450,0,0,1583
"Mechanical behavior of spiral stirrup reinforced concrete filled square steel tubular columns under compression, Zongping Chen; Ji Zhou; Chenggui Jing; Qiuhong Tan, Engineering Structures, 2021",28.3,cube,SA24,350,22.411,0,250,250,4.49,0,750,0,0,4305
"Mechanical behavior of spiral stirrup reinforced concrete filled square steel tubular columns under compression, Zongping Chen; Ji Zhou; Chenggui Jing; Qiuhong Tan, Engineering Structures, 2021",28.3,cube,SA25,350,22.411,0,250,250,4.49,0,750,0,0,3840
"Mechanical behavior of spiral stirrup reinforced concrete filled square steel tubular columns under compression, Zongping Chen; Ji Zhou; Chenggui Jing; Qiuhong Tan, Engineering Structures, 2021",28.3,cube,SE1,379,22.411,0,200,200,3.51,0,1600,40,40,1222
"Mechanical behavior of spiral stirrup reinforced concrete filled square steel tubular columns under compression, Zongping Chen; Ji Zhou; Chenggui Jing; Qiuhong Tan, Engineering Structures, 2021",28.3,cube,SE2,379,22.411,0,200,200,3.51,0,1600,40,40,1187
"Mechanical behavior of spiral stirrup reinforced concrete filled square steel tubular columns under compression, Zongping Chen; Ji Zhou; Chenggui Jing; Qiuhong Tan, Engineering Structures, 2021",28.3,cube,SE3,379,22.411,0,200,200,3.51,0,1600,40,40,1145
"Mechanical behavior of spiral stirrup reinforced concrete filled square steel tubular columns under compression, Zongping Chen; Ji Zhou; Chenggui Jing; Qiuhong Tan, Engineering Structures, 2021",28.3,cube,SE4,379,22.411,0,200,200,3.51,0,1600,40,40,1206
"Mechanical behavior of spiral stirrup reinforced concrete filled square steel tubular columns under compression, Zongping Chen; Ji Zhou; Chenggui Jing; Qiuhong Tan, Engineering Structures, 2021",28.3,cube,SE5,379,22.411,0,200,200,3.51,0,1600,40,40,1177
"Mechanical behavior of spiral stirrup reinforced concrete filled square steel tubular columns under compression, Zongping Chen; Ji Zhou; Chenggui Jing; Qiuhong Tan, Engineering Structures, 2021",28.3,cube,SE6,379,22.411,0,200,200,3.51,0,1600,80,80,804
"Mechanical behavior of spiral stirrup reinforced concrete filled square steel tubular columns under compression, Zongping Chen; Ji Zhou; Chenggui Jing; Qiuhong Tan, Engineering Structures, 2021",28.3,cube,SE7,379,22.411,0,200,200,3.51,0,1600,80,80,811
"Mechanical behavior of spiral stirrup reinforced concrete filled square steel tubular columns under compression, Zongping Chen; Ji Zhou; Chenggui Jing; Qiuhong Tan, Engineering Structures, 2021",28.3,cube,SE8,379,22.411,0,200,200,3.51,0,1600,80,80,808
