Repository: Serali-Nerri/xgboost

# CFST柱极限承载力预测 - XGBoost ML管道

## 项目概述

本项目是一个完整的机器学习管道，用于预测混凝土填充钢管（CFST）柱的极限承载力。采用XGBoost算法，提供从数据加载、预处理、模型训练、评估到预测的全流程解决方案。

### 核心特性

- **模块化设计**：清晰的模块分离，便于维护和扩展
- **特征工程支持**：处理无量纲参数，剔除几何参数实现多截面统一预测
- **自动化超参数优化**：集成Optuna框架进行超参数搜索，支持持久化存储和断点续训
- **智能参数加载**：自动加载最优参数，无需手动配置
- **特征选择**：迭代剔除法自动寻找最优特征子集
- **多维度评估**：集成R²、RMSE、MAE、MAPE、COV等工程指标
- **可视化分析**：提供预测散点图、特征重要性图和学习曲线
- **COV稳定性指标**：特别添加变异系数评估模型预测稳定性

---

## 环境要求

### 系统要求
- Python 3.8+
- 8GB+ RAM（推荐16GB）
- 5GB+ 可用磁盘空间

### Python依赖
- pandas &gt;= 1.5.0
- numpy &gt;= 1.23.0
- xgboost &gt;= 1.7.0
- scikit-learn &gt;= 1.2.0
- matplotlib &gt;= 3.6.0
- seaborn &gt;= 0.12.0
- optuna &gt;= 3.0.0
- joblib &gt;= 1.2.0

---

File: data/raw/all_dedup.csv (part 5 of 46)
Ref.No.,fc (MPa),type (规格备注),试件标号,fy (MPa),fcy150,R再生骨料取代率(%),b (mm),h (mm),t (mm),r0 (mm),L (mm),e1 (mm),e2 (mm),Nexp (kN)
"Mechanical behavior of spiral stirrup reinforced concrete filled square steel tubular columns under compression, Zongping Chen; Ji Zhou; Chenggui Jing; Qiuhong Tan, Engineering Structures, 2021",28.3,cube,SE9,379,22.411,0,200,200,3.51,0,800,40,40,1263
"Mechanical behavior of spiral stirrup reinforced concrete filled square steel tubular columns under compression, Zongping Chen; Ji Zhou; Chenggui Jing; Qiuhong Tan, Engineering Structures, 2021",28.3,cube,SE10,379,22.411,0,200,200,3.51,0,1200,40,40,1214
"Mechanical behavior of spiral stirrup reinforced concrete filled square steel tubular columns under compression, Zongping Chen; Ji Zhou; Chenggui Jing; Qiuhong Tan, Engineering Structures, 2021",28.3,cube,SE11,379,22.411,0,200,200,3.51,0,2000,40,40,1161
"Mechanical behavior of spiral stirrup reinforced concrete filled square steel tubular columns under compression, Zongping Chen; Ji Zhou; Chenggui Jing; Qiuhong Tan, Engineering Structures, 2021",28.3,cube,SE12,379,22.411,0,200,200,3.51,0,1600,60,60,956
"Mechanical behavior of spiral stirrup reinforced concrete filled square steel tubular columns under compression, Zongping Chen; Ji Zhou; Chenggui Jing; Qiuhong Tan, Engineering Structures, 2021",28.3,cube,SE13,379,22.411,0,200,200,3.51,0,1600,80,80,814
"Mechanical behavior of spiral stirrup reinforced concrete filled square steel tubular columns under compression, Zongping Chen; Ji Zhou; Chenggui Jing; Qiuhong Tan, Engineering Structures, 2021",28.3,cube,SE14,379,22.411,0,200,200,3.51,0,1600,100,100,709
"Mechanical behavior of spiral stirrup reinforced concrete filled square steel tubular columns under compression, Zongping Chen; Ji Zhou; Chenggui Jing; Qiuhong Tan, Engineering Structures, 2021",28.3,cube,SE15,379,22.411,0,200,200,3.51,0,1600,120,120,645
"Mechanical behavior of spiral stirrup reinforced concrete filled square steel tubular columns under compression, Zongping Chen; Ji Zhou; Chenggui Jing; Qiuhong Tan, Engineering Structures, 2021",28.3,cube,SE16,379,22.411,0,200,200,3.51,0,1600,40,40,1229
"Mechanical behavior of spiral stirrup reinforced concrete filled square steel tubular columns under compression, Zongping Chen; Ji Zhou; Chenggui Jing; Qiuhong Tan, Engineering Structures, 2021",28.3,cube,SE17,318,22.411,0,200,200,2.64,0,1600,40,40,1002
"Mechanical behavior of spiral stirrup reinforced concrete filled square steel tubular columns under compression, Zongping Chen; Ji Zhou; Chenggui Jing; Qiuhong Tan, Engineering Structures, 2021",28.3,cube,SE18,379,22.411,0,200,200,3.51,0,1600,40,40,1042
"带肋方钢管混凝土轴压短柱试验研究及有限元分析, 黄宏; 张安哥; 李毅; 陈梦成, 建筑结构学报, 2011",40.6,cube,CUS16,221,33.424,0,160,160,2.5,0,480,0,0,1150
"带肋方钢管混凝土轴压短柱试验研究及有限元分析, 黄宏; 张安哥; 李毅; 陈梦成, 建筑结构学报, 2011",40.6,cube,CSS16-1,221,33.424,0,160,160,2.5,0,480,0,0,1200
"带肋方钢管混凝土轴压短柱试验研究及有限元分析, 黄宏; 张安哥; 李毅; 陈梦成, 建筑结构学报, 2011",40.6,cube,CSS16-2,221,33.424,0,160,160,2.5,0,480,0,0,1240
"带肋方钢管混凝土轴压短柱试验研究及有限元分析, 黄宏; 张安哥; 李毅; 陈梦成, 建筑结构学报, 2011",40.6,cube,CSS16-3,221,33.424,0,160,160,2.5,0,480,0,0,1310
"带肋方钢管混凝土轴压短柱试验研究及有限元分析, 黄宏; 张安哥; 李毅; 陈梦成, 建筑结构学报, 2011",43.1,cube,CUS22,221,35.706,0,220,220,2.5,0,660,0,0,2060
"带肋方钢管混凝土轴压短柱试验研究及有限元分析, 黄宏; 张安哥; 李毅; 陈梦成, 建筑结构学报, 2011",43.1,cube,CSS22-1,221,35.706,0,220,220,2.5,0,660,0,0,2140
"带肋方钢管混凝土轴压短柱试验研究及有限元分析, 黄宏; 张安哥; 李毅; 陈梦成, 建筑结构学报, 2011",43.1,cube,CSS22-2,221,35.706,0,220,220,2.5,0,660,0,0,2230
"带肋方钢管混凝土轴压短柱试验研究及有限元分析, 黄宏; 张安哥; 李毅; 陈梦成, 建筑结构学报, 2011",43.1,cube,CSS22-3,221,35.706,0,220,220,2.5,0,660,0,0,2350
"带肋方钢管混凝土轴压短柱试验研究及有限元分析, 黄宏; 张安哥; 李毅; 陈梦成, 建筑结构学报, 2011",47,cube,CUS28,202,39.291,0,280,280,2.5,0,840,0,0,3350
"带肋方钢管混凝土轴压短柱试验研究及有限元分析, 黄宏; 张安哥; 李毅; 陈梦成, 建筑结构学报, 2011",47,cube,CSS28-1,202,39.291,0,280,280,2.5,0,840,0,0,3410
"带肋方钢管混凝土轴压短柱试验研究及有限元分析, 黄宏; 张安哥; 李毅; 陈梦成, 建筑结构学报, 2011",47,cube,CSS28-2,202,39.291,0,280,280,2.5,0,840,0,0,3460
"带肋方钢管混凝土轴压短柱试验研究及有限元分析, 黄宏; 张安哥; 李毅; 陈梦成, 建筑结构学报, 2011",47,cube,CSS28-3,202,39.291,0,280,280,2.5,0,840,0,0,3490
"带肋方钢管混凝土轴压短柱试验研究及有限元分析, 黄宏; 张安哥; 李毅; 陈梦成, 建筑结构学报, 2011",47,cube,CDS28-1,202,39.291,0,280,280,2.5,0,840,0,0,3500
"带肋方钢管混凝土轴压短柱试验研究及有限元分析, 黄宏; 张安哥; 李毅; 陈梦成, 建筑结构学报, 2011",47,cube,CDS28-2,202,39.291,0,280,280,2.5,0,840,0,0,3700
"高温后不同截面钢管混凝土轴压构件的实验研究, 姜绍飞; 刘明, Unknown, 2002",20.02,cube,B-20,265.3,15.252,0,120,120,6,0,360,0,0,1090
"高温后不同截面钢管混凝土轴压构件的实验研究, 姜绍飞; 刘明, Unknown, 2002",20.02,cube,B-200,265.3,15.252,0,120,120,6,0,360,0,0,984
"高温后不同截面钢管混凝土轴压构件的实验研究, 姜绍飞; 刘明, Unknown, 2002",20.02,cube,B-300,265.3,15.252,0,120,120,6,0,360,0,0,1008
"高温后不同截面钢管混凝土轴压构件的实验研究, 姜绍飞; 刘明, Unknown, 2002",20.02,cube,B-400,265.3,15.252,0,120,120,6,0,360,0,0,858
"高温后不同截面钢管混凝土轴压构件的实验研究, 姜绍飞; 刘明, Unknown, 2002",20.02,cube,B-500,265.3,15.252,0,120,120,6,0,360,0,0,918
"高温后不同截面钢管混凝土轴压构件的实验研究, 姜绍飞; 刘明, Unknown, 2002",20.02,cube,B-600,265.3,15.252,0,120,120,6,0,360,0,0,897
"高温后不同截面钢管混凝土轴压构件的实验研究, 姜绍飞; 刘明, Unknown, 2002",20.02,cube,B-700,265.3,15.252,0,120,120,6,0,360,0,0,673
"高温后不同截面钢管混凝土轴压构件的实验研究, 姜绍飞; 刘明, Unknown, 2002",20.02,cube,B-800,265.3,15.252,0,120,120,6,0,360,0,0,668
"高温后不同截面钢管混凝土轴压构件的实验研究, 姜绍飞; 刘明, Unknown, 2002",20.02,cube,B-900,265.3,15.252,0,120,120,6,0,360,0,0,541
"高温后不同截面钢管混凝土轴压构件的实验研究, 姜绍飞; 刘明, Unknown, 2002",39.73,cube,C-20,227.7,32.633,0,100,75,2.86,0,300,0,0,637
"高温后不同截面钢管混凝土轴压构件的实验研究, 姜绍飞; 刘明, Unknown, 2002",39.73,cube,C-100,227.7,32.633,0,100,75,2.86,0,300,0,0,578
"高温后不同截面钢管混凝土轴压构件的实验研究, 姜绍飞; 刘明, Unknown, 2002",39.73,cube,C-200,227.7,32.633,0,100,75,2.86,0,300,0,0,530
"高温后不同截面钢管混凝土轴压构件的实验研究, 姜绍飞; 刘明, Unknown, 2002",39.73,cube,C-300,227.7,32.633,0,100,75,2.86,0,300,0,0,491
"高温后不同截面钢管混凝土轴压构件的实验研究, 姜绍飞; 刘明, Unknown, 2002",39.73,cube,C-400-1,227.7,32.633,0,100,75,2.86,0,300,0,0,469
"高温后不同截面钢管混凝土轴压构件的实验研究, 姜绍飞; 刘明, Unknown, 2002",39.73,cube,C-400-2,227.7,32.633,0,100,75,2.86,0,300,0,0,430
"高温后不同截面钢管混凝土轴压构件的实验研究, 姜绍飞; 刘明, Unknown, 2002",39.73,cube,C-500,227.7,32.633,0,100,75,2.86,0,300,0,0,433
"高温后不同截面钢管混凝土轴压构件的实验研究, 姜绍飞; 刘明, Unknown, 2002",39.73,cube,C-600-1,227.7,32.633,0,100,75,2.86,0,300,0,0,365
"高温后不同截面钢管混凝土轴压构件的实验研究, 姜绍飞; 刘明, Unknown, 2002",39.73,cube,C-600-2,227.7,32.633,0,100,75,2.86,0,300,0,0,390
"高温后不同截面钢管混凝土轴压构件的实验研究, 姜绍飞; 刘明, Unknown, 2002",39.73,cube,C-700,227.7,32.633,0,100,75,2.86,0,300,0,0,325
"高温后不同截面钢管混凝土轴压构件的实验研究, 姜绍飞; 刘明, Unknown, 2002",39.73,cube,C-800,227.7,32.633,0,100,75,2.86,0,300,0,0,265
"高温后不同截面钢管混凝土轴压构件的实验研究, 姜绍飞; 刘明, Unknown, 2002",39.73,cube,C-900,227.7,32.633,0,100,75,2.86,0,300,0,0,230
"混凝土密实度对矩形钢管混凝土短柱力学性能影响研究, 杨有福; 韩林海, Unknown, 0",44.4,Cube 150,M-A-1,293.8,36.898,0,120,120,2.93,0,360,0,0,836
"混凝土密实度对矩形钢管混凝土短柱力学性能影响研究, 杨有福; 韩林海, Unknown, 0",44.4,Cube 150,M-A-2,293.8,36.898,0,120,120,2.93,0,360,0,0,868
"混凝土密实度对矩形钢管混凝土短柱力学性能影响研究, 杨有福; 韩林海, Unknown, 0",44.4,Cube 150,H-A-1,293.8,36.898,0,120,120,2.93,0,360,0,0,800
"混凝土密实度对矩形钢管混凝土短柱力学性能影响研究, 杨有福; 韩林海, Unknown, 0",44.4,Cube 150,H-A-2,293.8,36.898,0,120,120,2.93,0,360,0,0,732
"混凝土密实度对矩形钢管混凝土短柱力学性能影响研究, 杨有福; 韩林海, Unknown, 0",44.4,Cube 150,M-B-1,293.8,36.898,0,100,100,2.93,0,300,0,0,664
"混凝土密实度对矩形钢管混凝土短柱力学性能影响研究, 杨有福; 韩林海, Unknown, 0",44.4,Cube 150,M-B-2,293.8,36.898,0,100,100,2.93,0,300,0,0,676
"混凝土密实度对矩形钢管混凝土短柱力学性能影响研究, 杨有福; 韩林海, Unknown, 0",44.4,Cube 150,H-B-1,293.8,36.898,0,100,100,2.93,0,300,0,0,616
"混凝土密实度对矩形钢管混凝土短柱力学性能影响研究, 杨有福; 韩林海, Unknown, 0",44.4,Cube 150,H-B-2,293.8,36.898,0,100,100,2.93,0,300,0,0,636
"混凝土密实度对矩形钢管混凝土短柱力学性能影响研究, 杨有福; 韩林海, Unknown, 0",59.3,Cube 150,M-C-1,227.7,50.77,0,140,105,2.86,0,420,0,0,1044
"混凝土密实度对矩形钢管混凝土短柱力学性能影响研究, 杨有福; 韩林海, Unknown, 0",59.3,Cube 150,M-C-2,227.7,50.77,0,140,105,2.86,0,420,0,0,1086
"混凝土密实度对矩形钢管混凝土短柱力学性能影响研究, 杨有福; 韩林海, Unknown, 0",59.3,Cube 150,H-C-1,227.7,50.77,0,140,105,2.86,0,420,0,0,900
"混凝土密实度对矩形钢管混凝土短柱力学性能影响研究, 杨有福; 韩林海, Unknown, 0",59.3,Cube 150,H-C-2,227.7,50.77,0,140,105,2.86,0,420,0,0,920
"混凝土密实度对矩形钢管混凝土短柱力学性能影响研究, 杨有福; 韩林海, Unknown, 0",59.3,Cube 150,M-D-1,227.7,50.77,0,120,90,2.86,0,360,0,0,800
"混凝土密实度对矩形钢管混凝土短柱力学性能影响研究, 杨有福; 韩林海, Unknown, 0",59.3,Cube 150,M-D-2,227.7,50.77,0,120,90,2.86,0,360,0,0,760
"混凝土密实度对矩形钢管混凝土短柱力学性能影响研究, 杨有福; 韩林海, Unknown, 0",59.3,Cube 150,H-D-1,227.7,50.77,0,120,90,2.86,0,360,0,0,620
"混凝土密实度对矩形钢管混凝土短柱力学性能影响研究, 杨有福; 韩林海, Unknown, 0",59.3,Cube 150,H-D-2,227.7,50.77,0,120,90,2.86,0,360,0,0,520
"Strength of short composite rectangular hollow section columns filled with lightweight aggregate concrete, M. Moulia; H. Khelafi, Unknown, 2006",44.8,Cube 100,NWC_RHS120_L100,350,35.442,0,120,80,5,0,100,0,0,985
"Strength of short composite rectangular hollow section columns filled with lightweight aggregate concrete, M. Moulia; H. Khelafi, Unknown, 2006",44.8,Cube 100,NWC_RHS120_L200,350,35.442,0,120,80,5,0,200,0,0,890
"Strength of short composite rectangular hollow section columns filled with lightweight aggregate concrete, M. Moulia; H. Khelafi, Unknown, 2006",44.8,Cube 100,NWC_RHS150_L100,346,35.442,0,150,100,5,0,100,0,0,1340
"Strength of short composite rectangular hollow section columns filled with lightweight aggregate concrete, M. Moulia; H. Khelafi, Unknown, 2006",44.8,Cube 100,NWC_RHS150_L200,346,35.442,0,150,100,5,0,200,0,0,1205
"Strength of short composite rectangular hollow section columns filled with lightweight aggregate concrete, M. Moulia; H. Khelafi, Unknown, 2006",36.7,Cube 100,LWC_RHS120_L100,350,28.426,0,120,80,5,0,100,0,0,947
"Strength of short composite rectangular hollow section columns filled with lightweight aggregate concrete, M. Moulia; H. Khelafi, Unknown, 2006",36.7,Cube 100,LWC_RHS120_L200,350,28.426,0,120,80,5,0,200,0,0,833
"Strength of short composite rectangular hollow section columns filled with lightweight aggregate concrete, M. Moulia; H. Khelafi, Unknown, 2006",36.7,Cube 100,LWC_RHS150_L100,346,28.426,0,150,100,5,0,100,0,0,1306
"Strength of short composite rectangular hollow section columns filled with lightweight aggregate concrete, M. Moulia; H. Khelafi, Unknown, 2006",36.7,Cube 100,LWC_RHS150_L200,346,28.426,0,150,100,5,0,200,0,0,1111
"Behaviour of concrete-filled steel tubular stub columns subjected to axially local compression, Lin-Hai Han; Wei Liu; You-Fu Yang, Journal of Constructional Steel Research, 2008",74.3,cube,lsp1-1-1,362.9,65.068,0,177,177,2.83,0,531,0,0,1850
"Behaviour of concrete-filled steel tubular stub columns subjected to axially local compression, Lin-Hai Han; Wei Liu; You-Fu Yang, Journal of Constructional Steel Research, 2008",74.3,cube,lsp1-1-2,362.9,65.068,0,177,177,2.83,0,531,0,0,1850
"Behaviour of concrete-filled steel tubular stub columns subjected to axially local compression, Lin-Hai Han; Wei Liu; You-Fu Yang, Journal of Constructional Steel Research, 2008",74.3,cube,lsp1-2-1,362.9,65.068,0,177,177,2.83,0,531,0,0,1985
"Behaviour of concrete-filled steel tubular stub columns subjected to axially local compression, Lin-Hai Han; Wei Liu; You-Fu Yang, Journal of Constructional Steel Research, 2008",74.3,cube,lsp1-2-2,362.9,65.068,0,177,177,2.83,0,531,0,0,1880
"Behaviour of concrete-filled steel tubular stub columns subjected to axially local compression, Lin-Hai Han; Wei Liu; You-Fu Yang, Journal of Constructional Steel Research, 2008",74.3,cube,lsp1-3-1,362.9,65.068,0,177,177,2.83,0,531,0,0,2205
"Behaviour of concrete-filled steel tubular stub columns subjected to axially local compression, Lin-Hai Han; Wei Liu; You-Fu Yang, Journal of Constructional Steel Research, 2008",74.3,cube,lsp1-3-2,362.9,65.068,0,177,177,2.83,0,531,0,0,2120
"Behaviour of concrete-filled steel tubular stub columns subjected to axially local compression, Lin-Hai Han; Wei Liu; You-Fu Yang, Journal of Constructional Steel Research, 2008",74.3,cube,lsp1-4-1,362.9,65.068,0,177,177,2.83,0,531,0,0,2300
"Behaviour of concrete-filled steel tubular stub columns subjected to axially local compression, Lin-Hai Han; Wei Liu; You-Fu Yang, Journal of Constructional Steel Research, 2008",74.3,cube,lsp1-4-2,362.9,65.068,0,177,177,2.83,0,531,0,0,2305
"Behaviour of concrete-filled steel tubular stub columns subjected to axially local compression, Lin-Hai Han; Wei Liu; You-Fu Yang, Journal of Constructional Steel Research, 2008",74.3,cube,lsp2-1-1,362.9,65.068,0,177,177,2.83,0,531,0,0,655
"Behaviour of concrete-filled steel tubular stub columns subjected to axially local compression, Lin-Hai Han; Wei Liu; You-Fu Yang, Journal of Constructional Steel Research, 2008",74.3,cube,lsp2-1-2,362.9,65.068,0,177,177,2.83,0,531,0,0,736
"Behaviour of concrete-filled steel tubular stub columns subjected to axially local compression, Lin-Hai Han; Wei Liu; You-Fu Yang, Journal of Constructional Steel Research, 2008",74.3,cube,lsp2-2-1,362.9,65.068,0,177,177,2.83,0,531,0,0,790
"Behaviour of concrete-filled steel tubular stub columns subjected to axially local compression, Lin-Hai Han; Wei Liu; You-Fu Yang, Journal of Constructional Steel Research, 2008",74.3,cube,lsp2-2-2,362.9,65.068,0,177,177,2.83,0,531,0,0,781
"Behaviour of concrete-filled steel tubular stub columns subjected to axially local compression, Lin-Hai Han; Wei Liu; You-Fu Yang, Journal of Constructional Steel Research, 2008",74.3,cube,lsp2-3-1,362.9,65.068,0,177,177,2.83,0,531,0,0,780
"Behaviour of concrete-filled steel tubular stub columns subjected to axially local compression, Lin-Hai Han; Wei Liu; You-Fu Yang, Journal of Constructional Steel Research, 2008",74.3,cube,lsp2-3-2,362.9,65.068,0,177,177,2.83,0,531,0,0,780
"Behaviour of concrete-filled steel tubular stub columns subjected to axially local compression, Lin-Hai Han; Wei Liu; You-Fu Yang, Journal of Constructional Steel Research, 2008",74.3,cube,scfst-1,362.9,65.068,0,177,177,2.83,0,531,0,0,2650
"Behaviour of concrete-filled steel tubular stub columns subjected to axially local compression, Lin-Hai Han; Wei Liu; You-Fu Yang, Journal of Constructional Steel Research, 2008",74.3,cube,scfst-2,362.9,65.068,0,177,177,2.83,0,531,0,0,2590
"Experimental Investigation on the Behavior of Recycle Concrete-Filled Thin-Walled Steel Tube under Axial Compression, QIU Ci-chang; WANG Qing-yuan; SHI Xiao-shuang; OUYANG Wen-xin, JOURNAL OF EXPERIMENTAL MECHANICS, 2011",42.6,cube,S0-1,335.5,35.249,0,100,100,1.74,0,401,0,0,569
"Experimental Investigation on the Behavior of Recycle Concrete-Filled Thin-Walled Steel Tube under Axial Compression, QIU Ci-chang; WANG Qing-yuan; SHI Xiao-shuang; OUYANG Wen-xin, JOURNAL OF EXPERIMENTAL MECHANICS, 2011",43.4,cube,S1-1,335.5,35.981,25,100,100,1.9,0,400,0,0,599
"Experimental Investigation on the Behavior of Recycle Concrete-Filled Thin-Walled Steel Tube under Axial Compression, QIU Ci-chang; WANG Qing-yuan; SHI Xiao-shuang; OUYANG Wen-xin, JOURNAL OF EXPERIMENTAL MECHANICS, 2011",43.4,cube,S1-2,335.5,35.981,25,100,100,1.91,0,402,0,0,586
"Experimental Investigation on the Behavior of Recycle Concrete-Filled Thin-Walled Steel Tube under Axial Compression, QIU Ci-chang; WANG Qing-yuan; SHI Xiao-shuang; OUYANG Wen-xin, JOURNAL OF EXPERIMENTAL MECHANICS, 2011",43.9,cube,S2-1,335.5,36.439,50,100,100,1.94,0,394,0,0,560
"Experimental Investigation on the Behavior of Recycle Concrete-Filled Thin-Walled Steel Tube under Axial Compression, QIU Ci-chang; WANG Qing-yuan; SHI Xiao-shuang; OUYANG Wen-xin, JOURNAL OF EXPERIMENTAL MECHANICS, 2011",43.9,cube,S2-2,335.5,36.439,50,100,100,1.96,0,397,0,0,581.5
"Experimental Investigation on the Behavior of Recycle Concrete-Filled Thin-Walled Steel Tube under Axial Compression, QIU Ci-chang; WANG Qing-yuan; SHI Xiao-shuang; OUYANG Wen-xin, JOURNAL OF EXPERIMENTAL MECHANICS, 2011",45.6,cube,S3-1,335.5,38,75,100,100,1.92,0,399,0,0,558.5
"Experimental Investigation on the Behavior of Recycle Concrete-Filled Thin-Walled Steel Tube under Axial Compression, QIU Ci-chang; WANG Qing-yuan; SHI Xiao-shuang; OUYANG Wen-xin, JOURNAL OF EXPERIMENTAL MECHANICS, 2011",45.6,cube,S3-2,335.5,38,75,100,100,1.8,0,395,0,0,570
"Experimental Investigation on the Behavior of Recycle Concrete-Filled Thin-Walled Steel Tube under Axial Compression, QIU Ci-chang; WANG Qing-yuan; SHI Xiao-shuang; OUYANG Wen-xin, JOURNAL OF EXPERIMENTAL MECHANICS, 2011",35.9,cube,S4-1,335.5,29.171,100,100,100,1.9,0,398,0,0,495
"Experimental Investigation on the Behavior of Recycle Concrete-Filled Thin-Walled Steel Tube under Axial Compression, QIU Ci-chang; WANG Qing-yuan; SHI Xiao-shuang; OUYANG Wen-xin, JOURNAL OF EXPERIMENTAL MECHANICS, 2011",35.9,cube,S4-2,335.5,29.171,100,100,100,1.9,0,400,0,0,528
"EXPERIMENTAL STUDY ON THE BEARING CAPACITY OF RECYCLED AGGREGATE CONCRETE-FILLED SQUARE STEEL TUBE SHORT COLUMNS UNDER AXIAL COMPRESSION, KE Xiao-jun; CHEN Zong-ping; XUE Jian-yang; SU Yi-sheng, Unknown, 2013",23.6,prism,SA-0,340,23.6,0,121,121,3.08,0,359,0,0,892
"EXPERIMENTAL STUDY ON THE BEARING CAPACITY OF RECYCLED AGGREGATE CONCRETE-FILLED SQUARE STEEL TUBE SHORT COLUMNS UNDER AXIAL COMPRESSION, KE Xiao-jun; CHEN Zong-ping; XUE Jian-yang; SU Yi-sheng, Unknown, 2013",22.1,prism,SA-1,340,22.1,10,121,121,3.25,0,357,0,0,917
"EXPERIMENTAL STUDY ON THE BEARING CAPACITY OF RECYCLED AGGREGATE CONCRETE-FILLED SQUARE STEEL TUBE SHORT COLUMNS UNDER AXIAL COMPRESSION, KE Xiao-jun; CHEN Zong-ping; XUE Jian-yang; SU Yi-sheng, Unknown, 2013",21.4,prism,SA-2,340,21.4,20,121,121,3.13,0,357,0,0,941
"EXPERIMENTAL STUDY ON THE BEARING CAPACITY OF RECYCLED AGGREGATE CONCRETE-FILLED SQUARE STEEL TUBE SHORT COLUMNS UNDER AXIAL COMPRESSION, KE Xiao-jun; CHEN Zong-ping; XUE Jian-yang; SU Yi-sheng, Unknown, 2013",24.6,prism,SA-3,340,24.6,30,121,121,3.06,0,363,0,0,960
"EXPERIMENTAL STUDY ON THE BEARING CAPACITY OF RECYCLED AGGREGATE CONCRETE-FILLED SQUARE STEEL TUBE SHORT COLUMNS UNDER AXIAL COMPRESSION, KE Xiao-jun; CHEN Zong-ping; XUE Jian-yang; SU Yi-sheng, Unknown, 2013",25.7,prism,SA-4,340,25.7,40,121,121,3.16,0,362,0,0,981
"EXPERIMENTAL STUDY ON THE BEARING CAPACITY OF RECYCLED AGGREGATE CONCRETE-FILLED SQUARE STEEL TUBE SHORT COLUMNS UNDER AXIAL COMPRESSION, KE Xiao-jun; CHEN Zong-ping; XUE Jian-yang; SU Yi-sheng, Unknown, 2013",23.9,prism,SA-5,340,23.9,50,121,121,3.2,0,356,0,0,945
"EXPERIMENTAL STUDY ON THE BEARING CAPACITY OF RECYCLED AGGREGATE CONCRETE-FILLED SQUARE STEEL TUBE SHORT COLUMNS UNDER AXIAL COMPRESSION, KE Xiao-jun; CHEN Zong-ping; XUE Jian-yang; SU Yi-sheng, Unknown, 2013",23.1,prism,SA-6,340,23.1,60,121,121,3.12,0,359,0,0,940
"EXPERIMENTAL STUDY ON THE BEARING CAPACITY OF RECYCLED AGGREGATE CONCRETE-FILLED SQUARE STEEL TUBE SHORT COLUMNS UNDER AXIAL COMPRESSION, KE Xiao-jun; CHEN Zong-ping; XUE Jian-yang; SU Yi-sheng, Unknown, 2013",27.3,prism,SA-7,340,27.3,70,121,121,3.07,0,354,0,0,958
"EXPERIMENTAL STUDY ON THE BEARING CAPACITY OF RECYCLED AGGREGATE CONCRETE-FILLED SQUARE STEEL TUBE SHORT COLUMNS UNDER AXIAL COMPRESSION, KE Xiao-jun; CHEN Zong-ping; XUE Jian-yang; SU Yi-sheng, Unknown, 2013",28.1,prism,SA-8,340,28.1,80,121,121,3.15,0,359,0,0,956
"EXPERIMENTAL STUDY ON THE BEARING CAPACITY OF RECYCLED AGGREGATE CONCRETE-FILLED SQUARE STEEL TUBE SHORT COLUMNS UNDER AXIAL COMPRESSION, KE Xiao-jun; CHEN Zong-ping; XUE Jian-yang; SU Yi-sheng, Unknown, 2013",26.1,prism,SA-9,340,26.1,90,121,121,3.13,0,355,0,0,972
"EXPERIMENTAL STUDY ON THE BEARING CAPACITY OF RECYCLED AGGREGATE CONCRETE-FILLED SQUARE STEEL TUBE SHORT COLUMNS UNDER AXIAL COMPRESSION, KE Xiao-jun; CHEN Zong-ping; XUE Jian-yang; SU Yi-sheng, Unknown, 2013",29.2,prism,SA-10,340,29.2,100,121,121,3.08,0,359,0,0,972
"Effects of Concentrical Partial (Local) Compression on the Structural Behavior of Concrete Filled Steel Tubular Column, S. Jayaganesh; J. Raja Murugadoss; G. Ganesh Prabhu; J. Jegan, Unknown, 2015",61.5,Cube 150,SCFST-F-1,358,52.848,0,100,100,4,0,300,0,0,933
"Effects of Concentrical Partial (Local) Compression on the Structural Behavior of Concrete Filled Steel Tubular Column, S. Jayaganesh; J. Raja Murugadoss; G. Ganesh Prabhu; J. Jegan, Unknown, 2015",61.5,Cube 150,SCFST-F-2,358,52.848,0,100,100,4,0,300,0,0,961
"Effects of Concentrical Partial (Local) Compression on the Structural Behavior of Concrete Filled Steel Tubular Column, S. Jayaganesh; J. Raja Murugadoss; G. Ganesh Prabhu; J. Jegan, Unknown, 2015",61.5,Cube 150,SCFST-F-3,358,52.848,0,100,100,4,0,300,0,0,931
"Effects of Concentrical Partial (Local) Compression on the Structural Behavior of Concrete Filled Steel Tubular Column, S. Jayaganesh; J. Raja Murugadoss; G. Ganesh Prabhu; J. Jegan, Unknown, 2015",61.5,Cube 150,SCFST-P-1,358,52.848,0,100,100,4,0,300,0,0,866
"Effects of Concentrical Partial (Local) Compression on the Structural Behavior of Concrete Filled Steel Tubular Column, S. Jayaganesh; J. Raja Murugadoss; G. Ganesh Prabhu; J. Jegan, Unknown, 2015",61.5,Cube 150,SCFST-P-2,358,52.848,0,100,100,4,0,300,0,0,842
"Effects of Concentrical Partial (Local) Compression on the Structural Behavior of Concrete Filled Steel Tubular Column, S. Jayaganesh; J. Raja Murugadoss; G. Ganesh Prabhu; J. Jegan, Unknown, 2015",61.5,Cube 150,SCFST-P-3,358,52.848,0,100,100,4,0,300,0,0,864
"Recycled concrete-filled steel tube columns under axial compression, CHEN Juan; XU Cheng-xiang; DENG Xi, Unknown, 2015",79.17,Cube 100,S0'-1,242.5,66.373,0,120,120,2.84,0,390,0,0,1217
"Recycled concrete-filled steel tube columns under axial compression, CHEN Juan; XU Cheng-xiang; DENG Xi, Unknown, 2015",79.17,Cube 100,S0'-2,242.5,66.373,0,120,120,2.84,0,390,0,0,1206.3
"Recycled concrete-filled steel tube columns under axial compression, CHEN Juan; XU Cheng-xiang; DENG Xi, Unknown, 2015",65.64,Cube 100,S0-1,242.5,54.009,100,120,120,2.84,0,390,0,0,1057.7
"Recycled concrete-filled steel tube columns under axial compression, CHEN Juan; XU Cheng-xiang; DENG Xi, Unknown, 2015",65.64,Cube 100,S0-2,242.5,54.009,100,120,120,2.84,0,390,0,0,1064.7
"Recycled concrete-filled steel tube columns under axial compression, CHEN Juan; XU Cheng-xiang; DENG Xi, Unknown, 2015",72.84,Cube 100,S0.5-1,242.5,60.563,100,120,120,2.84,0,390,0,0,1225.2
"Recycled concrete-filled steel tube columns under axial compression, CHEN Juan; XU Cheng-xiang; DENG Xi, Unknown, 2015",72.84,Cube 100,S0.5-2,242.5,60.563,100,120,120,2.84,0,390,0,0,1194.1
"Recycled concrete-filled steel tube columns under axial compression, CHEN Juan; XU Cheng-xiang; DENG Xi, Unknown, 2015",80.64,Cube 100,S1.0-1,242.5,67.729,100,120,120,2.84,0,390,0,0,1184
"Recycled concrete-filled steel tube columns under axial compression, CHEN Juan; XU Cheng-xiang; DENG Xi, Unknown, 2015",80.64,Cube 100,S1.0-2,242.5,67.729,100,120,120,2.84,0,390,0,0,1067.8
"Recycled concrete-filled steel tube columns under axial compression, CHEN Juan; XU Cheng-xiang; DENG Xi, Unknown, 2015",79.09,Cube 100,S1.5-1,242.5,66.3,100,120,120,2.84,0,390,0,0,1250
"Recycled concrete-filled steel tube columns under axial compression, CHEN Juan; XU Cheng-xiang; DENG Xi, Unknown, 2015",79.09,Cube 100,S1.5-2,242.5,66.3,100,120,120,2.84,0,390,0,0,1250
"Experimental study of cross-section shape and infill influence on CFST stub columns subjected to axial load, David Hernández-Figueirido; Carmen Ibanez; Ana Piquera; Óscar Martínez-Ramosa, EUROSTEEL 2017, 2017",30,cylinder,S125.125.3_30,275,30,0,125,125,3,0,300,0,0,824.5
"Experimental study of cross-section shape and infill influence on CFST stub columns subjected to axial load, David Hernández-Figueirido; Carmen Ibanez; Ana Piquera; Óscar Martínez-Ramosa, EUROSTEEL 2017, 2017",30,cylinder,S125.125.4_30,275,30,0,125,125,4,0,300,0,0,1159.2
"Experimental study of cross-section shape and infill influence on CFST stub columns subjected to axial load, David Hernández-Figueirido; Carmen Ibanez; Ana Piquera; Óscar Martínez-Ramosa, EUROSTEEL 2017, 2017",30,cylinder,R150.100.4_30,275,30,0,150,100,4,0,300,0,0,912
"Experimental study of cross-section shape and infill influence on CFST stub columns subjected to axial load, David Hernández-Figueirido; Carmen Ibanez; Ana Piquera; Óscar Martínez-Ramosa, EUROSTEEL 2017, 2017",90,cylinder,R150.100.4_90,275,90,0,150,100,4,0,300,0,0,1188.5
"Experimental study of cross-section shape and infill influence on CFST stub columns subjected to axial load, David Hernández-Figueirido; Carmen Ibanez; Ana Piquera; Óscar Martínez-Ramosa, EUROSTEEL 2017, 2017",30,cylinder,R200.120.3_30,275,30,0,200,120,3,0,300,0,0,1042
"Experimental study of cross-section shape and infill influence on CFST stub columns subjected to axial load, David Hernández-Figueirido; Carmen Ibanez; Ana Piquera; Óscar Martínez-Ramosa, EUROSTEEL 2017, 2017",90,cylinder,R200.120.3_90,275,90,0,200,120,3,0,300,0,0,2091.3
"Size Effect on the Load Carrying Capacity of Normal and Lightweight Concrete Filled Square Steel Tube Composite Columns, Samoel Mahdi Saleh, International Journal of Applied Engineering Research, 2017",30.3,cube,S1NW,341,24.174,0,150,150,4.8,0,900,0,0,1461
"Size Effect on the Load Carrying Capacity of Normal and Lightweight Concrete Filled Square Steel Tube Composite Columns, Samoel Mahdi Saleh, International Journal of Applied Engineering Research, 2017",30.3,cube,S2NW,341,24.174,0,100,100,3.2,0,600,0,0,676
"Size Effect on the Load Carrying Capacity of Normal and Lightweight Concrete Filled Square Steel Tube Composite Columns, Samoel Mahdi Saleh, International Journal of Applied Engineering Research, 2017",30.3,cube,S3NW,341,24.174,0,50,50,1.6,0,300,0,0,187
"Size Effect on the Load Carrying Capacity of Normal and Lightweight Concrete Filled Square Steel Tube Composite Columns, Samoel Mahdi Saleh, International Journal of Applied Engineering Research, 2017",16.1,cube,S1LW,341,11.961,0,150,150,4.8,0,900,0,0,1015
"Size Effect on the Load Carrying Capacity of Normal and Lightweight Concrete Filled Square Steel Tube Composite Columns, Samoel Mahdi Saleh, International Journal of Applied Engineering Research, 2017",16.1,cube,S2LW,341,11.961,0,100,100,3.2,0,600,0,0,477
"Size Effect on the Load Carrying Capacity of Normal and Lightweight Concrete Filled Square Steel Tube Composite Columns, Samoel Mahdi Saleh, International Journal of Applied Engineering Research, 2017",16.1,cube,S3LW,341,11.961,0,50,50,1.6,0,300,0,0,135
"Experimental and Numerical Study on the Compression Behavior of Square Concrete-Filled Steel Tube Stub Columns with Steel Fiber-Reinforced High-Strength Concrete, Hyung-Suk Jung; Baek-Il Bae; Hyun-Ki Choi; Joo-Hong Chung; Chang-Sik Choi; Yun-Cheul Choi, Unknown, 2018",30,cylinder,CS-800-3,879,30,0,130,130,15,0,390,0,0,8402
"Experimental and Numerical Study on the Compression Behavior of Square Concrete-Filled Steel Tube Stub Columns with Steel Fiber-Reinforced High-Strength Concrete, Hyung-Suk Jung; Baek-Il Bae; Hyun-Ki Choi; Joo-Hong Chung; Chang-Sik Choi; Yun-Cheul Choi, Unknown, 2018",102,cylinder,CS-800-10,879,102,0,130,130,15,0,390,0,0,8442
"Experimental and Numerical Study on the Compression Behavior of Square Concrete-Filled Steel Tube Stub Columns with Steel Fiber-Reinforced High-Strength Concrete, Hyung-Suk Jung; Baek-Il Bae; Hyun-Ki Choi; Joo-Hong Chung; Chang-Sik Choi; Yun-Cheul Choi, Unknown, 2018",102,cylinder,CS-800-F10,879,102,0,130,130,15,0,390,0,0,8553
"Experimental and Numerical Study on the Compression Behavior of Square Concrete-Filled Steel Tube Stub Columns with Steel Fiber-Reinforced High-Strength Concrete, Hyung-Suk Jung; Baek-Il Bae; Hyun-Ki Choi; Joo-Hong Chung; Chang-Sik Choi; Yun-Cheul Choi, Unknown, 2018",30,cylinder,CS-490-3,360,30,0,130,130,15,0,390,0,0,6127
"Experimental and Numerical Study on the Compression Behavior of Square Concrete-Filled Steel Tube Stub Columns with Steel Fiber-Reinforced High-Strength Concrete, Hyung-Suk Jung; Baek-Il Bae; Hyun-Ki Choi; Joo-Hong Chung; Chang-Sik Choi; Yun-Cheul Choi, Unknown, 2018",102,cylinder,CS-490-10,360,102,0,130,130,15,0,390,0,0,6745
"Experimental and Numerical Study on the Compression Behavior of Square Concrete-Filled Steel Tube Stub Columns with Steel Fiber-Reinforced High-Strength Concrete, Hyung-Suk Jung; Baek-Il Bae; Hyun-Ki Choi; Joo-Hong Chung; Chang-Sik Choi; Yun-Cheul Choi, Unknown, 2018",102,cylinder,CS-490-F10,360,102,0,130,130,15,0,390,0,0,7322
"Mechanism Study on the Axial Compressive Performance of Short Square CFST Columns with Different Stiffeners, Bing Xu; Fahong Wu; Guizhong Xu, Advances in Civil Engineering, 2018",55.6,cube,SCA-1,464,47.291,0,300,300,4,0,900,0,0,6100
"Mechanism Study on the Axial Compressive Performance of Short Square CFST Columns with Different Stiffeners, Bing Xu; Fahong Wu; Guizhong Xu, Advances in Civil Engineering, 2018",55.6,cube,SCB-1,464,47.291,0,300,300,4,0,900,0,0,7793
"Mechanism Study on the Axial Compressive Performance of Short Square CFST Columns with Different Stiffeners, Bing Xu; Fahong Wu; Guizhong Xu, Advances in Civil Engineering, 2018",55.6,cube,SCC-1,464,47.291,0,300,300,4,0,900,0,0,7088
"Mechanism Study on the Axial Compressive Performance of Short Square CFST Columns with Different Stiffeners, Bing Xu; Fahong Wu; Guizhong Xu, Advances in Civil Engineering, 2018",55.6,cube,SCA-2,414,47.291,0,300,300,3,0,900,0,0,5089
"Mechanism Study on the Axial Compressive Performance of Short Square CFST Columns with Different Stiffeners, Bing Xu; Fahong Wu; Guizhong Xu, Advances in Civil Engineering, 2018",55.6,cube,SCB-2,414,47.291,0,300,300,3,0,900,0,0,6111
"Mechanism Study on the Axial Compressive Performance of Short Square CFST Columns with Different Stiffeners, Bing Xu; Fahong Wu; Guizhong Xu, Advances in Civil Engineering, 2018",55.6,cube,SCC-2,414,47.291,0,300,300,3,0,900,0,0,5969
"Mechanism Study on the Axial Compressive Performance of Short Square CFST Columns with Different Stiffeners, Bing Xu; Fahong Wu; Guizhong Xu, Advances in Civil Engineering, 2018",55.6,cube,SCA-3,414,47.291,0,300,300,8,0,900,0,0,8619
"Mechanism Study on the Axial Compressive Performance of Short Square CFST Columns with Different Stiffeners, Bing Xu; Fahong Wu; Guizhong Xu, Advances in Civil Engineering, 2018",55.6,cube,SCB-3,414,47.291,0,300,300,8,0,900,0,0,10997
"Mechanism Study on the Axial Compressive Performance of Short Square CFST Columns with Different Stiffeners, Bing Xu; Fahong Wu; Guizhong Xu, Advances in Civil Engineering, 2018",55.6,cube,SCC-3,414,47.291,0,300,300,8,0,900,0,0,10096
"Research on Compression Behavior of Square Thin-Walled CFST Columns with Steel-Bar Stiffeners, Zhao Yang; Chengxiang Xu, Unknown, 2018",24.5,cube,C2,243,19.095,0,200,200,2,0,1200,0,0,802
"Research on Compression Behavior of Square Thin-Walled CFST Columns with Steel-Bar Stiffeners, Zhao Yang; Chengxiang Xu, Unknown, 2018",24.5,cube,C3,243,19.095,0,200,200,2,0,1200,0,0,1154.5
"Research on Compression Behavior of Square Thin-Walled CFST Columns with Steel-Bar Stiffeners, Zhao Yang; Chengxiang Xu, Unknown, 2018",24.5,cube,C4,243,19.095,0,200,200,2,0,1200,0,0,1200
"Research on Compression Behavior of Square Thin-Walled CFST Columns with Steel-Bar Stiffeners, Zhao Yang; Chengxiang Xu, Unknown, 2018",24.5,cube,C5,243,19.095,0,200,200,2,0,1200,0,0,1100
"Research on Compression Behavior of Square Thin-Walled CFST Columns with Steel-Bar Stiffeners, Zhao Yang; Chengxiang Xu, Unknown, 2018",24.5,cube,C6,243,19.095,0,200,200,2,0,1200,0,0,1353
"新型薄壁方钢管混凝土短柱力学性能试验研究, 张红英, Unknown, 2010",33.8,Cube 100x100x100mm,B-A,305.7,25.949,0,200,200,1.19,0,670,0,0,1520
"新型薄壁方钢管混凝土短柱力学性能试验研究, 张红英, Unknown, 2010",37.1,Cube 100x100x100mm,B-B,305.7,28.769,0,200,200,1.19,0,670,0,0,1560
"新型薄壁方钢管混凝土短柱力学性能试验研究, 张红英, Unknown, 2010",39.5,Cube 100x100x100mm,B-C,305.7,30.836,0,200,200,1.19,0,670,0,0,1780
"新型薄壁方钢管混凝土短柱力学性能试验研究, 张红英, Unknown, 2010",33.8,Cube 100x100x100mm,BD-A,305.7,25.949,0,200,200,1.19,0,670,0,0,1640
"新型薄壁方钢管混凝土短柱力学性能试验研究, 张红英, Unknown, 2010",37.1,Cube 100x100x100mm,BD-B,305.7,28.769,0,200,200,1.19,0,670,0,0,1700
"新型薄壁方钢管混凝土短柱力学性能试验研究, 张红英, Unknown, 2010",39.5,Cube 100x100x100mm,BD-C,305.7,30.836,0,200,200,1.19,0,670,0,0,1830
"新型薄壁方钢管混凝土短柱力学性能试验研究, 张红英, Unknown, 2010",33.8,Cube 100x100x100mm,BC-A,305.7,25.949,0,200,200,1.19,0,670,0,0,1690
"新型薄壁方钢管混凝土短柱力学性能试验研究, 张红英, Unknown, 2010",37.1,Cube 100x100x100mm,BC-B,305.7,28.769,0,200,200,1.19,0,670,0,0,1760
"新型薄壁方钢管混凝土短柱力学性能试验研究, 张红英, Unknown, 2010",39.5,Cube 100x100x100mm,BC-C,305.7,30.836,0,200,200,1.19,0,670,0,0,2070
"新型薄壁方钢管混凝土短柱力学性能试验研究, 张红英, Unknown, 2010",33.8,Cube 100x100x100mm,Z-A,301.2,25.949,0,200,200,1.79,0,670,0,0,1710
"新型薄壁方钢管混凝土短柱力学性能试验研究, 张红英, Unknown, 2010",37.1,Cube 100x100x100mm,Z-B,301.2,28.769,0,200,200,1.79,0,670,0,0,1820
"新型薄壁方钢管混凝土短柱力学性能试验研究, 张红英, Unknown, 2010",39.5,Cube 100x100x100mm,Z-C,301.2,30.836,0,200,200,1.79,0,670,0,0,1890
"新型薄壁方钢管混凝土短柱力学性能试验研究, 张红英, Unknown, 2010",33.8,Cube 100x100x100mm,ZD-A,301.2,25.949,0,200,200,1.79,0,670,0,0,1870
"新型薄壁方钢管混凝土短柱力学性能试验研究, 张红英, Unknown, 2010",37.1,Cube 100x100x100mm,ZD-B,301.2,28.769,0,200,200,1.79,0,670,0,0,1950
"新型薄壁方钢管混凝土短柱力学性能试验研究, 张红英, Unknown, 2010",39.5,Cube 100x100x100mm,ZD-C,301.2,30.836,0,200,200,1.79,0,670,0,0,2250
"新型薄壁方钢管混凝土短柱力学性能试验研究, 张红英, Unknown, 2010",33.8,Cube 100x100x100mm,ZC-A,301.2,25.949,0,200,200,1.79,0,670,0,0,1930
"新型薄壁方钢管混凝土短柱力学性能试验研究, 张红英, Unknown, 2010",37.1,Cube 100x100x100mm,ZC-B,301.2,28.769,0,200,200,1.79,0,670,0,0,1950
"新型薄壁方钢管混凝土短柱力学性能试验研究, 张红英, Unknown, 2010",39.5,Cube 100x100x100mm,ZC-C,301.2,30.836,0,200,200,1.79,0,670,0,0,2320
"新型薄壁方钢管混凝土短柱力学性能试验研究, 张红英, Unknown, 2010",33.8,Cube 100x100x100mm,H-A,296.8,25.949,0,200,200,2.62,0,670,0,0,1840
"新型薄壁方钢管混凝土短柱力学性能试验研究, 张红英, Unknown, 2010",37.1,Cube 100x100x100mm,H-B,296.8,28.769,0,200,200,2.62,0,670,0,0,1990
"新型薄壁方钢管混凝土短柱力学性能试验研究, 张红英, Unknown, 2010",39.5,Cube 100x100x100mm,H-C,296.8,30.836,0,200,200,2.62,0,670,0,0,2140
"新型薄壁方钢管混凝土短柱力学性能试验研究, 张红英, Unknown, 2010",33.8,Cube 100x100x100mm,HD-A,296.8,25.949,0,200,200,2.62,0,670,0,0,2050
"新型薄壁方钢管混凝土短柱力学性能试验研究, 张红英, Unknown, 2010",37.1,Cube 100x100x100mm,HD-B,296.8,28.769,0,200,200,2.62,0,670,0,0,2180
"新型薄壁方钢管混凝土短柱力学性能试验研究, 张红英, Unknown, 2010",39.5,Cube 100x100x100mm,HD-C,296.8,30.836,0,200,200,2.62,0,670,0,0,2430
"新型薄壁方钢管混凝土短柱力学性能试验研究, 张红英, Unknown, 2010",33.8,Cube 100x100x100mm,HC-A,296.8,25.949,0,200,200,2.62,0,670,0,0,2100
"新型薄壁方钢管混凝土短柱力学性能试验研究, 张红英, Unknown, 2010",37.1,Cube 100x100x100mm,HC-B,296.8,28.769,0,200,200,2.62,0,670,0,0,2200
"新型薄壁方钢管混凝土短柱力学性能试验研究, 张红英, Unknown, 2010",39.5,Cube 100x100x100mm,HC-C,296.8,30.836,0,200,200,2.62,0,670,0,0,2460
"Experimental research on mechanics behavior of stub- column concrete- filled thin- walled stiffened square steel tube under axial load, LI Bin; GUO Shizhuang; GAO Chunyan, Unknown, 2018",20.6,prism,UCFT1-1,325,20.6,0,150,150,2.5,0,450,0,0,956
"Experimental research on mechanics behavior of stub- column concrete- filled thin- walled stiffened square steel tube under axial load, LI Bin; GUO Shizhuang; GAO Chunyan, Unknown, 2018",20.6,prism,UCFT1-2,325,20.6,0,150,150,2.5,0,450,0,0,979
"Experimental research on mechanics behavior of stub- column concrete- filled thin- walled stiffened square steel tube under axial load, LI Bin; GUO Shizhuang; GAO Chunyan, Unknown, 2018",20.6,prism,SCFT1-1,325,20.6,0,150,150,2.5,0,450,0,0,1113
"Experimental research on mechanics behavior of stub- column concrete- filled thin- walled stiffened square steel tube under axial load, LI Bin; GUO Shizhuang; GAO Chunyan, Unknown, 2018",20.6,prism,SCFT1-2,325,20.6,0,150,150,2.5,0,450,0,0,1143
"Experimental research on mechanics behavior of stub- column concrete- filled thin- walled stiffened square steel tube under axial load, LI Bin; GUO Shizhuang; GAO Chunyan, Unknown, 2018",20.6,prism,SCFT1-3,325,20.6,0,150,150,2.5,0,450,0,0,1141
"Experimental research on mechanics behavior of stub- column concrete- filled thin- walled stiffened square steel tube under axial load, LI Bin; GUO Shizhuang; GAO Chunyan, Unknown, 2018",20.6,prism,SCFT1-4,325,20.6,0,150,150,2.5,0,450,0,0,1184
"Experimental research on mechanics behavior of stub- column concrete- filled thin- walled stiffened square steel tube under axial load, LI Bin; GUO Shizhuang; GAO Chunyan, Unknown, 2018",20.6,prism,SCFT1-5,325,20.6,0,150,150,2.5,0,450,0,0,1130
"Experimental research on mechanics behavior of stub- column concrete- filled thin- walled stiffened square steel tube under axial load, LI Bin; GUO Shizhuang; GAO Chunyan, Unknown, 2018",20.6,prism,SCFT1-6,325,20.6,0,150,150,2.5,0,450,0,0,1141
"Experimental research on mechanics behavior of stub- column concrete- filled thin- walled stiffened square steel tube under axial load, LI Bin; GUO Shizhuang; GAO Chunyan, Unknown, 2018",20.6,prism,UCFT2-1,325,20.6,0,200,200,2.5,0,600,0,0,1366
"Experimental research on mechanics behavior of stub- column concrete- filled thin- walled stiffened square steel tube under axial load, LI Bin; GUO Shizhuang; GAO Chunyan, Unknown, 2018",20.6,prism,UCFT2-2,325,20.6,0,200,200,2.5,0,600,0,0,1423
"Experimental research on mechanics behavior of stub- column concrete- filled thin- walled stiffened square steel tube under axial load, LI Bin; GUO Shizhuang; GAO Chunyan, Unknown, 2018",20.6,prism,SCFT2-1,325,20.6,0,200,200,2.5,0,600,0,0,1572
"Experimental research on mechanics behavior of stub- column concrete- filled thin- walled stiffened square steel tube under axial load, LI Bin; GUO Shizhuang; GAO Chunyan, Unknown, 2018",20.6,prism,SCFT2-2,325,20.6,0,200,200,2.5,0,600,0,0,1525
"Experimental research on mechanics behavior of stub- column concrete- filled thin- walled stiffened square steel tube under axial load, LI Bin; GUO Shizhuang; GAO Chunyan, Unknown, 2018",20.6,prism,SCFT2-3,325,20.6,0,200,200,2.5,0,600,0,0,1662
"Experimental research on mechanics behavior of stub- column concrete- filled thin- walled stiffened square steel tube under axial load, LI Bin; GUO Shizhuang; GAO Chunyan, Unknown, 2018",20.6,prism,SCFT2-4,325,20.6,0,200,200,2.5,0,600,0,0,1633
"Experimental research on mechanics behavior of stub- column concrete- filled thin- walled stiffened square steel tube under axial load, LI Bin; GUO Shizhuang; GAO Chunyan, Unknown, 2018",20.6,prism,SCFT2-5,325,20.6,0,200,200,2.5,0,600,0,0,1544
"Experimental research on mechanics behavior of stub- column concrete- filled thin- walled stiffened square steel tube under axial load, LI Bin; GUO Shizhuang; GAO Chunyan, Unknown, 2018",20.6,prism,SCFT2-6,325,20.6,0,200,200,2.5,0,600,0,0,1577
"Experimental research on mechanics behavior of stub- column concrete- filled thin- walled stiffened square steel tube under axial load, LI Bin; GUO Shizhuang; GAO Chunyan, Unknown, 2018",20.6,prism,UCFT3-1,325,20.6,0,250,250,2.5,0,750,0,0,2031
"Experimental research on mechanics behavior of stub- column concrete- filled thin- walled stiffened square steel tube under axial load, LI Bin; GUO Shizhuang; GAO Chunyan, Unknown, 2018",20.6,prism,UCFT3-2,325,20.6,0,250,250,2.5,0,750,0,0,2093
"Experimental research on mechanics behavior of stub- column concrete- filled thin- walled stiffened square steel tube under axial load, LI Bin; GUO Shizhuang; GAO Chunyan, Unknown, 2018",20.6,prism,SCFT3-1,325,20.6,0,250,250,2.5,0,750,0,0,2391
"Experimental research on mechanics behavior of stub- column concrete- filled thin- walled stiffened square steel tube under axial load, LI Bin; GUO Shizhuang; GAO Chunyan, Unknown, 2018",20.6,prism,SCFT3-2,325,20.6,0,250,250,2.5,0,750,0,0,2424
"Experimental research on mechanics behavior of stub- column concrete- filled thin- walled stiffened square steel tube under axial load, LI Bin; GUO Shizhuang; GAO Chunyan, Unknown, 2018",20.6,prism,SCFT3-3,325,20.6,0,250,250,2.5,0,750,0,0,2426
"Experimental research on mechanics behavior of stub- column concrete- filled thin- walled stiffened square steel tube under axial load, LI Bin; GUO Shizhuang; GAO Chunyan, Unknown, 2018",20.6,prism,SCFT3-4,325,20.6,0,250,250,2.5,0,750,0,0,2464
"Experimental research on mechanics behavior of stub- column concrete- filled thin- walled stiffened square steel tube under axial load, LI Bin; GUO Shizhuang; GAO Chunyan, Unknown, 2018",20.6,prism,SCFT3-5,325,20.6,0,250,250,2.5,0,750,0,0,2470
"Experimental research on mechanics behavior of stub- column concrete- filled thin- walled stiffened square steel tube under axial load, LI Bin; GUO Shizhuang; GAO Chunyan, Unknown, 2018",20.6,prism,SCFT3-6,325,20.6,0,250,250,2.5,0,750,0,0,2513
"Experimental research on mechanics behavior of stub- column concrete- filled thin- walled stiffened square steel tube under axial load, LI Bin; GUO Shizhuang; GAO Chunyan, Unknown, 2018",20.6,prism,SCFT3-7,325,20.6,0,250,250,2.5,0,750,0,0,2534
