Repository: Serali-Nerri/xgboost

# CFST柱极限承载力预测 - XGBoost ML管道

## 项目概述

本项目是一个完整的机器学习管道，用于预测混凝土填充钢管（CFST）柱的极限承载力。采用XGBoost算法，提供从数据加载、预处理、模型训练、评估到预测的全流程解决方案。

### 核心特性

- **模块化设计**：清晰的模块分离，便于维护和扩展
- **特征工程支持**：处理无量纲参数，剔除几何参数实现多截面统一预测
- **自动化超参数优化**：集成Optuna框架进行超参数搜索，支持持久化存储和断点续训
- **智能参数加载**：自动加载最优参数，无需手动配置
- **特征选择**：迭代剔除法自动寻找最优特征子集
- **多维度评估**：集成R²、RMSE、MAE、MAPE、COV等工程指标
- **可视化分析**：提供预测散点图、特征重要性图和学习曲线
- **COV稳定性指标**：特别添加变异系数评估模型预测稳定性

---

## 环境要求

### 系统要求
- Python 3.8+
- 8GB+ RAM（推荐16GB）
- 5GB+ 可用磁盘空间

### Python依赖
- pandas &gt;= 1.5.0
- numpy &gt;= 1.23.0
- xgboost &gt;= 1.7.0
- scikit-learn &gt;= 1.2.0
- matplotlib &gt;= 3.6.0
- seaborn &gt;= 0.12.0
- optuna &gt;= 3.0.0
- joblib &gt;= 1.2.0

---

File: data/raw/all_dedup.csv (part 6 of 46)
Ref.No.,fc (MPa),type (规格备注),试件标号,fy (MPa),fcy150,R再生骨料取代率(%),b (mm),h (mm),t (mm),r0 (mm),L (mm),e1 (mm),e2 (mm),Nexp (kN)
"Experimental research on mechanics behavior of stub- column concrete- filled thin- walled stiffened square steel tube under axial load, LI Bin; GUO Shizhuang; GAO Chunyan, Unknown, 2018",20.6,prism,SCFT3-8,325,20.6,0,250,250,2.5,0,750,0,0,2538
"Compressive behaviours of CFST stub columns at low temperatures relevant to the Arctic environment, Jia-Bao Yan; Xin Dong; Jin-Song Zhu, Unknown, 2019",35,cylinder,S1,335,35,0,120.2,119.7,4.2,0,400,0,0,1107
"Compressive behaviours of CFST stub columns at low temperatures relevant to the Arctic environment, Jia-Bao Yan; Xin Dong; Jin-Song Zhu, Unknown, 2019",35.3,cylinder,S2-1,351,35.3,0,120.2,119.7,4.2,0,400,0,0,1117
"Compressive behaviours of CFST stub columns at low temperatures relevant to the Arctic environment, Jia-Bao Yan; Xin Dong; Jin-Song Zhu, Unknown, 2019",35.3,cylinder,S2-2,351,35.3,0,120.2,119.7,4.2,0,400,0,0,1349
"Compressive behaviours of CFST stub columns at low temperatures relevant to the Arctic environment, Jia-Bao Yan; Xin Dong; Jin-Song Zhu, Unknown, 2019",44,cylinder,S3-1,362,44,0,120.2,119.7,4.2,0,400,0,0,1308
"Compressive behaviours of CFST stub columns at low temperatures relevant to the Arctic environment, Jia-Bao Yan; Xin Dong; Jin-Song Zhu, Unknown, 2019",44,cylinder,S3-2,362,44,0,120.2,119.7,4.2,0,400,0,0,1370
"Compressive behaviours of CFST stub columns at low temperatures relevant to the Arctic environment, Jia-Bao Yan; Xin Dong; Jin-Song Zhu, Unknown, 2019",50.3,cylinder,S4-1,371,50.3,0,120.2,119.7,4.2,0,400,0,0,1362
"Compressive behaviours of CFST stub columns at low temperatures relevant to the Arctic environment, Jia-Bao Yan; Xin Dong; Jin-Song Zhu, Unknown, 2019",50.3,cylinder,S4-2,371,50.3,0,120.2,119.7,4.2,0,400,0,0,1470
"Compressive behaviours of CFST stub columns at low temperatures relevant to the Arctic environment, Jia-Bao Yan; Xin Dong; Jin-Song Zhu, Unknown, 2019",44,cylinder,S5,369,44,0,120.2,119.7,3.1,0,400,0,0,1221
"Compressive behaviours of CFST stub columns at low temperatures relevant to the Arctic environment, Jia-Bao Yan; Xin Dong; Jin-Song Zhu, Unknown, 2019",44,cylinder,S6,380,44,0,120.4,119.4,4.8,0,400,0,0,1576
"Compressive behaviours of CFST stub columns at low temperatures relevant to the Arctic environment, Jia-Bao Yan; Xin Dong; Jin-Song Zhu, Unknown, 2019",37.3,cylinder,S7,362,37.3,0,120.2,119.7,4.2,0,400,0,0,1326
"Compressive behaviours of CFST stub columns at low temperatures relevant to the Arctic environment, Jia-Bao Yan; Xin Dong; Jin-Song Zhu, Unknown, 2019",54,cylinder,S8,362,54,0,120.2,119.7,4.2,0,400,0,0,1494
"Compressive behaviours of CFST stub columns at low temperatures relevant to the Arctic environment, Jia-Bao Yan; Xin Dong; Jin-Song Zhu, Unknown, 2019",44,cylinder,S9,420,44,0,149.7,100.2,4.2,0,400,0,0,1658
"Confinement of six different concretes in CFST columns having different shapes and slenderness, Khandaker M. A. Hossain; Katie Chu, Unknown, 2019",66,Cylinder 100x200,Nr-6,372,63.07,0,100,50,3.2,0,300,0,0,716
"Confinement of six different concretes in CFST columns having different shapes and slenderness, Khandaker M. A. Hossain; Katie Chu, Unknown, 2019",66,Cylinder 100x200,Nr-20,372,63.07,0,100,50,3.2,0,1000,0,0,639
"Confinement of six different concretes in CFST columns having different shapes and slenderness, Khandaker M. A. Hossain; Katie Chu, Unknown, 2019",50,Cylinder 100x200,Er-6,372,47.78,0,100,50,3.2,0,300,0,0,480
"Confinement of six different concretes in CFST columns having different shapes and slenderness, Khandaker M. A. Hossain; Katie Chu, Unknown, 2019",50,Cylinder 100x200,Er-20,372,47.78,0,100,50,3.2,0,1000,0,0,539
"Confinement of six different concretes in CFST columns having different shapes and slenderness, Khandaker M. A. Hossain; Katie Chu, Unknown, 2019",36,Cylinder 100x200,Lr-6,372,34.402,0,100,50,3.2,0,300,0,0,518
"Confinement of six different concretes in CFST columns having different shapes and slenderness, Khandaker M. A. Hossain; Katie Chu, Unknown, 2019",36,Cylinder 100x200,Lr-20,372,34.402,0,100,50,3.2,0,1000,0,0,489
"Confinement of six different concretes in CFST columns having different shapes and slenderness, Khandaker M. A. Hossain; Katie Chu, Unknown, 2019",127,Cylinder 100x200,Ur-6,372,121.362,0,100,50,3.2,0,300,0,0,809
"Confinement of six different concretes in CFST columns having different shapes and slenderness, Khandaker M. A. Hossain; Katie Chu, Unknown, 2019",127,Cylinder 100x200,Ur-20,372,121.362,0,100,50,3.2,0,1000,0,0,754
"Confinement of six different concretes in CFST columns having different shapes and slenderness, Khandaker M. A. Hossain; Katie Chu, Unknown, 2019",56,Cylinder 100x200,Sr-6,372,53.514,0,100,50,3.2,0,300,0,0,649
"Confinement of six different concretes in CFST columns having different shapes and slenderness, Khandaker M. A. Hossain; Katie Chu, Unknown, 2019",56,Cylinder 100x200,Sr-20,372,53.514,0,100,50,3.2,0,1000,0,0,631
"Confinement of six different concretes in CFST columns having different shapes and slenderness, Khandaker M. A. Hossain; Katie Chu, Unknown, 2019",46,Cylinder 100x200,Rr-6,372,43.958,0,100,50,3.2,0,300,0,0,522
"Confinement of six different concretes in CFST columns having different shapes and slenderness, Khandaker M. A. Hossain; Katie Chu, Unknown, 2019",46,Cylinder 100x200,Rr-20,372,43.958,0,100,50,3.2,0,1000,0,0,558
"Confinement of six different concretes in CFST columns having different shapes and slenderness, Khandaker M. A. Hossain; Katie Chu, Unknown, 2019",66,Cylinder 100x200,Ns4-3,351,63.07,0,100,100,3.2,0,300,0,0,1217
"Confinement of six different concretes in CFST columns having different shapes and slenderness, Khandaker M. A. Hossain; Katie Chu, Unknown, 2019",66,Cylinder 100x200,Ns4-10,351,63.07,0,100,100,3.2,0,1000,0,0,1204
"Confinement of six different concretes in CFST columns having different shapes and slenderness, Khandaker M. A. Hossain; Katie Chu, Unknown, 2019",50,Cylinder 100x200,Es4-3,351,47.78,0,100,100,3.2,0,300,0,0,941
"Confinement of six different concretes in CFST columns having different shapes and slenderness, Khandaker M. A. Hossain; Katie Chu, Unknown, 2019",50,Cylinder 100x200,Es4-10,351,47.78,0,100,100,3.2,0,1000,0,0,886
"Confinement of six different concretes in CFST columns having different shapes and slenderness, Khandaker M. A. Hossain; Katie Chu, Unknown, 2019",36,Cylinder 100x200,Ls4-3,351,34.402,0,100,100,3.2,0,300,0,0,889
"Confinement of six different concretes in CFST columns having different shapes and slenderness, Khandaker M. A. Hossain; Katie Chu, Unknown, 2019",36,Cylinder 100x200,Ls4-10,351,34.402,0,100,100,3.2,0,1000,0,0,812
"Confinement of six different concretes in CFST columns having different shapes and slenderness, Khandaker M. A. Hossain; Katie Chu, Unknown, 2019",127,Cylinder 100x200,Us4-3,351,121.362,0,100,100,3.2,0,300,0,0,1535
"Confinement of six different concretes in CFST columns having different shapes and slenderness, Khandaker M. A. Hossain; Katie Chu, Unknown, 2019",127,Cylinder 100x200,Us4-10,351,121.362,0,100,100,3.2,0,1000,0,0,1446
"Confinement of six different concretes in CFST columns having different shapes and slenderness, Khandaker M. A. Hossain; Katie Chu, Unknown, 2019",56,Cylinder 100x200,Ss4-3,351,53.514,0,100,100,3.2,0,300,0,0,1013
"Confinement of six different concretes in CFST columns having different shapes and slenderness, Khandaker M. A. Hossain; Katie Chu, Unknown, 2019",56,Cylinder 100x200,Ss4-10,351,53.514,0,100,100,3.2,0,1000,0,0,768
"Confinement of six different concretes in CFST columns having different shapes and slenderness, Khandaker M. A. Hossain; Katie Chu, Unknown, 2019",66,Cylinder 100x200,Ns2-6,365,63.07,0,50,50,1.6,0,300,0,0,266
"Confinement of six different concretes in CFST columns having different shapes and slenderness, Khandaker M. A. Hossain; Katie Chu, Unknown, 2019",66,Cylinder 100x200,Ns2-20,365,63.07,0,50,50,1.6,0,1000,0,0,309
"Confinement of six different concretes in CFST columns having different shapes and slenderness, Khandaker M. A. Hossain; Katie Chu, Unknown, 2019",50,Cylinder 100x200,Es2-6,365,47.78,0,50,50,1.6,0,300,0,0,176
"Confinement of six different concretes in CFST columns having different shapes and slenderness, Khandaker M. A. Hossain; Katie Chu, Unknown, 2019",50,Cylinder 100x200,Es2-20,365,47.78,0,50,50,1.6,0,1000,0,0,184
"Confinement of six different concretes in CFST columns having different shapes and slenderness, Khandaker M. A. Hossain; Katie Chu, Unknown, 2019",36,Cylinder 100x200,Ls2-6,365,34.402,0,50,50,1.6,0,300,0,0,187
"Confinement of six different concretes in CFST columns having different shapes and slenderness, Khandaker M. A. Hossain; Katie Chu, Unknown, 2019",36,Cylinder 100x200,Ls2-20,365,34.402,0,50,50,1.6,0,1000,0,0,167
"Confinement of six different concretes in CFST columns having different shapes and slenderness, Khandaker M. A. Hossain; Katie Chu, Unknown, 2019",127,Cylinder 100x200,Us2-6,365,121.362,0,50,50,1.6,0,300,0,0,330
"Confinement of six different concretes in CFST columns having different shapes and slenderness, Khandaker M. A. Hossain; Katie Chu, Unknown, 2019",127,Cylinder 100x200,Us2-20,365,121.362,0,50,50,1.6,0,1000,0,0,326
"Confinement of six different concretes in CFST columns having different shapes and slenderness, Khandaker M. A. Hossain; Katie Chu, Unknown, 2019",56,Cylinder 100x200,Ss2-6,365,53.514,0,50,50,1.6,0,300,0,0,202
"Confinement of six different concretes in CFST columns having different shapes and slenderness, Khandaker M. A. Hossain; Katie Chu, Unknown, 2019",56,Cylinder 100x200,Ss2-20,365,53.514,0,50,50,1.6,0,1000,0,0,225
"Confinement of six different concretes in CFST columns having different shapes and slenderness, Khandaker M. A. Hossain; Katie Chu, Unknown, 2019",46,Cylinder 100x200,Rs2-6,365,43.958,0,50,50,1.6,0,300,0,0,168
"Confinement of six different concretes in CFST columns having different shapes and slenderness, Khandaker M. A. Hossain; Katie Chu, Unknown, 2019",46,Cylinder 100x200,Rs2-16,365,43.958,0,50,50,1.6,0,800,0,0,168
"Behaviour and design of high strength CFST columns with slender sections, Tan-Trac Nguyen; Huu-Tai Thai; Tuan Ngo; Brian Uy; Dongxu Li, Journal of Constructional Steel Research, 2021",150,cylinder,C35-150,723.7,150,0,105,105,3,0,333,0,0,2437
"Behaviour and design of high strength CFST columns with slender sections, Tan-Trac Nguyen; Huu-Tai Thai; Tuan Ngo; Brian Uy; Dongxu Li, Journal of Constructional Steel Research, 2021",150,cylinder,C40-150,723.7,150,0,120,120,3,0,378,0,0,2918
"Behaviour and design of high strength CFST columns with slender sections, Tan-Trac Nguyen; Huu-Tai Thai; Tuan Ngo; Brian Uy; Dongxu Li, Journal of Constructional Steel Research, 2021",150,cylinder,C45-150,723.7,150,0,135,135,3,0,423,0,0,3131
"Behaviour and design of high strength CFST columns with slender sections, Tan-Trac Nguyen; Huu-Tai Thai; Tuan Ngo; Brian Uy; Dongxu Li, Journal of Constructional Steel Research, 2021",130.1,cylinder,C35-130,723.7,130.1,0,105,105,3,0,333,0,0,2216
"Behaviour and design of high strength CFST columns with slender sections, Tan-Trac Nguyen; Huu-Tai Thai; Tuan Ngo; Brian Uy; Dongxu Li, Journal of Constructional Steel Research, 2021",130.1,cylinder,C40-130,723.7,130.1,0,120,120,3,0,378,0,0,2739
"Behaviour and design of high strength CFST columns with slender sections, Tan-Trac Nguyen; Huu-Tai Thai; Tuan Ngo; Brian Uy; Dongxu Li, Journal of Constructional Steel Research, 2021",130.1,cylinder,C45-130,723.7,130.1,0,135,135,3,0,423,0,0,3154
"Compressive Strength and Deformation Capacity of Concrete-Filled Tubular Stub-Columns, Ben KATO, Journal of Structural and Construction Engineering (AIJ), 1995",30.106,Cylinder 100x200,R04LB,357.943,28.769,0,248.6,248.6,4.52,0,737.99,0,0,3550.007
"Compressive Strength and Deformation Capacity of Concrete-Filled Tubular Stub-Columns, Ben KATO, Journal of Structural and Construction Engineering (AIJ), 1995",28.93,Cylinder 100x200,R06LB,371.672,27.646,0,247.68,247.68,5.76,0,740.93,0,0,4010.92
"Compressive Strength and Deformation Capacity of Concrete-Filled Tubular Stub-Columns, Ben KATO, Journal of Structural and Construction Engineering (AIJ), 1995",30.106,Cylinder 100x200,R08LB,358.923,28.769,0,252.45,252.45,7.65,0,738.95,0,0,4658.159
"Compressive Strength and Deformation Capacity of Concrete-Filled Tubular Stub-Columns, Ben KATO, Journal of Structural and Construction Engineering (AIJ), 1995",30.106,Cylinder 100x200,R12LB,316.755,28.769,0,249.69,249.69,11.89,0,735.66,0,0,5638.824
"Compressive Strength and Deformation Capacity of Concrete-Filled Tubular Stub-Columns, Ben KATO, Journal of Structural and Construction Engineering (AIJ), 1995",35.598,Cylinder 100x200,R04MB,357.943,34.018,0,248.6,248.6,4.52,0,737.99,0,0,3971.693
"Compressive Strength and Deformation Capacity of Concrete-Filled Tubular Stub-Columns, Ben KATO, Journal of Structural and Construction Engineering (AIJ), 1995",35.696,Cylinder 100x200,R06MB,371.672,34.111,0,247.68,247.68,5.76,0,740.93,0,0,4766.032
"Compressive Strength and Deformation Capacity of Concrete-Filled Tubular Stub-Columns, Ben KATO, Journal of Structural and Construction Engineering (AIJ), 1995",35.598,Cylinder 100x200,R08MB,358.923,34.018,0,244.8,244.8,7.65,0,738.95,0,0,5550.564
"Compressive Strength and Deformation Capacity of Concrete-Filled Tubular Stub-Columns, Ben KATO, Journal of Structural and Construction Engineering (AIJ), 1995",35.598,Cylinder 100x200,R12MB,316.755,34.018,0,249.69,249.69,11.89,0,735.66,0,0,6178.189
"Compressive Strength and Deformation Capacity of Concrete-Filled Tubular Stub-Columns, Ben KATO, Journal of Structural and Construction Engineering (AIJ), 1995",35.696,Cylinder 100x200,R12MBH,477.584,34.111,0,243.81,243.81,11.61,0,735.66,0,0,7806.093
"Compressive Strength and Deformation Capacity of Concrete-Filled Tubular Stub-Columns, Ben KATO, Journal of Structural and Construction Engineering (AIJ), 1995",82.474,Cylinder 100x200,R06HB,371.672,78.812,0,247.68,247.68,5.76,0,740.93,0,0,6609.682
"Compressive Strength and Deformation Capacity of Concrete-Filled Tubular Stub-Columns, Ben KATO, Journal of Structural and Construction Engineering (AIJ), 1995",82.474,Cylinder 100x200,R08HB,358.923,78.812,0,252.45,252.45,7.65,0,738.95,0,0,7119.628
"Compressive Strength and Deformation Capacity of Concrete-Filled Tubular Stub-Columns, Ben KATO, Journal of Structural and Construction Engineering (AIJ), 1995",82.474,Cylinder 100x200,R12HB,316.755,78.812,0,249.69,249.69,11.89,0,735.66,0,0,7982.613
"AXIAL COMPRESSION BEHAVIOR OF CENTRIFUGAL CONCRETE FILLED STEEL TUBULAR COLUMNNS USING SUPER HIGH STRENGTH CONCRETE, Satoshi MIYAKI; Chiaki MATSUI; Keigo TSUDA; Tatsuo HATATO; Terutake IMAMURA, Unknown, 1995",88.1,cylinder,BR17H00,542,88.1,0,151,151,8.51,0,453,0,0,4572
"AXIAL COMPRESSION BEHAVIOR OF CENTRIFUGAL CONCRETE FILLED STEEL TUBULAR COLUMNNS USING SUPER HIGH STRENGTH CONCRETE, Satoshi MIYAKI; Chiaki MATSUI; Keigo TSUDA; Tatsuo HATATO; Terutake IMAMURA, Unknown, 1995",86.2,cylinder,BR17H05,542,86.2,0,151,151,8.51,0,453,0,0,4224
"AXIAL COMPRESSION BEHAVIOR OF CENTRIFUGAL CONCRETE FILLED STEEL TUBULAR COLUMNNS USING SUPER HIGH STRENGTH CONCRETE, Satoshi MIYAKI; Chiaki MATSUI; Keigo TSUDA; Tatsuo HATATO; Terutake IMAMURA, Unknown, 1995",86.8,cylinder,BR17H10,542,86.8,0,151,151,8.51,0,453,0,0,4164
"AXIAL COMPRESSION BEHAVIOR OF CENTRIFUGAL CONCRETE FILLED STEEL TUBULAR COLUMNNS USING SUPER HIGH STRENGTH CONCRETE, Satoshi MIYAKI; Chiaki MATSUI; Keigo TSUDA; Tatsuo HATATO; Terutake IMAMURA, Unknown, 1995",82.8,cylinder,BR17H10T,526,82.8,0,151,151,8.48,0,453,0,0,4039
"AXIAL COMPRESSION BEHAVIOR OF CENTRIFUGAL CONCRETE FILLED STEEL TUBULAR COLUMNNS USING SUPER HIGH STRENGTH CONCRETE, Satoshi MIYAKI; Chiaki MATSUI; Keigo TSUDA; Tatsuo HATATO; Terutake IMAMURA, Unknown, 1995",94,cylinder,BR17H20,542,94,0,151,151,8.51,0,453,0,0,3899
"AXIAL COMPRESSION BEHAVIOR OF CENTRIFUGAL CONCRETE FILLED STEEL TUBULAR COLUMNNS USING SUPER HIGH STRENGTH CONCRETE, Satoshi MIYAKI; Chiaki MATSUI; Keigo TSUDA; Tatsuo HATATO; Terutake IMAMURA, Unknown, 1995",76.4,cylinder,BR17H30,542,76.4,0,151,151,8.51,0,453,0,0,3560
"AXIAL COMPRESSION BEHAVIOR OF CENTRIFUGAL CONCRETE FILLED STEEL TUBULAR COLUMNNS USING SUPER HIGH STRENGTH CONCRETE, Satoshi MIYAKI; Chiaki MATSUI; Keigo TSUDA; Tatsuo HATATO; Terutake IMAMURA, Unknown, 1995",68.5,cylinder,BR17H50,542,68.5,0,151,151,8.51,0,453,0,0,3151
"AXIAL COMPRESSION BEHAVIOR OF CENTRIFUGAL CONCRETE FILLED STEEL TUBULAR COLUMNNS USING SUPER HIGH STRENGTH CONCRETE, Satoshi MIYAKI; Chiaki MATSUI; Keigo TSUDA; Tatsuo HATATO; Terutake IMAMURA, Unknown, 1995",80,cylinder,BR33H00,353,80,0,151,151,4.44,0,453,0,0,2753
"AXIAL COMPRESSION BEHAVIOR OF CENTRIFUGAL CONCRETE FILLED STEEL TUBULAR COLUMNNS USING SUPER HIGH STRENGTH CONCRETE, Satoshi MIYAKI; Chiaki MATSUI; Keigo TSUDA; Tatsuo HATATO; Terutake IMAMURA, Unknown, 1995",80.6,cylinder,BR33H05,353,80.6,0,151,151,4.44,0,453,0,0,2642
"AXIAL COMPRESSION BEHAVIOR OF CENTRIFUGAL CONCRETE FILLED STEEL TUBULAR COLUMNNS USING SUPER HIGH STRENGTH CONCRETE, Satoshi MIYAKI; Chiaki MATSUI; Keigo TSUDA; Tatsuo HATATO; Terutake IMAMURA, Unknown, 1995",87.4,cylinder,BR33H10,353,87.4,0,151,151,4.44,0,453,0,0,2606
"AXIAL COMPRESSION BEHAVIOR OF CENTRIFUGAL CONCRETE FILLED STEEL TUBULAR COLUMNNS USING SUPER HIGH STRENGTH CONCRETE, Satoshi MIYAKI; Chiaki MATSUI; Keigo TSUDA; Tatsuo HATATO; Terutake IMAMURA, Unknown, 1995",76.5,cylinder,BR33H20,353,76.5,0,151,151,4.44,0,453,0,0,2227
"AXIAL COMPRESSION BEHAVIOR OF CENTRIFUGAL CONCRETE FILLED STEEL TUBULAR COLUMNNS USING SUPER HIGH STRENGTH CONCRETE, Satoshi MIYAKI; Chiaki MATSUI; Keigo TSUDA; Tatsuo HATATO; Terutake IMAMURA, Unknown, 1995",78.8,cylinder,BR33H30,353,78.8,0,151,151,4.44,0,453,0,0,2089
"AXIAL COMPRESSION BEHAVIOR OF CENTRIFUGAL CONCRETE FILLED STEEL TUBULAR COLUMNNS USING SUPER HIGH STRENGTH CONCRETE, Satoshi MIYAKI; Chiaki MATSUI; Keigo TSUDA; Tatsuo HATATO; Terutake IMAMURA, Unknown, 1995",71.3,cylinder,BR33H50,353,71.3,0,151,151,4.44,0,453,0,0,1628
"AXIAL COMPRESSION BEHAVIOR OF CENTRIFUGAL CONCRETE FILLED STEEL TUBULAR COLUMNNS USING SUPER HIGH STRENGTH CONCRETE, Satoshi MIYAKI; Chiaki MATSUI; Keigo TSUDA; Tatsuo HATATO; Terutake IMAMURA, Unknown, 1995",49.2,cylinder,BR17M10,542,49.2,0,151,151,8.49,0,453,0,0,3720
"AXIAL COMPRESSION BEHAVIOR OF CENTRIFUGAL CONCRETE FILLED STEEL TUBULAR COLUMNNS USING SUPER HIGH STRENGTH CONCRETE, Satoshi MIYAKI; Chiaki MATSUI; Keigo TSUDA; Tatsuo HATATO; Terutake IMAMURA, Unknown, 1995",58.1,cylinder,BR17M10T,526,58.1,0,151,151,8.48,0,453,0,0,3647
"AXIAL COMPRESSION BEHAVIOR OF CENTRIFUGAL CONCRETE FILLED STEEL TUBULAR COLUMNNS USING SUPER HIGH STRENGTH CONCRETE, Satoshi MIYAKI; Chiaki MATSUI; Keigo TSUDA; Tatsuo HATATO; Terutake IMAMURA, Unknown, 1995",53.5,cylinder,BR17M20,542,53.5,0,151,151,8.49,0,453,0,0,3504
"AXIAL COMPRESSION BEHAVIOR OF CENTRIFUGAL CONCRETE FILLED STEEL TUBULAR COLUMNNS USING SUPER HIGH STRENGTH CONCRETE, Satoshi MIYAKI; Chiaki MATSUI; Keigo TSUDA; Tatsuo HATATO; Terutake IMAMURA, Unknown, 1995",82.6,cylinder,UR17H05,542,82.6,0,151,151,8.51,0,453,0,0,2305
"AXIAL COMPRESSION BEHAVIOR OF CENTRIFUGAL CONCRETE FILLED STEEL TUBULAR COLUMNNS USING SUPER HIGH STRENGTH CONCRETE, Satoshi MIYAKI; Chiaki MATSUI; Keigo TSUDA; Tatsuo HATATO; Terutake IMAMURA, Unknown, 1995",83.1,cylinder,UR17H10,542,83.1,0,151,151,8.51,0,453,0,0,2023
"AXIAL COMPRESSION BEHAVIOR OF CENTRIFUGAL CONCRETE FILLED STEEL TUBULAR COLUMNNS USING SUPER HIGH STRENGTH CONCRETE, Satoshi MIYAKI; Chiaki MATSUI; Keigo TSUDA; Tatsuo HATATO; Terutake IMAMURA, Unknown, 1995",83.6,cylinder,UR17H10T,526,83.6,0,151,151,8.48,0,453,0,0,1996
"AXIAL COMPRESSION BEHAVIOR OF CENTRIFUGAL CONCRETE FILLED STEEL TUBULAR COLUMNNS USING SUPER HIGH STRENGTH CONCRETE, Satoshi MIYAKI; Chiaki MATSUI; Keigo TSUDA; Tatsuo HATATO; Terutake IMAMURA, Unknown, 1995",81.8,cylinder,UR17H20,542,81.8,0,151,151,8.51,0,453,0,0,1620
"AXIAL COMPRESSION BEHAVIOR OF CENTRIFUGAL CONCRETE FILLED STEEL TUBULAR COLUMNNS USING SUPER HIGH STRENGTH CONCRETE, Satoshi MIYAKI; Chiaki MATSUI; Keigo TSUDA; Tatsuo HATATO; Terutake IMAMURA, Unknown, 1995",79.8,cylinder,UR33H05,353,79.8,0,151,151,4.44,0,453,0,0,1441
"AXIAL COMPRESSION BEHAVIOR OF CENTRIFUGAL CONCRETE FILLED STEEL TUBULAR COLUMNNS USING SUPER HIGH STRENGTH CONCRETE, Satoshi MIYAKI; Chiaki MATSUI; Keigo TSUDA; Tatsuo HATATO; Terutake IMAMURA, Unknown, 1995",76.1,cylinder,UR33H10,353,76.1,0,151,151,4.44,0,453,0,0,1401
"AXIAL COMPRESSION BEHAVIOR OF CENTRIFUGAL CONCRETE FILLED STEEL TUBULAR COLUMNNS USING SUPER HIGH STRENGTH CONCRETE, Satoshi MIYAKI; Chiaki MATSUI; Keigo TSUDA; Tatsuo HATATO; Terutake IMAMURA, Unknown, 1995",78.7,cylinder,UR33H20,353,78.7,0,151,151,4.44,0,453,0,0,1252
"AXIAL COMPRESSION BEHAVIOR OF CENTRIFUGAL CONCRETE FILLED STEEL TUBULAR COLUMNNS USING SUPER HIGH STRENGTH CONCRETE, Satoshi MIYAKI; Chiaki MATSUI; Keigo TSUDA; Tatsuo HATATO; Terutake IMAMURA, Unknown, 1995",51,cylinder,UR17M10,542,51,0,151,151,8.49,0,453,0,0,1567
"AXIAL COMPRESSION BEHAVIOR OF CENTRIFUGAL CONCRETE FILLED STEEL TUBULAR COLUMNNS USING SUPER HIGH STRENGTH CONCRETE, Satoshi MIYAKI; Chiaki MATSUI; Keigo TSUDA; Tatsuo HATATO; Terutake IMAMURA, Unknown, 1995",54.9,cylinder,UR17M10T,526,54.9,0,151,151,8.48,0,453,0,0,1578
"AXIAL COMPRESSION BEHAVIOR OF CENTRIFUGAL CONCRETE FILLED STEEL TUBULAR COLUMNNS USING SUPER HIGH STRENGTH CONCRETE, Satoshi MIYAKI; Chiaki MATSUI; Keigo TSUDA; Tatsuo HATATO; Terutake IMAMURA, Unknown, 1995",46.4,cylinder,UR17M20,542,46.4,0,151,151,8.49,0,453,0,0,1153
"矩形钢管混凝土短柱强度研究, 姚民乐; 高金良, Unknown, 2006",23.6,Cube 150x150x150mm,cfrt1-1,254.2,18.317,0,100,100,3.96,0,350,0,0,651
"矩形钢管混凝土短柱强度研究, 姚民乐; 高金良, Unknown, 2006",23.6,Cube 150x150x150mm,cfrt1-2,254.2,18.317,0,100,100,3.96,0,350,0,0,651
"矩形钢管混凝土短柱强度研究, 姚民乐; 高金良, Unknown, 2006",23.6,Cube 150x150x150mm,cfrt2-1,254.2,18.317,0,200,150,3.96,0,520,0,0,1450
"矩形钢管混凝土短柱强度研究, 姚民乐; 高金良, Unknown, 2006",23.6,Cube 150x150x150mm,cfrt2-2,254.2,18.317,0,200,150,3.96,0,520,0,0,1450
"矩形钢管混凝土短柱强度研究, 姚民乐; 高金良, Unknown, 2006",23.6,Cube 150x150x150mm,cfrt3-1,254.2,18.317,0,200,200,3.96,0,690,0,0,1724
"矩形钢管混凝土短柱强度研究, 姚民乐; 高金良, Unknown, 2006",23.6,Cube 150x150x150mm,cfrt3-2,254.2,18.317,0,200,200,3.96,0,690,0,0,1724
"矩形钢管混凝土短柱强度研究, 姚民乐; 高金良, Unknown, 2006",23.6,Cube 150x150x150mm,cfrt4-1,245.8,18.317,0,300,200,4.94,0,690,0,0,2579
"矩形钢管混凝土短柱强度研究, 姚民乐; 高金良, Unknown, 2006",23.6,Cube 150x150x150mm,cfrt4-2,245.8,18.317,0,300,200,4.94,0,690,0,0,2579
"Analysis and design of concrete-filled stiffened thin-walled steel tubular columns under axial compression, Zhong Tao; Brian Uy; Lin-Hai Han; Zhi-Bin Wang, Thin-Walled Structures, 2009",25.5,Cube 150,UNC-L,338,19.963,0,250,250,2.5,0,750,0,0,1993
"Analysis and design of concrete-filled stiffened thin-walled steel tubular columns under axial compression, Zhong Tao; Brian Uy; Lin-Hai Han; Zhi-Bin Wang, Thin-Walled Structures, 2009",25.5,Cube 150,UFRC-L,338,19.963,0,250,250,2.5,0,750,0,0,2020
"Analysis and design of concrete-filled stiffened thin-walled steel tubular columns under axial compression, Zhong Tao; Brian Uy; Lin-Hai Han; Zhi-Bin Wang, Thin-Walled Structures, 2009",25.5,Cube 150,SSNC-L,338,19.963,0,250,250,2.5,0,750,0,0,2282
"Analysis and design of concrete-filled stiffened thin-walled steel tubular columns under axial compression, Zhong Tao; Brian Uy; Lin-Hai Han; Zhi-Bin Wang, Thin-Walled Structures, 2009",25.5,Cube 150,SSFRC-L,338,19.963,0,250,250,2.5,0,750,0,0,2270
"Analysis and design of concrete-filled stiffened thin-walled steel tubular columns under axial compression, Zhong Tao; Brian Uy; Lin-Hai Han; Zhi-Bin Wang, Thin-Walled Structures, 2009",25.5,Cube 150,DSNC-L,338,19.963,0,250,250,2.5,0,750,0,0,2395
"Analysis and design of concrete-filled stiffened thin-walled steel tubular columns under axial compression, Zhong Tao; Brian Uy; Lin-Hai Han; Zhi-Bin Wang, Thin-Walled Structures, 2009",25.5,Cube 150,DSFRC-L,338,19.963,0,250,250,2.5,0,750,0,0,2500
"Analysis and design of concrete-filled stiffened thin-walled steel tubular columns under axial compression, Zhong Tao; Brian Uy; Lin-Hai Han; Zhi-Bin Wang, Thin-Walled Structures, 2009",50.8,Cube 150,UNC-H,338,42.81,0,250,250,2.5,0,750,0,0,3190
"Analysis and design of concrete-filled stiffened thin-walled steel tubular columns under axial compression, Zhong Tao; Brian Uy; Lin-Hai Han; Zhi-Bin Wang, Thin-Walled Structures, 2009",51.2,Cube 150,UFRC-H,338,43.182,0,250,250,2.5,0,750,0,0,3150
"Analysis and design of concrete-filled stiffened thin-walled steel tubular columns under axial compression, Zhong Tao; Brian Uy; Lin-Hai Han; Zhi-Bin Wang, Thin-Walled Structures, 2009",50.8,Cube 150,SSNC-H,338,42.81,0,250,250,2.5,0,750,0,0,3520
"Analysis and design of concrete-filled stiffened thin-walled steel tubular columns under axial compression, Zhong Tao; Brian Uy; Lin-Hai Han; Zhi-Bin Wang, Thin-Walled Structures, 2009",51.2,Cube 150,SSFRC-H,338,43.182,0,250,250,2.5,0,750,0,0,3610
"Analysis and design of concrete-filled stiffened thin-walled steel tubular columns under axial compression, Zhong Tao; Brian Uy; Lin-Hai Han; Zhi-Bin Wang, Thin-Walled Structures, 2009",50.8,Cube 150,DSNC-H,338,42.81,0,250,250,2.5,0,750,0,0,3865
"Analysis and design of concrete-filled stiffened thin-walled steel tubular columns under axial compression, Zhong Tao; Brian Uy; Lin-Hai Han; Zhi-Bin Wang, Thin-Walled Structures, 2009",51.2,Cube 150,DSFRC-H,338,43.182,0,250,250,2.5,0,750,0,0,3870
"EXPERIMENTAL STUDY ON THE EFFECT OF CROSS SECTIONAL SIZE AND SHAPE ON COMPRESSIVE CHARACTERISTICS OF CONCRETE FILLED SQUARE STEEL TUBE SHORT COLUMNS, Takamasa Yamamoto; Jun Kawaguchi; Shosuke Morino; Sachio Koike, J. Struct. Constr. Eng., AIJ, 2013",58.9,Cylinder 100x200,FA-58.9,412,56.285,0,400,400,22.4,0,1200,0,0,20619
"EXPERIMENTAL STUDY ON THE EFFECT OF CROSS SECTIONAL SIZE AND SHAPE ON COMPRESSIVE CHARACTERISTICS OF CONCRETE FILLED SQUARE STEEL TUBE SHORT COLUMNS, Takamasa Yamamoto; Jun Kawaguchi; Shosuke Morino; Sachio Koike, J. Struct. Constr. Eng., AIJ, 2013",33.9,Cylinder 100x200,FA-33.9,412,32.395,0,400,400,22.4,0,1200,0,0,19268
"EXPERIMENTAL STUDY ON THE EFFECT OF CROSS SECTIONAL SIZE AND SHAPE ON COMPRESSIVE CHARACTERISTICS OF CONCRETE FILLED SQUARE STEEL TUBE SHORT COLUMNS, Takamasa Yamamoto; Jun Kawaguchi; Shosuke Morino; Sachio Koike, J. Struct. Constr. Eng., AIJ, 2013",58.9,Cylinder 100x200,FB-58.9,368,56.285,0,400,400,12.1,0,1200,0,0,14788
"EXPERIMENTAL STUDY ON THE EFFECT OF CROSS SECTIONAL SIZE AND SHAPE ON COMPRESSIVE CHARACTERISTICS OF CONCRETE FILLED SQUARE STEEL TUBE SHORT COLUMNS, Takamasa Yamamoto; Jun Kawaguchi; Shosuke Morino; Sachio Koike, J. Struct. Constr. Eng., AIJ, 2013",33.9,Cylinder 100x200,FB-33.9,368,32.395,0,400,400,12.1,0,1200,0,0,11583
"EXPERIMENTAL STUDY ON THE EFFECT OF CROSS SECTIONAL SIZE AND SHAPE ON COMPRESSIVE CHARACTERISTICS OF CONCRETE FILLED SQUARE STEEL TUBE SHORT COLUMNS, Takamasa Yamamoto; Jun Kawaguchi; Shosuke Morino; Sachio Koike, J. Struct. Constr. Eng., AIJ, 2013",58.9,Cylinder 100x200,FD-58.9,346,56.285,0,400,400,9.1,0,1200,0,0,12316
"EXPERIMENTAL STUDY ON THE EFFECT OF CROSS SECTIONAL SIZE AND SHAPE ON COMPRESSIVE CHARACTERISTICS OF CONCRETE FILLED SQUARE STEEL TUBE SHORT COLUMNS, Takamasa Yamamoto; Jun Kawaguchi; Shosuke Morino; Sachio Koike, J. Struct. Constr. Eng., AIJ, 2013",33.9,Cylinder 100x200,FD-33.9,346,32.395,0,400,400,9.1,0,1200,0,0,9984
"An Experimental Study on the Behavior of Square Concrete-Filled High Strength Steel Tube Columns, Hyung-suk Jung; Chang-sik Choi, Journal of Iron and Steel Research, International, 2011",32.3,Cylinder 100x200,S-SCFT-800-3-0,906,30.866,0,130,130,15,0,390,0,0,8442.35
"An Experimental Study on the Behavior of Square Concrete-Filled High Strength Steel Tube Columns, Hyung-suk Jung; Chang-sik Choi, Journal of Iron and Steel Research, International, 2011",32.3,Cylinder 100x200,L-SCFT-800-3-0,906,30.866,0,200,200,15,0,5000,0,0,9466.67
"A COMPARATIVE STUDY ON SQUARE AND CIRCULAR HIGH STRENGTH CONCRETE-FILLED STEEL TUBE COLUMNS, S. Guler; A. Copur; M. Aydogan, Unknown, 2013",115,Cylinder 150x300,S3G-1,300,115,0,100.08,99.86,3.01,0,400,0,0,856
"A COMPARATIVE STUDY ON SQUARE AND CIRCULAR HIGH STRENGTH CONCRETE-FILLED STEEL TUBE COLUMNS, S. Guler; A. Copur; M. Aydogan, Unknown, 2013",115,Cylinder 150x300,S3G-2,300,115,0,100.06,99.91,3.02,0,400,0,0,920
"A COMPARATIVE STUDY ON SQUARE AND CIRCULAR HIGH STRENGTH CONCRETE-FILLED STEEL TUBE COLUMNS, S. Guler; A. Copur; M. Aydogan, Unknown, 2013",115,Cylinder 150x300,S3G-3,300,115,0,100.06,99.93,3.01,0,400,0,0,902
"A COMPARATIVE STUDY ON SQUARE AND CIRCULAR HIGH STRENGTH CONCRETE-FILLED STEEL TUBE COLUMNS, S. Guler; A. Copur; M. Aydogan, Unknown, 2013",115,Cylinder 150x300,S3NG-1,300,115,0,100.08,100.05,3.03,0,400,0,0,1049
"A COMPARATIVE STUDY ON SQUARE AND CIRCULAR HIGH STRENGTH CONCRETE-FILLED STEEL TUBE COLUMNS, S. Guler; A. Copur; M. Aydogan, Unknown, 2013",115,Cylinder 150x300,S3NG-2,300,115,0,100.07,100.06,3.02,0,400,0,0,1017
"A COMPARATIVE STUDY ON SQUARE AND CIRCULAR HIGH STRENGTH CONCRETE-FILLED STEEL TUBE COLUMNS, S. Guler; A. Copur; M. Aydogan, Unknown, 2013",115,Cylinder 150x300,S4G-1,304,115,0,100.21,100.12,3.97,0,400,0,0,990
"A COMPARATIVE STUDY ON SQUARE AND CIRCULAR HIGH STRENGTH CONCRETE-FILLED STEEL TUBE COLUMNS, S. Guler; A. Copur; M. Aydogan, Unknown, 2013",115,Cylinder 150x300,S4G-2,304,115,0,100.08,100.06,3.99,0,400,0,0,980
"A COMPARATIVE STUDY ON SQUARE AND CIRCULAR HIGH STRENGTH CONCRETE-FILLED STEEL TUBE COLUMNS, S. Guler; A. Copur; M. Aydogan, Unknown, 2013",115,Cylinder 150x300,S4NG-1,304,115,0,101.23,101.05,3.98,0,400,0,0,1160
"A COMPARATIVE STUDY ON SQUARE AND CIRCULAR HIGH STRENGTH CONCRETE-FILLED STEEL TUBE COLUMNS, S. Guler; A. Copur; M. Aydogan, Unknown, 2013",115,Cylinder 150x300,S4NG-2,304,115,0,101.08,101.03,4.01,0,400,0,0,1100
"A COMPARATIVE STUDY ON SQUARE AND CIRCULAR HIGH STRENGTH CONCRETE-FILLED STEEL TUBE COLUMNS, S. Guler; A. Copur; M. Aydogan, Unknown, 2013",115,Cylinder 150x300,S5G-1,310,115,0,101.04,100.02,4.98,0,400,0,0,1481
"A COMPARATIVE STUDY ON SQUARE AND CIRCULAR HIGH STRENGTH CONCRETE-FILLED STEEL TUBE COLUMNS, S. Guler; A. Copur; M. Aydogan, Unknown, 2013",115,Cylinder 150x300,S5G-2,310,115,0,101.23,100.05,4.97,0,400,0,0,1474
"A COMPARATIVE STUDY ON SQUARE AND CIRCULAR HIGH STRENGTH CONCRETE-FILLED STEEL TUBE COLUMNS, S. Guler; A. Copur; M. Aydogan, Unknown, 2013",115,Cylinder 150x300,S5NG-1,310,115,0,100.16,100.11,5.02,0,400,0,0,1642
"A COMPARATIVE STUDY ON SQUARE AND CIRCULAR HIGH STRENGTH CONCRETE-FILLED STEEL TUBE COLUMNS, S. Guler; A. Copur; M. Aydogan, Unknown, 2013",115,Cylinder 150x300,S5NG-2,310,115,0,100.21,100.17,4.97,0,400,0,0,1636
"STABILIZED COMPRESSIVE STRENGTH UNDER PLASTIC DEFORMATION OF CONCRETE FILLED SQUARE STEEL TUBE SHORT COLUMN, Takamasa YAMAMOTO; Jun KAWAGUCHI; Kazuo YAMADA, Journal of Structural and Construction Engineering (AIJ), 2015",95.1,Cylinder 100x200,fiber reinforced square CFT,353,90.878,0,100,100,2.11,0,300,0,0,1232
"STABILIZED COMPRESSIVE STRENGTH UNDER PLASTIC DEFORMATION OF CONCRETE FILLED SQUARE STEEL TUBE SHORT COLUMN, Takamasa YAMAMOTO; Jun KAWAGUCHI; Kazuo YAMADA, Journal of Structural and Construction Engineering (AIJ), 2015",80.9,Cylinder 100x200,un-reinforced square CFT,353,77.308,0,100,100,2.11,0,300,0,0,1050
"Mechanical behavior of circular and square concrete filled steel tube stub columns under local compression, Fa-xing Ding; Jing Liu; Xue-mei Liu; Zhi-wu Yu; Da-wen Li, Unknown, 2015",35.5,Cube 150,CLST1-A,311,28.812,0,300,300,3.72,0,900,0,0,1880
"Mechanical behavior of circular and square concrete filled steel tube stub columns under local compression, Fa-xing Ding; Jing Liu; Xue-mei Liu; Zhi-wu Yu; Da-wen Li, Unknown, 2015",35.5,Cube 150,CLST1-B,311,28.812,0,300,300,3.76,0,900,0,0,1900
"Mechanical behavior of circular and square concrete filled steel tube stub columns under local compression, Fa-xing Ding; Jing Liu; Xue-mei Liu; Zhi-wu Yu; Da-wen Li, Unknown, 2015",35.5,Cube 150,CLST2-A,311,28.812,0,300,300,3.7,0,900,0,0,3310
"Mechanical behavior of circular and square concrete filled steel tube stub columns under local compression, Fa-xing Ding; Jing Liu; Xue-mei Liu; Zhi-wu Yu; Da-wen Li, Unknown, 2015",35.5,Cube 150,CLST2-B,311,28.812,0,300,300,3.68,0,900,0,0,3200
"Mechanical behavior of circular and square concrete filled steel tube stub columns under local compression, Fa-xing Ding; Jing Liu; Xue-mei Liu; Zhi-wu Yu; Da-wen Li, Unknown, 2015",35.5,Cube 150,C1-A,311,28.812,0,300,300,3.7,0,900,0,0,3780
"Mechanical behavior of circular and square concrete filled steel tube stub columns under local compression, Fa-xing Ding; Jing Liu; Xue-mei Liu; Zhi-wu Yu; Da-wen Li, Unknown, 2015",35.5,Cube 150,C1-B,311,28.812,0,300,300,3.71,0,900,0,0,3540
"Mechanical behavior of circular and square concrete filled steel tube stub columns under local compression, Fa-xing Ding; Jing Liu; Xue-mei Liu; Zhi-wu Yu; Da-wen Li, Unknown, 2015",54.4,Cube 150,CLST3-A,311,46.168,0,300,300,3.69,0,900,0,0,2090
"Mechanical behavior of circular and square concrete filled steel tube stub columns under local compression, Fa-xing Ding; Jing Liu; Xue-mei Liu; Zhi-wu Yu; Da-wen Li, Unknown, 2015",54.4,Cube 150,CLST3-B,311,46.168,0,300,300,3.76,0,900,0,0,2090
"Mechanical behavior of circular and square concrete filled steel tube stub columns under local compression, Fa-xing Ding; Jing Liu; Xue-mei Liu; Zhi-wu Yu; Da-wen Li, Unknown, 2015",54.4,Cube 150,CLST4-A,311,46.168,0,300,300,3.7,0,900,0,0,3810
"Mechanical behavior of circular and square concrete filled steel tube stub columns under local compression, Fa-xing Ding; Jing Liu; Xue-mei Liu; Zhi-wu Yu; Da-wen Li, Unknown, 2015",54.4,Cube 150,CLST4-B,311,46.168,0,300,300,3.77,0,900,0,0,3950
"Mechanical behavior of circular and square concrete filled steel tube stub columns under local compression, Fa-xing Ding; Jing Liu; Xue-mei Liu; Zhi-wu Yu; Da-wen Li, Unknown, 2015",54.4,Cube 150,C2-A,311,46.168,0,300,300,3.74,0,900,0,0,4896
"Mechanical behavior of circular and square concrete filled steel tube stub columns under local compression, Fa-xing Ding; Jing Liu; Xue-mei Liu; Zhi-wu Yu; Da-wen Li, Unknown, 2015",54.4,Cube 150,C2-B,311,46.168,0,300,300,3.87,0,900,0,0,4976
"Tests and design of short steel tubes filled with rubberised concrete, A.P.C. Duarte; B.A. Silva; N. Silvestre; J. de Brito; E. Júlio; J.M. Castro, Engineering Structures, 2016",49.5,Cube 150,S100x3_235_0,284,41.603,0,100,100,3,0,500,0,0,724.1
"Tests and design of short steel tubes filled with rubberised concrete, A.P.C. Duarte; B.A. Silva; N. Silvestre; J. de Brito; E. Júlio; J.M. Castro, Engineering Structures, 2016",39.3,Cube 150,S100x3_235_5,284,32.243,5,100,100,3,0,500,0,0,692.1
"Tests and design of short steel tubes filled with rubberised concrete, A.P.C. Duarte; B.A. Silva; N. Silvestre; J. de Brito; E. Júlio; J.M. Castro, Engineering Structures, 2016",25.2,Cube 150,S100x3_235_15,284,19.702,15,100,100,3,0,500,0,0,523
"Tests and design of short steel tubes filled with rubberised concrete, A.P.C. Duarte; B.A. Silva; N. Silvestre; J. de Brito; E. Júlio; J.M. Castro, Engineering Structures, 2016",49.5,Cube 150,S100x3_355_0,455.5,41.603,0,100,100,3.05,0,500,0,0,851.8
"Tests and design of short steel tubes filled with rubberised concrete, A.P.C. Duarte; B.A. Silva; N. Silvestre; J. de Brito; E. Júlio; J.M. Castro, Engineering Structures, 2016",39.3,Cube 150,S100x3_355_5,455.5,32.243,5,100,100,3.05,0,500,0,0,805.7
"Tests and design of short steel tubes filled with rubberised concrete, A.P.C. Duarte; B.A. Silva; N. Silvestre; J. de Brito; E. Júlio; J.M. Castro, Engineering Structures, 2016",25.2,Cube 150,S100x3_355_15,455.5,19.702,15,100,100,3.05,0,500,0,0,691
"Tests and design of short steel tubes filled with rubberised concrete, A.P.C. Duarte; B.A. Silva; N. Silvestre; J. de Brito; E. Júlio; J.M. Castro, Engineering Structures, 2016",49.5,Cube 150,S150x3_235_0,284,41.603,0,150,150,3.05,0,500,0,0,1367.5
"Tests and design of short steel tubes filled with rubberised concrete, A.P.C. Duarte; B.A. Silva; N. Silvestre; J. de Brito; E. Júlio; J.M. Castro, Engineering Structures, 2016",39.3,Cube 150,S150x3_235_5,284,32.243,5,150,150,3.05,0,500,0,0,1156.6
"Tests and design of short steel tubes filled with rubberised concrete, A.P.C. Duarte; B.A. Silva; N. Silvestre; J. de Brito; E. Júlio; J.M. Castro, Engineering Structures, 2016",25.2,Cube 150,S150x3_235_15,284,19.702,15,150,150,3.05,0,500,0,0,824.4
"Tests and design of short steel tubes filled with rubberised concrete, A.P.C. Duarte; B.A. Silva; N. Silvestre; J. de Brito; E. Júlio; J.M. Castro, Engineering Structures, 2016",49.5,Cube 150,S220x4_235_0,284,41.603,0,220,220,3.7,0,500,0,0,2520.5
"Tests and design of short steel tubes filled with rubberised concrete, A.P.C. Duarte; B.A. Silva; N. Silvestre; J. de Brito; E. Júlio; J.M. Castro, Engineering Structures, 2016",39.3,Cube 150,S220x4_235_5,284,32.243,5,220,220,3.7,0,500,0,0,2261.6
"Tests and design of short steel tubes filled with rubberised concrete, A.P.C. Duarte; B.A. Silva; N. Silvestre; J. de Brito; E. Júlio; J.M. Castro, Engineering Structures, 2016",25.2,Cube 150,S220x4_235_15,284,19.702,15,220,220,3.7,0,500,0,0,1690.8
"Tests and design of short steel tubes filled with rubberised concrete, A.P.C. Duarte; B.A. Silva; N. Silvestre; J. de Brito; E. Júlio; J.M. Castro, Engineering Structures, 2016",39.3,Cube 150,S220x4_5_355_5,455.5,32.243,5,220,220,4.7,0,500,0,0,2969.4
"Tests and design of short steel tubes filled with rubberised concrete, A.P.C. Duarte; B.A. Silva; N. Silvestre; J. de Brito; E. Júlio; J.M. Castro, Engineering Structures, 2016",25.2,Cube 150,S220x4_5_355_15,455.5,19.702,15,220,220,4.7,0,500,0,0,2393.3
"Tests and design of short steel tubes filled with rubberised concrete, A.P.C. Duarte; B.A. Silva; N. Silvestre; J. de Brito; E. Júlio; J.M. Castro, Engineering Structures, 2016",49.5,Cube 150,R120x2_235_0,284,41.603,0,120,60,1.65,0,500,0,0,349.7
"Tests and design of short steel tubes filled with rubberised concrete, A.P.C. Duarte; B.A. Silva; N. Silvestre; J. de Brito; E. Júlio; J.M. Castro, Engineering Structures, 2016",39.3,Cube 150,R120x2_235_5,284,32.243,5,120,60,1.65,0,500,0,0,349.1
"Tests and design of short steel tubes filled with rubberised concrete, A.P.C. Duarte; B.A. Silva; N. Silvestre; J. de Brito; E. Júlio; J.M. Castro, Engineering Structures, 2016",25.2,Cube 150,R120x2_235_15,284,19.702,15,120,60,1.65,0,500,0,0,262.3
"Tests and design of short steel tubes filled with rubberised concrete, A.P.C. Duarte; B.A. Silva; N. Silvestre; J. de Brito; E. Júlio; J.M. Castro, Engineering Structures, 2016",49.5,Cube 150,R120x3_275_0,367.7,41.603,0,120,60,2.75,0,500,0,0,553.6
"Tests and design of short steel tubes filled with rubberised concrete, A.P.C. Duarte; B.A. Silva; N. Silvestre; J. de Brito; E. Júlio; J.M. Castro, Engineering Structures, 2016",39.3,Cube 150,R120x3_275_5,367.7,32.243,5,120,60,2.75,0,500,0,0,500.6
"Tests and design of short steel tubes filled with rubberised concrete, A.P.C. Duarte; B.A. Silva; N. Silvestre; J. de Brito; E. Júlio; J.M. Castro, Engineering Structures, 2016",25.2,Cube 150,R120x3_275_15,367.7,19.702,15,120,60,2.75,0,500,0,0,484.5
"Tests and design of short steel tubes filled with rubberised concrete, A.P.C. Duarte; B.A. Silva; N. Silvestre; J. de Brito; E. Júlio; J.M. Castro, Engineering Structures, 2016",49.5,Cube 150,R160x5_275_0,367.7,41.603,0,160,80,4.5,0,500,0,0,1221.5
"Tests and design of short steel tubes filled with rubberised concrete, A.P.C. Duarte; B.A. Silva; N. Silvestre; J. de Brito; E. Júlio; J.M. Castro, Engineering Structures, 2016",39.3,Cube 150,R160x5_275_5,367.7,32.243,5,160,80,4.5,0,500,0,0,1133.8
"Tests and design of short steel tubes filled with rubberised concrete, A.P.C. Duarte; B.A. Silva; N. Silvestre; J. de Brito; E. Júlio; J.M. Castro, Engineering Structures, 2016",25.2,Cube 150,R160x5_275_15,367.7,19.702,15,160,80,4.5,0,500,0,0,1054.1
