Repository: Serali-Nerri/xgboost

# CFST柱极限承载力预测 - XGBoost ML管道

## 项目概述

本项目是一个完整的机器学习管道，用于预测混凝土填充钢管（CFST）柱的极限承载力。采用XGBoost算法，提供从数据加载、预处理、模型训练、评估到预测的全流程解决方案。

### 核心特性

- **模块化设计**：清晰的模块分离，便于维护和扩展
- **特征工程支持**：处理无量纲参数，剔除几何参数实现多截面统一预测
- **自动化超参数优化**：集成Optuna框架进行超参数搜索，支持持久化存储和断点续训
- **智能参数加载**：自动加载最优参数，无需手动配置
- **特征选择**：迭代剔除法自动寻找最优特征子集
- **多维度评估**：集成R²、RMSE、MAE、MAPE、COV等工程指标
- **可视化分析**：提供预测散点图、特征重要性图和学习曲线
- **COV稳定性指标**：特别添加变异系数评估模型预测稳定性

---

## 环境要求

### 系统要求
- Python 3.8+
- 8GB+ RAM（推荐16GB）
- 5GB+ 可用磁盘空间

### Python依赖
- pandas &gt;= 1.5.0
- numpy &gt;= 1.23.0
- xgboost &gt;= 1.7.0
- scikit-learn &gt;= 1.2.0
- matplotlib &gt;= 3.6.0
- seaborn &gt;= 0.12.0
- optuna &gt;= 3.0.0
- joblib &gt;= 1.2.0

---

File: data/raw/all_dedup.csv (part 7 of 46)
Ref.No.,fc (MPa),type (规格备注),试件标号,fy (MPa),fcy150,R再生骨料取代率(%),b (mm),h (mm),t (mm),r0 (mm),L (mm),e1 (mm),e2 (mm),Nexp (kN)
"Tests and design of short steel tubes filled with rubberised concrete, A.P.C. Duarte; B.A. Silva; N. Silvestre; J. de Brito; E. Júlio; J.M. Castro, Engineering Structures, 2016",49.5,Cube 150,R200x4_235_0,284,41.603,0,200,100,3.9,0,400,0,0,1425.1
"Tests and design of short steel tubes filled with rubberised concrete, A.P.C. Duarte; B.A. Silva; N. Silvestre; J. de Brito; E. Júlio; J.M. Castro, Engineering Structures, 2016",39.3,Cube 150,R200x4_235_5,284,32.243,5,200,100,3.9,0,400,0,0,1263.6
"Tests and design of short steel tubes filled with rubberised concrete, A.P.C. Duarte; B.A. Silva; N. Silvestre; J. de Brito; E. Júlio; J.M. Castro, Engineering Structures, 2016",25.2,Cube 150,R200x4_235_15,284,19.702,15,200,100,3.9,0,400,0,0,1157.2
"设肋方形薄壁钢管混凝土短柱试验研究, 董志君; 张耀春; 陈勇, 低温建筑技术, 2005",29.15,prism,SC200-1-1,373,29.15,0,200,200,1.25,0,593,0,0,1590
"设肋方形薄壁钢管混凝土短柱试验研究, 董志君; 张耀春; 陈勇, 低温建筑技术, 2005",29.99,prism,SC200-1-2,373,29.99,0,200,200,1.25,0,596,0,0,1590
"设肋方形薄壁钢管混凝土短柱试验研究, 董志君; 张耀春; 陈勇, 低温建筑技术, 2005",30.39,prism,SC200-1-3,373,30.39,0,200,200,1.25,0,591,0,0,1590
"设肋方形薄壁钢管混凝土短柱试验研究, 董志君; 张耀春; 陈勇, 低温建筑技术, 2005",29.15,prism,SC200-2-1,373,29.15,0,200,200,1.25,0,596,0,0,1826.7
"设肋方形薄壁钢管混凝土短柱试验研究, 董志君; 张耀春; 陈勇, 低温建筑技术, 2005",29.99,prism,SC200-2-2,373,29.99,0,200,200,1.25,0,590,0,0,1826.7
"设肋方形薄壁钢管混凝土短柱试验研究, 董志君; 张耀春; 陈勇, 低温建筑技术, 2005",29.15,prism,SC200-3-1,373,29.15,0,200,200,1.25,0,594,0,0,2003.3
"设肋方形薄壁钢管混凝土短柱试验研究, 董志君; 张耀春; 陈勇, 低温建筑技术, 2005",29.99,prism,SC200-3-2,373,29.99,0,200,200,1.25,0,592,0,0,2003.3
"设肋方形薄壁钢管混凝土短柱试验研究, 董志君; 张耀春; 陈勇, 低温建筑技术, 2005",30.39,prism,SC200-3-3,373,30.39,0,200,200,1.25,0,598,0,0,2003.3
"Studyonbehavioroflightweightaggregateconcretefilledsquarethinwalledsteeltubesunderaxialload, HE Mingsheng; LIU Xinyi, Unknown, 2008",14.1,prism,100-1,229.3,14.1,0,100,100,0.92,0,298,0,0,377
"Studyonbehavioroflightweightaggregateconcretefilledsquarethinwalledsteeltubesunderaxialload, HE Mingsheng; LIU Xinyi, Unknown, 2008",14.1,prism,100-2,229.3,14.1,0,100,100,0.92,0,299,0,0,398
"Studyonbehavioroflightweightaggregateconcretefilledsquarethinwalledsteeltubesunderaxialload, HE Mingsheng; LIU Xinyi, Unknown, 2008",14.1,prism,100-3,229.3,14.1,0,100,100,0.92,0,301,0,0,369
"Studyonbehavioroflightweightaggregateconcretefilledsquarethinwalledsteeltubesunderaxialload, HE Mingsheng; LIU Xinyi, Unknown, 2008",17.7,prism,100-4,229.3,17.7,0,100,100,0.92,0,297,0,0,403
"Studyonbehavioroflightweightaggregateconcretefilledsquarethinwalledsteeltubesunderaxialload, HE Mingsheng; LIU Xinyi, Unknown, 2008",17.7,prism,100-5,229.3,17.7,0,100,100,0.92,0,296,0,0,429
"Studyonbehavioroflightweightaggregateconcretefilledsquarethinwalledsteeltubesunderaxialload, HE Mingsheng; LIU Xinyi, Unknown, 2008",17.7,prism,100-6,229.3,17.7,0,100,100,0.92,0,302,0,0,434
"Studyonbehavioroflightweightaggregateconcretefilledsquarethinwalledsteeltubesunderaxialload, HE Mingsheng; LIU Xinyi, Unknown, 2008",14.1,prism,120-1,229.3,14.1,0,120,120,0.89,0,358,0,0,483
"Studyonbehavioroflightweightaggregateconcretefilledsquarethinwalledsteeltubesunderaxialload, HE Mingsheng; LIU Xinyi, Unknown, 2008",14.1,prism,120-2,229.3,14.1,0,120,120,0.89,0,356,0,0,471
"Studyonbehavioroflightweightaggregateconcretefilledsquarethinwalledsteeltubesunderaxialload, HE Mingsheng; LIU Xinyi, Unknown, 2008",17.7,prism,120-3,229.3,17.7,0,120,120,0.89,0,357,0,0,533
"Studyonbehavioroflightweightaggregateconcretefilledsquarethinwalledsteeltubesunderaxialload, HE Mingsheng; LIU Xinyi, Unknown, 2008",17.7,prism,120-4,229.3,17.7,0,120,120,0.89,0,361,0,0,527
"Studyonbehavioroflightweightaggregateconcretefilledsquarethinwalledsteeltubesunderaxialload, HE Mingsheng; LIU Xinyi, Unknown, 2008",14.1,prism,150-1,223.4,14.1,0,150,150,1.45,0,358,0,0,877
"Studyonbehavioroflightweightaggregateconcretefilledsquarethinwalledsteeltubesunderaxialload, HE Mingsheng; LIU Xinyi, Unknown, 2008",14.1,prism,150-2,223.4,14.1,0,150,150,1.45,0,446,0,0,893
"Studyonbehavioroflightweightaggregateconcretefilledsquarethinwalledsteeltubesunderaxialload, HE Mingsheng; LIU Xinyi, Unknown, 2008",14.1,prism,150-3,223.4,14.1,0,150,150,1.45,0,448,0,0,887
"Studyonbehavioroflightweightaggregateconcretefilledsquarethinwalledsteeltubesunderaxialload, HE Mingsheng; LIU Xinyi, Unknown, 2008",17.7,prism,150-4,223.4,17.7,0,150,150,1.45,0,453,0,0,958
"Studyonbehavioroflightweightaggregateconcretefilledsquarethinwalledsteeltubesunderaxialload, HE Mingsheng; LIU Xinyi, Unknown, 2008",17.7,prism,150-5,223.4,17.7,0,150,150,1.45,0,447,0,0,976
"Studyonbehavioroflightweightaggregateconcretefilledsquarethinwalledsteeltubesunderaxialload, HE Mingsheng; LIU Xinyi, Unknown, 2008",17.7,prism,150-6,223.4,17.7,0,150,150,1.45,0,447,0,0,941
"方形厚壁钢管混凝土短柱受力性能的研究, 北方工业大学荆树英; 湖北工业建筑设计院 郑小庆; 清华大学朱金钰, Unknown, 0",59.8,prism,GZ10-0-2,280.4,59.8,0,149,148.5,10,0,500,0,0,2600
"方形厚壁钢管混凝土短柱受力性能的研究, 北方工业大学荆树英; 湖北工业建筑设计院 郑小庆; 清华大学朱金钰, Unknown, 0",70.8,prism,GZ10-0-3,267.5,70.8,0,150,150,10,0,500,0,0,2900
"方形厚壁钢管混凝土短柱受力性能的研究, 北方工业大学荆树英; 湖北工业建筑设计院 郑小庆; 清华大学朱金钰, Unknown, 0",70.8,prism,GZ10-0-4,267.5,70.8,0,150,148,10,0,500,0,0,2920
"方形厚壁钢管混凝土短柱受力性能的研究, 北方工业大学荆树英; 湖北工业建筑设计院 郑小庆; 清华大学朱金钰, Unknown, 0",59,prism,GZ16-0-1,277.2,59,0,149,149,16,0,500,0,0,3250
"方形厚壁钢管混凝土短柱受力性能的研究, 北方工业大学荆树英; 湖北工业建筑设计院 郑小庆; 清华大学朱金钰, Unknown, 0",59,prism,GZ16-0-2,277.2,59,0,150,149,16,0,500,0,0,3330
"方形厚壁钢管混凝土短柱受力性能的研究, 北方工业大学荆树英; 湖北工业建筑设计院 郑小庆; 清华大学朱金钰, Unknown, 0",70.8,prism,GZ16-0-3,222.2,70.8,0,150,150,16,0,500,0,0,3090
"方形厚壁钢管混凝土短柱受力性能的研究, 北方工业大学荆树英; 湖北工业建筑设计院 郑小庆; 清华大学朱金钰, Unknown, 0",70.8,prism,GZ16-0-4,222.2,70.8,0,150,149,16,0,500,0,0,3130
"方形厚壁钢管混凝土短柱受力性能的研究, 北方工业大学荆树英; 湖北工业建筑设计院 郑小庆; 清华大学朱金钰, Unknown, 0",60,prism,GZ20-0-1,250.4,60,0,149,149,20,0,500,0,0,3300
"方形厚壁钢管混凝土短柱受力性能的研究, 北方工业大学荆树英; 湖北工业建筑设计院 郑小庆; 清华大学朱金钰, Unknown, 0",70.8,prism,GZ20-0-3,190,70.8,0,150,150,20,0,500,0,0,3330
"方形厚壁钢管混凝土短柱受力性能的研究, 北方工业大学荆树英; 湖北工业建筑设计院 郑小庆; 清华大学朱金钰, Unknown, 0",70.8,prism,GZ20-0-4,190,70.8,0,151,150,20,0,500,0,0,3300
"方形厚壁钢管混凝土短柱受力性能的研究, 北方工业大学荆树英; 湖北工业建筑设计院 郑小庆; 清华大学朱金钰, Unknown, 0",59.8,prism,GZ10-15-1,280.4,59.8,0,150,147,10,0,500,15,15,2270
"方形厚壁钢管混凝土短柱受力性能的研究, 北方工业大学荆树英; 湖北工业建筑设计院 郑小庆; 清华大学朱金钰, Unknown, 0",59.8,prism,GZ10-25-1,280.4,59.8,0,150,149,10,0,500,25,25,2000
"方形厚壁钢管混凝土短柱受力性能的研究, 北方工业大学荆树英; 湖北工业建筑设计院 郑小庆; 清华大学朱金钰, Unknown, 0",75,prism,GZ10-25-2,280.4,75,0,150,149,10,0,500,25,25,2200
"方形厚壁钢管混凝土短柱受力性能的研究, 北方工业大学荆树英; 湖北工业建筑设计院 郑小庆; 清华大学朱金钰, Unknown, 0",75,prism,GZ10-35-1,280.4,75,0,150,149,10,0,500,35,35,1865
"方形厚壁钢管混凝土短柱受力性能的研究, 北方工业大学荆树英; 湖北工业建筑设计院 郑小庆; 清华大学朱金钰, Unknown, 0",59,prism,GZ16-15-1,277.2,59,0,149,149,16,0,500,15,15,2750
"方形厚壁钢管混凝土短柱受力性能的研究, 北方工业大学荆树英; 湖北工业建筑设计院 郑小庆; 清华大学朱金钰, Unknown, 0",59,prism,GZ16-25-1,277.2,59,0,150,149,16,0,500,25,25,2450
"方形厚壁钢管混凝土短柱受力性能的研究, 北方工业大学荆树英; 湖北工业建筑设计院 郑小庆; 清华大学朱金钰, Unknown, 0",72.3,prism,GZ16-35-1,277.2,72.3,0,150,149,16,0,500,35,35,2310
"方形厚壁钢管混凝土短柱受力性能的研究, 北方工业大学荆树英; 湖北工业建筑设计院 郑小庆; 清华大学朱金钰, Unknown, 0",73.9,prism,GZ20-15-1,250.4,73.9,0,149,148,20,0,500,15,15,2960
"方形厚壁钢管混凝土短柱受力性能的研究, 北方工业大学荆树英; 湖北工业建筑设计院 郑小庆; 清华大学朱金钰, Unknown, 0",73.9,prism,GZ20-25-1,250.4,73.9,0,150,148,20,0,500,25,25,2580
"方形厚壁钢管混凝土短柱受力性能的研究, 北方工业大学荆树英; 湖北工业建筑设计院 郑小庆; 清华大学朱金钰, Unknown, 0",73.9,prism,GZ20-35-1,250.4,73.9,0,149,148,20,0,500,35,35,2280
"STRENGTH OF CONCRETE-FILLED THIN-WALLED STEEL BOX COLUMN: EXPERIMENT, Hanbin Ge; Tsutomu Usami, Journal of Structural Engineering, 1992",39.2,Cylinder 100x200,U9-C,266,37.46,0,213,213,4.5,0,592,0,0,1845
"STRENGTH OF CONCRETE-FILLED THIN-WALLED STEEL BOX COLUMN: EXPERIMENT, Hanbin Ge; Tsutomu Usami, Journal of Structural Engineering, 1992",40.4,Cylinder 100x200,U12-C,266,38.606,0,279,279,4.5,0,790,0,0,3070
"STRENGTH OF CONCRETE-FILLED THIN-WALLED STEEL BOX COLUMN: EXPERIMENT, Hanbin Ge; Tsutomu Usami, Journal of Structural Engineering, 1992",48.3,Cylinder 100x200,U12-HC,266,46.156,0,279,279,4.5,0,789,0,0,3999
"STRENGTH OF CONCRETE-FILLED THIN-WALLED STEEL BOX COLUMN: EXPERIMENT, Hanbin Ge; Tsutomu Usami, Journal of Structural Engineering, 1992",40.6,Cylinder 100x200,U15-C,266,38.798,0,345,345,4.5,0,988,0,0,3275
"STRENGTH OF CONCRETE-FILLED THIN-WALLED STEEL BOX COLUMN: EXPERIMENT, Hanbin Ge; Tsutomu Usami, Journal of Structural Engineering, 1992",40.6,Cylinder 100x200,S75-C(1),266,38.798,0,345,345,4.5,0,1316,0,0,5030
"STRENGTH OF CONCRETE-FILLED THIN-WALLED STEEL BOX COLUMN: EXPERIMENT, Hanbin Ge; Tsutomu Usami, Journal of Structural Engineering, 1992",40.4,Cylinder 100x200,S75-C(0.35),266,38.606,0,344,344,4.5,0,1316,0,0,5158
"Dune sand concrete-filled steel tubular (CFST) stub columns under axial compression: Experiments, Qing-Xin Ren; Kan Zhou; Chao Hou; Zhong Tao; Lin-Hai Han, Thin-Walled Structures, 2017",65.8,Cube 150,s1-1,432,56.93,0,200,200,3.82,0,600,0,0,3655
"Dune sand concrete-filled steel tubular (CFST) stub columns under axial compression: Experiments, Qing-Xin Ren; Kan Zhou; Chao Hou; Zhong Tao; Lin-Hai Han, Thin-Walled Structures, 2017",65.8,Cube 150,s1-2,432,56.93,0,200,200,3.82,0,600,0,0,3574
"Dune sand concrete-filled steel tubular (CFST) stub columns under axial compression: Experiments, Qing-Xin Ren; Kan Zhou; Chao Hou; Zhong Tao; Lin-Hai Han, Thin-Walled Structures, 2017",65.8,Cube 150,s2-1,390,56.93,0,200,200,2.9,0,600,0,0,3312
"Dune sand concrete-filled steel tubular (CFST) stub columns under axial compression: Experiments, Qing-Xin Ren; Kan Zhou; Chao Hou; Zhong Tao; Lin-Hai Han, Thin-Walled Structures, 2017",65.8,Cube 150,s2-2,390,56.93,0,200,200,2.9,0,600,0,0,3401
"Dune sand concrete-filled steel tubular (CFST) stub columns under axial compression: Experiments, Qing-Xin Ren; Kan Zhou; Chao Hou; Zhong Tao; Lin-Hai Han, Thin-Walled Structures, 2017",65.8,Cube 150,s3-1,388,56.93,0,200,200,1.98,0,600,0,0,3109
"Dune sand concrete-filled steel tubular (CFST) stub columns under axial compression: Experiments, Qing-Xin Ren; Kan Zhou; Chao Hou; Zhong Tao; Lin-Hai Han, Thin-Walled Structures, 2017",65.8,Cube 150,s3-2,388,56.93,0,200,200,1.98,0,600,0,0,3118
"Dune sand concrete-filled steel tubular (CFST) stub columns under axial compression: Experiments, Qing-Xin Ren; Kan Zhou; Chao Hou; Zhong Tao; Lin-Hai Han, Thin-Walled Structures, 2017",65.8,Cube 150,s4-1,432,56.93,0,150,150,3.82,0,450,0,0,2191
"Dune sand concrete-filled steel tubular (CFST) stub columns under axial compression: Experiments, Qing-Xin Ren; Kan Zhou; Chao Hou; Zhong Tao; Lin-Hai Han, Thin-Walled Structures, 2017",65.8,Cube 150,s4-2,432,56.93,0,150,150,3.82,0,450,0,0,2165
"Dune sand concrete-filled steel tubular (CFST) stub columns under axial compression: Experiments, Qing-Xin Ren; Kan Zhou; Chao Hou; Zhong Tao; Lin-Hai Han, Thin-Walled Structures, 2017",65.8,Cube 150,s5-1,432,56.93,0,100,100,3.82,0,300,0,0,1205
"Dune sand concrete-filled steel tubular (CFST) stub columns under axial compression: Experiments, Qing-Xin Ren; Kan Zhou; Chao Hou; Zhong Tao; Lin-Hai Han, Thin-Walled Structures, 2017",65.8,Cube 150,s5-2,432,56.93,0,100,100,3.82,0,300,0,0,1185
"EXPERIMENTAL STUDY OF HIGH STRENGTH CFSST STUB COLUMNS UNDER AXIAL COMPRESSIVE LOAD, LANG Yan; YANG Zhi-jian; JIANG Lian-jie, Unknown, 2011",75,cube,AS4,291,65.742,0,200,200,3.5,0,600,0,0,3185
"EXPERIMENTAL STUDY OF HIGH STRENGTH CFSST STUB COLUMNS UNDER AXIAL COMPRESSIVE LOAD, LANG Yan; YANG Zhi-jian; JIANG Lian-jie, Unknown, 2011",75,cube,AS5,291,65.742,0,200,200,4.5,0,600,0,0,3399
"EXPERIMENTAL STUDY OF HIGH STRENGTH CFSST STUB COLUMNS UNDER AXIAL COMPRESSIVE LOAD, LANG Yan; YANG Zhi-jian; JIANG Lian-jie, Unknown, 2011",75,cube,AS6,291,65.742,0,200,200,5.8,0,600,0,0,3745
"Experimental Study on the Behavior of Recycled Concrete-Filled Thin-Wall Steel Tube Columns Under Axial Compression, Kai Wu, Arabian Journal for Science and Engineering, 2018",25.89,prism,CFTST3.25-1,222.5,25.89,0,200,200,1,0,650,0,0,1205.1
"Experimental Study on the Behavior of Recycled Concrete-Filled Thin-Wall Steel Tube Columns Under Axial Compression, Kai Wu, Arabian Journal for Science and Engineering, 2018",25.89,prism,CFTST3.25-2,222.5,25.89,0,200,200,1,0,650,0,0,1171.2
"Experimental Study on the Behavior of Recycled Concrete-Filled Thin-Wall Steel Tube Columns Under Axial Compression, Kai Wu, Arabian Journal for Science and Engineering, 2018",21.31,prism,RCFTST3.25B-1,222.5,21.31,50,200,200,1,0,650,0,0,1276.4
"Experimental Study on the Behavior of Recycled Concrete-Filled Thin-Wall Steel Tube Columns Under Axial Compression, Kai Wu, Arabian Journal for Science and Engineering, 2018",21.31,prism,RCFTST3.25B-2,222.5,21.31,50,200,200,1,0,650,0,0,1152.8
"Experimental Study on the Behavior of Recycled Concrete-Filled Thin-Wall Steel Tube Columns Under Axial Compression, Kai Wu, Arabian Journal for Science and Engineering, 2018",26.12,prism,RCFTST3.25C-1,222.5,26.12,50,200,200,1,0,650,0,0,1082.9
"Experimental Study on the Behavior of Recycled Concrete-Filled Thin-Wall Steel Tube Columns Under Axial Compression, Kai Wu, Arabian Journal for Science and Engineering, 2018",26.12,prism,RCFTST3.25C-2,222.5,26.12,50,200,200,1,0,650,0,0,1013
"Experimental Study on the Behavior of Recycled Concrete-Filled Thin-Wall Steel Tube Columns Under Axial Compression, Kai Wu, Arabian Journal for Science and Engineering, 2018",25.82,prism,CFTST6-1,222.5,25.82,0,200,200,1,0,1200,0,0,1138
"Experimental Study on the Behavior of Recycled Concrete-Filled Thin-Wall Steel Tube Columns Under Axial Compression, Kai Wu, Arabian Journal for Science and Engineering, 2018",25.82,prism,CFTST6-2,222.5,25.82,0,200,200,1,0,1200,0,0,1056
"Experimental Study on the Behavior of Recycled Concrete-Filled Thin-Wall Steel Tube Columns Under Axial Compression, Kai Wu, Arabian Journal for Science and Engineering, 2018",21.59,prism,RCFTST6B-1,222.5,21.59,50,200,200,1,0,1200,0,0,1118.7
"Experimental Study on the Behavior of Recycled Concrete-Filled Thin-Wall Steel Tube Columns Under Axial Compression, Kai Wu, Arabian Journal for Science and Engineering, 2018",21.59,prism,RCFTST6B-2,222.5,21.59,50,200,200,1,0,1200,0,0,1037.3
"Experimental Study on the Behavior of Recycled Concrete-Filled Thin-Wall Steel Tube Columns Under Axial Compression, Kai Wu, Arabian Journal for Science and Engineering, 2018",26.12,prism,RCFTST6C-1,222.5,26.12,50,200,200,1,0,1200,0,0,1058.8
"Experimental Study on the Behavior of Recycled Concrete-Filled Thin-Wall Steel Tube Columns Under Axial Compression, Kai Wu, Arabian Journal for Science and Engineering, 2018",26.12,prism,RCFTST6C-2,222.5,26.12,50,200,200,1,0,1200,0,0,1043.6
"A++B C DEB, F%++’ G+’ C ++’E C +’, 4;<=. >?@ABC&0; E;F ;?C@GB+C&!; 4;HI 9B+C!, Unknown, 2008",22.75,prism,GZ01a,357.08,22.75,0,300,300,10,0,1500,0,0,5404
"A++B C DEB, F%++’ G+’ C ++’E C +’, 4;<=. >?@ABC&0; E;F ;?C@GB+C&!; 4;HI 9B+C!, Unknown, 2008",28.86,prism,GZ01b,357.08,28.86,0,300,300,10,0,1500,0,0,5621
"A++B C DEB, F%++’ G+’ C ++’E C +’, 4;<=. >?@ABC&0; E;F ;?C@GB+C&!; 4;HI 9B+C!, Unknown, 2008",21.96,prism,GZ02a,357.72,21.96,0,300,300,10,0,1500,150,150,6634
"A++B C DEB, F%++’ G+’ C ++’E C +’, 4;<=. >?@ABC&0; E;F ;?C@GB+C&!; 4;HI 9B+C!, Unknown, 2008",28.86,prism,GZ02b,357.72,28.86,0,300,300,10,0,1500,150,150,6413
"A++B C DEB, F%++’ G+’ C ++’E C +’, 4;<=. >?@ABC&0; E;F ;?C@GB+C&!; 4;HI 9B+C!, Unknown, 2008",34.34,prism,C1,366.86,34.34,0,300,300,10,0,900,150,150,7695
"A++B C DEB, F%++’ G+’ C ++’E C +’, 4;<=. >?@ABC&0; E;F ;?C@GB+C&!; 4;HI 9B+C!, Unknown, 2008",34.34,prism,C2,366.86,34.34,0,300,300,10,0,900,150,150,8790
"Axial load behavior of square CFT stub column with binding bars, Jian Cai; Zhen-Qiang He, Unknown, 2005",39.82,prism,C2,382.5,39.82,0,300,300,6,0,1500,0,0,6600
"Axial load behavior of square CFT stub column with binding bars, Jian Cai; Zhen-Qiang He, Unknown, 2005",39.82,prism,C3,382.5,39.82,0,300,300,6,0,1500,0,0,8654
"Axial load behavior of square CFT stub column with binding bars, Jian Cai; Zhen-Qiang He, Unknown, 2005",39.82,prism,C4,341.93,39.82,0,300,300,4,0,1500,0,0,5300
"Axial load behavior of square CFT stub column with binding bars, Jian Cai; Zhen-Qiang He, Unknown, 2005",39.82,prism,C5,341.93,39.82,0,300,300,4,0,1500,0,0,6243
"Axial load behavior of square CFT stub column with binding bars, Jian Cai; Zhen-Qiang He, Unknown, 2005",39.82,prism,C6,341.93,39.82,0,300,300,4,0,1500,0,0,7255
"Axial load behavior of square CFT stub column with binding bars, Jian Cai; Zhen-Qiang He, Unknown, 2005",39.82,prism,C7,387.98,39.82,0,300,300,8,0,1500,0,0,5600
"Axial load behavior of square CFT stub column with binding bars, Jian Cai; Zhen-Qiang He, Unknown, 2005",39.82,prism,C8,387.98,39.82,0,300,300,8,0,1500,0,0,7878
"Axial load behavior of square CFT stub column with binding bars, Jian Cai; Zhen-Qiang He, Unknown, 2005",39.82,prism,C9,387.98,39.82,0,300,300,8,0,1500,0,0,8170
"Axial load behavior of square CFT stub column with binding bars, Jian Cai; Zhen-Qiang He, Unknown, 2005",39.82,prism,C10,345.04,39.82,0,300,300,12,0,1500,0,0,6588
"Axial load behavior of square CFT stub column with binding bars, Jian Cai; Zhen-Qiang He, Unknown, 2005",39.82,prism,C11,345.04,39.82,0,300,300,12,0,1500,0,0,8436
"Axial load behavior of square CFT stub column with binding bars, Jian Cai; Zhen-Qiang He, Unknown, 2005",39.82,prism,C12,345.04,39.82,0,300,300,12,0,1500,0,0,9749
"Axial load behavior of square CFT stub column with binding bars, Jian Cai; Zhen-Qiang He, Unknown, 2005",39.82,prism,C13,292.48,39.82,0,300,300,6,0,1500,0,0,4370
"Axial load behavior of square CFT stub column with binding bars, Jian Cai; Zhen-Qiang He, Unknown, 2005",39.82,prism,C14,292.48,39.82,0,300,300,6,0,1500,0,0,6140
"Axial load behavior of square CFT stub column with binding bars, Jian Cai; Zhen-Qiang He, Unknown, 2005",39.82,prism,C15,382.5,39.82,0,300,300,6,0,1500,0,0,7375
"Effect of steel tube thickness on the behaviour of CFST columns: Experimental tests and design assessment, C. Ibanez; D. Hernandez-Figueirido; A. Piquer, Unknown, 2021",46.67,Cylinder 150x300,S125x125x3_30,296.06,46.67,0,125,125,3,0,300,0,0,824.5
"Effect of steel tube thickness on the behaviour of CFST columns: Experimental tests and design assessment, C. Ibanez; D. Hernandez-Figueirido; A. Piquer, Unknown, 2021",46.67,Cylinder 150x300,S125x125x4_30,342.59,46.67,0,125,125,4,0,300,0,0,1159.2
"Effect of steel tube thickness on the behaviour of CFST columns: Experimental tests and design assessment, C. Ibanez; D. Hernandez-Figueirido; A. Piquer, Unknown, 2021",94.33,Cylinder 150x300,S125x125x3_90,296.06,94.33,0,125,125,3,0,300,0,0,1441.2
"Effect of steel tube thickness on the behaviour of CFST columns: Experimental tests and design assessment, C. Ibanez; D. Hernandez-Figueirido; A. Piquer, Unknown, 2021",94.33,Cylinder 150x300,S125x125x4_90,342.59,94.33,0,125,125,4,0,300,0,0,1882.5
"Effect of steel tube thickness on the behaviour of CFST columns: Experimental tests and design assessment, C. Ibanez; D. Hernandez-Figueirido; A. Piquer, Unknown, 2021",40.41,Cylinder 150x300,R150x100x4_30,270.84,40.41,0,150,100,4,0,300,0,0,912
"Effect of steel tube thickness on the behaviour of CFST columns: Experimental tests and design assessment, C. Ibanez; D. Hernandez-Figueirido; A. Piquer, Unknown, 2021",40.19,Cylinder 150x300,R150x100x5_30,293.56,40.19,0,150,100,5,0,300,0,0,1168
"Effect of steel tube thickness on the behaviour of CFST columns: Experimental tests and design assessment, C. Ibanez; D. Hernandez-Figueirido; A. Piquer, Unknown, 2021",90.58,Cylinder 150x300,R150x100x4_90,270.84,90.58,0,150,100,4,0,300,0,0,1188.5
"Effect of steel tube thickness on the behaviour of CFST columns: Experimental tests and design assessment, C. Ibanez; D. Hernandez-Figueirido; A. Piquer, Unknown, 2021",88.92,Cylinder 150x300,R150x100x5_90,293.56,88.92,0,150,100,5,0,300,0,0,1641.8
"Comparative study on structural behaviour of circular and square section-Concrete Filled Steel Tube (CFST) and Reinforced Cement Concrete (RCC) stub column, Gosala Sai Ram Reddy; Madhusudhan Bolla; M. Longshithung Patton; Dibyendu Adak, Structures, 2021",21.18,cube,SC20,309,16.239,0,92,92,3,0,295,0,0,647.34
"Comparative study on structural behaviour of circular and square section-Concrete Filled Steel Tube (CFST) and Reinforced Cement Concrete (RCC) stub column, Gosala Sai Ram Reddy; Madhusudhan Bolla; M. Longshithung Patton; Dibyendu Adak, Structures, 2021",24.8,cube,SC25,309,19.355,0,92,92,3,0,295,0,0,684.74
"Comparative study on structural behaviour of circular and square section-Concrete Filled Steel Tube (CFST) and Reinforced Cement Concrete (RCC) stub column, Gosala Sai Ram Reddy; Madhusudhan Bolla; M. Longshithung Patton; Dibyendu Adak, Structures, 2021",36.51,cube,SC30,309,29.72,0,92,92,3,0,295,0,0,733.78
"Effect of different types of aggregates on the performance of concrete-filled steel tubular stub columns, Xin Yu; Zhong Tao; Tian-Yi Song, Unknown, 2015",36.5,Cylinder 100x200,S1,305.8,34.88,0,179.2,178.9,3.92,0,540,0,0,1915
"Effect of different types of aggregates on the performance of concrete-filled steel tubular stub columns, Xin Yu; Zhong Tao; Tian-Yi Song, Unknown, 2015",33.5,Cylinder 100x200,S2,305.8,32.013,0,179.3,178.6,3.91,0,540,0,0,1783
"Effect of different types of aggregates on the performance of concrete-filled steel tubular stub columns, Xin Yu; Zhong Tao; Tian-Yi Song, Unknown, 2015",35.3,Cylinder 100x200,S3a,305.8,33.733,0,179.1,178.9,3.92,0,540,0,0,1858
"Effect of different types of aggregates on the performance of concrete-filled steel tubular stub columns, Xin Yu; Zhong Tao; Tian-Yi Song, Unknown, 2015",35.3,Cylinder 100x200,S3b,305.8,33.733,0,179.8,177.7,3.93,0,540,0,0,1921
"Effect of different types of aggregates on the performance of concrete-filled steel tubular stub columns, Xin Yu; Zhong Tao; Tian-Yi Song, Unknown, 2015",45.6,Cylinder 100x200,S4,305.8,43.576,0,179.5,178.6,3.9,0,540,0,0,2235
"Effect of different types of aggregates on the performance of concrete-filled steel tubular stub columns, Xin Yu; Zhong Tao; Tian-Yi Song, Unknown, 2015",42,Cylinder 100x200,S5a,305.8,40.135,0,179.2,178.1,3.9,0,540,0,0,2206
"Effect of different types of aggregates on the performance of concrete-filled steel tubular stub columns, Xin Yu; Zhong Tao; Tian-Yi Song, Unknown, 2015",44.5,Cylinder 100x200,S5b,305.8,42.524,0,179.1,178.3,3.9,0,540,0,0,2344
"Structural performance of welded built-up square CFST stub columns, Seong-Hui Lee; Young-Hwan Choi; Young-Ho Kim; Sung-Mo Choi, Thin-Walled Structures, 2012",10,cylinder,W300F10-4,414,10,0,300,300,6,0,1050,0,0,4682
"Structural performance of welded built-up square CFST stub columns, Seong-Hui Lee; Young-Hwan Choi; Young-Ho Kim; Sung-Mo Choi, Thin-Walled Structures, 2012",10,cylinder,W350F10-5,414,10,0,350,350,6,0,1225,0,0,5585
"Structural performance of welded built-up square CFST stub columns, Seong-Hui Lee; Young-Hwan Choi; Young-Ho Kim; Sung-Mo Choi, Thin-Walled Structures, 2012",10,cylinder,W400F10-6,414,10,0,400,400,6,0,1400,0,0,6523
"Structural performance of welded built-up square CFST stub columns, Seong-Hui Lee; Young-Hwan Choi; Young-Ho Kim; Sung-Mo Choi, Thin-Walled Structures, 2012",10,cylinder,G300F10-9,414,10,0,300,300,6,0,1050,0,0,3428
"Structural performance of welded built-up square CFST stub columns, Seong-Hui Lee; Young-Hwan Choi; Young-Ho Kim; Sung-Mo Choi, Thin-Walled Structures, 2012",10,cylinder,G400F10-10,414,10,0,400,400,6,0,1400,0,0,4452
"Structural performance of welded built-up square CFST stub columns, Seong-Hui Lee; Young-Hwan Choi; Young-Ho Kim; Sung-Mo Choi, Thin-Walled Structures, 2012",40,cylinder,W300F40-11,369,40,0,300,300,6,0,1050,0,0,7089
"Structural performance of welded built-up square CFST stub columns, Seong-Hui Lee; Young-Hwan Choi; Young-Ho Kim; Sung-Mo Choi, Thin-Walled Structures, 2012",40,cylinder,W350F40-12,369,40,0,350,350,6,0,1225,0,0,8689
"Structural performance of welded built-up square CFST stub columns, Seong-Hui Lee; Young-Hwan Choi; Young-Ho Kim; Sung-Mo Choi, Thin-Walled Structures, 2012",40,cylinder,W400F40-13,369,40,0,400,400,6,0,1400,0,0,9346
"Structural performance of welded built-up square CFST stub columns, Seong-Hui Lee; Young-Hwan Choi; Young-Ho Kim; Sung-Mo Choi, Thin-Walled Structures, 2012",40,cylinder,G300F40-14,369,40,0,300,300,6,0,1050,0,0,6298
"Structural performance of welded built-up square CFST stub columns, Seong-Hui Lee; Young-Hwan Choi; Young-Ho Kim; Sung-Mo Choi, Thin-Walled Structures, 2012",40,cylinder,G400F40-15,369,40,0,400,400,6,0,1400,0,0,8802
"Behaviors of axially loaded square concrete-filled steel tube (CFST) Stub columns with notch in steel tube, Fa-xing Ding; Lei Fu; Zhi-wu Yu, Thin-Walled Structures, 2017",25.74,cube,SCN-1,311,20.172,0,200,200,4,0,600,0,0,2049
"Behaviors of axially loaded square concrete-filled steel tube (CFST) Stub columns with notch in steel tube, Fa-xing Ding; Lei Fu; Zhi-wu Yu, Thin-Walled Structures, 2017",25.74,cube,SCN-2,311,20.172,0,200,200,4,0,600,0,0,1850
"Behaviors of axially loaded square concrete-filled steel tube (CFST) Stub columns with notch in steel tube, Fa-xing Ding; Lei Fu; Zhi-wu Yu, Thin-Walled Structures, 2017",25.74,cube,SCN-3,311,20.172,0,200,200,4,0,600,0,0,2040
"Behaviors of axially loaded square concrete-filled steel tube (CFST) Stub columns with notch in steel tube, Fa-xing Ding; Lei Fu; Zhi-wu Yu, Thin-Walled Structures, 2017",25.74,cube,SCN-4,311,20.172,0,201,201,4,0,600,0,0,1970
"Behaviors of axially loaded square concrete-filled steel tube (CFST) Stub columns with notch in steel tube, Fa-xing Ding; Lei Fu; Zhi-wu Yu, Thin-Walled Structures, 2017",25.74,cube,SLN-5,311,20.172,0,201,201,4,0,600,0,0,2075
"Behaviors of axially loaded square concrete-filled steel tube (CFST) Stub columns with notch in steel tube, Fa-xing Ding; Lei Fu; Zhi-wu Yu, Thin-Walled Structures, 2017",25.74,cube,SLN-6,311,20.172,0,200,200,4,0,600,0,0,2016
"Behaviors of axially loaded square concrete-filled steel tube (CFST) Stub columns with notch in steel tube, Fa-xing Ding; Lei Fu; Zhi-wu Yu, Thin-Walled Structures, 2017",25.74,cube,SLN-7,311,20.172,0,200,200,4,0,600,0,0,1942
"Behaviors of axially loaded square concrete-filled steel tube (CFST) Stub columns with notch in steel tube, Fa-xing Ding; Lei Fu; Zhi-wu Yu, Thin-Walled Structures, 2017",25.74,cube,SLN-8,311,20.172,0,200,200,4,0,600,0,0,2064
"Behaviors of axially loaded square concrete-filled steel tube (CFST) Stub columns with notch in steel tube, Fa-xing Ding; Lei Fu; Zhi-wu Yu, Thin-Walled Structures, 2017",25.74,cube,SLN-9,311,20.172,0,201,201,4,0,600,0,0,1980
"Behaviors of axially loaded square concrete-filled steel tube (CFST) Stub columns with notch in steel tube, Fa-xing Ding; Lei Fu; Zhi-wu Yu, Thin-Walled Structures, 2017",25.74,cube,SLN-10,311,20.172,0,201,201,4,0,600,0,0,1930
"Behaviors of axially loaded square concrete-filled steel tube (CFST) Stub columns with notch in steel tube, Fa-xing Ding; Lei Fu; Zhi-wu Yu, Thin-Walled Structures, 2017",25.74,cube,SFT-11,311,20.172,0,200,200,4,0,600,0,0,2090
"Experiment on mechanical behavior of recycled aggregate concrete-filled square steel tubular short columns under axial compression, ZHANG Ji-cheng; SHEN Xing-yue; WANG Jing-feng; DU Guo-feng; WANG Ke-hui, Unknown, 2016",51.02,cube,RCFSST3-00,336,43.015,0,150,150,2.6,0,450,0,0,1751
"Experiment on mechanical behavior of recycled aggregate concrete-filled square steel tubular short columns under axial compression, ZHANG Ji-cheng; SHEN Xing-yue; WANG Jing-feng; DU Guo-feng; WANG Ke-hui, Unknown, 2016",51.02,cube,RCFSST4-00,342,43.015,0,150,150,3.6,0,450,0,0,1881
"Experiment on mechanical behavior of recycled aggregate concrete-filled square steel tubular short columns under axial compression, ZHANG Ji-cheng; SHEN Xing-yue; WANG Jing-feng; DU Guo-feng; WANG Ke-hui, Unknown, 2016",51.02,cube,RCFSST5-00,338,43.015,0,150,150,4.5,0,450,0,0,2004
"Experiment on mechanical behavior of recycled aggregate concrete-filled square steel tubular short columns under axial compression, ZHANG Ji-cheng; SHEN Xing-yue; WANG Jing-feng; DU Guo-feng; WANG Ke-hui, Unknown, 2016",50.12,cube,RCFSST3-30,336,42.179,30,150,150,2.6,0,450,0,0,1644
"Experiment on mechanical behavior of recycled aggregate concrete-filled square steel tubular short columns under axial compression, ZHANG Ji-cheng; SHEN Xing-yue; WANG Jing-feng; DU Guo-feng; WANG Ke-hui, Unknown, 2016",50.12,cube,RCFSST5-30,338,42.179,30,150,150,4.5,0,450,0,0,1962
"Experiment on mechanical behavior of recycled aggregate concrete-filled square steel tubular short columns under axial compression, ZHANG Ji-cheng; SHEN Xing-yue; WANG Jing-feng; DU Guo-feng; WANG Ke-hui, Unknown, 2016",49.71,cube,RCFSST3-60,336,41.798,60,150,150,2.6,0,450,0,0,1545
"Experiment on mechanical behavior of recycled aggregate concrete-filled square steel tubular short columns under axial compression, ZHANG Ji-cheng; SHEN Xing-yue; WANG Jing-feng; DU Guo-feng; WANG Ke-hui, Unknown, 2016",49.71,cube,RCFSST4-60,342,41.798,60,150,150,3.6,0,450,0,0,1841
"Experiment on mechanical behavior of recycled aggregate concrete-filled square steel tubular short columns under axial compression, ZHANG Ji-cheng; SHEN Xing-yue; WANG Jing-feng; DU Guo-feng; WANG Ke-hui, Unknown, 2016",49.71,cube,RCFSST5-60,338,41.798,60,150,150,4.5,0,450,0,0,1860
"Experimental Performance of Recycled Aggregate Concrete-filled Square Steel Tubular (RACSST) Stub Columns After Exposure to High Temperature and Water Spraying Cooling, Zhanjing Wu; Xiaojun Ke; Yisheng Su, Unknown, 2021",40,Cube 150x150x150mm,S-0-1,350.6,32.878,0,100,100,3.5,0,310,0,0,835.7
"Experimental Performance of Recycled Aggregate Concrete-filled Square Steel Tubular (RACSST) Stub Columns After Exposure to High Temperature and Water Spraying Cooling, Zhanjing Wu; Xiaojun Ke; Yisheng Su, Unknown, 2021",37.3,Cube 150x150x150mm,S-0-2,370,30.433,0,100,100,3.5,0,313,0,0,893
"Experimental Performance of Recycled Aggregate Concrete-filled Square Steel Tubular (RACSST) Stub Columns After Exposure to High Temperature and Water Spraying Cooling, Zhanjing Wu; Xiaojun Ke; Yisheng Su, Unknown, 2021",39.1,Cube 150x150x150mm,S-0-2W,362.5,32.061,0,100,100,3.5,0,311,0,0,850
"Experimental Performance of Recycled Aggregate Concrete-filled Square Steel Tubular (RACSST) Stub Columns After Exposure to High Temperature and Water Spraying Cooling, Zhanjing Wu; Xiaojun Ke; Yisheng Su, Unknown, 2021",34.8,Cube 150x150x150mm,S-0-4,373.3,28.183,0,100,100,3.5,0,312,0,0,793.8
"Experimental Performance of Recycled Aggregate Concrete-filled Square Steel Tubular (RACSST) Stub Columns After Exposure to High Temperature and Water Spraying Cooling, Zhanjing Wu; Xiaojun Ke; Yisheng Su, Unknown, 2021",32,Cube 150x150x150mm,S-0-4W,358.8,25.683,0,100,100,3.5,0,315,0,0,770
"Experimental Performance of Recycled Aggregate Concrete-filled Square Steel Tubular (RACSST) Stub Columns After Exposure to High Temperature and Water Spraying Cooling, Zhanjing Wu; Xiaojun Ke; Yisheng Su, Unknown, 2021",20.5,Cube 150x150x150mm,S-0-6,288.6,15.66,0,100,100,3.5,0,316,0,0,724.5
"Experimental Performance of Recycled Aggregate Concrete-filled Square Steel Tubular (RACSST) Stub Columns After Exposure to High Temperature and Water Spraying Cooling, Zhanjing Wu; Xiaojun Ke; Yisheng Su, Unknown, 2021",24.6,Cube 150x150x150mm,S-0-6W,306.3,19.182,0,100,100,3.5,0,317,0,0,712
"Experimental Performance of Recycled Aggregate Concrete-filled Square Steel Tubular (RACSST) Stub Columns After Exposure to High Temperature and Water Spraying Cooling, Zhanjing Wu; Xiaojun Ke; Yisheng Su, Unknown, 2021",42.3,Cube 150x150x150mm,S-3-1,350.6,34.974,30,100,100,3.5,0,315,0,0,908
"Experimental Performance of Recycled Aggregate Concrete-filled Square Steel Tubular (RACSST) Stub Columns After Exposure to High Temperature and Water Spraying Cooling, Zhanjing Wu; Xiaojun Ke; Yisheng Su, Unknown, 2021",35.1,Cube 150x150x150mm,S-3-2,370,28.452,30,100,100,3.5,0,316,0,0,831.4
"Experimental Performance of Recycled Aggregate Concrete-filled Square Steel Tubular (RACSST) Stub Columns After Exposure to High Temperature and Water Spraying Cooling, Zhanjing Wu; Xiaojun Ke; Yisheng Su, Unknown, 2021",35.7,Cube 150x150x150mm,S-3-2W,362.5,28.991,30,100,100,3.5,0,314,0,0,735.8
"Experimental Performance of Recycled Aggregate Concrete-filled Square Steel Tubular (RACSST) Stub Columns After Exposure to High Temperature and Water Spraying Cooling, Zhanjing Wu; Xiaojun Ke; Yisheng Su, Unknown, 2021",31,Cube 150x150x150mm,S-3-4,373.3,24.794,30,100,100,3.5,0,295,0,0,873.8
"Experimental Performance of Recycled Aggregate Concrete-filled Square Steel Tubular (RACSST) Stub Columns After Exposure to High Temperature and Water Spraying Cooling, Zhanjing Wu; Xiaojun Ke; Yisheng Su, Unknown, 2021",30,Cube 150x150x150mm,S-3-4W,358.8,23.909,30,100,100,3.5,0,313,0,0,846.2
"Experimental Performance of Recycled Aggregate Concrete-filled Square Steel Tubular (RACSST) Stub Columns After Exposure to High Temperature and Water Spraying Cooling, Zhanjing Wu; Xiaojun Ke; Yisheng Su, Unknown, 2021",18.7,Cube 150x150x150mm,S-3-6,288.6,14.136,30,100,100,3.5,0,314,0,0,714
"Experimental Performance of Recycled Aggregate Concrete-filled Square Steel Tubular (RACSST) Stub Columns After Exposure to High Temperature and Water Spraying Cooling, Zhanjing Wu; Xiaojun Ke; Yisheng Su, Unknown, 2021",22.4,Cube 150x150x150mm,S-3-6W,306.3,17.284,30,100,100,3.5,0,317,0,0,683
"Experimental Performance of Recycled Aggregate Concrete-filled Square Steel Tubular (RACSST) Stub Columns After Exposure to High Temperature and Water Spraying Cooling, Zhanjing Wu; Xiaojun Ke; Yisheng Su, Unknown, 2021",34.7,Cube 150x150x150mm,S-5-1,350.6,28.094,50,100,100,3.5,0,312,0,0,808.5
"Experimental Performance of Recycled Aggregate Concrete-filled Square Steel Tubular (RACSST) Stub Columns After Exposure to High Temperature and Water Spraying Cooling, Zhanjing Wu; Xiaojun Ke; Yisheng Su, Unknown, 2021",36,Cube 150x150x150mm,S-5-2,370,29.261,50,100,100,3.5,0,318,0,0,849.5
"Experimental Performance of Recycled Aggregate Concrete-filled Square Steel Tubular (RACSST) Stub Columns After Exposure to High Temperature and Water Spraying Cooling, Zhanjing Wu; Xiaojun Ke; Yisheng Su, Unknown, 2021",36.5,Cube 150x150x150mm,S-5-2W,362.5,29.711,50,100,100,3.5,0,315,0,0,853
"Experimental Performance of Recycled Aggregate Concrete-filled Square Steel Tubular (RACSST) Stub Columns After Exposure to High Temperature and Water Spraying Cooling, Zhanjing Wu; Xiaojun Ke; Yisheng Su, Unknown, 2021",31,Cube 150x150x150mm,S-5-4,373.3,24.794,50,100,100,3.5,0,313,0,0,879.5
"Experimental Performance of Recycled Aggregate Concrete-filled Square Steel Tubular (RACSST) Stub Columns After Exposure to High Temperature and Water Spraying Cooling, Zhanjing Wu; Xiaojun Ke; Yisheng Su, Unknown, 2021",27.4,Cube 150x150x150mm,S-5-4W,358.8,21.621,50,100,100,3.5,0,313,0,0,827.5
"Experimental Performance of Recycled Aggregate Concrete-filled Square Steel Tubular (RACSST) Stub Columns After Exposure to High Temperature and Water Spraying Cooling, Zhanjing Wu; Xiaojun Ke; Yisheng Su, Unknown, 2021",15.8,Cube 150x150x150mm,S-5-6,288.6,11.712,50,100,100,3.5,0,310,0,0,665
"Experimental Performance of Recycled Aggregate Concrete-filled Square Steel Tubular (RACSST) Stub Columns After Exposure to High Temperature and Water Spraying Cooling, Zhanjing Wu; Xiaojun Ke; Yisheng Su, Unknown, 2021",20.8,Cube 150x150x150mm,S-5-6W,306.3,15.915,50,100,100,3.5,0,307,0,0,547.5
"Experimental Performance of Recycled Aggregate Concrete-filled Square Steel Tubular (RACSST) Stub Columns After Exposure to High Temperature and Water Spraying Cooling, Zhanjing Wu; Xiaojun Ke; Yisheng Su, Unknown, 2021",38.8,Cube 150x150x150mm,S-7-2,370,31.789,70,100,100,3.5,0,316,0,0,854
"Experimental Performance of Recycled Aggregate Concrete-filled Square Steel Tubular (RACSST) Stub Columns After Exposure to High Temperature and Water Spraying Cooling, Zhanjing Wu; Xiaojun Ke; Yisheng Su, Unknown, 2021",37,Cube 150x150x150mm,S-7-2W,362.5,30.162,70,100,100,3.5,0,316,0,0,854
"Experimental Performance of Recycled Aggregate Concrete-filled Square Steel Tubular (RACSST) Stub Columns After Exposure to High Temperature and Water Spraying Cooling, Zhanjing Wu; Xiaojun Ke; Yisheng Su, Unknown, 2021",28.9,Cube 150x150x150mm,S-7-4,373.3,22.939,70,100,100,3.5,0,311,0,0,851.5
"Experimental Performance of Recycled Aggregate Concrete-filled Square Steel Tubular (RACSST) Stub Columns After Exposure to High Temperature and Water Spraying Cooling, Zhanjing Wu; Xiaojun Ke; Yisheng Su, Unknown, 2021",27,Cube 150x150x150mm,S-7-4W,358.8,21.271,70,100,100,3.5,0,314,0,0,776.5
"Experimental Performance of Recycled Aggregate Concrete-filled Square Steel Tubular (RACSST) Stub Columns After Exposure to High Temperature and Water Spraying Cooling, Zhanjing Wu; Xiaojun Ke; Yisheng Su, Unknown, 2021",17,Cube 150x150x150mm,S-7-6,288.6,12.71,70,100,100,3.5,0,316.5,0,0,723
"Experimental Performance of Recycled Aggregate Concrete-filled Square Steel Tubular (RACSST) Stub Columns After Exposure to High Temperature and Water Spraying Cooling, Zhanjing Wu; Xiaojun Ke; Yisheng Su, Unknown, 2021",14.6,Cube 150x150x150mm,S-7-6W,306.3,10.723,70,100,100,3.5,0,315,0,0,680.5
"Experimental Performance of Recycled Aggregate Concrete-filled Square Steel Tubular (RACSST) Stub Columns After Exposure to High Temperature and Water Spraying Cooling, Zhanjing Wu; Xiaojun Ke; Yisheng Su, Unknown, 2021",38.5,Cube 150x150x150mm,S-10-1,350.6,31.518,100,100,100,3.5,0,310,0,0,936.5
"Experimental Performance of Recycled Aggregate Concrete-filled Square Steel Tubular (RACSST) Stub Columns After Exposure to High Temperature and Water Spraying Cooling, Zhanjing Wu; Xiaojun Ke; Yisheng Su, Unknown, 2021",36.2,Cube 150x150x150mm,S-10-2,370,29.441,100,100,100,3.5,0,314,0,0,785
"Experimental Performance of Recycled Aggregate Concrete-filled Square Steel Tubular (RACSST) Stub Columns After Exposure to High Temperature and Water Spraying Cooling, Zhanjing Wu; Xiaojun Ke; Yisheng Su, Unknown, 2021",37,Cube 150x150x150mm,S-10-2W,362.5,30.162,100,100,100,3.5,0,315,0,0,826.5
"Experimental Performance of Recycled Aggregate Concrete-filled Square Steel Tubular (RACSST) Stub Columns After Exposure to High Temperature and Water Spraying Cooling, Zhanjing Wu; Xiaojun Ke; Yisheng Su, Unknown, 2021",27.7,Cube 150x150x150mm,S-10-4,373.3,21.884,100,100,100,3.5,0,316,0,0,848
"Experimental Performance of Recycled Aggregate Concrete-filled Square Steel Tubular (RACSST) Stub Columns After Exposure to High Temperature and Water Spraying Cooling, Zhanjing Wu; Xiaojun Ke; Yisheng Su, Unknown, 2021",24,Cube 150x150x150mm,S-10-4W,358.8,18.662,100,100,100,3.5,0,315,0,0,793.5
"Experimental Performance of Recycled Aggregate Concrete-filled Square Steel Tubular (RACSST) Stub Columns After Exposure to High Temperature and Water Spraying Cooling, Zhanjing Wu; Xiaojun Ke; Yisheng Su, Unknown, 2021",14.6,Cube 150x150x150mm,S-10-6,288.6,10.723,100,100,100,3.5,0,322,0,0,651
"Experimental Performance of Recycled Aggregate Concrete-filled Square Steel Tubular (RACSST) Stub Columns After Exposure to High Temperature and Water Spraying Cooling, Zhanjing Wu; Xiaojun Ke; Yisheng Su, Unknown, 2021",20,Cube 150x150x150mm,S-10-6W,306.3,15.235,100,100,100,3.5,0,306,0,0,660
"Experimental Performance of Recycled Aggregate Concrete-filled Square Steel Tubular (RACSST) Stub Columns After Exposure to High Temperature and Water Spraying Cooling, Zhanjing Wu; Xiaojun Ke; Yisheng Su, Unknown, 2021",6.3,Cube 150x150x150mm,S-10-8,269.6,4.167,100,100,100,3.5,0,316,0,0,511.5
"Experimental Performance of Recycled Aggregate Concrete-filled Square Steel Tubular (RACSST) Stub Columns After Exposure to High Temperature and Water Spraying Cooling, Zhanjing Wu; Xiaojun Ke; Yisheng Su, Unknown, 2021",4.5,Cube 150x150x150mm,S-10-8W,249.4,2.845,100,100,100,3.5,0,317,0,0,579
"The impact of stirrups on the composite action of concrete-filled steel tubular stub columns under axial loading, De-ren Lu; Wen-jun Wang; Fa-xing Ding; Xue-mei Liu; Chang-ting Fang, Structures, 2021",38.4,Cube 150,RFWST-A,382,31.427,0,501,250,3.86,0,900,0,0,5910
