Repository: Serali-Nerri/xgboost

# CFST柱极限承载力预测 - XGBoost ML管道

## 项目概述

本项目是一个完整的机器学习管道，用于预测混凝土填充钢管（CFST）柱的极限承载力。采用XGBoost算法，提供从数据加载、预处理、模型训练、评估到预测的全流程解决方案。

### 核心特性

- **模块化设计**：清晰的模块分离，便于维护和扩展
- **特征工程支持**：处理无量纲参数，剔除几何参数实现多截面统一预测
- **自动化超参数优化**：集成Optuna框架进行超参数搜索，支持持久化存储和断点续训
- **智能参数加载**：自动加载最优参数，无需手动配置
- **特征选择**：迭代剔除法自动寻找最优特征子集
- **多维度评估**：集成R²、RMSE、MAE、MAPE、COV等工程指标
- **可视化分析**：提供预测散点图、特征重要性图和学习曲线
- **COV稳定性指标**：特别添加变异系数评估模型预测稳定性

---

## 环境要求

### 系统要求
- Python 3.8+
- 8GB+ RAM（推荐16GB）
- 5GB+ 可用磁盘空间

### Python依赖
- pandas &gt;= 1.5.0
- numpy &gt;= 1.23.0
- xgboost &gt;= 1.7.0
- scikit-learn &gt;= 1.2.0
- matplotlib &gt;= 3.6.0
- seaborn &gt;= 0.12.0
- optuna &gt;= 3.0.0
- joblib &gt;= 1.2.0

---

File: data/raw/all_dedup.csv (part 8 of 46)
Ref.No.,fc (MPa),type (规格备注),试件标号,fy (MPa),fcy150,R再生骨料取代率(%),b (mm),h (mm),t (mm),r0 (mm),L (mm),e1 (mm),e2 (mm),Nexp (kN)
"The impact of stirrups on the composite action of concrete-filled steel tubular stub columns under axial loading, De-ren Lu; Wen-jun Wang; Fa-xing Ding; Xue-mei Liu; Chang-ting Fang, Structures, 2021",38.4,Cube 150,RFWST-B,382,31.427,0,501,250,3.92,0,900,0,0,5609
"The impact of stirrups on the composite action of concrete-filled steel tubular stub columns under axial loading, De-ren Lu; Wen-jun Wang; Fa-xing Ding; Xue-mei Liu; Chang-ting Fang, Structures, 2021",38.4,Cube 150,SRFWST-A,382,31.427,0,500,248,3.89,0,900,0,0,6931
"The impact of stirrups on the composite action of concrete-filled steel tubular stub columns under axial loading, De-ren Lu; Wen-jun Wang; Fa-xing Ding; Xue-mei Liu; Chang-ting Fang, Structures, 2021",38.4,Cube 150,SRFWST-B,382,31.427,0,501,250,3.92,0,900,0,0,7327
"Behavior of Axially Loaded Stirrup Confinement Rectangular Concrete-Filled Steel Tubular Stub Columns, Jing Liu; Wen-jun Wang; Fa-xing Ding; Xin-fa Zeng; Zhe Tan; Yan Huang; Bao-quan Wang, Advances in Civil Engineering, 2019",40.4,cube,RST1-A,327.7,33.242,0,248.5,151.4,3.7,0,750,0,0,1980
"Behavior of Axially Loaded Stirrup Confinement Rectangular Concrete-Filled Steel Tubular Stub Columns, Jing Liu; Wen-jun Wang; Fa-xing Ding; Xin-fa Zeng; Zhe Tan; Yan Huang; Bao-quan Wang, Advances in Civil Engineering, 2019",40.4,cube,RST1-B,327.7,33.242,0,249,151,3.75,0,750,0,0,1851
"Behavior of Axially Loaded Stirrup Confinement Rectangular Concrete-Filled Steel Tubular Stub Columns, Jing Liu; Wen-jun Wang; Fa-xing Ding; Xin-fa Zeng; Zhe Tan; Yan Huang; Bao-quan Wang, Advances in Civil Engineering, 2019",40.4,cube,RST2-A,327.7,33.242,0,248.5,151.1,3.65,0,750,0,0,2075
"Behavior of Axially Loaded Stirrup Confinement Rectangular Concrete-Filled Steel Tubular Stub Columns, Jing Liu; Wen-jun Wang; Fa-xing Ding; Xin-fa Zeng; Zhe Tan; Yan Huang; Bao-quan Wang, Advances in Civil Engineering, 2019",40.4,cube,RST2-B,327.7,33.242,0,248.3,151.3,3.69,0,750,0,0,2145
"Behavior of Axially Loaded Stirrup Confinement Rectangular Concrete-Filled Steel Tubular Stub Columns, Jing Liu; Wen-jun Wang; Fa-xing Ding; Xin-fa Zeng; Zhe Tan; Yan Huang; Bao-quan Wang, Advances in Civil Engineering, 2019",40.4,cube,RST3-A,327.7,33.242,0,249.8,150.3,3.63,0,750,0,0,2280
"Behavior of Axially Loaded Stirrup Confinement Rectangular Concrete-Filled Steel Tubular Stub Columns, Jing Liu; Wen-jun Wang; Fa-xing Ding; Xin-fa Zeng; Zhe Tan; Yan Huang; Bao-quan Wang, Advances in Civil Engineering, 2019",40.4,cube,RST3-B,327.7,33.242,0,249,151.3,3.62,0,750,0,0,2237
"偏心受压矩形钢管混凝土短柱承载力研究, 姚民乐; 高金良, Journal of Building Materials, 2009",36,Cube 150,1月1日,340,29.261,0,200,150,3.8,0,520,0,0,1912
"偏心受压矩形钢管混凝土短柱承载力研究, 姚民乐; 高金良, Journal of Building Materials, 2009",36,Cube 150,1月2日,340,29.261,0,200,150,3.8,0,520,0,0,1896
"偏心受压矩形钢管混凝土短柱承载力研究, 姚民乐; 高金良, Journal of Building Materials, 2009",36,Cube 150,2月1日,340,29.261,0,200,150,3.8,0,520,25,25,1470
"偏心受压矩形钢管混凝土短柱承载力研究, 姚民乐; 高金良, Journal of Building Materials, 2009",36,Cube 150,2月2日,340,29.261,0,200,150,3.8,0,520,25,25,1558
"偏心受压矩形钢管混凝土短柱承载力研究, 姚民乐; 高金良, Journal of Building Materials, 2009",36,Cube 150,3月1日,340,29.261,0,200,150,3.8,0,520,50,50,1200
"偏心受压矩形钢管混凝土短柱承载力研究, 姚民乐; 高金良, Journal of Building Materials, 2009",36,Cube 150,3月2日,340,29.261,0,200,150,3.8,0,520,50,50,1256
"偏心受压矩形钢管混凝土短柱承载力研究, 姚民乐; 高金良, Journal of Building Materials, 2009",36,Cube 150,4月1日,340,29.261,0,200,150,3.8,0,520,75,75,1018
"偏心受压矩形钢管混凝土短柱承载力研究, 姚民乐; 高金良, Journal of Building Materials, 2009",36,Cube 150,4月2日,340,29.261,0,200,150,3.8,0,520,75,75,1042
"偏心受压矩形钢管混凝土短柱承载力研究, 姚民乐; 高金良, Journal of Building Materials, 2009",36,Cube 150,5月1日,340,29.261,0,200,150,3.8,0,520,100,100,783
"偏心受压矩形钢管混凝土短柱承载力研究, 姚民乐; 高金良, Journal of Building Materials, 2009",36,Cube 150,5月2日,340,29.261,0,200,150,3.8,0,520,100,100,798
"Experimental study on behavior of recycled aggregate concrete filled square steel tubular long columns under eccentric compression loading, CHEN Zongping; ZHENG Shufang; LI Qiliang; XUE Jianyang; CHEN Baochun, Unknown, 2012",45.5,Cube 150,S-1,303.27,37.908,0,120,120,2.45,0,1200,0,0,980
"Experimental study on behavior of recycled aggregate concrete filled square steel tubular long columns under eccentric compression loading, CHEN Zongping; ZHENG Shufang; LI Qiliang; XUE Jianyang; CHEN Baochun, Unknown, 2012",45.5,Cube 150,S-2,303.27,37.908,0,120,120,2.45,0,1200,20,20,642.88
"Experimental study on behavior of recycled aggregate concrete filled square steel tubular long columns under eccentric compression loading, CHEN Zongping; ZHENG Shufang; LI Qiliang; XUE Jianyang; CHEN Baochun, Unknown, 2012",45.5,Cube 150,S-3,303.27,37.908,0,120,120,2.45,0,1200,40,40,423.36
"Experimental study on behavior of recycled aggregate concrete filled square steel tubular long columns under eccentric compression loading, CHEN Zongping; ZHENG Shufang; LI Qiliang; XUE Jianyang; CHEN Baochun, Unknown, 2012",42.5,Cube 150,S-4,303.27,35.157,50,120,120,2.45,0,1200,0,0,931
"Experimental study on behavior of recycled aggregate concrete filled square steel tubular long columns under eccentric compression loading, CHEN Zongping; ZHENG Shufang; LI Qiliang; XUE Jianyang; CHEN Baochun, Unknown, 2012",42.5,Cube 150,S-5,303.27,35.157,50,120,120,2.45,0,1200,20,20,612.5
"Experimental study on behavior of recycled aggregate concrete filled square steel tubular long columns under eccentric compression loading, CHEN Zongping; ZHENG Shufang; LI Qiliang; XUE Jianyang; CHEN Baochun, Unknown, 2012",42.5,Cube 150,S-6,303.27,35.157,50,120,120,2.45,0,1200,40,40,466.48
"Experimental study on behavior of recycled aggregate concrete filled square steel tubular long columns under eccentric compression loading, CHEN Zongping; ZHENG Shufang; LI Qiliang; XUE Jianyang; CHEN Baochun, Unknown, 2012",44.5,Cube 150,S-7,303.27,36.989,100,120,120,2.45,0,1200,0,0,929.04
"Experimental study on behavior of recycled aggregate concrete filled square steel tubular long columns under eccentric compression loading, CHEN Zongping; ZHENG Shufang; LI Qiliang; XUE Jianyang; CHEN Baochun, Unknown, 2012",44.5,Cube 150,S-8,303.27,36.989,100,120,120,2.45,0,1200,20,20,615.44
"Experimental study on behavior of recycled aggregate concrete filled square steel tubular long columns under eccentric compression loading, CHEN Zongping; ZHENG Shufang; LI Qiliang; XUE Jianyang; CHEN Baochun, Unknown, 2012",44.5,Cube 150,S-9,303.27,36.989,100,120,120,2.45,0,1200,40,40,458.64
"Experimental study on behavior of recycled aggregate concrete filled square steel tubular long columns under eccentric compression loading, CHEN Zongping; ZHENG Shufang; LI Qiliang; XUE Jianyang; CHEN Baochun, Unknown, 2012",44.5,Cube 150,S-10,303.27,36.989,100,120,120,2.45,0,1500,0,0,976.08
"Experimental study on behavior of recycled aggregate concrete filled square steel tubular long columns under eccentric compression loading, CHEN Zongping; ZHENG Shufang; LI Qiliang; XUE Jianyang; CHEN Baochun, Unknown, 2012",44.5,Cube 150,S-11,303.27,36.989,100,120,120,2.45,0,1500,20,20,617.4
"Experimental study on behavior of recycled aggregate concrete filled square steel tubular long columns under eccentric compression loading, CHEN Zongping; ZHENG Shufang; LI Qiliang; XUE Jianyang; CHEN Baochun, Unknown, 2012",44.5,Cube 150,S-12,303.27,36.989,100,120,120,2.45,0,1500,40,40,431.2
"Experimental study on behavior of recycled aggregate concrete filled square steel tubular long columns under eccentric compression loading, CHEN Zongping; ZHENG Shufang; LI Qiliang; XUE Jianyang; CHEN Baochun, Unknown, 2012",44.5,Cube 150,S-13,303.27,36.989,100,120,120,2.45,0,1800,0,0,948.64
"Experimental study on behavior of recycled aggregate concrete filled square steel tubular long columns under eccentric compression loading, CHEN Zongping; ZHENG Shufang; LI Qiliang; XUE Jianyang; CHEN Baochun, Unknown, 2012",44.5,Cube 150,S-14,303.27,36.989,100,120,120,2.45,0,1800,20,20,566.44
"Experimental study on behavior of recycled aggregate concrete filled square steel tubular long columns under eccentric compression loading, CHEN Zongping; ZHENG Shufang; LI Qiliang; XUE Jianyang; CHEN Baochun, Unknown, 2012",44.5,Cube 150,S-15,303.27,36.989,100,120,120,2.45,0,1800,40,40,407.68
"Experimental behaviour of recycled aggregate concrete filled steel tubular columns, You-Fu Yang; Lin-Hai Han, Journal of Constructional Steel Research, 2006",50.8,Cube 150,SA0,344.4,42.81,0,150,150,2.94,0,1732,0,0,1285
"Experimental behaviour of recycled aggregate concrete filled steel tubular columns, You-Fu Yang; Lin-Hai Han, Journal of Constructional Steel Research, 2006",46.7,Cube 150,SA1-1,344.4,39.014,25,150,150,2.94,0,1732,0,0,1260
"Experimental behaviour of recycled aggregate concrete filled steel tubular columns, You-Fu Yang; Lin-Hai Han, Journal of Constructional Steel Research, 2006",46.7,Cube 150,SA1-2,344.4,39.014,25,150,150,2.94,0,1732,0,0,1273
"Experimental behaviour of recycled aggregate concrete filled steel tubular columns, You-Fu Yang; Lin-Hai Han, Journal of Constructional Steel Research, 2006",44.1,Cube 150,SA2-1,344.4,36.622,50,150,150,2.94,0,1732,0,0,1252
"Experimental behaviour of recycled aggregate concrete filled steel tubular columns, You-Fu Yang; Lin-Hai Han, Journal of Constructional Steel Research, 2006",44.1,Cube 150,SA2-2,344.4,36.622,50,150,150,2.94,0,1732,0,0,1245
"Experimental behaviour of recycled aggregate concrete filled steel tubular columns, You-Fu Yang; Lin-Hai Han, Journal of Constructional Steel Research, 2006",50.8,Cube 150,SB0,344.4,42.81,0,150,150,2.94,0,1732,20,20,910
"Experimental behaviour of recycled aggregate concrete filled steel tubular columns, You-Fu Yang; Lin-Hai Han, Journal of Constructional Steel Research, 2006",46.7,Cube 150,SB1-1,344.4,39.014,25,150,150,2.94,0,1732,20,20,842
"Experimental behaviour of recycled aggregate concrete filled steel tubular columns, You-Fu Yang; Lin-Hai Han, Journal of Constructional Steel Research, 2006",46.7,Cube 150,SB1-2,344.4,39.014,25,150,150,2.94,0,1732,20,20,875
"Experimental behaviour of recycled aggregate concrete filled steel tubular columns, You-Fu Yang; Lin-Hai Han, Journal of Constructional Steel Research, 2006",44.1,Cube 150,SB2-1,344.4,36.622,50,150,150,2.94,0,1732,20,20,825
"Experimental behaviour of recycled aggregate concrete filled steel tubular columns, You-Fu Yang; Lin-Hai Han, Journal of Constructional Steel Research, 2006",44.1,Cube 150,SB2-2,344.4,36.622,50,150,150,2.94,0,1732,20,20,835
"Experimental behaviour of recycled aggregate concrete filled steel tubular columns, You-Fu Yang; Lin-Hai Han, Journal of Constructional Steel Research, 2006",50.8,Cube 150,SC0,344.4,42.81,0,150,150,2.94,0,1732,40,40,740
"Experimental behaviour of recycled aggregate concrete filled steel tubular columns, You-Fu Yang; Lin-Hai Han, Journal of Constructional Steel Research, 2006",46.7,Cube 150,SC1-1,344.4,39.014,25,150,150,2.94,0,1732,40,40,686
"Experimental behaviour of recycled aggregate concrete filled steel tubular columns, You-Fu Yang; Lin-Hai Han, Journal of Constructional Steel Research, 2006",46.7,Cube 150,SC1-2,344.4,39.014,25,150,150,2.94,0,1732,40,40,632
"Experimental behaviour of recycled aggregate concrete filled steel tubular columns, You-Fu Yang; Lin-Hai Han, Journal of Constructional Steel Research, 2006",44.1,Cube 150,SC2-1,344.4,36.622,50,150,150,2.94,0,1732,40,40,625
"Experimental behaviour of recycled aggregate concrete filled steel tubular columns, You-Fu Yang; Lin-Hai Han, Journal of Constructional Steel Research, 2006",44.1,Cube 150,SC2-2,344.4,36.622,50,150,150,2.94,0,1732,40,40,655
"薄壁方钢管-再生混凝土短柱的轴压力学性能研究, 杨俊, Unknown, 2012",36.3,Cube 150,S28-1A,343.33,29.531,0,280,280,3.86,0,840,0,0,3141.44
"薄壁方钢管-再生混凝土短柱的轴压力学性能研究, 杨俊, Unknown, 2012",36.7,Cube 150,S28-2A,343.33,29.891,30,280,280,3.82,0,840,0,0,3196.68
"薄壁方钢管-再生混凝土短柱的轴压力学性能研究, 杨俊, Unknown, 2012",34.5,Cube 150,S24-3A,343.33,27.914,40,240,240,3.78,0,840,0,0,2147.24
"薄壁方钢管-再生混凝土短柱的轴压力学性能研究, 杨俊, Unknown, 2012",37.8,Cube 150,S26-4A,343.33,30.884,50,260,260,3.8,0,840,0,0,3129.84
"薄壁方钢管-再生混凝土短柱的轴压力学性能研究, 杨俊, Unknown, 2012",45.2,Cube 150,S26-1B,343.33,37.632,0,260,260,3.89,0,840,0,0,3294.92
"薄壁方钢管-再生混凝土短柱的轴压力学性能研究, 杨俊, Unknown, 2012",38.6,Cube 150,S26-2B,343.33,31.608,30,260,260,3.92,0,840,0,0,2954.28
"薄壁方钢管-再生混凝土短柱的轴压力学性能研究, 杨俊, Unknown, 2012",36.4,Cube 150,S28-3B,343.33,29.621,40,280,280,3.9,0,840,0,0,2977.16
"薄壁方钢管-再生混凝土短柱的轴压力学性能研究, 杨俊, Unknown, 2012",37.1,Cube 150,S24-4B,343.33,30.252,50,240,240,3.88,0,840,0,0,2510.4
"薄壁方钢管-再生混凝土短柱的轴压力学性能研究, 杨俊, Unknown, 2012",44.8,Cube 150,S24-1C,343.33,37.265,0,240,240,3.85,0,840,0,0,2668.52
"薄壁方钢管-再生混凝土短柱的轴压力学性能研究, 杨俊, Unknown, 2012",43.9,Cube 150,S24-2C,343.33,36.439,30,240,240,3.79,0,840,0,0,2722.56
"薄壁方钢管-再生混凝土短柱的轴压力学性能研究, 杨俊, Unknown, 2012",42.4,Cube 150,S26-3C,343.33,35.066,40,260,260,3.86,0,840,0,0,3008.2
"薄壁方钢管-再生混凝土短柱的轴压力学性能研究, 杨俊, Unknown, 2012",40.4,Cube 150,S28-4C,343.33,33.242,50,280,280,3.91,0,840,0,0,3350.68
"Experimental research on mechanical behavior of recycled concrete-filled square steel tubular stub columns subjected to axial compression, HUANG Hong; SUN Wei; CHEN Mengcheng; GUO Xiaoyu, Journal of Building Structures, 2015",50.5,Cube 150,SS-DS-N-a,374,42.531,0,160,160,3.62,0,480,0,0,1819
"Experimental research on mechanical behavior of recycled concrete-filled square steel tubular stub columns subjected to axial compression, HUANG Hong; SUN Wei; CHEN Mengcheng; GUO Xiaoyu, Journal of Building Structures, 2015",50.5,Cube 150,SS-DS-N-b,374,42.531,0,160,160,3.62,0,480,0,0,1772
"Experimental research on mechanical behavior of recycled concrete-filled square steel tubular stub columns subjected to axial compression, HUANG Hong; SUN Wei; CHEN Mengcheng; GUO Xiaoyu, Journal of Building Structures, 2015",50,Cube 150,S-S-R,374,42.067,50,160,160,3.62,0,480,0,0,1693
"Experimental research on mechanical behavior of recycled concrete-filled square steel tubular stub columns subjected to axial compression, HUANG Hong; SUN Wei; CHEN Mengcheng; GUO Xiaoyu, Journal of Building Structures, 2015",50,Cube 150,SC-DS-R,374,42.067,50,160,160,3.62,0,480,0,0,1620
"Experimental research on mechanical behavior of recycled concrete-filled square steel tubular stub columns subjected to axial compression, HUANG Hong; SUN Wei; CHEN Mengcheng; GUO Xiaoyu, Journal of Building Structures, 2015",50,Cube 150,SS-DS-R-a,374,42.067,50,160,160,3.62,0,480,0,0,1665
"Experimental research on mechanical behavior of recycled concrete-filled square steel tubular stub columns subjected to axial compression, HUANG Hong; SUN Wei; CHEN Mengcheng; GUO Xiaoyu, Journal of Building Structures, 2015",50,Cube 150,SS-DS-R-b,374,42.067,50,160,160,3.62,0,480,0,0,1718
"Experimental Research on the Mechanical Properties of Axially Compressed Short Columns of Recycled Brick Aggregate Concrete Filled Steel Tube with Rectangular Section, TANG Peng; ZONG Lan; ZHANG Wen-fu; SHEN Shai-cheng, Unknown, 2017",24.93,Cube 100,A1,322,18.509,100,120.8,80.4,3.5,0,120,0,0,605.41
"Experimental Research on the Mechanical Properties of Axially Compressed Short Columns of Recycled Brick Aggregate Concrete Filled Steel Tube with Rectangular Section, TANG Peng; ZONG Lan; ZHANG Wen-fu; SHEN Shai-cheng, Unknown, 2017",29.46,Cube 100,A2,322,22.281,100,120.4,80.7,3.5,0,120,0,0,501.13
"Experimental Research on the Mechanical Properties of Axially Compressed Short Columns of Recycled Brick Aggregate Concrete Filled Steel Tube with Rectangular Section, TANG Peng; ZONG Lan; ZHANG Wen-fu; SHEN Shai-cheng, Unknown, 2017",49.7,Cube 100,A3,322,39.746,100,120.3,80.6,3.5,0,120,0,0,902.82
"Experimental Research on the Mechanical Properties of Axially Compressed Short Columns of Recycled Brick Aggregate Concrete Filled Steel Tube with Rectangular Section, TANG Peng; ZONG Lan; ZHANG Wen-fu; SHEN Shai-cheng, Unknown, 2017",24.93,Cube 100,B1,318,18.509,100,120.3,60.4,2.5,0,120,0,0,393.93
"Experimental Research on the Mechanical Properties of Axially Compressed Short Columns of Recycled Brick Aggregate Concrete Filled Steel Tube with Rectangular Section, TANG Peng; ZONG Lan; ZHANG Wen-fu; SHEN Shai-cheng, Unknown, 2017",29.46,Cube 100,B2,318,22.281,100,120.2,60.2,2.5,0,120,0,0,307.57
"Experimental Research on the Mechanical Properties of Axially Compressed Short Columns of Recycled Brick Aggregate Concrete Filled Steel Tube with Rectangular Section, TANG Peng; ZONG Lan; ZHANG Wen-fu; SHEN Shai-cheng, Unknown, 2017",49.7,Cube 100,B3,318,39.746,100,120.3,60.4,2.5,0,120,0,0,554.05
"Experimental Research on the Mechanical Properties of Axially Compressed Short Columns of Recycled Brick Aggregate Concrete Filled Steel Tube with Rectangular Section, TANG Peng; ZONG Lan; ZHANG Wen-fu; SHEN Shai-cheng, Unknown, 2017",24.93,Cube 100,C1,320,18.509,100,100.2,50.6,2.75,0,100,0,0,279.76
"Experimental Research on the Mechanical Properties of Axially Compressed Short Columns of Recycled Brick Aggregate Concrete Filled Steel Tube with Rectangular Section, TANG Peng; ZONG Lan; ZHANG Wen-fu; SHEN Shai-cheng, Unknown, 2017",29.46,Cube 100,C2,320,22.281,100,100.2,50.3,2.75,0,100,0,0,295.53
"Experimental Research on the Mechanical Properties of Axially Compressed Short Columns of Recycled Brick Aggregate Concrete Filled Steel Tube with Rectangular Section, TANG Peng; ZONG Lan; ZHANG Wen-fu; SHEN Shai-cheng, Unknown, 2017",49.7,Cube 100,C3,320,39.746,100,100.3,50.6,2.75,0,100,0,0,442.2
"Square concrete-filled stainless steel/carbon steel bimetallic tubular stub columns under axial compression, Yong Ye; Shi-Jiang Zhang; Lin-Hai Han; Yang Liu, Journal of Constructional Steel Research, 2018",68.4,cube,CFST-1,294.6,59.41,0,200,200,3.3,0,600,0,0,3025
"Square concrete-filled stainless steel/carbon steel bimetallic tubular stub columns under axial compression, Yong Ye; Shi-Jiang Zhang; Lin-Hai Han; Yang Liu, Journal of Constructional Steel Research, 2018",68.4,cube,CFST-2,294.6,59.41,0,200,200,3.3,0,600,0,0,3059
"Square concrete-filled stainless steel/carbon steel bimetallic tubular stub columns under axial compression, Yong Ye; Shi-Jiang Zhang; Lin-Hai Han; Yang Liu, Journal of Constructional Steel Research, 2018",68.4,cube,t2c2-316-1,284.1,59.41,0,202.64,202.64,4.62,0,600,0,0,3592
"Square concrete-filled stainless steel/carbon steel bimetallic tubular stub columns under axial compression, Yong Ye; Shi-Jiang Zhang; Lin-Hai Han; Yang Liu, Journal of Constructional Steel Research, 2018",68.4,cube,t2c2-316-2,284.1,59.41,0,202.64,202.64,4.62,0,600,0,0,3122
"Square concrete-filled stainless steel/carbon steel bimetallic tubular stub columns under axial compression, Yong Ye; Shi-Jiang Zhang; Lin-Hai Han; Yang Liu, Journal of Constructional Steel Research, 2018",54.5,cube,t2c1-316-1,284.1,46.261,0,202.64,202.64,4.62,0,600,0,0,2663
"Square concrete-filled stainless steel/carbon steel bimetallic tubular stub columns under axial compression, Yong Ye; Shi-Jiang Zhang; Lin-Hai Han; Yang Liu, Journal of Constructional Steel Research, 2018",54.5,cube,t2c1-316-2,284.1,46.261,0,202.64,202.64,4.62,0,600,0,0,2911
"Square concrete-filled stainless steel/carbon steel bimetallic tubular stub columns under axial compression, Yong Ye; Shi-Jiang Zhang; Lin-Hai Han; Yang Liu, Journal of Constructional Steel Research, 2018",80.5,cube,t2c3-316-1,284.1,71.058,0,202.64,202.64,4.62,0,600,0,0,3612
"Square concrete-filled stainless steel/carbon steel bimetallic tubular stub columns under axial compression, Yong Ye; Shi-Jiang Zhang; Lin-Hai Han; Yang Liu, Journal of Constructional Steel Research, 2018",80.5,cube,t2c3-316-2,284.1,71.058,0,202.64,202.64,4.62,0,600,0,0,3817
"Square concrete-filled stainless steel/carbon steel bimetallic tubular stub columns under axial compression, Yong Ye; Shi-Jiang Zhang; Lin-Hai Han; Yang Liu, Journal of Constructional Steel Research, 2018",68.4,cube,t1c2-316-1,285.7,59.41,0,201.68,201.68,4.14,0,600,0,0,2918
"Square concrete-filled stainless steel/carbon steel bimetallic tubular stub columns under axial compression, Yong Ye; Shi-Jiang Zhang; Lin-Hai Han; Yang Liu, Journal of Constructional Steel Research, 2018",68.4,cube,t1c2-316-2,285.7,59.41,0,201.68,201.68,4.14,0,600,0,0,3168
"Square concrete-filled stainless steel/carbon steel bimetallic tubular stub columns under axial compression, Yong Ye; Shi-Jiang Zhang; Lin-Hai Han; Yang Liu, Journal of Constructional Steel Research, 2018",68.4,cube,t3c2-316-1,259.1,59.41,0,203.76,203.76,5.18,0,600,0,0,3385
"Square concrete-filled stainless steel/carbon steel bimetallic tubular stub columns under axial compression, Yong Ye; Shi-Jiang Zhang; Lin-Hai Han; Yang Liu, Journal of Constructional Steel Research, 2018",68.4,cube,t3c2-316-2,259.1,59.41,0,203.76,203.76,5.18,0,600,0,0,3412
"Square concrete-filled stainless steel/carbon steel bimetallic tubular stub columns under axial compression, Yong Ye; Shi-Jiang Zhang; Lin-Hai Han; Yang Liu, Journal of Constructional Steel Research, 2018",68.4,cube,t2c2-304-1,250.1,59.41,0,202.6,202.6,4.6,0,600,0,0,3150
"Square concrete-filled stainless steel/carbon steel bimetallic tubular stub columns under axial compression, Yong Ye; Shi-Jiang Zhang; Lin-Hai Han; Yang Liu, Journal of Constructional Steel Research, 2018",68.4,cube,t2c2-304-2,250.1,59.41,0,202.6,202.6,4.6,0,600,0,0,3353
"Square concrete-filled stainless steel/carbon steel bimetallic tubular stub columns under axial compression, Yong Ye; Shi-Jiang Zhang; Lin-Hai Han; Yang Liu, Journal of Constructional Steel Research, 2018",68.4,cube,t2c2-202-1,262.1,59.41,0,202.66,202.66,4.63,0,600,0,0,3353
"Square concrete-filled stainless steel/carbon steel bimetallic tubular stub columns under axial compression, Yong Ye; Shi-Jiang Zhang; Lin-Hai Han; Yang Liu, Journal of Constructional Steel Research, 2018",68.4,cube,t2c2-202-2,262.1,59.41,0,202.66,202.66,4.63,0,600,0,0,3255
"Experimental behaviour of concrete-filled rectangular thin welded steel stubs (compression load case), Noureddine Ferhoune; Jahid Zeghiche, C. R. Mecanique, 2012",20,cylinder,LP1/28,300,20,100,102,69,2,0,50,0,0,489
"Experimental behaviour of concrete-filled rectangular thin welded steel stubs (compression load case), Noureddine Ferhoune; Jahid Zeghiche, C. R. Mecanique, 2012",20,cylinder,LP2/28,300,20,100,102,68,2,0,100,0,0,290
"Experimental behaviour of concrete-filled rectangular thin welded steel stubs (compression load case), Noureddine Ferhoune; Jahid Zeghiche, C. R. Mecanique, 2012",20,cylinder,LP3/28,300,20,100,104,68,2.04,0,150,0,0,285
"Experimental behaviour of concrete-filled rectangular thin welded steel stubs (compression load case), Noureddine Ferhoune; Jahid Zeghiche, C. R. Mecanique, 2012",20,cylinder,P1/28,300,20,100,102,70,2.1,0,200,0,0,280
"Experimental behaviour of concrete-filled rectangular thin welded steel stubs (compression load case), Noureddine Ferhoune; Jahid Zeghiche, C. R. Mecanique, 2012",20,cylinder,P2/28,300,20,100,102,71,2,0,300,0,0,230
"Experimental behaviour of concrete-filled rectangular thin welded steel stubs (compression load case), Noureddine Ferhoune; Jahid Zeghiche, C. R. Mecanique, 2012",20,cylinder,P3/28,300,20,100,99,73,2,0,400,0,0,210
"Experimental behaviour of concrete-filled rectangular thin welded steel stubs (compression load case), Noureddine Ferhoune; Jahid Zeghiche, C. R. Mecanique, 2012",20,cylinder,P4/28,300,20,100,100,72,2.1,0,500,0,0,150
"Experimental behaviour of concrete-filled rectangular thin welded steel stubs (compression load case), Noureddine Ferhoune; Jahid Zeghiche, C. R. Mecanique, 2012",30,cylinder,LP1/3,300,30,100,102,70,2,0,50,0,0,548
"Experimental behaviour of concrete-filled rectangular thin welded steel stubs (compression load case), Noureddine Ferhoune; Jahid Zeghiche, C. R. Mecanique, 2012",30,cylinder,LP2/3,300,30,100,103,68,2,0,100,0,0,436
"Experimental behaviour of concrete-filled rectangular thin welded steel stubs (compression load case), Noureddine Ferhoune; Jahid Zeghiche, C. R. Mecanique, 2012",30,cylinder,LP3/3,300,30,100,103,69,2,0,150,0,0,348
"Experimental behaviour of concrete-filled rectangular thin welded steel stubs (compression load case), Noureddine Ferhoune; Jahid Zeghiche, C. R. Mecanique, 2012",30,cylinder,P1/3,300,30,100,99,72,2.4,0,196,0,0,347
"Experimental behaviour of concrete-filled rectangular thin welded steel stubs (compression load case), Noureddine Ferhoune; Jahid Zeghiche, C. R. Mecanique, 2012",30,cylinder,P2/3,300,30,100,100,71,2.5,0,295,0,0,344
"Experimental behaviour of concrete-filled rectangular thin welded steel stubs (compression load case), Noureddine Ferhoune; Jahid Zeghiche, C. R. Mecanique, 2012",30,cylinder,P3/3,300,30,100,97,68,2.3,0,390,0,0,349
"Experimental behaviour of concrete-filled rectangular thin welded steel stubs (compression load case), Noureddine Ferhoune; Jahid Zeghiche, C. R. Mecanique, 2012",30,cylinder,P4/3,300,30,100,98,70,2.3,0,490,0,0,264
"矩形钢管混凝土轴压短柱承载力计算, 蒋涛; 沈之容; 余志伟, Unknown, 0",22.06,prism,HSR12-2,284.86,22.06,0,200,150,4,0,600,0,0,1423
"矩形钢管混凝土轴压短柱承载力计算, 蒋涛; 沈之容; 余志伟, Unknown, 0",22.06,prism,HSR12-3,284.86,22.06,0,300,150,4,0,600,0,0,1993
"矩形钢管混凝土轴压短柱承载力计算, 蒋涛; 沈之容; 余志伟, Unknown, 0",22.06,prism,HSR12-4,284.86,22.06,0,300,200,4,0,600,0,0,2410
"薄壁钢管混凝土柱轴心受压承载性能研究, 占美森, Unknown, 2007",9.55,cube,Z09,372.8,6.662,0,100,100,2.06,0,500,0,0,325
"薄壁钢管混凝土柱轴心受压承载性能研究, 占美森, Unknown, 2007",9.55,cube,Z10,372.8,6.662,0,100,100,2.06,0,800,0,0,295
"薄壁钢管混凝土柱轴心受压承载性能研究, 占美森, Unknown, 2007",9.55,cube,Z11,372.8,6.662,0,100,100,2.06,0,1000,0,0,293
"薄壁钢管混凝土柱轴心受压承载性能研究, 占美森, Unknown, 2007",9.55,cube,Z12,372.8,6.662,0,100,100,2.06,0,1000,0,0,320
"薄壁钢管混凝土柱轴心受压承载性能研究, 占美森, Unknown, 2007",6.68,cube,Z13,372.8,4.452,0,100,100,2.06,0,1000,0,0,267
"薄壁钢管混凝土柱轴心受压承载性能研究, 占美森, Unknown, 2007",9.55,cube,Z14,372.8,6.662,0,100,100,2.06,0,1000,0,0,386
"钢管混凝土短斜柱力学性能研究, 郭俊峰, 沈阳建筑大学硕士学位论文, 2011",74.4,cube,ir1-1,380.6,65.164,0,200,150,3.72,0,600,0,0,2895
"钢管混凝土短斜柱力学性能研究, 郭俊峰, 沈阳建筑大学硕士学位论文, 2011",74.4,cube,ir1-2,380.6,65.164,0,200,150,3.72,0,600,0,0,3003
"钢管混凝土短斜柱力学性能研究, 郭俊峰, 沈阳建筑大学硕士学位论文, 2011",74.4,cube,ir2-1,380.6,65.164,0,200,150,3.72,0,600,0,0,2870
"钢管混凝土短斜柱力学性能研究, 郭俊峰, 沈阳建筑大学硕士学位论文, 2011",74.4,cube,ir2-2,380.6,65.164,0,200,150,3.72,0,600,0,0,2705
"钢管混凝土短斜柱力学性能研究, 郭俊峰, 沈阳建筑大学硕士学位论文, 2011",74.4,cube,ir3-1,380.6,65.164,0,200,150,3.72,0,600,0,0,2773
"钢管混凝土短斜柱力学性能研究, 郭俊峰, 沈阳建筑大学硕士学位论文, 2011",74.4,cube,ir3-2,380.6,65.164,0,200,150,3.72,0,600,0,0,2698
"钢管混凝土的若干问题及异形钢管混凝土柱力学性能研究, 李小刚, Unknown, 2019",49.6,Cube 150,CFST1,243,41.696,0,300,100,6,0,2500,0,0,2213
"钢管混凝土的若干问题及异形钢管混凝土柱力学性能研究, 李小刚, Unknown, 2019",49.6,Cube 150,CFST2,243,41.696,0,300,100,6,0,2500,50,50,900
"钢管混凝土的若干问题及异形钢管混凝土柱力学性能研究, 李小刚, Unknown, 2019",49.6,Cube 150,CFST3,243,41.696,0,300,100,6,0,2500,50,50,792
"钢管混凝土的若干问题及异形钢管混凝土柱力学性能研究, 李小刚, Unknown, 2019",49.6,Cube 150,CFST4,243,41.696,0,300,100,6,0,1500,50,50,1109
"钢管混凝土的若干问题及异形钢管混凝土柱力学性能研究, 李小刚, Unknown, 2019",49.6,Cube 150,CFST5,243,41.696,0,300,100,6,0,2000,50,50,1048
"钢管混凝土的若干问题及异形钢管混凝土柱力学性能研究, 李小刚, Unknown, 2019",49.6,Cube 150,CFST6,243,41.696,0,300,100,6,0,3000,50,50,702
"钢管混凝土的若干问题及异形钢管混凝土柱力学性能研究, 李小刚, Unknown, 2019",49.6,Cube 150,CFST7,243,41.696,0,200,100,6,0,2500,50,50,613
"钢管混凝土的若干问题及异形钢管混凝土柱力学性能研究, 李小刚, Unknown, 2019",49.6,Cube 150,CFST8,243,41.696,0,250,100,6,0,2500,50,50,676
"钢管混凝土的若干问题及异形钢管混凝土柱力学性能研究, 李小刚, Unknown, 2019",49.6,Cube 150,CFST9,243,41.696,0,350,100,6,0,2500,50,50,895
"钢管混凝土的若干问题及异形钢管混凝土柱力学性能研究, 李小刚, Unknown, 2019",49.6,Cube 150,CFST10,243,41.696,0,300,100,6,0,2500,100,100,440
"钢管混凝土的若干问题及异形钢管混凝土柱力学性能研究, 李小刚, Unknown, 2019",49.6,Cube 150,CFST11,243,41.696,0,300,100,6,0,2500,150,150,311
"钢管混凝土的若干问题及异形钢管混凝土柱力学性能研究, 李小刚, Unknown, 2019",49.6,Cube 150,CFST12,243,41.696,0,300,100,6,0,2500,200,200,259
"钢管混凝土的若干问题及异形钢管混凝土柱力学性能研究, 李小刚, Unknown, 2019",40.9,Cube 150,CFT1-1,370,33.697,0,260,150,4,0,650,0,0,3740
"钢管混凝土的若干问题及异形钢管混凝土柱力学性能研究, 李小刚, Unknown, 2019",40.9,Cube 150,CFT1-2,370,33.697,0,260,150,4,0,650,0,0,3840
"钢管混凝土的若干问题及异形钢管混凝土柱力学性能研究, 李小刚, Unknown, 2019",40.9,Cube 150,CFT2-1,370,33.697,0,260,150,4,0,800,0,0,3681
"钢管混凝土的若干问题及异形钢管混凝土柱力学性能研究, 李小刚, Unknown, 2019",40.9,Cube 150,CFT2-2,370,33.697,0,260,150,4,0,800,0,0,3647
"钢管混凝土的若干问题及异形钢管混凝土柱力学性能研究, 李小刚, Unknown, 2019",40.9,Cube 150,CFT3,370,33.697,0,260,150,4,0,1040,0,0,3587
"钢管混凝土的若干问题及异形钢管混凝土柱力学性能研究, 李小刚, Unknown, 2019",40.9,Cube 150,CFT4,370,33.697,0,260,150,4,0,650,0,0,3228
"钢管混凝土的若干问题及异形钢管混凝土柱力学性能研究, 李小刚, Unknown, 2019",40.9,Cube 150,CFT5-1,375,33.697,0,320,180,5,0,650,0,0,4513
"钢管混凝土的若干问题及异形钢管混凝土柱力学性能研究, 李小刚, Unknown, 2019",40.9,Cube 150,CFT5-2,375,33.697,0,320,180,5,0,650,0,0,4790
"钢管混凝土的若干问题及异形钢管混凝土柱力学性能研究, 李小刚, Unknown, 2019",40.9,Cube 150,CFT6-1,370,33.697,0,260,150,4,0,650,0,0,3819
"钢管混凝土的若干问题及异形钢管混凝土柱力学性能研究, 李小刚, Unknown, 2019",40.9,Cube 150,CFT6-2,370,33.697,0,260,150,4,0,650,0,0,3775
"钢管混凝土的若干问题及异形钢管混凝土柱力学性能研究, 李小刚, Unknown, 2019",40.9,Cube 150,CFT7-1,375,33.697,0,320,180,5,0,650,0,0,4762
"钢管混凝土的若干问题及异形钢管混凝土柱力学性能研究, 李小刚, Unknown, 2019",40.9,Cube 150,CFT7-2,375,33.697,0,320,180,5,0,650,0,0,4783
"钢管混凝土的若干问题及异形钢管混凝土柱力学性能研究, 李小刚, Unknown, 2019",33.2,Cube 150,CFT8-1,375,26.752,0,300,130,5,0,560,0,0,2771
"钢管混凝土的若干问题及异形钢管混凝土柱力学性能研究, 李小刚, Unknown, 2019",33.2,Cube 150,CFT8-2,375,26.752,0,300,130,5,0,560,0,0,2695
"钢管混凝土的若干问题及异形钢管混凝土柱力学性能研究, 李小刚, Unknown, 2019",33.2,Cube 150,CFT9-1,375,26.752,0,280,130,5,0,560,0,0,2902
"钢管混凝土的若干问题及异形钢管混凝土柱力学性能研究, 李小刚, Unknown, 2019",33.2,Cube 150,CFT9-2,375,26.752,0,280,130,5,0,560,0,0,2840
"钢管混凝土的若干问题及异形钢管混凝土柱力学性能研究, 李小刚, Unknown, 2019",33.2,Cube 150,CFT10-1,370,26.752,0,240,130,4,0,440,0,0,2041
"钢管混凝土的若干问题及异形钢管混凝土柱力学性能研究, 李小刚, Unknown, 2019",33.2,Cube 150,CFT10-2,370,26.752,0,240,130,4,0,440,0,0,2079
"钢管混凝土的若干问题及异形钢管混凝土柱力学性能研究, 李小刚, Unknown, 2019",33.2,Cube 150,CFT11-1,370,26.752,0,220,130,4,0,440,0,0,2320
"钢管混凝土的若干问题及异形钢管混凝土柱力学性能研究, 李小刚, Unknown, 2019",33.2,Cube 150,CFT11-2,370,26.752,0,220,130,4,0,440,0,0,2248
"矩形钢管混凝土短柱受压承载力计算, 王蕾; 江雪, Unknown, 2003",36.38,cube,RC1-1,308.4,29.603,0,150,150,4,0,600,0,0,1358
"矩形钢管混凝土短柱受压承载力计算, 王蕾; 江雪, Unknown, 2003",36.38,cube,RC1-2,308.4,29.603,0,150,125,4,0,600,0,0,1092
"矩形钢管混凝土短柱受压承载力计算, 王蕾; 江雪, Unknown, 2003",36.38,cube,RC1-3,308.4,29.603,0,150,110,4,0,600,0,0,988
"矩形钢管混凝土短柱受压承载力计算, 王蕾; 江雪, Unknown, 2003",36.38,cube,RC1-4,308.4,29.603,0,150,100,4,0,600,0,0,920
"矩形钢管混凝土短柱受压承载力计算, 王蕾; 江雪, Unknown, 2003",36.38,cube,RC2-1,308.4,29.603,0,150,150,4,0,600,20,20,980
"矩形钢管混凝土短柱受压承载力计算, 王蕾; 江雪, Unknown, 2003",36.38,cube,RC2-2,308.4,29.603,0,150,125,4,0,600,20,20,898
"矩形钢管混凝土短柱受压承载力计算, 王蕾; 江雪, Unknown, 2003",36.38,cube,RC2-3,308.4,29.603,0,150,110,4,0,600,20,20,840
"矩形钢管混凝土短柱受压承载力计算, 王蕾; 江雪, Unknown, 2003",36.38,cube,RC2-4,308.4,29.603,0,150,100,4,0,600,20,20,780
"正方形断面钢管混凝土短柱轴心受压极限承载力的研究, 范重, 工程力学, 1994",28.635,cylinder,R35LB,357.747,28.635,0,199.9,199.9,5.782,0,600,0,0,2423.223
"正方形断面钢管混凝土短柱轴心受压极限承载力的研究, 范重, 工程力学, 1994",37.069,cylinder,R35MB,357.747,37.069,0,199.87,199.87,5.782,0,600,0,0,3131.263
"正方形断面钢管混凝土短柱轴心受压极限承载力的研究, 范重, 工程力学, 1994",50.897,cylinder,R35HB,357.747,50.897,0,200.14,200.14,5.782,0,600,0,0,3482.341
"正方形断面钢管混凝土短柱轴心受压极限承载力的研究, 范重, 工程力学, 1994",50.897,cylinder,R35HB',357.747,50.897,0,200.04,200.04,5.782,0,600,0,0,3523.529
"正方形断面钢管混凝土短柱轴心受压极限承载力的研究, 范重, 工程力学, 1994",29.126,cylinder,R45LB,367.946,29.126,0,250.06,250.06,5.798,0,750,0,0,3225.407
"正方形断面钢管混凝土短柱轴心受压极限承载力的研究, 范重, 工程力学, 1994",37.069,cylinder,R45MB,367.946,37.069,0,250.11,250.11,5.798,0,750,0,0,4291.39
"正方形断面钢管混凝土短柱轴心受压极限承载力的研究, 范重, 工程力学, 1994",50.897,cylinder,R45HB,367.946,50.897,0,250.21,250.21,5.798,0,750,0,0,4730.728
"正方形断面钢管混凝土短柱轴心受压极限承载力的研究, 范重, 工程力学, 1994",50.897,cylinder,R45HB',367.946,50.897,0,250.16,250.16,5.798,0,750,0,0,4757.206
"正方形断面钢管混凝土短柱轴心受压极限承载力的研究, 范重, 工程力学, 1994",29.126,cylinder,R55LB,369.417,29.126,0,250.06,250.06,4.603,0,750,0,0,2741.939
"正方形断面钢管混凝土短柱轴心受压极限承载力的研究, 范重, 工程力学, 1994",37.069,cylinder,R55MB,369.417,37.069,0,250.12,250.12,4.603,0,750,0,0,3674.552
"正方形断面钢管混凝土短柱轴心受压极限承载力的研究, 范重, 工程力学, 1994",50.897,cylinder,R55HB,369.417,50.897,0,250.06,250.06,4.603,0,750,0,0,4775.839
"正方形断面钢管混凝土短柱轴心受压极限承载力的研究, 范重, 工程力学, 1994",50.897,cylinder,R55HB',369.417,50.897,0,250.1,250.1,4.603,0,750,0,0,4380.631
"设置钢筋加劲肋的方钢管混凝土轴压短柱力学性能研究, 杨正宇, Unknown, 2008",43.7,Prism 100x100x300mm,F200-1,162,41.76,0,200,200,2,0,600,0,0,2240
"设置钢筋加劲肋的方钢管混凝土轴压短柱力学性能研究, 杨正宇, Unknown, 2008",40.4,Prism 100x100x300mm,F200-2,162,38.606,0,200,200,2,0,600,0,0,2280
"设置钢筋加劲肋的方钢管混凝土轴压短柱力学性能研究, 杨正宇, Unknown, 2008",40.4,Prism 100x100x300mm,F200-3,162,38.606,0,200,200,2,0,600,0,0,1998
"设置钢筋加劲肋的方钢管混凝土轴压短柱力学性能研究, 杨正宇, Unknown, 2008",40.4,Prism 100x100x300mm,F200-4,162,38.606,0,200,200,2,0,600,0,0,2076
"设置钢筋加劲肋的方钢管混凝土轴压短柱力学性能研究, 杨正宇, Unknown, 2008",40.4,Prism 100x100x300mm,F200-5,162,38.606,0,200,200,2,0,600,0,0,2202
"设置钢筋加劲肋的方钢管混凝土轴压短柱力学性能研究, 杨正宇, Unknown, 2008",40.4,Prism 100x100x300mm,F150-1,168,38.606,0,150,150,1.5,0,500,0,0,1153
"设置钢筋加劲肋的方钢管混凝土轴压短柱力学性能研究, 杨正宇, Unknown, 2008",40.4,Prism 100x100x300mm,F150-2,168,38.606,0,150,150,1.5,0,500,0,0,1098
"设置钢筋加劲肋的方钢管混凝土轴压短柱力学性能研究, 杨正宇, Unknown, 2008",43.7,Prism 100x100x300mm,F150-3,168,41.76,0,150,150,1.5,0,500,0,0,1320
"设置钢筋加劲肋的方钢管混凝土轴压短柱力学性能研究, 杨正宇, Unknown, 2008",40.4,Prism 100x100x300mm,F150-4,168,38.606,0,150,150,1.5,0,500,0,0,1078
"设置钢筋加劲肋的方钢管混凝土轴压短柱力学性能研究, 杨正宇, Unknown, 2008",40.4,Prism 100x100x300mm,F150-5,168,38.606,0,150,150,1.5,0,500,0,0,1208
"Behaviour of steel tubular stub and slender columns filled with concrete using recycled aggregates, E K Mohanraj; S Kandasamy; R Malathy, Journal of the South African Institution of Civil Engineering, 2011",25.03,Cube 150x150x150mm,S8-PC,260,19.554,0,72,72,2,0,900,0,0,270.8
"Behaviour of steel tubular stub and slender columns filled with concrete using recycled aggregates, E K Mohanraj; S Kandasamy; R Malathy, Journal of the South African Institution of Civil Engineering, 2011",28.14,Cube 150x150x150mm,S9-RAC,260,22.27,25,72,72,2,0,900,0,0,283.1
"Behaviour of steel tubular stub and slender columns filled with concrete using recycled aggregates, E K Mohanraj; S Kandasamy; R Malathy, Journal of the South African Institution of Civil Engineering, 2011",25.03,Cube 150x150x150mm,S11-PC,260,19.554,0,91,91,3.6,0,350,0,0,650.45
"Behaviour of steel tubular stub and slender columns filled with concrete using recycled aggregates, E K Mohanraj; S Kandasamy; R Malathy, Journal of the South African Institution of Civil Engineering, 2011",28.14,Cube 150x150x150mm,S12-RAC,260,22.27,25,91,91,3.6,0,350,0,0,689.8
"薄壁矩形钢管再生混合混凝土轴压长柱承载性能研究, 肖永良, Unknown, 2018",37.03,Cube 150,R193-1-A,385,30.189,17,150,150,3,0,1930,0,0,1124
"薄壁矩形钢管再生混合混凝土轴压长柱承载性能研究, 肖永良, Unknown, 2018",37.03,Cube 150,R120-2-A,385,30.189,17,172,132,3,0,1200,0,0,1220
"薄壁矩形钢管再生混合混凝土轴压长柱承载性能研究, 肖永良, Unknown, 2018",37.03,Cube 150,R170-2-A,385,30.189,17,172,132,3,0,1700,0,0,1178
"薄壁矩形钢管再生混合混凝土轴压长柱承载性能研究, 肖永良, Unknown, 2018",37.03,Cube 150,R220-2-A,385,30.189,17,172,132,3,0,2200,0,0,1147
"薄壁矩形钢管再生混合混凝土轴压长柱承载性能研究, 肖永良, Unknown, 2018",37.03,Cube 150,R120-2-B,385,30.189,17,172,132,4,0,1200,0,0,1517
"薄壁矩形钢管再生混合混凝土轴压长柱承载性能研究, 肖永良, Unknown, 2018",37.03,Cube 150,R170-2-B,385,30.189,17,172,132,4,0,1700,0,0,1383
"薄壁矩形钢管再生混合混凝土轴压长柱承载性能研究, 肖永良, Unknown, 2018",37.03,Cube 150,R220-2-B,385,30.189,17,172,132,4,0,2200,0,0,1278
"薄壁矩形钢管再生混合混凝土轴压长柱承载性能研究, 肖永良, Unknown, 2018",37.03,Cube 150,R110-3-A,385,30.189,17,195,122,3,0,1100,0,0,1371
"薄壁矩形钢管再生混合混凝土轴压长柱承载性能研究, 肖永良, Unknown, 2018",37.03,Cube 150,R157-3-A,385,30.189,17,195,122,3,0,1570,0,0,1238
"薄壁矩形钢管再生混合混凝土轴压长柱承载性能研究, 肖永良, Unknown, 2018",37.03,Cube 150,R203-3-A,385,30.189,17,195,122,3,0,2030,0,0,1218
"钢管砂轻混凝土轴压短柱力学性能研究, 张向冈; 邓大鹏; 杨健辉; 王俊波, Chinese Journal of Applied Mechanics, 2019",24.7,prism,S-0,268,24.7,0,150,150,3,0,450,0,0,1201
"钢管砂轻混凝土轴压短柱力学性能研究, 张向冈; 邓大鹏; 杨健辉; 王俊波, Chinese Journal of Applied Mechanics, 2019",35.9,prism,S-1,268,35.9,50,150,150,3,0,450,0,0,1165
"钢管砂轻混凝土轴压短柱力学性能研究, 张向冈; 邓大鹏; 杨健辉; 王俊波, Chinese Journal of Applied Mechanics, 2019",42.4,prism,S-2,268,42.4,100,150,150,3,0,450,0,0,1013
"方钢管橡胶混凝土短柱的轴压力学性能试验, 刘艳华; 梁力; 任庆新, Unknown, 2011",63.8,cube,sc1-1,380.6,55.028,0,200,200,3.72,0,600,0,0,3454
"方钢管橡胶混凝土短柱的轴压力学性能试验, 刘艳华; 梁力; 任庆新, Unknown, 2011",63.8,cube,sc1-2,380.6,55.028,0,200,200,3.72,0,600,0,0,3281
"方钢管橡胶混凝土短柱的轴压力学性能试验, 刘艳华; 梁力; 任庆新, Unknown, 2011",56.9,cube,sc2-1,380.6,48.511,0,200,200,3.72,0,600,0,0,3187
"方钢管橡胶混凝土短柱的轴压力学性能试验, 刘艳华; 梁力; 任庆新, Unknown, 2011",56.9,cube,sc2-2,380.6,48.511,0,200,200,3.72,0,600,0,0,3154
"方钢管橡胶混凝土短柱的轴压力学性能试验, 刘艳华; 梁力; 任庆新, Unknown, 2011",50.7,cube,sc3-1,380.6,42.717,0,200,200,3.72,0,600,0,0,2856
"方钢管橡胶混凝土短柱的轴压力学性能试验, 刘艳华; 梁力; 任庆新, Unknown, 2011",50.7,cube,sc3-2,380.6,42.717,0,200,200,3.72,0,600,0,0,2800
"方钢管橡胶混凝土短柱的轴压力学性能试验, 刘艳华; 梁力; 任庆新, Unknown, 2011",54.8,cube,sc4-1,380.6,46.542,0,200,200,3.72,0,600,0,0,2734
"方钢管橡胶混凝土短柱的轴压力学性能试验, 刘艳华; 梁力; 任庆新, Unknown, 2011",54.8,cube,sc4-2,380.6,46.542,0,200,200,3.72,0,600,0,0,3100
"Behaviour and design of rubberised concrete filled steel tubes under combined loading conditions, Minhao Dong; Mohamed Elchalakani; Ali Karrech; Mostafa Fahmi Hassanein; Tianyu Xie; Bo Yang, Thin-Walled Structures, 2019",40.8,Cylinder 100x200,CFST89 × 3.5-0-0,350,38.989,0,89,89,3.5,0,1000,0,0,816
"Behaviour and design of rubberised concrete filled steel tubes under combined loading conditions, Minhao Dong; Mohamed Elchalakani; Ali Karrech; Mostafa Fahmi Hassanein; Tianyu Xie; Bo Yang, Thin-Walled Structures, 2019",17.9,Cylinder 100x200,CFST89 × 3.5-0-15,350,17.105,15,89,89,3.5,0,1000,0,0,667
"Behaviour and design of rubberised concrete filled steel tubes under combined loading conditions, Minhao Dong; Mohamed Elchalakani; Ali Karrech; Mostafa Fahmi Hassanein; Tianyu Xie; Bo Yang, Thin-Walled Structures, 2019",9.5,Cylinder 100x200,CFST89 × 3.5-0-30,350,9.078,30,89,89,3.5,0,1000,0,0,588
"Behaviour and design of rubberised concrete filled steel tubes under combined loading conditions, Minhao Dong; Mohamed Elchalakani; Ali Karrech; Mostafa Fahmi Hassanein; Tianyu Xie; Bo Yang, Thin-Walled Structures, 2019",40.8,Cylinder 100x200,CFST89 × 3.5-22.5-0,350,38.989,0,89,89,3.5,0,1000,22.5,22.5,420
"Behaviour and design of rubberised concrete filled steel tubes under combined loading conditions, Minhao Dong; Mohamed Elchalakani; Ali Karrech; Mostafa Fahmi Hassanein; Tianyu Xie; Bo Yang, Thin-Walled Structures, 2019",17.9,Cylinder 100x200,CFST89 × 3.5-22.5-15,350,17.105,15,89,89,3.5,0,1000,22.5,22.5,344
"Behaviour and design of rubberised concrete filled steel tubes under combined loading conditions, Minhao Dong; Mohamed Elchalakani; Ali Karrech; Mostafa Fahmi Hassanein; Tianyu Xie; Bo Yang, Thin-Walled Structures, 2019",9.5,Cylinder 100x200,CFST89 × 3.5-22.5-30,350,9.078,30,89,89,3.5,0,1000,22.5,22.5,326
"Behaviour and design of rubberised concrete filled steel tubes under combined loading conditions, Minhao Dong; Mohamed Elchalakani; Ali Karrech; Mostafa Fahmi Hassanein; Tianyu Xie; Bo Yang, Thin-Walled Structures, 2019",40.8,Cylinder 100x200,CFST89 × 3.5-45-0,350,38.989,0,89,89,3.5,0,1000,45,45,302
"Behaviour and design of rubberised concrete filled steel tubes under combined loading conditions, Minhao Dong; Mohamed Elchalakani; Ali Karrech; Mostafa Fahmi Hassanein; Tianyu Xie; Bo Yang, Thin-Walled Structures, 2019",17.9,Cylinder 100x200,CFST89 × 3.5-45-15,350,17.105,15,89,89,3.5,0,1000,45,45,242
"Behaviour and design of rubberised concrete filled steel tubes under combined loading conditions, Minhao Dong; Mohamed Elchalakani; Ali Karrech; Mostafa Fahmi Hassanein; Tianyu Xie; Bo Yang, Thin-Walled Structures, 2019",9.5,Cylinder 100x200,CFST89 × 3.5-45-30,350,9.078,30,89,89,3.5,0,1000,45,45,229
"Behaviour and design of rubberised concrete filled steel tubes under combined loading conditions, Minhao Dong; Mohamed Elchalakani; Ali Karrech; Mostafa Fahmi Hassanein; Tianyu Xie; Bo Yang, Thin-Walled Structures, 2019",40.8,Cylinder 100x200,CFST100 × 3-0-0,350,38.989,0,100,100,3,0,1000,0,0,854
"Behaviour and design of rubberised concrete filled steel tubes under combined loading conditions, Minhao Dong; Mohamed Elchalakani; Ali Karrech; Mostafa Fahmi Hassanein; Tianyu Xie; Bo Yang, Thin-Walled Structures, 2019",17.9,Cylinder 100x200,CFST100 × 3-0-15,350,17.105,15,100,100,3,0,1000,0,0,641
