Repository: Serali-Nerri/xgboost

# CFST柱极限承载力预测 - XGBoost ML管道

## 项目概述

本项目是一个完整的机器学习管道，用于预测混凝土填充钢管（CFST）柱的极限承载力。采用XGBoost算法，提供从数据加载、预处理、模型训练、评估到预测的全流程解决方案。

### 核心特性

- **模块化设计**：清晰的模块分离，便于维护和扩展
- **特征工程支持**：处理无量纲参数，剔除几何参数实现多截面统一预测
- **自动化超参数优化**：集成Optuna框架进行超参数搜索，支持持久化存储和断点续训
- **智能参数加载**：自动加载最优参数，无需手动配置
- **特征选择**：迭代剔除法自动寻找最优特征子集
- **多维度评估**：集成R²、RMSE、MAE、MAPE、COV等工程指标
- **可视化分析**：提供预测散点图、特征重要性图和学习曲线
- **COV稳定性指标**：特别添加变异系数评估模型预测稳定性

---

## 环境要求

### 系统要求
- Python 3.8+
- 8GB+ RAM（推荐16GB）
- 5GB+ 可用磁盘空间

### Python依赖
- pandas &gt;= 1.5.0
- numpy &gt;= 1.23.0
- xgboost &gt;= 1.7.0
- scikit-learn &gt;= 1.2.0
- matplotlib &gt;= 3.6.0
- seaborn &gt;= 0.12.0
- optuna &gt;= 3.0.0
- joblib &gt;= 1.2.0

---

File: data/raw/all_dedup.csv (part 9 of 46)
Ref.No.,fc (MPa),type (规格备注),试件标号,fy (MPa),fcy150,R再生骨料取代率(%),b (mm),h (mm),t (mm),r0 (mm),L (mm),e1 (mm),e2 (mm),Nexp (kN)
"Behaviour and design of rubberised concrete filled steel tubes under combined loading conditions, Minhao Dong; Mohamed Elchalakani; Ali Karrech; Mostafa Fahmi Hassanein; Tianyu Xie; Bo Yang, Thin-Walled Structures, 2019",9.5,Cylinder 100x200,CFST100 × 3-0-30,350,9.078,30,100,100,3,0,1000,0,0,549
"Behaviour and design of rubberised concrete filled steel tubes under combined loading conditions, Minhao Dong; Mohamed Elchalakani; Ali Karrech; Mostafa Fahmi Hassanein; Tianyu Xie; Bo Yang, Thin-Walled Structures, 2019",40.8,Cylinder 100x200,CFST100 × 3-25-0,350,38.989,0,100,100,3,0,1000,25,25,492
"Behaviour and design of rubberised concrete filled steel tubes under combined loading conditions, Minhao Dong; Mohamed Elchalakani; Ali Karrech; Mostafa Fahmi Hassanein; Tianyu Xie; Bo Yang, Thin-Walled Structures, 2019",17.9,Cylinder 100x200,CFST100 × 3-25-15,350,17.105,15,100,100,3,0,1000,25,25,345
"Behaviour and design of rubberised concrete filled steel tubes under combined loading conditions, Minhao Dong; Mohamed Elchalakani; Ali Karrech; Mostafa Fahmi Hassanein; Tianyu Xie; Bo Yang, Thin-Walled Structures, 2019",9.5,Cylinder 100x200,CFST100 × 3-25-30,350,9.078,30,100,100,3,0,1000,25,25,309
"Behaviour and design of rubberised concrete filled steel tubes under combined loading conditions, Minhao Dong; Mohamed Elchalakani; Ali Karrech; Mostafa Fahmi Hassanein; Tianyu Xie; Bo Yang, Thin-Walled Structures, 2019",40.8,Cylinder 100x200,CFST100 × 3-50-0,350,38.989,0,100,100,3,0,1000,50,50,319
"Behaviour and design of rubberised concrete filled steel tubes under combined loading conditions, Minhao Dong; Mohamed Elchalakani; Ali Karrech; Mostafa Fahmi Hassanein; Tianyu Xie; Bo Yang, Thin-Walled Structures, 2019",17.9,Cylinder 100x200,CFST100 × 3-50-15,350,17.105,15,100,100,3,0,1000,50,50,259
"Behaviour and design of rubberised concrete filled steel tubes under combined loading conditions, Minhao Dong; Mohamed Elchalakani; Ali Karrech; Mostafa Fahmi Hassanein; Tianyu Xie; Bo Yang, Thin-Walled Structures, 2019",9.5,Cylinder 100x200,CFST100 × 3-50-30,350,9.078,30,100,100,3,0,1000,50,50,235
"STRENGTH OF CONCRETE FILLED STEEL BOX COLUMNNS INCORPORATING LOCAL BUCKLING, Brian Uy, Journal of Structural Engineering, 2000",50,cylinder,HS1,300,50,0,126,126,3,0,360,0,0,1114
"STRENGTH OF CONCRETE FILLED STEEL BOX COLUMNNS INCORPORATING LOCAL BUCKLING, Brian Uy, Journal of Structural Engineering, 2000",50,cylinder,HS2,300,50,0,126,126,3,0,360,19.98,19.98,996
"STRENGTH OF CONCRETE FILLED STEEL BOX COLUMNNS INCORPORATING LOCAL BUCKLING, Brian Uy, Journal of Structural Engineering, 2000",50,cylinder,HS3,300,50,0,126,126,3,0,360,40.054,40.054,739
"STRENGTH OF CONCRETE FILLED STEEL BOX COLUMNNS INCORPORATING LOCAL BUCKLING, Brian Uy, Journal of Structural Engineering, 2000",50,cylinder,HS4,300,50,0,126,126,3,0,360,50.081,50.081,619
"STRENGTH OF CONCRETE FILLED STEEL BOX COLUMNNS INCORPORATING LOCAL BUCKLING, Brian Uy, Journal of Structural Engineering, 2000",50,cylinder,HS5,300,50,0,126,126,3,0,360,0,0,454
"STRENGTH OF CONCRETE FILLED STEEL BOX COLUMNNS INCORPORATING LOCAL BUCKLING, Brian Uy, Journal of Structural Engineering, 2000",50,cylinder,HS7,300,50,0,156,156,3,0,450,0,0,1708
"STRENGTH OF CONCRETE FILLED STEEL BOX COLUMNNS INCORPORATING LOCAL BUCKLING, Brian Uy, Journal of Structural Engineering, 2000",50,cylinder,HS8,300,50,0,156,156,3,0,450,25.035,25.035,1426
"STRENGTH OF CONCRETE FILLED STEEL BOX COLUMNNS INCORPORATING LOCAL BUCKLING, Brian Uy, Journal of Structural Engineering, 2000",50,cylinder,HS9,300,50,0,156,156,3,0,450,50.042,50.042,1203
"STRENGTH OF CONCRETE FILLED STEEL BOX COLUMNNS INCORPORATING LOCAL BUCKLING, Brian Uy, Journal of Structural Engineering, 2000",50,cylinder,HS10,300,50,0,156,156,3,0,450,59.958,59.958,959
"STRENGTH OF CONCRETE FILLED STEEL BOX COLUMNNS INCORPORATING LOCAL BUCKLING, Brian Uy, Journal of Structural Engineering, 2000",50,cylinder,HS11,300,50,0,156,156,3,0,450,0,0,490
"STRENGTH OF CONCRETE FILLED STEEL BOX COLUMNNS INCORPORATING LOCAL BUCKLING, Brian Uy, Journal of Structural Engineering, 2000",32,cylinder,NS1,300,32,0,186,186,3,0,540,0,0,1555
"STRENGTH OF CONCRETE FILLED STEEL BOX COLUMNNS INCORPORATING LOCAL BUCKLING, Brian Uy, Journal of Structural Engineering, 2000",32,cylinder,NS2,300,32,0,186,186,3,0,540,37.044,37.044,1069
"STRENGTH OF CONCRETE FILLED STEEL BOX COLUMNNS INCORPORATING LOCAL BUCKLING, Brian Uy, Journal of Structural Engineering, 2000",32,cylinder,NS3,300,32,0,186,186,3,0,540,55.958,55.958,1133
"STRENGTH OF CONCRETE FILLED STEEL BOX COLUMNNS INCORPORATING LOCAL BUCKLING, Brian Uy, Journal of Structural Engineering, 2000",32,cylinder,NS4,300,32,0,186,186,3,0,540,84.022,84.022,895
"STRENGTH OF CONCRETE FILLED STEEL BOX COLUMNNS INCORPORATING LOCAL BUCKLING, Brian Uy, Journal of Structural Engineering, 2000",32,cylinder,NS5,300,32,0,186,186,3,0,540,0,0,517
"STRENGTH OF CONCRETE FILLED STEEL BOX COLUMNNS INCORPORATING LOCAL BUCKLING, Brian Uy, Journal of Structural Engineering, 2000",38,cylinder,NS7,300,38,0,246,246,3,0,720,0,0,3095
"STRENGTH OF CONCRETE FILLED STEEL BOX COLUMNNS INCORPORATING LOCAL BUCKLING, Brian Uy, Journal of Structural Engineering, 2000",38,cylinder,NS8,300,38,0,246,246,3,0,720,47.982,47.982,2255
"STRENGTH OF CONCRETE FILLED STEEL BOX COLUMNNS INCORPORATING LOCAL BUCKLING, Brian Uy, Journal of Structural Engineering, 2000",38,cylinder,NS9,300,38,0,246,246,3,0,720,74,74,1900
"STRENGTH OF CONCRETE FILLED STEEL BOX COLUMNNS INCORPORATING LOCAL BUCKLING, Brian Uy, Journal of Structural Engineering, 2000",38,cylinder,NS10,300,38,0,246,246,3,0,720,100,100,1279
"STRENGTH OF CONCRETE FILLED STEEL BOX COLUMNNS INCORPORATING LOCAL BUCKLING, Brian Uy, Journal of Structural Engineering, 2000",38,cylinder,NS11,300,38,0,246,246,3,0,720,0,0,563
"STRENGTH OF CONCRETE FILLED STEEL BOX COLUMNNS INCORPORATING LOCAL BUCKLING, Brian Uy, Journal of Structural Engineering, 2000",38,cylinder,NS13,300,38,0,306,306,3,0,900,0,0,4000
"STRENGTH OF CONCRETE FILLED STEEL BOX COLUMNNS INCORPORATING LOCAL BUCKLING, Brian Uy, Journal of Structural Engineering, 2000",38,cylinder,NS14,300,38,0,306,306,3,0,900,0,0,4253
"STRENGTH OF CONCRETE FILLED STEEL BOX COLUMNNS INCORPORATING LOCAL BUCKLING, Brian Uy, Journal of Structural Engineering, 2000",38,cylinder,NS15,300,38,0,306,306,3,0,900,0,0,4495
"STRENGTH OF CONCRETE FILLED STEEL BOX COLUMNNS INCORPORATING LOCAL BUCKLING, Brian Uy, Journal of Structural Engineering, 2000",38,cylinder,NS16,300,38,0,306,306,3,0,900,0,0,4581
"STRENGTH OF CONCRETE FILLED STEEL BOX COLUMNNS INCORPORATING LOCAL BUCKLING, Brian Uy, Journal of Structural Engineering, 2000",38,cylinder,NS17,300,38,0,306,306,3,0,900,0,0,622
"Hybrid fiber reinforced concrete-filled square stub columns under axial compression, Soner Guler; Demet Yavuz; Muhammet Aydin, Engineering Structures, 2019",35.6,Cube 150,AL-C30-P-2MM,168,28.901,0,100.14,100.14,2.02,0,1000,0,0,310.78
"Hybrid fiber reinforced concrete-filled square stub columns under axial compression, Soner Guler; Demet Yavuz; Muhammet Aydin, Engineering Structures, 2019",36.3,Cube 150,AL-C30-2MM-St0.5%,168,29.531,0,100.14,100.14,2.02,0,1000,0,0,326.96
"Hybrid fiber reinforced concrete-filled square stub columns under axial compression, Soner Guler; Demet Yavuz; Muhammet Aydin, Engineering Structures, 2019",38.1,Cube 150,AL-C30-2MM-St1.5%,168,31.156,0,100.14,100.14,2.02,0,1000,0,0,329.96
"Hybrid fiber reinforced concrete-filled square stub columns under axial compression, Soner Guler; Demet Yavuz; Muhammet Aydin, Engineering Structures, 2019",37.8,Cube 150,AL-C30-2MM-Hy0.5%,168,30.884,0,100.14,100.14,2.02,0,1000,0,0,332.58
"Hybrid fiber reinforced concrete-filled square stub columns under axial compression, Soner Guler; Demet Yavuz; Muhammet Aydin, Engineering Structures, 2019",41.2,Cube 150,AL-C30-2MM-Hy1.5%,168,33.971,0,100.14,100.14,2.02,0,1000,0,0,335.58
"Hybrid fiber reinforced concrete-filled square stub columns under axial compression, Soner Guler; Demet Yavuz; Muhammet Aydin, Engineering Structures, 2019",35.6,Cube 150,AL-C30-P-3MM,156,28.901,0,100.12,100.12,3.04,0,1000,0,0,450.67
"Hybrid fiber reinforced concrete-filled square stub columns under axial compression, Soner Guler; Demet Yavuz; Muhammet Aydin, Engineering Structures, 2019",36.3,Cube 150,AL-C30-3MM-St0.5%,156,29.531,0,100.12,100.12,3.04,0,1000,0,0,462.67
"Hybrid fiber reinforced concrete-filled square stub columns under axial compression, Soner Guler; Demet Yavuz; Muhammet Aydin, Engineering Structures, 2019",38.1,Cube 150,AL-C30-3MM-St1.5%,156,31.156,0,100.12,100.12,3.04,0,1000,0,0,459.67
"Hybrid fiber reinforced concrete-filled square stub columns under axial compression, Soner Guler; Demet Yavuz; Muhammet Aydin, Engineering Structures, 2019",37.8,Cube 150,AL-C30-3MM-Hy0.5%,156,30.884,0,100.12,100.12,3.04,0,1000,0,0,469.95
"Hybrid fiber reinforced concrete-filled square stub columns under axial compression, Soner Guler; Demet Yavuz; Muhammet Aydin, Engineering Structures, 2019",41.2,Cube 150,AL-C30-3MM-Hy1.5%,156,33.971,0,100.12,100.12,3.04,0,1000,0,0,470.93
"Hybrid fiber reinforced concrete-filled square stub columns under axial compression, Soner Guler; Demet Yavuz; Muhammet Aydin, Engineering Structures, 2019",35.6,Cube 150,AL-C30-P-4MM,162,28.901,0,100.21,100.21,4.03,0,1000,0,0,535.02
"Hybrid fiber reinforced concrete-filled square stub columns under axial compression, Soner Guler; Demet Yavuz; Muhammet Aydin, Engineering Structures, 2019",36.3,Cube 150,AL-C30-4MM-St0.5%,162,29.531,0,100.21,100.21,4.03,0,1000,0,0,551.57
"Hybrid fiber reinforced concrete-filled square stub columns under axial compression, Soner Guler; Demet Yavuz; Muhammet Aydin, Engineering Structures, 2019",38.1,Cube 150,AL-C30-4MM-St1.5%,162,31.156,0,100.21,100.21,4.03,0,1000,0,0,545.74
"Hybrid fiber reinforced concrete-filled square stub columns under axial compression, Soner Guler; Demet Yavuz; Muhammet Aydin, Engineering Structures, 2019",37.8,Cube 150,AL-C30-4MM-Hy0.5%,162,30.884,0,100.21,100.21,4.03,0,1000,0,0,553.14
"Hybrid fiber reinforced concrete-filled square stub columns under axial compression, Soner Guler; Demet Yavuz; Muhammet Aydin, Engineering Structures, 2019",41.2,Cube 150,AL-C30-4MM-Hy1.5%,162,33.971,0,100.21,100.21,4.03,0,1000,0,0,555.14
"Hybrid fiber reinforced concrete-filled square stub columns under axial compression, Soner Guler; Demet Yavuz; Muhammet Aydin, Engineering Structures, 2019",35.6,Cube 150,CS-C30-P-2MM,230,28.901,0,100.06,100.06,2.05,0,1000,0,0,500.28
"Hybrid fiber reinforced concrete-filled square stub columns under axial compression, Soner Guler; Demet Yavuz; Muhammet Aydin, Engineering Structures, 2019",36.3,Cube 150,CS-C30-2MM-St0.5%,230,29.531,0,100.06,100.06,2.05,0,1000,0,0,510.44
"Hybrid fiber reinforced concrete-filled square stub columns under axial compression, Soner Guler; Demet Yavuz; Muhammet Aydin, Engineering Structures, 2019",38.1,Cube 150,CS-C30-2MM-St1.5%,230,31.156,0,100.06,100.06,2.05,0,1000,0,0,517.65
"Hybrid fiber reinforced concrete-filled square stub columns under axial compression, Soner Guler; Demet Yavuz; Muhammet Aydin, Engineering Structures, 2019",37.8,Cube 150,CS-C30-2MM-Hy0.5%,230,30.884,0,100.06,100.06,2.05,0,1000,0,0,524.94
"Hybrid fiber reinforced concrete-filled square stub columns under axial compression, Soner Guler; Demet Yavuz; Muhammet Aydin, Engineering Structures, 2019",41.2,Cube 150,CS-C30-2MM-Hy1.5%,230,33.971,0,100.06,100.06,2.05,0,1000,0,0,531.3
"Hybrid fiber reinforced concrete-filled square stub columns under axial compression, Soner Guler; Demet Yavuz; Muhammet Aydin, Engineering Structures, 2019",35.6,Cube 150,CS-C30-P-3MM,227,28.901,0,100.11,100.11,3.04,0,1000,0,0,552.45
"Hybrid fiber reinforced concrete-filled square stub columns under axial compression, Soner Guler; Demet Yavuz; Muhammet Aydin, Engineering Structures, 2019",36.3,Cube 150,CS-C30-3MM-St0.5%,227,29.531,0,100.11,100.11,3.04,0,1000,0,0,561.7
"Hybrid fiber reinforced concrete-filled square stub columns under axial compression, Soner Guler; Demet Yavuz; Muhammet Aydin, Engineering Structures, 2019",38.1,Cube 150,CS-C30-3MM-St1.5%,227,31.156,0,100.11,100.11,3.04,0,1000,0,0,569.01
"Hybrid fiber reinforced concrete-filled square stub columns under axial compression, Soner Guler; Demet Yavuz; Muhammet Aydin, Engineering Structures, 2019",37.8,Cube 150,CS-C30-3MM-Hy0.5%,227,30.884,0,100.11,100.11,3.04,0,1000,0,0,575.4
"Hybrid fiber reinforced concrete-filled square stub columns under axial compression, Soner Guler; Demet Yavuz; Muhammet Aydin, Engineering Structures, 2019",41.2,Cube 150,CS-C30-3MM-Hy1.5%,227,33.971,0,100.11,100.11,3.04,0,1000,0,0,582.87
"Hybrid fiber reinforced concrete-filled square stub columns under axial compression, Soner Guler; Demet Yavuz; Muhammet Aydin, Engineering Structures, 2019",35.6,Cube 150,CS-C30-P-4MM,234,28.901,0,100.18,100.18,4.06,0,1000,0,0,712.7
"Hybrid fiber reinforced concrete-filled square stub columns under axial compression, Soner Guler; Demet Yavuz; Muhammet Aydin, Engineering Structures, 2019",36.3,Cube 150,CS-C30-4MM-St0.5%,234,29.531,0,100.18,100.18,4.06,0,1000,0,0,719.01
"Hybrid fiber reinforced concrete-filled square stub columns under axial compression, Soner Guler; Demet Yavuz; Muhammet Aydin, Engineering Structures, 2019",38.1,Cube 150,CS-C30-4MM-St1.5%,234,31.156,0,100.18,100.18,4.06,0,1000,0,0,725.24
"Hybrid fiber reinforced concrete-filled square stub columns under axial compression, Soner Guler; Demet Yavuz; Muhammet Aydin, Engineering Structures, 2019",37.8,Cube 150,CS-C30-4MM-Hy0.5%,234,30.884,0,100.18,100.18,4.06,0,1000,0,0,772.07
"Hybrid fiber reinforced concrete-filled square stub columns under axial compression, Soner Guler; Demet Yavuz; Muhammet Aydin, Engineering Structures, 2019",41.2,Cube 150,CS-C30-4MM-Hy1.5%,234,33.971,0,100.18,100.18,4.06,0,1000,0,0,799.19
"Hybrid fiber reinforced concrete-filled square stub columns under axial compression, Soner Guler; Demet Yavuz; Muhammet Aydin, Engineering Structures, 2019",35.6,Cube 150,SS-C30-P-2MM,282,28.901,0,100.02,100.02,2.03,0,1000,0,0,591.63
"Hybrid fiber reinforced concrete-filled square stub columns under axial compression, Soner Guler; Demet Yavuz; Muhammet Aydin, Engineering Structures, 2019",36.3,Cube 150,SS-C30-2MM-St0.5%,282,29.531,0,100.02,100.02,2.03,0,1000,0,0,598.94
"Hybrid fiber reinforced concrete-filled square stub columns under axial compression, Soner Guler; Demet Yavuz; Muhammet Aydin, Engineering Structures, 2019",38.1,Cube 150,SS-C30-2MM-St1.5%,282,31.156,0,100.02,100.02,2.03,0,1000,0,0,605.33
"Hybrid fiber reinforced concrete-filled square stub columns under axial compression, Soner Guler; Demet Yavuz; Muhammet Aydin, Engineering Structures, 2019",37.8,Cube 150,SS-C30-2MM-Hy0.5%,282,30.884,0,100.02,100.02,2.03,0,1000,0,0,611.79
"Hybrid fiber reinforced concrete-filled square stub columns under axial compression, Soner Guler; Demet Yavuz; Muhammet Aydin, Engineering Structures, 2019",41.2,Cube 150,SS-C30-2MM-Hy1.5%,282,33.971,0,100.02,100.02,2.03,0,1000,0,0,619.33
"Hybrid fiber reinforced concrete-filled square stub columns under axial compression, Soner Guler; Demet Yavuz; Muhammet Aydin, Engineering Structures, 2019",35.6,Cube 150,SS-C30-P-3MM,276,28.901,0,100.05,100.05,3.01,0,1000,0,0,662.6
"Hybrid fiber reinforced concrete-filled square stub columns under axial compression, Soner Guler; Demet Yavuz; Muhammet Aydin, Engineering Structures, 2019",36.3,Cube 150,SS-C30-3MM-St0.5%,276,29.531,0,100.05,100.05,3.01,0,1000,0,0,669.74
"Hybrid fiber reinforced concrete-filled square stub columns under axial compression, Soner Guler; Demet Yavuz; Muhammet Aydin, Engineering Structures, 2019",38.1,Cube 150,SS-C30-3MM-St1.5%,276,31.156,0,100.05,100.05,3.01,0,1000,0,0,674.04
"Hybrid fiber reinforced concrete-filled square stub columns under axial compression, Soner Guler; Demet Yavuz; Muhammet Aydin, Engineering Structures, 2019",37.8,Cube 150,SS-C30-3MM-Hy0.5%,276,30.884,0,100.05,100.05,3.01,0,1000,0,0,681.52
"Hybrid fiber reinforced concrete-filled square stub columns under axial compression, Soner Guler; Demet Yavuz; Muhammet Aydin, Engineering Structures, 2019",41.2,Cube 150,SS-C30-3MM-Hy1.5%,276,33.971,0,100.05,100.05,3.01,0,1000,0,0,690.17
"Hybrid fiber reinforced concrete-filled square stub columns under axial compression, Soner Guler; Demet Yavuz; Muhammet Aydin, Engineering Structures, 2019",35.6,Cube 150,SS-C30-P-4MM,290,28.901,0,100.12,100.12,4.06,0,1000,0,0,834.22
"Hybrid fiber reinforced concrete-filled square stub columns under axial compression, Soner Guler; Demet Yavuz; Muhammet Aydin, Engineering Structures, 2019",36.3,Cube 150,SS-C30-4MM-St0.5%,290,29.531,0,100.12,100.12,4.06,0,1000,0,0,839.06
"Hybrid fiber reinforced concrete-filled square stub columns under axial compression, Soner Guler; Demet Yavuz; Muhammet Aydin, Engineering Structures, 2019",38.1,Cube 150,SS-C30-4MM-St1.5%,290,31.156,0,100.12,100.12,4.06,0,1000,0,0,845.12
"Hybrid fiber reinforced concrete-filled square stub columns under axial compression, Soner Guler; Demet Yavuz; Muhammet Aydin, Engineering Structures, 2019",37.8,Cube 150,SS-C30-4MM-Hy0.5%,290,30.884,0,100.12,100.12,4.06,0,1000,0,0,882.4
"Hybrid fiber reinforced concrete-filled square stub columns under axial compression, Soner Guler; Demet Yavuz; Muhammet Aydin, Engineering Structures, 2019",41.2,Cube 150,SS-C30-4MM-Hy1.5%,290,33.971,0,100.12,100.12,4.06,0,1000,0,0,929.9
"Hybrid fiber reinforced concrete-filled square stub columns under axial compression, Soner Guler; Demet Yavuz; Muhammet Aydin, Engineering Structures, 2019",74.8,Cube 150,AL-C70-P-2MM,168,65.549,0,100.14,100.14,2.02,0,1000,0,0,503.65
"Hybrid fiber reinforced concrete-filled square stub columns under axial compression, Soner Guler; Demet Yavuz; Muhammet Aydin, Engineering Structures, 2019",75.2,Cube 150,AL-C70-2MM-St0.5%,168,65.935,0,100.14,100.14,2.02,0,1000,0,0,508.54
"Hybrid fiber reinforced concrete-filled square stub columns under axial compression, Soner Guler; Demet Yavuz; Muhammet Aydin, Engineering Structures, 2019",77.4,Cube 150,AL-C70-2MM-St1.5%,168,68.058,0,100.14,100.14,2.02,0,1000,0,0,513.574
"Hybrid fiber reinforced concrete-filled square stub columns under axial compression, Soner Guler; Demet Yavuz; Muhammet Aydin, Engineering Structures, 2019",76.8,Cube 150,AL-C70-2MM-Hy0.5%,168,67.478,0,100.14,100.14,2.02,0,1000,0,0,518.54
"Hybrid fiber reinforced concrete-filled square stub columns under axial compression, Soner Guler; Demet Yavuz; Muhammet Aydin, Engineering Structures, 2019",78.9,Cube 150,AL-C70-2MM-Hy1.5%,168,69.508,0,100.14,100.14,2.02,0,1000,0,0,520.41
"Hybrid fiber reinforced concrete-filled square stub columns under axial compression, Soner Guler; Demet Yavuz; Muhammet Aydin, Engineering Structures, 2019",74.8,Cube 150,AL-C70-P-3MM,156,65.549,0,100.12,100.12,3.04,0,1000,0,0,558.41
"Hybrid fiber reinforced concrete-filled square stub columns under axial compression, Soner Guler; Demet Yavuz; Muhammet Aydin, Engineering Structures, 2019",75.2,Cube 150,AL-C70-3MM-St0.5%,156,65.935,0,100.12,100.12,3.04,0,1000,0,0,562.41
"Hybrid fiber reinforced concrete-filled square stub columns under axial compression, Soner Guler; Demet Yavuz; Muhammet Aydin, Engineering Structures, 2019",77.4,Cube 150,AL-C70-3MM-St1.5%,156,68.058,0,100.12,100.12,3.04,0,1000,0,0,566.17
"Hybrid fiber reinforced concrete-filled square stub columns under axial compression, Soner Guler; Demet Yavuz; Muhammet Aydin, Engineering Structures, 2019",76.8,Cube 150,AL-C70-3MM-Hy0.5%,156,67.478,0,100.12,100.12,3.04,0,1000,0,0,571.23
"Hybrid fiber reinforced concrete-filled square stub columns under axial compression, Soner Guler; Demet Yavuz; Muhammet Aydin, Engineering Structures, 2019",78.9,Cube 150,AL-C70-3MM-Hy1.5%,156,69.508,0,100.12,100.12,3.04,0,1000,0,0,579.37
"Hybrid fiber reinforced concrete-filled square stub columns under axial compression, Soner Guler; Demet Yavuz; Muhammet Aydin, Engineering Structures, 2019",74.8,Cube 150,AL-C70-P-4MM,162,65.549,0,100.21,100.21,4.03,0,1000,0,0,601.41
"Hybrid fiber reinforced concrete-filled square stub columns under axial compression, Soner Guler; Demet Yavuz; Muhammet Aydin, Engineering Structures, 2019",75.2,Cube 150,AL-C70-4MM-St0.5%,162,65.935,0,100.21,100.21,4.03,0,1000,0,0,608.74
"Hybrid fiber reinforced concrete-filled square stub columns under axial compression, Soner Guler; Demet Yavuz; Muhammet Aydin, Engineering Structures, 2019",77.4,Cube 150,AL-C70-4MM-St1.5%,162,68.058,0,100.21,100.21,4.03,0,1000,0,0,612.96
"Hybrid fiber reinforced concrete-filled square stub columns under axial compression, Soner Guler; Demet Yavuz; Muhammet Aydin, Engineering Structures, 2019",76.8,Cube 150,AL-C70-4MM-Hy0.5%,162,67.478,0,100.21,100.21,4.03,0,1000,0,0,620.22
"Hybrid fiber reinforced concrete-filled square stub columns under axial compression, Soner Guler; Demet Yavuz; Muhammet Aydin, Engineering Structures, 2019",78.9,Cube 150,AL-C70-4MM-Hy1.5%,162,69.508,0,100.21,100.21,4.03,0,1000,0,0,623.63
"Hybrid fiber reinforced concrete-filled square stub columns under axial compression, Soner Guler; Demet Yavuz; Muhammet Aydin, Engineering Structures, 2019",74.8,Cube 150,CS-C70-P-2MM,230,65.549,0,100.06,100.06,2.05,0,1000,0,0,800.65
"Hybrid fiber reinforced concrete-filled square stub columns under axial compression, Soner Guler; Demet Yavuz; Muhammet Aydin, Engineering Structures, 2019",75.2,Cube 150,CS-C70-2MM-St0.5%,230,65.935,0,100.06,100.06,2.05,0,1000,0,0,808.98
"Hybrid fiber reinforced concrete-filled square stub columns under axial compression, Soner Guler; Demet Yavuz; Muhammet Aydin, Engineering Structures, 2019",77.4,Cube 150,CS-C70-2MM-St1.5%,230,68.058,0,100.06,100.06,2.05,0,1000,0,0,815.34
"Hybrid fiber reinforced concrete-filled square stub columns under axial compression, Soner Guler; Demet Yavuz; Muhammet Aydin, Engineering Structures, 2019",76.8,Cube 150,CS-C70-2MM-Hy0.5%,230,67.478,0,100.06,100.06,2.05,0,1000,0,0,821.72
"Hybrid fiber reinforced concrete-filled square stub columns under axial compression, Soner Guler; Demet Yavuz; Muhammet Aydin, Engineering Structures, 2019",78.9,Cube 150,CS-C70-2MM-Hy1.5%,230,69.508,0,100.06,100.06,2.05,0,1000,0,0,827.13
"Hybrid fiber reinforced concrete-filled square stub columns under axial compression, Soner Guler; Demet Yavuz; Muhammet Aydin, Engineering Structures, 2019",74.8,Cube 150,CS-C70-P-3MM,227,65.549,0,100.11,100.11,3.04,0,1000,0,0,900.8
"Hybrid fiber reinforced concrete-filled square stub columns under axial compression, Soner Guler; Demet Yavuz; Muhammet Aydin, Engineering Structures, 2019",75.2,Cube 150,CS-C70-3MM-St0.5%,227,65.935,0,100.11,100.11,3.04,0,1000,0,0,907.17
"Hybrid fiber reinforced concrete-filled square stub columns under axial compression, Soner Guler; Demet Yavuz; Muhammet Aydin, Engineering Structures, 2019",77.4,Cube 150,CS-C70-3MM-St1.5%,227,68.058,0,100.11,100.11,3.04,0,1000,0,0,914.57
"Hybrid fiber reinforced concrete-filled square stub columns under axial compression, Soner Guler; Demet Yavuz; Muhammet Aydin, Engineering Structures, 2019",76.8,Cube 150,CS-C70-3MM-Hy0.5%,227,67.478,0,100.11,100.11,3.04,0,1000,0,0,919
"Hybrid fiber reinforced concrete-filled square stub columns under axial compression, Soner Guler; Demet Yavuz; Muhammet Aydin, Engineering Structures, 2019",78.9,Cube 150,CS-C70-3MM-Hy1.5%,227,69.508,0,100.11,100.11,3.04,0,1000,0,0,924.45
"Hybrid fiber reinforced concrete-filled square stub columns under axial compression, Soner Guler; Demet Yavuz; Muhammet Aydin, Engineering Structures, 2019",74.8,Cube 150,CS-C70-P-4MM,234,65.549,0,100.18,100.18,4.06,0,1000,0,0,1003.01
"Hybrid fiber reinforced concrete-filled square stub columns under axial compression, Soner Guler; Demet Yavuz; Muhammet Aydin, Engineering Structures, 2019",75.2,Cube 150,CS-C70-4MM-St0.5%,234,65.935,0,100.18,100.18,4.06,0,1000,0,0,1010.93
"Hybrid fiber reinforced concrete-filled square stub columns under axial compression, Soner Guler; Demet Yavuz; Muhammet Aydin, Engineering Structures, 2019",77.4,Cube 150,CS-C70-4MM-St1.5%,234,68.058,0,100.18,100.18,4.06,0,1000,0,0,1018.89
"Hybrid fiber reinforced concrete-filled square stub columns under axial compression, Soner Guler; Demet Yavuz; Muhammet Aydin, Engineering Structures, 2019",76.8,Cube 150,CS-C70-4MM-Hy0.5%,234,67.478,0,100.18,100.18,4.06,0,1000,0,0,1094.89
"Hybrid fiber reinforced concrete-filled square stub columns under axial compression, Soner Guler; Demet Yavuz; Muhammet Aydin, Engineering Structures, 2019",78.9,Cube 150,CS-C70-4MM-Hy1.5%,234,69.508,0,100.18,100.18,4.06,0,1000,0,0,1141.95
"Hybrid fiber reinforced concrete-filled square stub columns under axial compression, Soner Guler; Demet Yavuz; Muhammet Aydin, Engineering Structures, 2019",74.8,Cube 150,SS-C70-P-2MM,282,65.549,0,100.02,100.02,2.03,0,1000,0,0,884.26
"Hybrid fiber reinforced concrete-filled square stub columns under axial compression, Soner Guler; Demet Yavuz; Muhammet Aydin, Engineering Structures, 2019",75.2,Cube 150,SS-C70-2MM-St0.5%,282,65.935,0,100.02,100.02,2.03,0,1000,0,0,889.18
"Hybrid fiber reinforced concrete-filled square stub columns under axial compression, Soner Guler; Demet Yavuz; Muhammet Aydin, Engineering Structures, 2019",77.4,Cube 150,SS-C70-2MM-St1.5%,282,68.058,0,100.02,100.02,2.03,0,1000,0,0,895.41
"Hybrid fiber reinforced concrete-filled square stub columns under axial compression, Soner Guler; Demet Yavuz; Muhammet Aydin, Engineering Structures, 2019",76.8,Cube 150,SS-C70-2MM-Hy0.5%,282,67.478,0,100.02,100.02,2.03,0,1000,0,0,902.93
"Hybrid fiber reinforced concrete-filled square stub columns under axial compression, Soner Guler; Demet Yavuz; Muhammet Aydin, Engineering Structures, 2019",78.9,Cube 150,SS-C70-2MM-Hy1.5%,282,69.508,0,100.02,100.02,2.03,0,1000,0,0,909.77
"Hybrid fiber reinforced concrete-filled square stub columns under axial compression, Soner Guler; Demet Yavuz; Muhammet Aydin, Engineering Structures, 2019",74.8,Cube 150,SS-C70-P-3MM,276,65.549,0,100.05,100.05,3.01,0,1000,0,0,1023.74
"Hybrid fiber reinforced concrete-filled square stub columns under axial compression, Soner Guler; Demet Yavuz; Muhammet Aydin, Engineering Structures, 2019",75.2,Cube 150,SS-C70-3MM-St0.5%,276,65.935,0,100.05,100.05,3.01,0,1000,0,0,1028.05
"Hybrid fiber reinforced concrete-filled square stub columns under axial compression, Soner Guler; Demet Yavuz; Muhammet Aydin, Engineering Structures, 2019",77.4,Cube 150,SS-C70-3MM-St1.5%,276,68.058,0,100.05,100.05,3.01,0,1000,0,0,1034.52
"Hybrid fiber reinforced concrete-filled square stub columns under axial compression, Soner Guler; Demet Yavuz; Muhammet Aydin, Engineering Structures, 2019",76.8,Cube 150,SS-C70-3MM-Hy0.5%,276,67.478,0,100.05,100.05,3.01,0,1000,0,0,1040.17
"Hybrid fiber reinforced concrete-filled square stub columns under axial compression, Soner Guler; Demet Yavuz; Muhammet Aydin, Engineering Structures, 2019",78.9,Cube 150,SS-C70-3MM-Hy1.5%,276,69.508,0,100.05,100.05,3.01,0,1000,0,0,1047.99
"Hybrid fiber reinforced concrete-filled square stub columns under axial compression, Soner Guler; Demet Yavuz; Muhammet Aydin, Engineering Structures, 2019",74.8,Cube 150,SS-C70-P-4MM,290,65.549,0,100.12,100.12,4.06,0,1000,0,0,1131.82
"Hybrid fiber reinforced concrete-filled square stub columns under axial compression, Soner Guler; Demet Yavuz; Muhammet Aydin, Engineering Structures, 2019",75.2,Cube 150,SS-C70-4MM-St0.5%,290,65.935,0,100.12,100.12,4.06,0,1000,0,0,1138.66
"Hybrid fiber reinforced concrete-filled square stub columns under axial compression, Soner Guler; Demet Yavuz; Muhammet Aydin, Engineering Structures, 2019",77.4,Cube 150,SS-C70-4MM-St1.5%,290,68.058,0,100.12,100.12,4.06,0,1000,0,0,1145.75
"Hybrid fiber reinforced concrete-filled square stub columns under axial compression, Soner Guler; Demet Yavuz; Muhammet Aydin, Engineering Structures, 2019",76.8,Cube 150,SS-C70-4MM-Hy0.5%,290,67.478,0,100.12,100.12,4.06,0,1000,0,0,1192.09
"Hybrid fiber reinforced concrete-filled square stub columns under axial compression, Soner Guler; Demet Yavuz; Muhammet Aydin, Engineering Structures, 2019",78.9,Cube 150,SS-C70-4MM-Hy1.5%,290,69.508,0,100.12,100.12,4.06,0,1000,0,0,1260.54
"Compression behaviours of concrete-filled Q690 high-strength steel tubular columns at low temperatures, Jia-Bao Yan; Yan-Li Luo; Chen Liang; Xuchuan Lin; Yun-Biao Luo; Lingxin Zhang, Journal of Constructional Steel Research, 2021",31.3,cylinder,t4T20-1,721,31.3,0,150,150,3.9,0,450,0,0,2327
"Compression behaviours of concrete-filled Q690 high-strength steel tubular columns at low temperatures, Jia-Bao Yan; Yan-Li Luo; Chen Liang; Xuchuan Lin; Yun-Biao Luo; Lingxin Zhang, Journal of Constructional Steel Research, 2021",31.3,cylinder,t4T20-2,721,31.3,0,150,150,3.9,0,450,0,0,2344
"Compression behaviours of concrete-filled Q690 high-strength steel tubular columns at low temperatures, Jia-Bao Yan; Yan-Li Luo; Chen Liang; Xuchuan Lin; Yun-Biao Luo; Lingxin Zhang, Journal of Constructional Steel Research, 2021",39.7,cylinder,t4T-30-1,742,39.7,0,150,150,3.9,0,450,0,0,2443
"Compression behaviours of concrete-filled Q690 high-strength steel tubular columns at low temperatures, Jia-Bao Yan; Yan-Li Luo; Chen Liang; Xuchuan Lin; Yun-Biao Luo; Lingxin Zhang, Journal of Constructional Steel Research, 2021",47.3,cylinder,t4T-60-1,756,47.3,0,150,150,3.9,0,450,0,0,2751
"Compression behaviours of concrete-filled Q690 high-strength steel tubular columns at low temperatures, Jia-Bao Yan; Yan-Li Luo; Chen Liang; Xuchuan Lin; Yun-Biao Luo; Lingxin Zhang, Journal of Constructional Steel Research, 2021",47.3,cylinder,t4T-60-2,756,47.3,0,150,150,3.9,0,450,0,0,2659
"Compression behaviours of concrete-filled Q690 high-strength steel tubular columns at low temperatures, Jia-Bao Yan; Yan-Li Luo; Chen Liang; Xuchuan Lin; Yun-Biao Luo; Lingxin Zhang, Journal of Constructional Steel Research, 2021",52.6,cylinder,t4T-90-1,772,52.6,0,150,150,3.9,0,450,0,0,3140
"Compression behaviours of concrete-filled Q690 high-strength steel tubular columns at low temperatures, Jia-Bao Yan; Yan-Li Luo; Chen Liang; Xuchuan Lin; Yun-Biao Luo; Lingxin Zhang, Journal of Constructional Steel Research, 2021",52.6,cylinder,t4T-90-2,772,52.6,0,150,150,3.9,0,450,0,0,2721
"Compression behaviours of concrete-filled Q690 high-strength steel tubular columns at low temperatures, Jia-Bao Yan; Yan-Li Luo; Chen Liang; Xuchuan Lin; Yun-Biao Luo; Lingxin Zhang, Journal of Constructional Steel Research, 2021",31.3,cylinder,t3T20-1,658,31.3,0,150,150,3,0,450,0,0,1757
"Compression behaviours of concrete-filled Q690 high-strength steel tubular columns at low temperatures, Jia-Bao Yan; Yan-Li Luo; Chen Liang; Xuchuan Lin; Yun-Biao Luo; Lingxin Zhang, Journal of Constructional Steel Research, 2021",31.3,cylinder,t3T20-2,658,31.3,0,150,150,3,0,450,0,0,1790
"Compression behaviours of concrete-filled Q690 high-strength steel tubular columns at low temperatures, Jia-Bao Yan; Yan-Li Luo; Chen Liang; Xuchuan Lin; Yun-Biao Luo; Lingxin Zhang, Journal of Constructional Steel Research, 2021",47.3,cylinder,t3T-60-1,690,47.3,0,150,150,3,0,450,0,0,2512
"Compression behaviours of concrete-filled Q690 high-strength steel tubular columns at low temperatures, Jia-Bao Yan; Yan-Li Luo; Chen Liang; Xuchuan Lin; Yun-Biao Luo; Lingxin Zhang, Journal of Constructional Steel Research, 2021",47.3,cylinder,t3T-60-2,690,47.3,0,150,150,3,0,450,0,0,2144
"Compression behaviours of concrete-filled Q690 high-strength steel tubular columns at low temperatures, Jia-Bao Yan; Yan-Li Luo; Chen Liang; Xuchuan Lin; Yun-Biao Luo; Lingxin Zhang, Journal of Constructional Steel Research, 2021",31.3,cylinder,t6T20-1,705,31.3,0,150,150,6.1,0,450,0,0,3222
"Compression behaviours of concrete-filled Q690 high-strength steel tubular columns at low temperatures, Jia-Bao Yan; Yan-Li Luo; Chen Liang; Xuchuan Lin; Yun-Biao Luo; Lingxin Zhang, Journal of Constructional Steel Research, 2021",31.3,cylinder,t6T20-2,705,31.3,0,150,150,6.1,0,450,0,0,3222
"Compression behaviours of concrete-filled Q690 high-strength steel tubular columns at low temperatures, Jia-Bao Yan; Yan-Li Luo; Chen Liang; Xuchuan Lin; Yun-Biao Luo; Lingxin Zhang, Journal of Constructional Steel Research, 2021",47.3,cylinder,t6T-60-1,739,47.3,0,150,150,6.1,0,450,0,0,3551
"Compression behaviours of concrete-filled Q690 high-strength steel tubular columns at low temperatures, Jia-Bao Yan; Yan-Li Luo; Chen Liang; Xuchuan Lin; Yun-Biao Luo; Lingxin Zhang, Journal of Constructional Steel Research, 2021",47.3,cylinder,t6T-60-2,739,47.3,0,150,150,6.1,0,450,0,0,3721
"Compressive behavior of fabricated coupled composite columns under eccentric loads, Li Xu; Zi-Xiong Guo; Syed Humayun Basha, Thin-Walled Structures, 2021",71.2,cube,SSCC-1,395,62.09,0,180,180,5.8,0,540,0,0,3659
"Compressive behavior of fabricated coupled composite columns under eccentric loads, Li Xu; Zi-Xiong Guo; Syed Humayun Basha, Thin-Walled Structures, 2021",71.2,cube,SSCC-2,395,62.09,0,180,180,5.8,0,540,0,0,3593
"Compressive behavior of fabricated coupled composite columns under eccentric loads, Li Xu; Zi-Xiong Guo; Syed Humayun Basha, Thin-Walled Structures, 2021",71.2,cube,SSCC-3,395,62.09,0,180,180,5.8,0,540,0,0,3705
"Compressive behavior of fabricated coupled composite columns under eccentric loads, Li Xu; Zi-Xiong Guo; Syed Humayun Basha, Thin-Walled Structures, 2021",71.2,cube,SLCC,395,62.09,0,180,180,5.8,0,2240,0,0,3217
"Compressive behavior of fabricated coupled composite columns under eccentric loads, Li Xu; Zi-Xiong Guo; Syed Humayun Basha, Thin-Walled Structures, 2021",71.2,cube,CCC-2-2,395,62.09,0,180,180,5.8,0,2240,84,84,5071
"Compressive behavior of fabricated coupled composite columns under eccentric loads, Li Xu; Zi-Xiong Guo; Syed Humayun Basha, Thin-Walled Structures, 2021",71.2,cube,CCC-2-3,395,62.09,0,180,180,5.8,0,2240,126,126,4583
"Compressive behavior of fabricated coupled composite columns under eccentric loads, Li Xu; Zi-Xiong Guo; Syed Humayun Basha, Thin-Walled Structures, 2021",71.2,cube,CCC-2-4,395,62.09,0,180,180,5.8,0,2240,168,168,4057
"Compressive behavior of fabricated coupled composite columns under eccentric loads, Li Xu; Zi-Xiong Guo; Syed Humayun Basha, Thin-Walled Structures, 2021",71.2,cube,CCC-1-4,395,62.09,0,180,180,5.8,0,2240,168,168,3991
"Study of static performance of axially compressed concrete filled square steel tubular stub columns confined by CFRP, Wang Qingli; Xue Yang; Shao Yongbo; Yan Xu, Unknown, 2011",22.3,Cube 150,A-0,300,17.198,0,140,140,3.5,0,420,0,0,1033
"Study of static performance of axially compressed concrete filled square steel tubular stub columns confined by CFRP, Wang Qingli; Xue Yang; Shao Yongbo; Yan Xu, Unknown, 2011",22.3,Cube 150,A-1,300,17.198,0,140,140,3.5,0,420,0,0,1107
"Study of static performance of axially compressed concrete filled square steel tubular stub columns confined by CFRP, Wang Qingli; Xue Yang; Shao Yongbo; Yan Xu, Unknown, 2011",22.3,Cube 150,A-2,300,17.198,0,140,140,3.5,0,420,0,0,1129
"Study of static performance of axially compressed concrete filled square steel tubular stub columns confined by CFRP, Wang Qingli; Xue Yang; Shao Yongbo; Yan Xu, Unknown, 2011",22.3,Cube 150,A-3,300,17.198,0,140,140,3.5,0,420,0,0,1222
"Study of static performance of axially compressed concrete filled square steel tubular stub columns confined by CFRP, Wang Qingli; Xue Yang; Shao Yongbo; Yan Xu, Unknown, 2011",26.4,Cube 150,B-0,300,20.747,0,140,140,3.5,0,420,0,0,1187
"Study of static performance of axially compressed concrete filled square steel tubular stub columns confined by CFRP, Wang Qingli; Xue Yang; Shao Yongbo; Yan Xu, Unknown, 2011",26.4,Cube 150,B-1,300,20.747,0,140,140,3.5,0,420,0,0,1200
"Study of static performance of axially compressed concrete filled square steel tubular stub columns confined by CFRP, Wang Qingli; Xue Yang; Shao Yongbo; Yan Xu, Unknown, 2011",26.4,Cube 150,B-2,300,20.747,0,140,140,3.5,0,420,0,0,1237
"Study of static performance of axially compressed concrete filled square steel tubular stub columns confined by CFRP, Wang Qingli; Xue Yang; Shao Yongbo; Yan Xu, Unknown, 2011",26.4,Cube 150,B-3,300,20.747,0,140,140,3.5,0,420,0,0,1294
"Study of static performance of axially compressed concrete filled square steel tubular stub columns confined by CFRP, Wang Qingli; Xue Yang; Shao Yongbo; Yan Xu, Unknown, 2011",32.8,Cube 150,C-0,300,26.395,0,140,140,3.5,0,420,0,0,1180
"Study of static performance of axially compressed concrete filled square steel tubular stub columns confined by CFRP, Wang Qingli; Xue Yang; Shao Yongbo; Yan Xu, Unknown, 2011",32.8,Cube 150,C-1,300,26.395,0,140,140,3.5,0,420,0,0,1204
"Study of static performance of axially compressed concrete filled square steel tubular stub columns confined by CFRP, Wang Qingli; Xue Yang; Shao Yongbo; Yan Xu, Unknown, 2011",32.8,Cube 150,C-2,300,26.395,0,140,140,3.5,0,420,0,0,1300
"Study of static performance of axially compressed concrete filled square steel tubular stub columns confined by CFRP, Wang Qingli; Xue Yang; Shao Yongbo; Yan Xu, Unknown, 2011",32.8,Cube 150,C-3,300,26.395,0,140,140,3.5,0,420,0,0,1400
"Study of static performance of axially compressed concrete filled square steel tubular stub columns confined by CFRP, Wang Qingli; Xue Yang; Shao Yongbo; Yan Xu, Unknown, 2011",40,Cube 150,D-0,300,32.878,0,140,140,3.5,0,420,0,0,1549
"Study of static performance of axially compressed concrete filled square steel tubular stub columns confined by CFRP, Wang Qingli; Xue Yang; Shao Yongbo; Yan Xu, Unknown, 2011",40,Cube 150,D-1,300,32.878,0,140,140,3.5,0,420,0,0,1601
"Study of static performance of axially compressed concrete filled square steel tubular stub columns confined by CFRP, Wang Qingli; Xue Yang; Shao Yongbo; Yan Xu, Unknown, 2011",40,Cube 150,D-2,300,32.878,0,140,140,3.5,0,420,0,0,1742
"Study of static performance of axially compressed concrete filled square steel tubular stub columns confined by CFRP, Wang Qingli; Xue Yang; Shao Yongbo; Yan Xu, Unknown, 2011",40,Cube 150,D-3,300,32.878,0,140,140,3.5,0,420,0,0,1815
"Behaviour of steel tubular members infilled with ultra high strength concrete, Ming-Xiang Xiong; De-Xin Xiong; J.Y. Richard Liew, Journal of Constructional Steel Research, 2017",183,Cylinder 100x200,SS-1,465,174.875,0,200,200,12.5,0,3640,20,20,5187
"Behaviour of steel tubular members infilled with ultra high strength concrete, Ming-Xiang Xiong; De-Xin Xiong; J.Y. Richard Liew, Journal of Constructional Steel Research, 2017",176,Cylinder 100x200,SS-2,756,168.186,0,200,200,12,0,3640,20,20,7136
"Behaviour of steel tubular members infilled with ultra high strength concrete, Ming-Xiang Xiong; De-Xin Xiong; J.Y. Richard Liew, Journal of Constructional Steel Research, 2017",177,Cylinder 100x200,SS-3,756,169.142,0,200,200,12,0,3640,50,50,5078
"Behaviour of steel tubular members infilled with ultra high strength concrete, Ming-Xiang Xiong; De-Xin Xiong; J.Y. Richard Liew, Journal of Constructional Steel Research, 2017",161,Cylinder 100x200,SD-1,756,153.852,0,200,200,12,0,3640,50,50,5429
"Behaviour of steel tubular members infilled with ultra high strength concrete, Ming-Xiang Xiong; De-Xin Xiong; J.Y. Richard Liew, Journal of Constructional Steel Research, 2017",176,Cylinder 100x200,SDH-1,756,168.186,0,200,200,12,0,3640,20,20,7609
"钢管自密实再生混凝土短柱的轴压和偏压力学行为研究, 向星赞, Southwest Jiaotong University Doctoral Dissertation, 2017",51.7,prism,SA-4-2,334,51.7,100,200,200,4,0,600,0,0,2878
"钢管自密实再生混凝土短柱的轴压和偏压力学行为研究, 向星赞, Southwest Jiaotong University Doctoral Dissertation, 2017",51.7,prism,SA-5-2,318,51.7,100,200,200,5,0,600,0,0,3064
"钢管自密实再生混凝土短柱的轴压和偏压力学行为研究, 向星赞, Southwest Jiaotong University Doctoral Dissertation, 2017",51.7,prism,SA-6-2,307,51.7,100,200,200,6,0,600,0,0,3225
"钢管自密实再生混凝土短柱的轴压和偏压力学行为研究, 向星赞, Southwest Jiaotong University Doctoral Dissertation, 2017",56.1,prism,SA-4-1,334,56.1,50,200,200,4,0,600,0,0,2993
