Repository: Serali-Nerri/xgboost

# CFST柱极限承载力预测 - XGBoost ML管道

## 项目概述

本项目是一个完整的机器学习管道，用于预测混凝土填充钢管（CFST）柱的极限承载力。采用XGBoost算法，提供从数据加载、预处理、模型训练、评估到预测的全流程解决方案。

### 核心特性

- **模块化设计**：清晰的模块分离，便于维护和扩展
- **特征工程支持**：处理无量纲参数，剔除几何参数实现多截面统一预测
- **自动化超参数优化**：集成Optuna框架进行超参数搜索，支持持久化存储和断点续训
- **智能参数加载**：自动加载最优参数，无需手动配置
- **特征选择**：迭代剔除法自动寻找最优特征子集
- **多维度评估**：集成R²、RMSE、MAE、MAPE、COV等工程指标
- **可视化分析**：提供预测散点图、特征重要性图和学习曲线
- **COV稳定性指标**：特别添加变异系数评估模型预测稳定性

---

## 环境要求

### 系统要求
- Python 3.8+
- 8GB+ RAM（推荐16GB）
- 5GB+ 可用磁盘空间

### Python依赖
- pandas &gt;= 1.5.0
- numpy &gt;= 1.23.0
- xgboost &gt;= 1.7.0
- scikit-learn &gt;= 1.2.0
- matplotlib &gt;= 3.6.0
- seaborn &gt;= 0.12.0
- optuna &gt;= 3.0.0
- joblib &gt;= 1.2.0

---

File: data/raw/all_dedup.csv (part 10 of 46)
Ref.No.,fc (MPa),type (规格备注),试件标号,fy (MPa),fcy150,R再生骨料取代率(%),b (mm),h (mm),t (mm),r0 (mm),L (mm),e1 (mm),e2 (mm),Nexp (kN)
"钢管自密实再生混凝土短柱的轴压和偏压力学行为研究, 向星赞, Southwest Jiaotong University Doctoral Dissertation, 2017",56.1,prism,SA-5-1,318,56.1,50,200,200,5,0,600,0,0,3176
"钢管自密实再生混凝土短柱的轴压和偏压力学行为研究, 向星赞, Southwest Jiaotong University Doctoral Dissertation, 2017",56.1,prism,SA-6-1,307,56.1,50,200,200,6,0,600,0,0,3483
"钢管自密实再生混凝土短柱的轴压和偏压力学行为研究, 向星赞, Southwest Jiaotong University Doctoral Dissertation, 2017",59.2,prism,SA-4-0,334,59.2,0,200,200,4,0,600,0,0,3035
"钢管自密实再生混凝土短柱的轴压和偏压力学行为研究, 向星赞, Southwest Jiaotong University Doctoral Dissertation, 2017",59.2,prism,SA-5-0,318,59.2,0,200,200,5,0,600,0,0,3342
"钢管自密实再生混凝土短柱的轴压和偏压力学行为研究, 向星赞, Southwest Jiaotong University Doctoral Dissertation, 2017",59.2,prism,SA-6-0,307,59.2,0,200,200,6,0,600,0,0,3578
"钢管自密实再生混凝土短柱的轴压和偏压力学行为研究, 向星赞, Southwest Jiaotong University Doctoral Dissertation, 2017",59.2,prism,SE-4-0-2,334,59.2,0,200,200,4,0,600,20,20,2351
"钢管自密实再生混凝土短柱的轴压和偏压力学行为研究, 向星赞, Southwest Jiaotong University Doctoral Dissertation, 2017",56.1,prism,SE-4-1-2,334,56.1,50,200,200,4,0,600,20,20,2283
"钢管自密实再生混凝土短柱的轴压和偏压力学行为研究, 向星赞, Southwest Jiaotong University Doctoral Dissertation, 2017",51.7,prism,SE-4-2-2,334,51.7,100,200,200,4,0,600,20,20,2179
"钢管自密实再生混凝土短柱的轴压和偏压力学行为研究, 向星赞, Southwest Jiaotong University Doctoral Dissertation, 2017",51.7,prism,SE-5-2-2,318,51.7,100,200,200,5,0,600,20,20,2461
"钢管自密实再生混凝土短柱的轴压和偏压力学行为研究, 向星赞, Southwest Jiaotong University Doctoral Dissertation, 2017",51.7,prism,SE-6-2-2,307,51.7,100,200,200,6,0,600,20,20,2547
"钢管自密实再生混凝土短柱的轴压和偏压力学行为研究, 向星赞, Southwest Jiaotong University Doctoral Dissertation, 2017",59.2,prism,SE-4-0-4,334,59.2,0,200,200,4,0,600,40,40,1876
"钢管自密实再生混凝土短柱的轴压和偏压力学行为研究, 向星赞, Southwest Jiaotong University Doctoral Dissertation, 2017",56.1,prism,SE-4-1-4,334,56.1,50,200,200,4,0,600,40,40,1837
"钢管自密实再生混凝土短柱的轴压和偏压力学行为研究, 向星赞, Southwest Jiaotong University Doctoral Dissertation, 2017",51.7,prism,SE-4-2-4,334,51.7,100,200,200,4,0,600,40,40,1792
"钢管自密实再生混凝土短柱的轴压和偏压力学行为研究, 向星赞, Southwest Jiaotong University Doctoral Dissertation, 2017",51.7,prism,SE-5-2-4,318,51.7,100,200,200,5,0,600,40,40,1939
"钢管自密实再生混凝土短柱的轴压和偏压力学行为研究, 向星赞, Southwest Jiaotong University Doctoral Dissertation, 2017",51.7,prism,SE-6-2-4,307,51.7,100,200,200,6,0,600,40,40,2137
"钢管自密实再生混凝土短柱的轴压和偏压力学行为研究, 向星赞, Southwest Jiaotong University Doctoral Dissertation, 2017",59.2,prism,SE-4-0-6,334,59.2,0,200,200,4,0,600,60,60,1632
"钢管自密实再生混凝土短柱的轴压和偏压力学行为研究, 向星赞, Southwest Jiaotong University Doctoral Dissertation, 2017",56.1,prism,SE-4-1-6,334,56.1,50,200,200,4,0,600,60,60,1550
"钢管自密实再生混凝土短柱的轴压和偏压力学行为研究, 向星赞, Southwest Jiaotong University Doctoral Dissertation, 2017",51.7,prism,SE-4-2-6,334,51.7,100,200,200,4,0,600,60,60,1529
"钢管自密实再生混凝土短柱的轴压和偏压力学行为研究, 向星赞, Southwest Jiaotong University Doctoral Dissertation, 2017",51.7,prism,SE-5-2-6,318,51.7,100,200,200,5,0,600,60,60,1709
"钢管自密实再生混凝土短柱的轴压和偏压力学行为研究, 向星赞, Southwest Jiaotong University Doctoral Dissertation, 2017",51.7,prism,SE-6-2-6,307,51.7,100,200,200,6,0,600,60,60,1805
"Structural behavior of UHPC filled steel tubular columns under eccentric loading, Rui Zhang; Shiming Chen; Ping Gu; Yang Huang, Thin-Walled Structures, 2020",145.9,Cylinder 100x200,SS4-1,430.6,139.423,0,120.4,120.4,3.82,0,360,0,0,2576
"Structural behavior of UHPC filled steel tubular columns under eccentric loading, Rui Zhang; Shiming Chen; Ping Gu; Yang Huang, Thin-Walled Structures, 2020",145.9,Cylinder 100x200,SS4-2,430.6,139.423,0,120.4,120.4,3.82,0,360,0,0,2701
"Structural behavior of UHPC filled steel tubular columns under eccentric loading, Rui Zhang; Shiming Chen; Ping Gu; Yang Huang, Thin-Walled Structures, 2020",145.9,Cylinder 100x200,SS4-S-30,430.6,139.423,0,120.4,120.4,3.82,0,600,30,30,1401
"Structural behavior of UHPC filled steel tubular columns under eccentric loading, Rui Zhang; Shiming Chen; Ping Gu; Yang Huang, Thin-Walled Structures, 2020",145.9,Cylinder 100x200,SS4-S-50,430.6,139.423,0,120.4,120.4,3.82,0,600,50,50,1052
"Structural behavior of UHPC filled steel tubular columns under eccentric loading, Rui Zhang; Shiming Chen; Ping Gu; Yang Huang, Thin-Walled Structures, 2020",145.9,Cylinder 100x200,SS4-L-30,430.6,139.423,0,120.4,120.4,3.82,0,1200,30,30,1212
"Structural behavior of UHPC filled steel tubular columns under eccentric loading, Rui Zhang; Shiming Chen; Ping Gu; Yang Huang, Thin-Walled Structures, 2020",145.9,Cylinder 100x200,SS6-1,460.3,139.423,0,120.6,120.6,5.88,0,360,0,0,3089
"Structural behavior of UHPC filled steel tubular columns under eccentric loading, Rui Zhang; Shiming Chen; Ping Gu; Yang Huang, Thin-Walled Structures, 2020",145.9,Cylinder 100x200,SS6-2,460.3,139.423,0,120.6,120.6,5.88,0,360,0,0,3003
"Structural behavior of UHPC filled steel tubular columns under eccentric loading, Rui Zhang; Shiming Chen; Ping Gu; Yang Huang, Thin-Walled Structures, 2020",145.9,Cylinder 100x200,SS6-S-30,460.3,139.423,0,120.6,120.6,5.88,0,600,30,30,1752
"Structural behavior of UHPC filled steel tubular columns under eccentric loading, Rui Zhang; Shiming Chen; Ping Gu; Yang Huang, Thin-Walled Structures, 2020",145.9,Cylinder 100x200,SS6-S-50,460.3,139.423,0,120.6,120.6,5.88,0,600,50,50,1317
"Structural behavior of UHPC filled steel tubular columns under eccentric loading, Rui Zhang; Shiming Chen; Ping Gu; Yang Huang, Thin-Walled Structures, 2020",145.9,Cylinder 100x200,SS6-L-30,460.3,139.423,0,120.6,120.6,5.88,0,1200,30,30,1468
"钢管自密实高强混凝土压弯构件静力性能研究, 薛阳, Unknown, 2011",96,Cube 150,S420-1,337,86.208,0,140,140,6,0,420,14,14,1750
"钢管自密实高强混凝土压弯构件静力性能研究, 薛阳, Unknown, 2011",96,Cube 150,S420-2,337,86.208,0,140,140,6,0,420,28,28,1500
"钢管自密实高强混凝土压弯构件静力性能研究, 薛阳, Unknown, 2011",96,Cube 150,S420-3,337,86.208,0,140,140,6,0,420,42,42,1290
"钢管自密实高强混凝土压弯构件静力性能研究, 薛阳, Unknown, 2011",96,Cube 150,S630-1,337,86.208,0,140,140,6,0,630,14,14,1755
"钢管自密实高强混凝土压弯构件静力性能研究, 薛阳, Unknown, 2011",96,Cube 150,S630-2,337,86.208,0,140,140,6,0,630,28,28,1390
"钢管自密实高强混凝土压弯构件静力性能研究, 薛阳, Unknown, 2011",96,Cube 150,S630-3,337,86.208,0,140,140,6,0,630,42,42,1255
"钢管自密实高强混凝土压弯构件静力性能研究, 薛阳, Unknown, 2011",96,Cube 150,S1260-1,337,86.208,0,140,140,6,0,1260,14,14,1640
"钢管自密实高强混凝土压弯构件静力性能研究, 薛阳, Unknown, 2011",96,Cube 150,S1260-2,337,86.208,0,140,140,6,0,1260,28,28,1465
"钢管自密实高强混凝土压弯构件静力性能研究, 薛阳, Unknown, 2011",96,Cube 150,S1260-3,337,86.208,0,140,140,6,0,1260,42,42,1170
"钢管自密实高强混凝土压弯构件静力性能研究, 薛阳, Unknown, 2011",96,Cube 150,S2520-1,337,86.208,0,140,140,6,0,2520,14,14,1480
"钢管自密实高强混凝土压弯构件静力性能研究, 薛阳, Unknown, 2011",96,Cube 150,S2520-2,337,86.208,0,140,140,6,0,2520,28,28,1125
"钢管自密实高强混凝土压弯构件静力性能研究, 薛阳, Unknown, 2011",96,Cube 150,S2520-3,337,86.208,0,140,140,6,0,2520,42,42,900
"Design of Concrete Filled Tubular Beam-columns with High Strength Steel and Concrete, J.Y. Richard Liew; Mingxiang Xiong; Dexin Xiong, Structures, 2016",152.3,Cylinder 100x200,S3-1-1,779,145.538,0,150,150,8,0,450,0,0,6536
"Design of Concrete Filled Tubular Beam-columns with High Strength Steel and Concrete, J.Y. Richard Liew; Mingxiang Xiong; Dexin Xiong, Structures, 2016",157.2,Cylinder 100x200,S3-1-2,779,150.221,0,150,150,8,0,450,0,0,6715
"Design of Concrete Filled Tubular Beam-columns with High Strength Steel and Concrete, J.Y. Richard Liew; Mingxiang Xiong; Dexin Xiong, Structures, 2016",147,Cylinder 100x200,S3-1-3,779,140.474,0,150,150,8,0,450,0,0,6616
"Design of Concrete Filled Tubular Beam-columns with High Strength Steel and Concrete, J.Y. Richard Liew; Mingxiang Xiong; Dexin Xiong, Structures, 2016",164.1,Cylinder 100x200,S3-1-4,779,156.815,0,150,150,8,0,450,0,0,7276
"Design of Concrete Filled Tubular Beam-columns with High Strength Steel and Concrete, J.Y. Richard Liew; Mingxiang Xiong; Dexin Xiong, Structures, 2016",148,Cylinder 100x200,S3-1-5,779,141.429,0,150,150,8,0,450,0,0,6974
"Design of Concrete Filled Tubular Beam-columns with High Strength Steel and Concrete, J.Y. Richard Liew; Mingxiang Xiong; Dexin Xiong, Structures, 2016",152.3,Cylinder 100x200,S3-2-1,756,145.538,0,150,150,12,0,450,0,0,8585
"Design of Concrete Filled Tubular Beam-columns with High Strength Steel and Concrete, J.Y. Richard Liew; Mingxiang Xiong; Dexin Xiong, Structures, 2016",157.2,Cylinder 100x200,S3-2-2,756,150.221,0,150,150,12,0,450,0,0,8452
"Design of Concrete Filled Tubular Beam-columns with High Strength Steel and Concrete, J.Y. Richard Liew; Mingxiang Xiong; Dexin Xiong, Structures, 2016",147,Cylinder 100x200,S3-2-3,756,140.474,0,150,150,12,0,450,0,0,8687
"Design of Concrete Filled Tubular Beam-columns with High Strength Steel and Concrete, J.Y. Richard Liew; Mingxiang Xiong; Dexin Xiong, Structures, 2016",164.1,Cylinder 100x200,S3-2-4,756,156.815,0,150,150,12,0,450,0,0,8730
"Design of Concrete Filled Tubular Beam-columns with High Strength Steel and Concrete, J.Y. Richard Liew; Mingxiang Xiong; Dexin Xiong, Structures, 2016",148,Cylinder 100x200,S3-2-5,756,141.429,0,150,150,12,0,450,0,0,8912
"Design of Concrete Filled Tubular Beam-columns with High Strength Steel and Concrete, J.Y. Richard Liew; Mingxiang Xiong; Dexin Xiong, Structures, 2016",152.3,Cylinder 100x200,S3-3-1,446,145.538,0,150,150,12.5,0,450,0,0,5953
"Design of Concrete Filled Tubular Beam-columns with High Strength Steel and Concrete, J.Y. Richard Liew; Mingxiang Xiong; Dexin Xiong, Structures, 2016",157.2,Cylinder 100x200,S3-3-2,446,150.221,0,150,150,12.5,0,450,0,0,5911
"Design of Concrete Filled Tubular Beam-columns with High Strength Steel and Concrete, J.Y. Richard Liew; Mingxiang Xiong; Dexin Xiong, Structures, 2016",147,Cylinder 100x200,S3-3-3,446,140.474,0,150,150,12.5,0,450,0,0,6039
"Design of Concrete Filled Tubular Beam-columns with High Strength Steel and Concrete, J.Y. Richard Liew; Mingxiang Xiong; Dexin Xiong, Structures, 2016",164.1,Cylinder 100x200,S3-3-4,446,156.815,0,150,150,12.5,0,450,0,0,6409
"Design of Concrete Filled Tubular Beam-columns with High Strength Steel and Concrete, J.Y. Richard Liew; Mingxiang Xiong; Dexin Xiong, Structures, 2016",148,Cylinder 100x200,S3-3-5,446,141.429,0,150,150,12.5,0,450,0,0,6285
"Design of Concrete Filled Tubular Beam-columns with High Strength Steel and Concrete, J.Y. Richard Liew; Mingxiang Xiong; Dexin Xiong, Structures, 2016",177,Cylinder 100x200,SS-3,756,169.142,0,200,200,12,0,3640,50,50,4997
"Experimental behaviour of tapered CFST columns under combined compression and bending, Qing-Xin Ren; Lin-Hai Han; Chao Hou; You-Xing Hua, Unknown, 2016",62.8,cube,sc1-1,389.3,54.08,0,132,132,2.92,0,1386,40,40,736
"Experimental behaviour of tapered CFST columns under combined compression and bending, Qing-Xin Ren; Lin-Hai Han; Chao Hou; You-Xing Hua, Unknown, 2016",62.8,cube,sc1-2,389.3,54.08,0,132,132,2.92,0,1386,40,40,730
"Experimental behaviour of tapered CFST columns under combined compression and bending, Qing-Xin Ren; Lin-Hai Han; Chao Hou; You-Xing Hua, Unknown, 2016",62.8,cube,sc2-1,389.3,54.08,0,160,160,2.92,0,1386,40,40,1046
"Experimental behaviour of tapered CFST columns under combined compression and bending, Qing-Xin Ren; Lin-Hai Han; Chao Hou; You-Xing Hua, Unknown, 2016",62.8,cube,sc2-2,389.3,54.08,0,160,160,2.92,0,1386,40,40,1012
"Experimental behaviour of tapered CFST columns under combined compression and bending, Qing-Xin Ren; Lin-Hai Han; Chao Hou; You-Xing Hua, Unknown, 2016",62.8,cube,sc3-1,389.3,54.08,0,132,132,2.92,0,1386,20,20,1118
"Experimental behaviour of tapered CFST columns under combined compression and bending, Qing-Xin Ren; Lin-Hai Han; Chao Hou; You-Xing Hua, Unknown, 2016",62.8,cube,sc3-2,389.3,54.08,0,132,132,2.92,0,1386,20,20,1121
"Experimental behaviour of tapered CFST columns under combined compression and bending, Qing-Xin Ren; Lin-Hai Han; Chao Hou; You-Xing Hua, Unknown, 2016",62.8,cube,sc4-1,389.3,54.08,0,132,132,2.92,0,1386,0,0,1483
"Experimental behaviour of tapered CFST columns under combined compression and bending, Qing-Xin Ren; Lin-Hai Han; Chao Hou; You-Xing Hua, Unknown, 2016",62.8,cube,sc4-2,389.3,54.08,0,132,132,2.92,0,1386,0,0,1466
"Experimental behaviour of tapered CFST columns under combined compression and bending, Qing-Xin Ren; Lin-Hai Han; Chao Hou; You-Xing Hua, Unknown, 2016",62.8,cube,sc5-1,389.3,54.08,0,105,105,2.92,0,2772,40,40,505
"Experimental behaviour of tapered CFST columns under combined compression and bending, Qing-Xin Ren; Lin-Hai Han; Chao Hou; You-Xing Hua, Unknown, 2016",62.8,cube,sc5-2,389.3,54.08,0,105,105,2.92,0,2772,40,40,490
"Structural performance of geopolymer-concrete-filled steel tube members subjected to compression and bending, Han Fang; Phillip Visintin, Journal of Constructional Steel Research, 2022",34.9,Cylinder 100x200,GPCFST-S-e0,374.4,33.351,0,125,125,4,0,1360,10.8,10.8,945.9
"Structural performance of geopolymer-concrete-filled steel tube members subjected to compression and bending, Han Fang; Phillip Visintin, Journal of Constructional Steel Research, 2022",34.9,Cylinder 100x200,GPCFST-S-e30,374.4,33.351,0,125,125,4,0,1360,30,30,758
"Structural performance of geopolymer-concrete-filled steel tube members subjected to compression and bending, Han Fang; Phillip Visintin, Journal of Constructional Steel Research, 2022",34.9,Cylinder 100x200,GPCFST-S-e60,374.4,33.351,0,125,125,4,0,1360,60,60,522.7
"Structural performance of geopolymer-concrete-filled steel tube members subjected to compression and bending, Han Fang; Phillip Visintin, Journal of Constructional Steel Research, 2022",34.9,Cylinder 100x200,GPCFST-S-e95,374.4,33.351,0,125,125,4,0,1360,95,95,370.8
"Structural performance of geopolymer-concrete-filled steel tube members subjected to compression and bending, Han Fang; Phillip Visintin, Journal of Constructional Steel Research, 2022",34.9,Cylinder 100x200,GPCFST-S-e125,374.4,33.351,0,125,125,4,0,1360,125,125,290.6
"方钢管混凝土偏压柱受力性能的试验研究∗, 闻洋; 郝铭科; 李斌, 内蒙古科技大学学报, 2009",85.18,cube,FGZ1,282,75.607,0,150,150,7.8,0,600,25,25,1624
"方钢管混凝土偏压柱受力性能的试验研究∗, 闻洋; 郝铭科; 李斌, 内蒙古科技大学学报, 2009",79.85,cube,FGZ2,282,70.428,0,150,150,7.8,0,600,50,50,1396
"方钢管混凝土偏压柱受力性能的试验研究∗, 闻洋; 郝铭科; 李斌, 内蒙古科技大学学报, 2009",85.18,cube,FGZ3,282,75.607,0,150,150,7.8,0,600,75,75,1279
"方钢管混凝土偏压柱受力性能的试验研究∗, 闻洋; 郝铭科; 李斌, 内蒙古科技大学学报, 2009",68.82,cube,FGZ4,282,59.811,0,150,150,7.8,0,600,25,25,1371
"方钢管混凝土偏压柱受力性能的试验研究∗, 闻洋; 郝铭科; 李斌, 内蒙古科技大学学报, 2009",67.33,cube,FGZ5,282,58.388,0,150,150,7.8,0,600,50,50,1346
"方钢管混凝土偏压柱受力性能的试验研究∗, 闻洋; 郝铭科; 李斌, 内蒙古科技大学学报, 2009",68.82,cube,FGZ6,282,59.811,0,150,150,7.8,0,600,75,75,1276
"方钢管混凝土偏压柱受力性能的试验研究∗, 闻洋; 郝铭科; 李斌, 内蒙古科技大学学报, 2009",45.3,cube,GZ-1,314,37.724,0,150,150,6,0,866,25,25,1411
"方钢管混凝土偏压柱受力性能的试验研究∗, 闻洋; 郝铭科; 李斌, 内蒙古科技大学学报, 2009",63.9,cube,GZ-2,314,55.123,0,150,150,6,0,866,50,50,1236
"方钢管混凝土偏压柱受力性能的试验研究∗, 闻洋; 郝铭科; 李斌, 内蒙古科技大学学报, 2009",84.7,cube,GZ-3,314,75.14,0,150,150,6,0,866,75,75,1000
"方钢管混凝土偏压柱受力性能的试验研究∗, 闻洋; 郝铭科; 李斌, 内蒙古科技大学学报, 2009",63.9,cube,GZ-4,314,55.123,0,150,150,6,0,1300,25,25,1365
"方钢管混凝土偏压柱受力性能的试验研究∗, 闻洋; 郝铭科; 李斌, 内蒙古科技大学学报, 2009",84.7,cube,GZ-5,314,75.14,0,150,150,6,0,1300,50,50,1150
"方钢管混凝土偏压柱受力性能的试验研究∗, 闻洋; 郝铭科; 李斌, 内蒙古科技大学学报, 2009",45.3,cube,GZ-6,314,37.724,0,150,150,6,0,1300,75,75,910
"方钢管混凝土偏压柱受力性能的试验研究∗, 闻洋; 郝铭科; 李斌, 内蒙古科技大学学报, 2009",84.7,cube,GZ-7,314,75.14,0,150,150,6,0,2165,25,25,1241
"方钢管混凝土偏压柱受力性能的试验研究∗, 闻洋; 郝铭科; 李斌, 内蒙古科技大学学报, 2009",45.3,cube,GZ-8,314,37.724,0,150,150,6,0,2165,50,50,980
"方钢管混凝土偏压柱受力性能的试验研究∗, 闻洋; 郝铭科; 李斌, 内蒙古科技大学学报, 2009",63.9,cube,GZ-9,314,55.123,0,150,150,6,0,2165,75,75,810
"Experimental research on mechanical behavior of recycled aggregate concrete filled square steel short tube under eccentric compression load, CHEN Xiao-xuan; DU Xi-kai; PAN Qi; ZHU Jian-bo, Unknown, 2014",33,prism,A-0,273.051,33,0,100,100,3,0,300,0,0,732.1
"Experimental research on mechanical behavior of recycled aggregate concrete filled square steel short tube under eccentric compression load, CHEN Xiao-xuan; DU Xi-kai; PAN Qi; ZHU Jian-bo, Unknown, 2014",27.6,prism,B-0,272.367,27.6,25,100,100,3,0,300,0,0,717.5
"Experimental research on mechanical behavior of recycled aggregate concrete filled square steel short tube under eccentric compression load, CHEN Xiao-xuan; DU Xi-kai; PAN Qi; ZHU Jian-bo, Unknown, 2014",30.7,prism,C-0,272.663,30.7,50,100,100,3,0,300,0,0,702.8
"Experimental research on mechanical behavior of recycled aggregate concrete filled square steel short tube under eccentric compression load, CHEN Xiao-xuan; DU Xi-kai; PAN Qi; ZHU Jian-bo, Unknown, 2014",26.1,prism,D-0,273.415,26.1,75,100,100,3,0,300,0,0,708.4
"Experimental research on mechanical behavior of recycled aggregate concrete filled square steel short tube under eccentric compression load, CHEN Xiao-xuan; DU Xi-kai; PAN Qi; ZHU Jian-bo, Unknown, 2014",24.8,prism,E-0,272.975,24.8,100,100,100,3,0,300,0,0,669.1
"Experimental research on mechanical behavior of recycled aggregate concrete filled square steel short tube under eccentric compression load, CHEN Xiao-xuan; DU Xi-kai; PAN Qi; ZHU Jian-bo, Unknown, 2014",33,prism,A-20,273.051,33,0,100,100,3,0,300,20,20,581.4
"Experimental research on mechanical behavior of recycled aggregate concrete filled square steel short tube under eccentric compression load, CHEN Xiao-xuan; DU Xi-kai; PAN Qi; ZHU Jian-bo, Unknown, 2014",27.6,prism,B-20,272.367,27.6,25,100,100,3,0,300,20,20,527
"Experimental research on mechanical behavior of recycled aggregate concrete filled square steel short tube under eccentric compression load, CHEN Xiao-xuan; DU Xi-kai; PAN Qi; ZHU Jian-bo, Unknown, 2014",30.7,prism,C-20,272.663,30.7,50,100,100,3,0,300,20,20,512.5
"Experimental research on mechanical behavior of recycled aggregate concrete filled square steel short tube under eccentric compression load, CHEN Xiao-xuan; DU Xi-kai; PAN Qi; ZHU Jian-bo, Unknown, 2014",26.1,prism,D-20,273.415,26.1,75,100,100,3,0,300,20,20,484.2
"Experimental research on mechanical behavior of recycled aggregate concrete filled square steel short tube under eccentric compression load, CHEN Xiao-xuan; DU Xi-kai; PAN Qi; ZHU Jian-bo, Unknown, 2014",24.8,prism,E-20,272.975,24.8,100,100,100,3,0,300,20,20,482.1
"Experimental research on mechanical behavior of recycled aggregate concrete filled square steel short tube under eccentric compression load, CHEN Xiao-xuan; DU Xi-kai; PAN Qi; ZHU Jian-bo, Unknown, 2014",33,prism,A-40,273.051,33,0,100,100,3,0,300,40,40,390.4
"Experimental research on mechanical behavior of recycled aggregate concrete filled square steel short tube under eccentric compression load, CHEN Xiao-xuan; DU Xi-kai; PAN Qi; ZHU Jian-bo, Unknown, 2014",27.6,prism,B-40,272.367,27.6,25,100,100,3,0,300,40,40,365.7
"Experimental research on mechanical behavior of recycled aggregate concrete filled square steel short tube under eccentric compression load, CHEN Xiao-xuan; DU Xi-kai; PAN Qi; ZHU Jian-bo, Unknown, 2014",30.7,prism,C-40,272.663,30.7,50,100,100,3,0,300,40,40,352.6
"Experimental research on mechanical behavior of recycled aggregate concrete filled square steel short tube under eccentric compression load, CHEN Xiao-xuan; DU Xi-kai; PAN Qi; ZHU Jian-bo, Unknown, 2014",26.1,prism,D-40,273.415,26.1,75,100,100,3,0,300,40,40,350.4
"Experimental research on mechanical behavior of recycled aggregate concrete filled square steel short tube under eccentric compression load, CHEN Xiao-xuan; DU Xi-kai; PAN Qi; ZHU Jian-bo, Unknown, 2014",24.8,prism,E-40,272.975,24.8,100,100,100,3,0,300,40,40,345.9
"Experimental Study on Eccentrically-Compressed Performance of High-Strength Cold-Formed Rectangular-Section CFST Columns, HUANG Yongshui; ZHANG Jicheng; RAO Yulong; LI Yong; SHEN Xingyue; LU Yusha, Unknown, 2018",40,cube,CFST-Z1,365,32.878,0,200,150,4,0,1300,50,50,1245
"Experimental Study on Eccentrically-Compressed Performance of High-Strength Cold-Formed Rectangular-Section CFST Columns, HUANG Yongshui; ZHANG Jicheng; RAO Yulong; LI Yong; SHEN Xingyue; LU Yusha, Unknown, 2018",40,cube,CFST-Z2,427,32.878,0,200,150,5,0,1300,50,50,1761
"Experimental Study on Eccentrically-Compressed Performance of High-Strength Cold-Formed Rectangular-Section CFST Columns, HUANG Yongshui; ZHANG Jicheng; RAO Yulong; LI Yong; SHEN Xingyue; LU Yusha, Unknown, 2018",40,cube,CFST-Z3,468,32.878,0,200,150,6,0,1300,50,50,1898
"Experimental Study on Eccentrically-Compressed Performance of High-Strength Cold-Formed Rectangular-Section CFST Columns, HUANG Yongshui; ZHANG Jicheng; RAO Yulong; LI Yong; SHEN Xingyue; LU Yusha, Unknown, 2018",40,cube,CFST-Z4,432,32.878,0,200,100,5,0,1300,30,30,1250
"Experimental Study on Eccentrically-Compressed Performance of High-Strength Cold-Formed Rectangular-Section CFST Columns, HUANG Yongshui; ZHANG Jicheng; RAO Yulong; LI Yong; SHEN Xingyue; LU Yusha, Unknown, 2018",40,cube,CFST-Z5,432,32.878,0,200,100,5,0,1300,50,50,1150
"Experimental Study on Eccentrically-Compressed Performance of High-Strength Cold-Formed Rectangular-Section CFST Columns, HUANG Yongshui; ZHANG Jicheng; RAO Yulong; LI Yong; SHEN Xingyue; LU Yusha, Unknown, 2018",40,cube,CFST-Z6,432,32.878,0,200,100,5,0,1300,80,80,1041
"Experimental Study on Eccentrically-Compressed Performance of High-Strength Cold-Formed Rectangular-Section CFST Columns, HUANG Yongshui; ZHANG Jicheng; RAO Yulong; LI Yong; SHEN Xingyue; LU Yusha, Unknown, 2018",40,cube,CFST-Z7,432,32.878,0,200,100,5,0,1300,50,50,1200
"Experimental Study on Eccentrically-Compressed Performance of High-Strength Cold-Formed Rectangular-Section CFST Columns, HUANG Yongshui; ZHANG Jicheng; RAO Yulong; LI Yong; SHEN Xingyue; LU Yusha, Unknown, 2018",40,cube,CFST-Z8,427,32.878,0,200,150,5,0,1300,50,50,1762
"Experimental Study on Eccentrically-Compressed Performance of High-Strength Cold-Formed Rectangular-Section CFST Columns, HUANG Yongshui; ZHANG Jicheng; RAO Yulong; LI Yong; SHEN Xingyue; LU Yusha, Unknown, 2018",40,cube,CFST-Z9,481,32.878,0,200,200,5,0,1300,50,50,2273
"钢管自密实再生混凝土短柱偏压受力性能研究, 赵虎强; 杜喜凯; 王元熙, Unknown, 2019",48.5,cube,E1-R1-T2-1,379.63,40.677,0,100,100,3.88,0,300,20,20,660
"钢管自密实再生混凝土短柱偏压受力性能研究, 赵虎强; 杜喜凯; 王元熙, Unknown, 2019",48.5,cube,E2-R1-T2-1,379.63,40.677,0,100,100,3.88,0,300,40,40,483
"钢管自密实再生混凝土短柱偏压受力性能研究, 赵虎强; 杜喜凯; 王元熙, Unknown, 2019",46,cube,E1-R2-T2-1,379.63,38.369,50,100,100,3.88,0,300,20,20,666
"钢管自密实再生混凝土短柱偏压受力性能研究, 赵虎强; 杜喜凯; 王元熙, Unknown, 2019",46,cube,E2-R2-T2-1,379.63,38.369,50,100,100,3.88,0,300,40,40,488
"钢管自密实再生混凝土短柱偏压受力性能研究, 赵虎强; 杜喜凯; 王元熙, Unknown, 2019",42,cube,E1-R3-T2-1,379.63,34.7,100,100,100,3.88,0,300,20,20,624
"钢管自密实再生混凝土短柱偏压受力性能研究, 赵虎强; 杜喜凯; 王元熙, Unknown, 2019",42,cube,E2-R3-T2-1,379.63,34.7,100,100,100,3.88,0,300,40,40,493
"钢管自密实再生混凝土短柱偏压受力性能研究, 赵虎强; 杜喜凯; 王元熙, Unknown, 2019",46,cube,E1-R2-T1-1,385.43,38.369,50,100,100,2.88,0,300,20,20,497
"钢管自密实再生混凝土短柱偏压受力性能研究, 赵虎强; 杜喜凯; 王元熙, Unknown, 2019",46,cube,E2-R2-T1-1,385.43,38.369,50,100,100,2.88,0,300,40,40,361
"钢管自密实再生混凝土短柱偏压受力性能研究, 赵虎强; 杜喜凯; 王元熙, Unknown, 2019",46,cube,E1-R2-T3-1,358.39,38.369,50,100,100,4.76,0,300,20,20,659
"钢管自密实再生混凝土短柱偏压受力性能研究, 赵虎强; 杜喜凯; 王元熙, Unknown, 2019",46,cube,E2-R2-T3-1,358.39,38.369,50,100,100,4.76,0,300,40,40,508
"钢管自密实再生混凝土短柱偏压受力性能研究, 赵虎强; 杜喜凯; 王元熙, Unknown, 2019",50.4,cube,E1-R2-T3-2,358.39,42.439,50,100,100,4.76,0,300,20,20,722
"钢管自密实再生混凝土短柱偏压受力性能研究, 赵虎强; 杜喜凯; 王元熙, Unknown, 2019",50.4,cube,E2-R2-T3-2,358.39,42.439,50,100,100,4.76,0,300,40,40,517
"钢管自密实再生混凝土短柱偏压受力性能研究, 赵虎强; 杜喜凯; 王元熙, Unknown, 2019",50.7,cube,E1-R2-T3-3,358.39,42.717,50,100,100,4.76,0,300,20,20,673
"钢管自密实再生混凝土短柱偏压受力性能研究, 赵虎强; 杜喜凯; 王元熙, Unknown, 2019",50.7,cube,E2-R2-T3-3,358.39,42.717,50,100,100,4.76,0,300,40,40,502
"不同截面形式方形薄壁钢管混凝土长柱的静力试验研究, 陈勇; 张耀春; 董志君, Unknown, 2005",34.5,prism,LC200-1-1,373.1,34.5,0,200,200,1.25,0,1958,70,70,750
"不同截面形式方形薄壁钢管混凝土长柱的静力试验研究, 陈勇; 张耀春; 董志君, Unknown, 2005",34.5,prism,LC200-1-2,373.1,34.5,0,200,200,1.25,0,1958,40,40,1140
"不同截面形式方形薄壁钢管混凝土长柱的静力试验研究, 陈勇; 张耀春; 董志君, Unknown, 2005",34.5,prism,LC200-1-3,373.1,34.5,0,200,200,1.25,0,1958,0,0,1900
"不同截面形式方形薄壁钢管混凝土长柱的静力试验研究, 陈勇; 张耀春; 董志君, Unknown, 2005",34.5,prism,LC200-2-1,373.1,34.5,0,200,200,1.25,0,1959,70,70,840
"不同截面形式方形薄壁钢管混凝土长柱的静力试验研究, 陈勇; 张耀春; 董志君, Unknown, 2005",34.5,prism,LC200-2-2,373.1,34.5,0,200,200,1.25,0,1959,40,40,1270
"不同截面形式方形薄壁钢管混凝土长柱的静力试验研究, 陈勇; 张耀春; 董志君, Unknown, 2005",34.5,prism,LC200-2-3,373.1,34.5,0,200,200,1.25,0,1959,0,0,2100
"不同截面形式方形薄壁钢管混凝土长柱的静力试验研究, 陈勇; 张耀春; 董志君, Unknown, 2005",34.5,prism,LC200-3-1,373.1,34.5,0,200,200,1.25,0,1958,70,70,890
"不同截面形式方形薄壁钢管混凝土长柱的静力试验研究, 陈勇; 张耀春; 董志君, Unknown, 2005",34.5,prism,LC200-3-2,373.1,34.5,0,200,200,1.25,0,1958,40,40,1350
"不同截面形式方形薄壁钢管混凝土长柱的静力试验研究, 陈勇; 张耀春; 董志君, Unknown, 2005",34.5,prism,LC200-3-3,373.1,34.5,0,200,200,1.25,0,1958,0,0,2300
"不同截面形式方形薄壁钢管混凝土长柱的静力试验研究, 陈勇; 张耀春; 董志君, Unknown, 2005",34.5,prism,LC200-4-1,373.1,34.5,0,200,200,1.25,0,1958,70,70,890
"不同截面形式方形薄壁钢管混凝土长柱的静力试验研究, 陈勇; 张耀春; 董志君, Unknown, 2005",34.5,prism,LC200-4-2,373.1,34.5,0,200,200,1.25,0,1958,40,40,1220
"不同截面形式方形薄壁钢管混凝土长柱的静力试验研究, 陈勇; 张耀春; 董志君, Unknown, 2005",34.5,prism,LC200-4-3,373.1,34.5,0,200,200,1.25,0,1958,0,0,2200
"不同截面形式方形薄壁钢管混凝土长柱的静力试验研究, 陈勇; 张耀春; 董志君, Unknown, 2005",34.5,prism,LC200-5-1,373.1,34.5,0,200,200,1.25,0,1959,70,70,870
"不同截面形式方形薄壁钢管混凝土长柱的静力试验研究, 陈勇; 张耀春; 董志君, Unknown, 2005",34.5,prism,LC200-5-2,373.1,34.5,0,200,200,1.25,0,1959,40,40,1320
"不同截面形式方形薄壁钢管混凝土长柱的静力试验研究, 陈勇; 张耀春; 董志君, Unknown, 2005",34.5,prism,LC200-5-3,373.1,34.5,0,200,200,1.25,0,1959,0,0,2200
"不同截面形式方形薄壁钢管混凝土长柱的静力试验研究, 陈勇; 张耀春; 董志君, Unknown, 2005",34.5,prism,LC200-6-1,373.1,34.5,0,200,200,1.25,0,1958,70,70,800
"不同截面形式方形薄壁钢管混凝土长柱的静力试验研究, 陈勇; 张耀春; 董志君, Unknown, 2005",34.5,prism,LC200-6-2,373.1,34.5,0,200,200,1.25,0,1958,40,40,1250
"不同截面形式方形薄壁钢管混凝土长柱的静力试验研究, 陈勇; 张耀春; 董志君, Unknown, 2005",34.5,prism,LC200-6-3,373.1,34.5,0,200,200,1.25,0,1958,0,0,2000
"不同截面形式方形薄壁钢管混凝土长柱的静力试验研究, 陈勇; 张耀春; 董志君, Unknown, 2005",34.5,prism,LC200-7-1,373.1,34.5,0,200,200,1.25,0,1955,70,70,720
"不同截面形式方形薄壁钢管混凝土长柱的静力试验研究, 陈勇; 张耀春; 董志君, Unknown, 2005",34.5,prism,LC200-7-2,373.1,34.5,0,200,200,1.25,0,1955,40,40,1270
"不同截面形式方形薄壁钢管混凝土长柱的静力试验研究, 陈勇; 张耀春; 董志君, Unknown, 2005",34.5,prism,LC200-7-3,373.1,34.5,0,200,200,1.25,0,1955,0,0,1980
"不同截面形式方形薄壁钢管混凝土长柱的静力试验研究, 陈勇; 张耀春; 董志君, Unknown, 2005",34.5,prism,LC200-8-1,373.1,34.5,0,200,200,1.25,0,1958,70,70,750
"不同截面形式方形薄壁钢管混凝土长柱的静力试验研究, 陈勇; 张耀春; 董志君, Unknown, 2005",34.5,prism,LC200-8-2,373.1,34.5,0,200,200,1.25,0,1958,40,40,1250
"不同截面形式方形薄壁钢管混凝土长柱的静力试验研究, 陈勇; 张耀春; 董志君, Unknown, 2005",34.5,prism,LC200-8-3,373.1,34.5,0,200,200,1.25,0,1958,0,0,2100
"不同截面形式方形薄壁钢管混凝土长柱的静力试验研究, 陈勇; 张耀春; 董志君, Unknown, 2005",34.5,prism,LC200-9-1,373.1,34.5,0,200,200,1.25,0,1955,70,70,750
"不同截面形式方形薄壁钢管混凝土长柱的静力试验研究, 陈勇; 张耀春; 董志君, Unknown, 2005",34.5,prism,LC200-9-2,373.1,34.5,0,200,200,1.25,0,1955,40,40,1250
"不同截面形式方形薄壁钢管混凝土长柱的静力试验研究, 陈勇; 张耀春; 董志君, Unknown, 2005",34.5,prism,LC200-9-3,373.1,34.5,0,200,200,1.25,0,1955,0,0,2140
"薄壁钢管混凝土短柱基本力学性能研究, 金周, 华侨大学硕士学位论文, 2008",57.8,cube,UCFT16,318.5,49.357,0,161.7,160.2,1.98,0,519,0,0,1124
"薄壁钢管混凝土短柱基本力学性能研究, 金周, 华侨大学硕士学位论文, 2008",57.8,cube,SCFT16-1,318.5,49.357,0,161.6,160.4,1.98,0,519,0,0,1273
"薄壁钢管混凝土短柱基本力学性能研究, 金周, 华侨大学硕士学位论文, 2008",42.8,cube,SCFT16-2,140.2,35.431,0,162.2,157.4,1.9,0,519,0,0,957
"薄壁钢管混凝土短柱基本力学性能研究, 金周, 华侨大学硕士学位论文, 2008",42.8,cube,SCFT16-3,140.2,35.431,0,161,161,1.9,0,520,0,0,1003
"薄壁钢管混凝土短柱基本力学性能研究, 金周, 华侨大学硕士学位论文, 2008",57.8,cube,SCFT18,318.5,49.357,0,183,181.8,1.98,0,519,0,0,1312
"薄壁钢管混凝土短柱基本力学性能研究, 金周, 华侨大学硕士学位论文, 2008",50.2,cube,UCFT20,318.5,42.253,0,202.5,200.7,1.98,0,636,0,0,1475
"薄壁钢管混凝土短柱基本力学性能研究, 金周, 华侨大学硕士学位论文, 2008",57.8,cube,SCFT20-1,318.5,49.357,0,201.5,199.4,1.98,0,635,0,0,1471
"薄壁钢管混凝土短柱基本力学性能研究, 金周, 华侨大学硕士学位论文, 2008",57.8,cube,SCFT20-2,318.5,49.357,0,202.3,199.3,1.98,0,637,0,0,1518
"薄壁钢管混凝土短柱基本力学性能研究, 金周, 华侨大学硕士学位论文, 2008",42.8,cube,SCFT20-3,140.8,35.431,0,202,199.4,1.9,0,639,0,0,1075
"薄壁钢管混凝土短柱基本力学性能研究, 金周, 华侨大学硕士学位论文, 2008",42.8,cube,SCFT20-4,140.8,35.431,0,201.3,200.1,1.9,0,640,0,0,1086
"薄壁钢管混凝土短柱基本力学性能研究, 金周, 华侨大学硕士学位论文, 2008",57.8,cube,UCFT1-1,318.6,49.357,0,199.6,162.1,1.98,0,716,0,0,1604
"薄壁钢管混凝土短柱基本力学性能研究, 金周, 华侨大学硕士学位论文, 2008",57.8,cube,UCFT1-2,318.6,49.357,0,199.6,162.6,1.98,0,716,26,26,1157
"薄壁钢管混凝土短柱基本力学性能研究, 金周, 华侨大学硕士学位论文, 2008",57.8,cube,UCFT1-3,318.6,49.357,0,200.9,162.8,1.98,0,716,52,52,843
"薄壁钢管混凝土短柱基本力学性能研究, 金周, 华侨大学硕士学位论文, 2008",57.8,cube,UCFT2-1,318.6,49.357,0,162.1,160.8,1.98,0,716,26,26,1001
"薄壁钢管混凝土短柱基本力学性能研究, 金周, 华侨大学硕士学位论文, 2008",57.8,cube,UCFT3-1,318.6,49.357,0,241,163.3,1.98,0,716,26,26,1416
"薄壁钢管混凝土短柱基本力学性能研究, 金周, 华侨大学硕士学位论文, 2008",57.8,cube,SCFT1-1,318.6,49.357,0,202.8,162.8,1.98,0,716,0,0,1628
"薄壁钢管混凝土短柱基本力学性能研究, 金周, 华侨大学硕士学位论文, 2008",57.8,cube,SCFT1-2,318.6,49.357,0,202.3,162.4,1.98,0,716,26,26,1313
"薄壁钢管混凝土短柱基本力学性能研究, 金周, 华侨大学硕士学位论文, 2008",57.8,cube,SCFT1-3,318.6,49.357,0,200.4,163,1.98,0,716,52,52,1051
"薄壁钢管混凝土短柱基本力学性能研究, 金周, 华侨大学硕士学位论文, 2008",42.8,cube,SCFT2-1,140.2,35.431,0,202,199.4,1.9,0,720,0,0,1154
"薄壁钢管混凝土短柱基本力学性能研究, 金周, 华侨大学硕士学位论文, 2008",42.8,cube,SCFT2-2,140.2,35.431,0,201,160.7,1.9,0,719,26,26,874
"薄壁钢管混凝土短柱基本力学性能研究, 金周, 华侨大学硕士学位论文, 2008",42.8,cube,SCFT2-3,301.8,35.431,0,199,160.1,1.9,0,718,52,52,691
"Behaviour of concrete-filled double skin rectangular steel tubular beam–columns, Zhong Tao; Lin-Hai Han, Journal of Constructional Steel Research, 2006",53.6,Cube 150,DST-SC1,380,45.42,0,150,100,3.2,0,450,0,0,1320
"Behaviour of concrete-filled double skin rectangular steel tubular beam–columns, Zhong Tao; Lin-Hai Han, Journal of Constructional Steel Research, 2006",53.6,Cube 150,DST-SC2,380,45.42,0,150,100,3.2,0,450,0,0,1300
"Behaviour of concrete-filled double skin rectangular steel tubular beam–columns, Zhong Tao; Lin-Hai Han, Journal of Constructional Steel Research, 2006",53.6,Cube 150,CFT-SC,380,45.42,0,150,100,3.2,0,450,0,0,1203
"Behaviour of concrete-filled double skin rectangular steel tubular beam–columns, Zhong Tao; Lin-Hai Han, Journal of Constructional Steel Research, 2006",53.6,Cube 150,DST1-1a,380,45.42,0,150,100,3.2,0,1214,0,0,1290
"Behaviour of concrete-filled double skin rectangular steel tubular beam–columns, Zhong Tao; Lin-Hai Han, Journal of Constructional Steel Research, 2006",53.6,Cube 150,DST1-1b,380,45.42,0,150,100,3.2,0,1214,0,0,1250
"Behaviour of concrete-filled double skin rectangular steel tubular beam–columns, Zhong Tao; Lin-Hai Han, Journal of Constructional Steel Research, 2006",53.6,Cube 150,CFT1-1,380,45.42,0,150,100,3.2,0,1214,0,0,1120
"Behaviour of concrete-filled double skin rectangular steel tubular beam–columns, Zhong Tao; Lin-Hai Han, Journal of Constructional Steel Research, 2006",53.6,Cube 150,DST1-2a,380,45.42,0,150,100,3.2,0,1214,30,30,850
"Behaviour of concrete-filled double skin rectangular steel tubular beam–columns, Zhong Tao; Lin-Hai Han, Journal of Constructional Steel Research, 2006",53.6,Cube 150,DST1-2b,380,45.42,0,150,100,3.2,0,1214,30,30,855
"Behaviour of concrete-filled double skin rectangular steel tubular beam–columns, Zhong Tao; Lin-Hai Han, Journal of Constructional Steel Research, 2006",53.6,Cube 150,CFT1-2,380,45.42,0,150,100,3.2,0,1214,30,30,795
"Behaviour of concrete-filled double skin rectangular steel tubular beam–columns, Zhong Tao; Lin-Hai Han, Journal of Constructional Steel Research, 2006",53.6,Cube 150,DST1-3a,380,45.42,0,150,100,3.2,0,1214,60,60,610
"Behaviour of concrete-filled double skin rectangular steel tubular beam–columns, Zhong Tao; Lin-Hai Han, Journal of Constructional Steel Research, 2006",53.6,Cube 150,DST1-3b,380,45.42,0,150,100,3.2,0,1214,60,60,595
"Behaviour of concrete-filled double skin rectangular steel tubular beam–columns, Zhong Tao; Lin-Hai Han, Journal of Constructional Steel Research, 2006",53.6,Cube 150,CFT1-3,380,45.42,0,150,100,3.2,0,1214,60,60,545
"Behaviour of concrete-filled double skin rectangular steel tubular beam–columns, Zhong Tao; Lin-Hai Han, Journal of Constructional Steel Research, 2006",53.6,Cube 150,DST2-1a,380,45.42,0,150,100,3.2,0,2314,0,0,1214
"Behaviour of concrete-filled double skin rectangular steel tubular beam–columns, Zhong Tao; Lin-Hai Han, Journal of Constructional Steel Research, 2006",53.6,Cube 150,DST2-1b,380,45.42,0,150,100,3.2,0,2314,0,0,1235
"Behaviour of concrete-filled double skin rectangular steel tubular beam–columns, Zhong Tao; Lin-Hai Han, Journal of Constructional Steel Research, 2006",53.6,Cube 150,CFT2-1,380,45.42,0,150,100,3.2,0,2314,0,0,1057
"Behaviour of concrete-filled double skin rectangular steel tubular beam–columns, Zhong Tao; Lin-Hai Han, Journal of Constructional Steel Research, 2006",53.6,Cube 150,DST2-2a,380,45.42,0,150,100,3.2,0,2314,30,30,690
"Behaviour of concrete-filled double skin rectangular steel tubular beam–columns, Zhong Tao; Lin-Hai Han, Journal of Constructional Steel Research, 2006",53.6,Cube 150,DST2-2b,380,45.42,0,150,100,3.2,0,2314,30,30,715
"Behaviour of concrete-filled double skin rectangular steel tubular beam–columns, Zhong Tao; Lin-Hai Han, Journal of Constructional Steel Research, 2006",53.6,Cube 150,CFT2-2,380,45.42,0,150,100,3.2,0,2314,30,30,645
"Behaviour of concrete-filled double skin rectangular steel tubular beam–columns, Zhong Tao; Lin-Hai Han, Journal of Constructional Steel Research, 2006",53.6,Cube 150,DST2-3a,380,45.42,0,150,100,3.2,0,2314,60,60,479
"Behaviour of concrete-filled double skin rectangular steel tubular beam–columns, Zhong Tao; Lin-Hai Han, Journal of Constructional Steel Research, 2006",53.6,Cube 150,DST2-3b,380,45.42,0,150,100,3.2,0,2314,60,60,496
"Behaviour of concrete-filled double skin rectangular steel tubular beam–columns, Zhong Tao; Lin-Hai Han, Journal of Constructional Steel Research, 2006",53.6,Cube 150,CFT2-3,380,45.42,0,150,100,3.2,0,2314,60,60,455
"方钢管再生骨料混凝土短柱理论分析, 梁健, Unknown, 2018",30,cube,0T30,390.35,23.909,0,100,100,2.63,0,300,0,0,710.3
"方钢管再生骨料混凝土短柱理论分析, 梁健, Unknown, 2018",30,cube,30T30,390.35,23.909,30,100,100,2.63,0,300,0,0,595.3
"方钢管再生骨料混凝土短柱理论分析, 梁健, Unknown, 2018",30,cube,50T30,390.35,23.909,50,100,100,2.63,0,300,0,0,589.3
"方钢管再生骨料混凝土短柱理论分析, 梁健, Unknown, 2018",30,cube,70T30,390.35,23.909,70,100,100,2.63,0,300,0,0,561
"方钢管再生骨料混凝土短柱理论分析, 梁健, Unknown, 2018",30,cube,0Z30,390.35,23.909,0,100,100,2.63,0,300,0,0,627.9
"方钢管再生骨料混凝土短柱理论分析, 梁健, Unknown, 2018",30,cube,30Z30,390.35,23.909,30,100,100,2.63,0,300,0,0,595.6
"方钢管再生骨料混凝土短柱理论分析, 梁健, Unknown, 2018",30,cube,50Z30,390.35,23.909,50,100,100,2.63,0,300,0,0,557.7
"方钢管再生骨料混凝土短柱理论分析, 梁健, Unknown, 2018",30,cube,70Z30,390.35,23.909,70,100,100,2.63,0,300,0,0,540.7
"方钢管再生骨料混凝土短柱理论分析, 梁健, Unknown, 2018",30,cube,30T20,353.04,23.909,30,100,100,1.92,0,300,0,0,513.6
"方钢管再生骨料混凝土短柱理论分析, 梁健, Unknown, 2018",30,cube,30T40,383.74,23.909,30,100,100,3.7,0,300,0,0,798.1
"方钢管再生骨料混凝土短柱理论分析, 梁健, Unknown, 2018",30,cube,30Z20,353.04,23.909,30,100,100,1.92,0,300,0,0,491.6
"方钢管再生骨料混凝土短柱理论分析, 梁健, Unknown, 2018",30,cube,30Z40,383.74,23.909,30,100,100,3.7,0,300,0,0,799.3
"方钢管再生骨料混凝土短柱理论分析, 梁健, Unknown, 2018",30,cube,30T220,353.04,23.909,30,100,100,1.92,0,300,20,20,358.7
"方钢管再生骨料混凝土短柱理论分析, 梁健, Unknown, 2018",30,cube,30T320,390.35,23.909,30,100,100,2.63,0,300,20,20,461.5
"方钢管再生骨料混凝土短柱理论分析, 梁健, Unknown, 2018",30,cube,30T420,383.74,23.909,30,100,100,3.7,0,300,20,20,590.1
"方钢管再生骨料混凝土短柱理论分析, 梁健, Unknown, 2018",30,cube,30T240,353.04,23.909,30,100,100,1.92,0,300,40,40,263.3
"方钢管再生骨料混凝土短柱理论分析, 梁健, Unknown, 2018",30,cube,30T340,390.35,23.909,30,100,100,2.63,0,300,40,40,360.1
"方钢管再生骨料混凝土短柱理论分析, 梁健, Unknown, 2018",30,cube,30T440,383.74,23.909,30,100,100,3.7,0,300,40,40,420.4
"方钢管再生骨料混凝土短柱理论分析, 梁健, Unknown, 2018",30,cube,30Z220,353.04,23.909,30,100,100,1.92,0,300,30,30,332
"方钢管再生骨料混凝土短柱理论分析, 梁健, Unknown, 2018",30,cube,30Z320,390.35,23.909,30,100,100,2.63,0,300,20,20,466.3
"方钢管再生骨料混凝土短柱理论分析, 梁健, Unknown, 2018",30,cube,30Z420,383.74,23.909,30,100,100,3.7,0,300,20,20,533.7
"方钢管再生骨料混凝土短柱理论分析, 梁健, Unknown, 2018",30,cube,30Z240,353.04,23.909,30,100,100,1.92,0,300,40,40,260.3
"方钢管再生骨料混凝土短柱理论分析, 梁健, Unknown, 2018",30,cube,30Z340,390.35,23.909,30,100,100,2.63,0,300,40,40,338.9
"方钢管再生骨料混凝土短柱理论分析, 梁健, Unknown, 2018",30,cube,30Z440,383.74,23.909,30,100,100,3.7,0,300,40,40,396.1
"方钢管再生混凝土长柱偏心受压及抗震性能试验与理论研究, 王成刚, Hefei University of Technology, 2018",33.6,Cube 150,FPXB3-1,290,27.109,100,160,160,3.24,0,1600,20,20,967.3
"方钢管再生混凝土长柱偏心受压及抗震性能试验与理论研究, 王成刚, Hefei University of Technology, 2018",33.6,Cube 150,FPXB3-2,290,27.109,100,160,160,3.24,0,1600,20,20,1124.6
"方钢管再生混凝土长柱偏心受压及抗震性能试验与理论研究, 王成刚, Hefei University of Technology, 2018",33.6,Cube 150,FPXB3-3,290,27.109,100,160,160,3.24,0,1600,40,40,702.3
"方钢管再生混凝土长柱偏心受压及抗震性能试验与理论研究, 王成刚, Hefei University of Technology, 2018",27.7,Cube 150,FPXB3-4,290,21.884,0,160,160,3.24,0,1600,40,40,803.7
"方钢管再生混凝土长柱偏心受压及抗震性能试验与理论研究, 王成刚, Hefei University of Technology, 2018",30.2,Cube 150,FPXB3-5,290,24.086,100,160,160,3.24,0,1600,40,40,860
"方钢管再生混凝土长柱偏心受压及抗震性能试验与理论研究, 王成刚, Hefei University of Technology, 2018",30.2,Cube 150,FPXB3-6,290,24.086,100,160,160,3.24,0,1600,20,20,923.2
"方钢管再生混凝土长柱偏心受压及抗震性能试验与理论研究, 王成刚, Hefei University of Technology, 2018",27.7,Cube 150,FPXB3-7,290,21.884,0,160,160,3.24,0,1600,20,20,924.4
"方钢管再生混凝土长柱偏心受压及抗震性能试验与理论研究, 王成刚, Hefei University of Technology, 2018",30.7,Cube 150,FPXB3-8,290,24.529,40,160,160,3.24,0,1600,40,40,835
"方钢管再生混凝土长柱偏心受压及抗震性能试验与理论研究, 王成刚, Hefei University of Technology, 2018",30.7,Cube 150,FPXB3-9,290,24.529,40,160,160,3.24,0,1600,20,20,853.4
"方钢管再生混凝土长柱偏心受压及抗震性能试验与理论研究, 王成刚, Hefei University of Technology, 2018",33.6,Cube 150,FPXB5-1,329,27.109,100,160,160,5.04,0,1600,40,40,1148
"方钢管再生混凝土长柱偏心受压及抗震性能试验与理论研究, 王成刚, Hefei University of Technology, 2018",30.2,Cube 150,FPXB5-2,329,24.086,100,160,160,5.04,0,1600,20,20,1398.5
"方钢管再生混凝土长柱偏心受压及抗震性能试验与理论研究, 王成刚, Hefei University of Technology, 2018",30.2,Cube 150,FPXB5-3,329,24.086,100,160,160,5.04,0,1600,40,40,1184.9
"方钢管再生混凝土长柱偏心受压及抗震性能试验与理论研究, 王成刚, Hefei University of Technology, 2018",33.6,Cube 150,FPXB5-4,329,27.109,100,160,160,5.04,0,1600,20,20,1492.3
"方钢管再生混凝土长柱偏心受压及抗震性能试验与理论研究, 王成刚, Hefei University of Technology, 2018",33.6,Cube 150,FPXC3-1,290,27.109,100,160,160,3.24,0,2400,20,20,804.4
"方钢管再生混凝土长柱偏心受压及抗震性能试验与理论研究, 王成刚, Hefei University of Technology, 2018",33.6,Cube 150,FPXC3-3,290,27.109,100,160,160,3.24,0,2400,40,40,632.8
"Bias compression bearing capacity research of thin-walled square steel tube composite columns filled with demolished concrete lump, Unknown, Unknown, 2006",19.823,prism,CUS-E0M0-1,215,19.823,0,160,160,2.5,0,850,0,0,1020
"Bias compression bearing capacity research of thin-walled square steel tube composite columns filled with demolished concrete lump, Unknown, Unknown, 2006",19.823,prism,CSS-E0M0-1,215,19.823,0,160,160,2.5,0,850,0,0,1100
"Bias compression bearing capacity research of thin-walled square steel tube composite columns filled with demolished concrete lump, Unknown, Unknown, 2006",19.089,prism,CUS-E25M25-1,215,19.089,25,160,160,2.5,0,850,25,25,840
"Bias compression bearing capacity research of thin-walled square steel tube composite columns filled with demolished concrete lump, Unknown, Unknown, 2006",19.089,prism,CSS-E25M25-1,215,19.089,25,160,160,2.5,0,850,25,25,900
"Bias compression bearing capacity research of thin-walled square steel tube composite columns filled with demolished concrete lump, Unknown, Unknown, 2006",18.796,prism,CUS-E50M35-1,215,18.796,35,160,160,2.5,0,850,50,50,725
"Bias compression bearing capacity research of thin-walled square steel tube composite columns filled with demolished concrete lump, Unknown, Unknown, 2006",18.796,prism,CSS-E50M35-1,215,18.796,35,160,160,2.5,0,850,50,50,880
"Bias compression bearing capacity research of thin-walled square steel tube composite columns filled with demolished concrete lump, Unknown, Unknown, 2006",19.823,prism,CUS-E0M0-2,215,19.823,0,160,160,2.5,0,1400,0,0,950
"Bias compression bearing capacity research of thin-walled square steel tube composite columns filled with demolished concrete lump, Unknown, Unknown, 2006",19.823,prism,CSS-E0M0-2,215,19.823,0,160,160,2.5,0,1400,0,0,1050
"Bias compression bearing capacity research of thin-walled square steel tube composite columns filled with demolished concrete lump, Unknown, Unknown, 2006",19.089,prism,CUS-E25M25-2,215,19.089,25,160,160,2.5,0,1400,25,25,345
