Repository: Serali-Nerri/xgboost

# CFST柱极限承载力预测 - XGBoost ML管道

## 项目概述

本项目是一个完整的机器学习管道，用于预测混凝土填充钢管（CFST）柱的极限承载力。采用XGBoost算法，提供从数据加载、预处理、模型训练、评估到预测的全流程解决方案。

### 核心特性

- **模块化设计**：清晰的模块分离，便于维护和扩展
- **特征工程支持**：处理无量纲参数，剔除几何参数实现多截面统一预测
- **自动化超参数优化**：集成Optuna框架进行超参数搜索，支持持久化存储和断点续训
- **智能参数加载**：自动加载最优参数，无需手动配置
- **特征选择**：迭代剔除法自动寻找最优特征子集
- **多维度评估**：集成R²、RMSE、MAE、MAPE、COV等工程指标
- **可视化分析**：提供预测散点图、特征重要性图和学习曲线
- **COV稳定性指标**：特别添加变异系数评估模型预测稳定性

---

## 环境要求

### 系统要求
- Python 3.8+
- 8GB+ RAM（推荐16GB）
- 5GB+ 可用磁盘空间

### Python依赖
- pandas &gt;= 1.5.0
- numpy &gt;= 1.23.0
- xgboost &gt;= 1.7.0
- scikit-learn &gt;= 1.2.0
- matplotlib &gt;= 3.6.0
- seaborn &gt;= 0.12.0
- optuna &gt;= 3.0.0
- joblib &gt;= 1.2.0

---

File: data/raw/all_dedup.csv (part 11 of 46)
Ref.No.,fc (MPa),type (规格备注),试件标号,fy (MPa),fcy150,R再生骨料取代率(%),b (mm),h (mm),t (mm),r0 (mm),L (mm),e1 (mm),e2 (mm),Nexp (kN)
"Bias compression bearing capacity research of thin-walled square steel tube composite columns filled with demolished concrete lump, Unknown, Unknown, 2006",19.089,prism,CSS-E25M25-2,215,19.089,25,160,160,2.5,0,1400,25,25,485
"Bias compression bearing capacity research of thin-walled square steel tube composite columns filled with demolished concrete lump, Unknown, Unknown, 2006",18.796,prism,CUS-E50M35-2,215,18.796,35,160,160,2.5,0,1400,50,50,250
"Bias compression bearing capacity research of thin-walled square steel tube composite columns filled with demolished concrete lump, Unknown, Unknown, 2006",18.796,prism,CSS-E50M35-2,215,18.796,35,160,160,2.5,0,1400,50,50,450
"钢管混凝土承载性能研究, 彭杰, Shanghai Jiao Tong University Master's Thesis, 2014",30.54,Cube 100,FB01,324.6,23.189,0,120,120,2.73,0,400,0,0,772
"钢管混凝土承载性能研究, 彭杰, Shanghai Jiao Tong University Master's Thesis, 2014",20.7,Cube 100,FB02,324.6,15.049,0,120,120,2.73,0,400,0,0,615
"钢管混凝土承载性能研究, 彭杰, Shanghai Jiao Tong University Master's Thesis, 2014",6.04,Cube 100,FB03,324.6,3.774,0,120,120,2.73,0,400,0,0,440
"钢管混凝土承载性能研究, 彭杰, Shanghai Jiao Tong University Master's Thesis, 2014",1.18,Cube 100,FB04,324.6,0.577,0,120,120,2.73,0,400,0,0,381
"钢管混凝土承载性能研究, 彭杰, Shanghai Jiao Tong University Master's Thesis, 2014",0.96,Cube 100,FB05,324.6,0.453,0,120,120,2.73,0,400,0,0,343
"钢管混凝土承载性能研究, 彭杰, Shanghai Jiao Tong University Master's Thesis, 2014",30.54,Cube 100,FZ01,307.4,23.189,0,120,120,4.41,0,400,0,0,1049
"钢管混凝土承载性能研究, 彭杰, Shanghai Jiao Tong University Master's Thesis, 2014",20.7,Cube 100,FZ02,307.4,15.049,0,120,120,4.41,0,400,0,0,949
"钢管混凝土承载性能研究, 彭杰, Shanghai Jiao Tong University Master's Thesis, 2014",6.04,Cube 100,FZ03,307.4,3.774,0,120,120,4.41,0,400,0,0,814
"钢管混凝土承载性能研究, 彭杰, Shanghai Jiao Tong University Master's Thesis, 2014",1.18,Cube 100,FZ04,307.4,0.577,0,120,120,4.41,0,400,0,0,754
"钢管混凝土承载性能研究, 彭杰, Shanghai Jiao Tong University Master's Thesis, 2014",0.96,Cube 100,FZ05,307.4,0.453,0,120,120,4.41,0,400,0,0,743
"钢管混凝土承载性能研究, 彭杰, Shanghai Jiao Tong University Master's Thesis, 2014",30.54,Cube 100,FH01,358.5,23.189,0,120,120,7.7,0,400,0,0,1910
"钢管混凝土承载性能研究, 彭杰, Shanghai Jiao Tong University Master's Thesis, 2014",20.7,Cube 100,FH02,358.5,15.049,0,120,120,7.7,0,400,0,0,1855
"钢管混凝土承载性能研究, 彭杰, Shanghai Jiao Tong University Master's Thesis, 2014",6.04,Cube 100,FH03,358.5,3.774,0,120,120,7.7,0,400,0,0,1750
"钢管混凝土承载性能研究, 彭杰, Shanghai Jiao Tong University Master's Thesis, 2014",1.18,Cube 100,FH04,358.5,0.577,0,120,120,7.7,0,400,0,0,1665
"钢管混凝土承载性能研究, 彭杰, Shanghai Jiao Tong University Master's Thesis, 2014",0.96,Cube 100,FH05,358.5,0.453,0,120,120,7.7,0,400,0,0,1659
"钢管混凝土承载性能研究, 彭杰, Shanghai Jiao Tong University Master's Thesis, 2014",44.15,Cube 100,A1e30,321.2,34.874,0,120,120,5.6,0,400,30,30,1004
"钢管混凝土承载性能研究, 彭杰, Shanghai Jiao Tong University Master's Thesis, 2014",44.15,Cube 100,A2e30,321.2,34.874,0,120,120,5.6,0,400,30,30,1016
"钢管混凝土承载性能研究, 彭杰, Shanghai Jiao Tong University Master's Thesis, 2014",4.67,Cube 100,B1e30,321.2,2.818,0,120,120,5.6,0,400,30,30,870
"钢管混凝土承载性能研究, 彭杰, Shanghai Jiao Tong University Master's Thesis, 2014",4.67,Cube 100,B2e30,321.2,2.818,0,120,120,5.6,0,400,30,30,792
"钢管混凝土承载性能研究, 彭杰, Shanghai Jiao Tong University Master's Thesis, 2014",44.15,Cube 100,A1e50,321.2,34.874,0,120,120,5.6,0,400,50,50,784
"钢管混凝土承载性能研究, 彭杰, Shanghai Jiao Tong University Master's Thesis, 2014",44.15,Cube 100,A2e50,321.2,34.874,0,120,120,5.6,0,400,50,50,766
"钢管混凝土承载性能研究, 彭杰, Shanghai Jiao Tong University Master's Thesis, 2014",4.67,Cube 100,B1e50,321.2,2.818,0,120,120,5.6,0,400,50,50,656
"钢管混凝土承载性能研究, 彭杰, Shanghai Jiao Tong University Master's Thesis, 2014",4.67,Cube 100,B2e50,321.2,2.818,0,120,120,5.6,0,400,50,50,648
"基于Q550以上钢材的高强方钢管高强混凝土柱单向偏压性能研究, 张琦, Unknown, 2020",100,Cube 150,HSE-1,553,90.155,0,150,150,5,0,450,40,40,1964.6
"基于Q550以上钢材的高强方钢管高强混凝土柱单向偏压性能研究, 张琦, Unknown, 2020",100,Cube 150,HSE-2,780.75,90.155,0,150,150,5,0,450,40,40,2351.4
"基于Q550以上钢材的高强方钢管高强混凝土柱单向偏压性能研究, 张琦, Unknown, 2020",100,Cube 150,HSE-3,811.1,90.155,0,150,150,5,0,450,40,40,2385.9
"基于Q550以上钢材的高强方钢管高强混凝土柱单向偏压性能研究, 张琦, Unknown, 2020",100,Cube 150,HSE-4,895.74,90.155,0,150,150,5,0,450,40,40,2541.2
"基于Q550以上钢材的高强方钢管高强混凝土柱单向偏压性能研究, 张琦, Unknown, 2020",100,Cube 150,HSE-5,811.1,90.155,0,150,150,5,0,450,20,20,3148.5
"基于Q550以上钢材的高强方钢管高强混凝土柱单向偏压性能研究, 张琦, Unknown, 2020",100,Cube 150,HSE-6,811.1,90.155,0,150,150,5,0,450,60,60,2020.3
"基于Q550以上钢材的高强方钢管高强混凝土柱单向偏压性能研究, 张琦, Unknown, 2020",110.5,Cube 150,HSEL-1,811.1,100.579,0,150,150,5,0,1000,20,20,2981
"基于Q550以上钢材的高强方钢管高强混凝土柱单向偏压性能研究, 张琦, Unknown, 2020",110.5,Cube 150,HSEL-2,811.1,100.579,0,150,150,5,0,1000,40,40,2322
"基于Q550以上钢材的高强方钢管高强混凝土柱单向偏压性能研究, 张琦, Unknown, 2020",110.5,Cube 150,HSEL-3,811.1,100.579,0,150,150,5,0,1000,60,60,1900.7
"基于Q550以上钢材的高强方钢管高强混凝土柱单向偏压性能研究, 张琦, Unknown, 2020",110.5,Cube 150,HSEL-4,811.1,100.579,0,150,150,5,0,1500,20,20,2862.2
"基于Q550以上钢材的高强方钢管高强混凝土柱单向偏压性能研究, 张琦, Unknown, 2020",110.5,Cube 150,HSEL-5,811.1,100.579,0,150,150,5,0,1500,40,40,2240
"基于Q550以上钢材的高强方钢管高强混凝土柱单向偏压性能研究, 张琦, Unknown, 2020",110.5,Cube 150,HSEL-6,811.1,100.579,0,150,150,5,0,1500,60,60,1760
"基于Q550以上钢材的高强方钢管高强混凝土柱单向偏压性能研究, 张琦, Unknown, 2020",110.5,Cube 150,HSEL-7,553,100.579,0,150,150,5,0,1500,40,40,1791.3
"基于Q550以上钢材的高强方钢管高强混凝土柱单向偏压性能研究, 张琦, Unknown, 2020",110.5,Cube 150,HSEL-8,780.75,100.579,0,150,150,5,0,1500,40,40,2064.7
"基于Q550以上钢材的高强方钢管高强混凝土柱单向偏压性能研究, 张琦, Unknown, 2020",110.5,Cube 150,HSEL-9,895.74,100.579,0,150,150,5,0,1500,40,40,2241.6
"Mechanical properties of self-compacting lower expansion concrete filled rectangular steel tube columns, 刘琦, Unknown, 2018",45.5,Cube 100x100x100mm,PY1,334,36.054,0,200,150,6,0,1200,60,60,1198
"Mechanical properties of self-compacting lower expansion concrete filled rectangular steel tube columns, 刘琦, Unknown, 2018",54.1,Cube 100x100x100mm,PY2,334,43.646,10,200,150,6,0,1200,60,60,1269
"Mechanical properties of self-compacting lower expansion concrete filled rectangular steel tube columns, 刘琦, Unknown, 2018",51.4,Cube 100x100x100mm,PY3,334,41.249,15,200,150,6,0,1200,60,60,1268
"Mechanical properties of self-compacting lower expansion concrete filled rectangular steel tube columns, 刘琦, Unknown, 2018",59.7,Cube 100x100x100mm,PY4,334,48.652,0,200,150,6,0,1500,40,40,1551
"Mechanical properties of self-compacting lower expansion concrete filled rectangular steel tube columns, 刘琦, Unknown, 2018",54.6,Cube 100x100x100mm,PY5,334,44.091,10,200,150,6,0,1500,40,40,1524
"Mechanical properties of self-compacting lower expansion concrete filled rectangular steel tube columns, 刘琦, Unknown, 2018",59.4,Cube 100x100x100mm,PY6,334,48.382,15,200,150,6,0,1500,40,40,1583
"Mechanical properties of self-compacting lower expansion concrete filled rectangular steel tube columns, 刘琦, Unknown, 2018",65.8,Cube 100x100x100mm,PY7,334,54.154,0,200,150,6,0,1800,20,20,2020
"Mechanical properties of self-compacting lower expansion concrete filled rectangular steel tube columns, 刘琦, Unknown, 2018",57.2,Cube 100x100x100mm,PY8,334,46.411,10,200,150,6,0,1800,20,20,1910
"Mechanical properties of self-compacting lower expansion concrete filled rectangular steel tube columns, 刘琦, Unknown, 2018",59.1,Cube 100x100x100mm,PY9,334,48.113,15,200,150,6,0,1800,20,20,1967
"Mechanical properties of self-compacting lower expansion concrete filled rectangular steel tube columns, 刘琦, Unknown, 2018",45.5,Cube 100x100x100mm,PY10,334,36.054,0,200,150,6,0,1200,40,40,1164
"Mechanical properties of self-compacting lower expansion concrete filled rectangular steel tube columns, 刘琦, Unknown, 2018",59.7,Cube 100x100x100mm,PY11,334,48.652,0,200,150,6,0,1500,40,40,1203
"Mechanical properties of self-compacting lower expansion concrete filled rectangular steel tube columns, 刘琦, Unknown, 2018",65.8,Cube 100x100x100mm,PY12,334,54.154,0,200,150,6,0,1800,40,40,1209
"Experimental study on CFNRST members under combined compression and bending, Lei Zhang; Chen-Xiang Mao; Li Xiao-Gang; Gen-Shu Tong; Ting Jing; Yan-Chao Wang, Unknown, 2020",49.63,Cube 150x150x150mm,CFST1,243,41.724,0,300,100,6,0,2500,0,0,2213
"Experimental study on CFNRST members under combined compression and bending, Lei Zhang; Chen-Xiang Mao; Li Xiao-Gang; Gen-Shu Tong; Ting Jing; Yan-Chao Wang, Unknown, 2020",49.63,Cube 150x150x150mm,CFST2,243,41.724,0,300,100,6,0,2500,50,50,792
"Experimental study on CFNRST members under combined compression and bending, Lei Zhang; Chen-Xiang Mao; Li Xiao-Gang; Gen-Shu Tong; Ting Jing; Yan-Chao Wang, Unknown, 2020",49.63,Cube 150x150x150mm,CFST3,243,41.724,0,300,100,6,0,1500,50,50,1109
"Experimental study on CFNRST members under combined compression and bending, Lei Zhang; Chen-Xiang Mao; Li Xiao-Gang; Gen-Shu Tong; Ting Jing; Yan-Chao Wang, Unknown, 2020",49.63,Cube 150x150x150mm,CFST4,243,41.724,0,300,100,6,0,2000,50,50,1048
"Experimental study on CFNRST members under combined compression and bending, Lei Zhang; Chen-Xiang Mao; Li Xiao-Gang; Gen-Shu Tong; Ting Jing; Yan-Chao Wang, Unknown, 2020",49.63,Cube 150x150x150mm,CFST5,243,41.724,0,300,100,6,0,3000,50,50,702
"Experimental study on CFNRST members under combined compression and bending, Lei Zhang; Chen-Xiang Mao; Li Xiao-Gang; Gen-Shu Tong; Ting Jing; Yan-Chao Wang, Unknown, 2020",49.63,Cube 150x150x150mm,CFST6,243,41.724,0,200,100,6,0,2500,50,50,613
"Experimental study on CFNRST members under combined compression and bending, Lei Zhang; Chen-Xiang Mao; Li Xiao-Gang; Gen-Shu Tong; Ting Jing; Yan-Chao Wang, Unknown, 2020",49.63,Cube 150x150x150mm,CFST7,243,41.724,0,250,100,6,0,2500,50,50,676
"Experimental study on CFNRST members under combined compression and bending, Lei Zhang; Chen-Xiang Mao; Li Xiao-Gang; Gen-Shu Tong; Ting Jing; Yan-Chao Wang, Unknown, 2020",49.63,Cube 150x150x150mm,CFST8,243,41.724,0,350,100,6,0,2500,50,50,895
"Experimental study on CFNRST members under combined compression and bending, Lei Zhang; Chen-Xiang Mao; Li Xiao-Gang; Gen-Shu Tong; Ting Jing; Yan-Chao Wang, Unknown, 2020",49.63,Cube 150x150x150mm,CFST9,243,41.724,0,300,100,6,0,2500,100,100,440
"Experimental study on CFNRST members under combined compression and bending, Lei Zhang; Chen-Xiang Mao; Li Xiao-Gang; Gen-Shu Tong; Ting Jing; Yan-Chao Wang, Unknown, 2020",49.63,Cube 150x150x150mm,CFST10,243,41.724,0,300,100,6,0,2500,150,150,311
"Experimental study on CFNRST members under combined compression and bending, Lei Zhang; Chen-Xiang Mao; Li Xiao-Gang; Gen-Shu Tong; Ting Jing; Yan-Chao Wang, Unknown, 2020",49.63,Cube 150x150x150mm,CFST11,243,41.724,0,300,100,6,0,2500,200,200,259
"内配螺旋箍筋方钢管超高强混凝土柱偏压受力性能研究 Behavior of Eccentrically Loaded Spiral-Confined Ultra-High-Strength Concrete-Filled Steel Tubular Columns, 高鹏, Unknown, 2019",124,Cube 100,EC-O-0.2,440,108.575,0,200,200,5.5,0,600,40,40,4082
"内配螺旋箍筋方钢管超高强混凝土柱偏压受力性能研究 Behavior of Eccentrically Loaded Spiral-Confined Ultra-High-Strength Concrete-Filled Steel Tubular Columns, 高鹏, Unknown, 2019",124,Cube 100,EC-N-0.2,440,108.575,0,200,200,5.5,0,600,40,40,4280
"内配螺旋箍筋方钢管超高强混凝土柱偏压受力性能研究 Behavior of Eccentrically Loaded Spiral-Confined Ultra-High-Strength Concrete-Filled Steel Tubular Columns, 高鹏, Unknown, 2019",124,Cube 100,EC-H-0.2,440,108.575,0,200,200,5.5,0,600,40,40,4079
"内配螺旋箍筋方钢管超高强混凝土柱偏压受力性能研究 Behavior of Eccentrically Loaded Spiral-Confined Ultra-High-Strength Concrete-Filled Steel Tubular Columns, 高鹏, Unknown, 2019",124,Cube 100,EC-O-0.4,440,108.575,0,200,200,5.5,0,600,80,80,2884
"内配螺旋箍筋方钢管超高强混凝土柱偏压受力性能研究 Behavior of Eccentrically Loaded Spiral-Confined Ultra-High-Strength Concrete-Filled Steel Tubular Columns, 高鹏, Unknown, 2019",124,Cube 100,EC-N-0.4,440,108.575,0,200,200,5.5,0,600,80,80,2996
"内配螺旋箍筋方钢管超高强混凝土柱偏压受力性能研究 Behavior of Eccentrically Loaded Spiral-Confined Ultra-High-Strength Concrete-Filled Steel Tubular Columns, 高鹏, Unknown, 2019",124,Cube 100,EC-H-0.4,440,108.575,0,200,200,5.5,0,600,80,80,2609
"内配螺旋箍筋方钢管超高强混凝土柱偏压受力性能研究 Behavior of Eccentrically Loaded Spiral-Confined Ultra-High-Strength Concrete-Filled Steel Tubular Columns, 高鹏, Unknown, 2019",124,Cube 100,EC-O-0.6,440,108.575,0,200,200,5.5,0,600,120,120,1986
"内配螺旋箍筋方钢管超高强混凝土柱偏压受力性能研究 Behavior of Eccentrically Loaded Spiral-Confined Ultra-High-Strength Concrete-Filled Steel Tubular Columns, 高鹏, Unknown, 2019",124,Cube 100,EC-N-0.6,440,108.575,0,200,200,5.5,0,600,120,120,1973
"内配螺旋箍筋方钢管超高强混凝土柱偏压受力性能研究 Behavior of Eccentrically Loaded Spiral-Confined Ultra-High-Strength Concrete-Filled Steel Tubular Columns, 高鹏, Unknown, 2019",124,Cube 100,EC-H-0.6,440,108.575,0,200,200,5.5,0,600,120,120,1941
"Mechanical Study of Recycled Concrete-filled Square Steel Tubes Subjected to Compression-bending under Acid Rain, HUANG Hong; HU Zhihui; ZHU Qi; CHEN Mengcheng, Unknown, 2018",53.5,Cube 150,NC-50-0,342.5,45.326,0,160,160,3.64,0,1250,50,50,1095
"Mechanical Study of Recycled Concrete-filled Square Steel Tubes Subjected to Compression-bending under Acid Rain, HUANG Hong; HU Zhihui; ZHU Qi; CHEN Mengcheng, Unknown, 2018",53.5,Cube 150,NC-50-1,342.5,45.326,0,160,160,3.28,0,1250,50,50,970
"Mechanical Study of Recycled Concrete-filled Square Steel Tubes Subjected to Compression-bending under Acid Rain, HUANG Hong; HU Zhihui; ZHU Qi; CHEN Mengcheng, Unknown, 2018",53.5,Cube 150,NC-25-2,342.5,45.326,0,160,160,2.882,0,1250,25,25,1105
"Mechanical Study of Recycled Concrete-filled Square Steel Tubes Subjected to Compression-bending under Acid Rain, HUANG Hong; HU Zhihui; ZHU Qi; CHEN Mengcheng, Unknown, 2018",53.5,Cube 150,NC-50-2,342.5,45.326,0,160,160,2.882,0,1250,50,50,805
"Mechanical Study of Recycled Concrete-filled Square Steel Tubes Subjected to Compression-bending under Acid Rain, HUANG Hong; HU Zhihui; ZHU Qi; CHEN Mengcheng, Unknown, 2018",52.5,Cube 150,RC-25-0,342.5,44.393,100,160,160,3.64,0,1250,25,25,1420
"Mechanical Study of Recycled Concrete-filled Square Steel Tubes Subjected to Compression-bending under Acid Rain, HUANG Hong; HU Zhihui; ZHU Qi; CHEN Mengcheng, Unknown, 2018",52.5,Cube 150,RC-50-0,342.5,44.393,100,160,160,3.64,0,1250,50,50,1025
"Mechanical Study of Recycled Concrete-filled Square Steel Tubes Subjected to Compression-bending under Acid Rain, HUANG Hong; HU Zhihui; ZHU Qi; CHEN Mengcheng, Unknown, 2018",52.5,Cube 150,RC-50-1,342.5,44.393,100,160,160,3.28,0,1250,50,50,927
"Mechanical Study of Recycled Concrete-filled Square Steel Tubes Subjected to Compression-bending under Acid Rain, HUANG Hong; HU Zhihui; ZHU Qi; CHEN Mengcheng, Unknown, 2018",52.5,Cube 150,RC-25-2,342.5,44.393,100,160,160,2.882,0,1250,25,25,1110
"Mechanical Study of Recycled Concrete-filled Square Steel Tubes Subjected to Compression-bending under Acid Rain, HUANG Hong; HU Zhihui; ZHU Qi; CHEN Mengcheng, Unknown, 2018",52.5,Cube 150,RC-50-2,342.5,44.393,100,160,160,2.882,0,1250,50,50,760
"Behaviour and design of eccentrically loaded CFST columns with high strength materials and slender sections, Tan-Trac Nguyen; Huu-Tai Thai; Dongxu Li; Jia Wang; Brian Uy; Tuan Ngo, Journal of Constructional Steel Research, 2022",150,cylinder,E35-1,724,150,0,105,105,3,0,333,15.75,15.75,1722
"Behaviour and design of eccentrically loaded CFST columns with high strength materials and slender sections, Tan-Trac Nguyen; Huu-Tai Thai; Dongxu Li; Jia Wang; Brian Uy; Tuan Ngo, Journal of Constructional Steel Research, 2022",150,cylinder,E35-2,724,150,0,105,105,3,0,333,31.5,31.5,1399
"Behaviour and design of eccentrically loaded CFST columns with high strength materials and slender sections, Tan-Trac Nguyen; Huu-Tai Thai; Dongxu Li; Jia Wang; Brian Uy; Tuan Ngo, Journal of Constructional Steel Research, 2022",150,cylinder,E40-1,724,150,0,120,120,3,0,378,18,18,2268
"Behaviour and design of eccentrically loaded CFST columns with high strength materials and slender sections, Tan-Trac Nguyen; Huu-Tai Thai; Dongxu Li; Jia Wang; Brian Uy; Tuan Ngo, Journal of Constructional Steel Research, 2022",150,cylinder,E40-2,724,150,0,120,120,3,0,378,36,36,1715
"Behaviour and design of eccentrically loaded CFST columns with high strength materials and slender sections, Tan-Trac Nguyen; Huu-Tai Thai; Dongxu Li; Jia Wang; Brian Uy; Tuan Ngo, Journal of Constructional Steel Research, 2022",150,cylinder,E40-3,724,150,0,120,120,3,0,378,54,54,1278
"Behaviour and design of eccentrically loaded CFST columns with high strength materials and slender sections, Tan-Trac Nguyen; Huu-Tai Thai; Dongxu Li; Jia Wang; Brian Uy; Tuan Ngo, Journal of Constructional Steel Research, 2022",150,cylinder,E45-1,724,150,0,135,135,3,0,423,20.25,20.25,2390
"Behaviour and design of eccentrically loaded CFST columns with high strength materials and slender sections, Tan-Trac Nguyen; Huu-Tai Thai; Dongxu Li; Jia Wang; Brian Uy; Tuan Ngo, Journal of Constructional Steel Research, 2022",150,cylinder,E45-2,724,150,0,135,135,3,0,423,40.5,40.5,1910
"Behaviour and design of eccentrically loaded CFST columns with high strength materials and slender sections, Tan-Trac Nguyen; Huu-Tai Thai; Dongxu Li; Jia Wang; Brian Uy; Tuan Ngo, Journal of Constructional Steel Research, 2022",150,cylinder,E45-3,724,150,0,135,135,3,0,423,60.75,60.75,1357
"TEST OF RECYCLED AGGREGATE CONCRETE FILLED SQUARE STEEL TUBE COLUMN SUBJECTED TO ECCENTRIC COMPRESSION AFTER HIGH TEMPERATURE, Chen Zongping; Zhou Wenxiang; Xue Jianyang; Li Ling, Industrial Construction, 2014",43.9,cube,S-1,345,36.439,0,100,100,2.8,0,1100,20,20,440
"TEST OF RECYCLED AGGREGATE CONCRETE FILLED SQUARE STEEL TUBE COLUMN SUBJECTED TO ECCENTRIC COMPRESSION AFTER HIGH TEMPERATURE, Chen Zongping; Zhou Wenxiang; Xue Jianyang; Li Ling, Industrial Construction, 2014",43.9,cube,S-2,345,36.439,0,100,100,2.8,0,1100,20,20,417
"TEST OF RECYCLED AGGREGATE CONCRETE FILLED SQUARE STEEL TUBE COLUMN SUBJECTED TO ECCENTRIC COMPRESSION AFTER HIGH TEMPERATURE, Chen Zongping; Zhou Wenxiang; Xue Jianyang; Li Ling, Industrial Construction, 2014",43.9,cube,S-3,345,36.439,0,100,100,2.8,0,1100,20,20,322
"TEST OF RECYCLED AGGREGATE CONCRETE FILLED SQUARE STEEL TUBE COLUMN SUBJECTED TO ECCENTRIC COMPRESSION AFTER HIGH TEMPERATURE, Chen Zongping; Zhou Wenxiang; Xue Jianyang; Li Ling, Industrial Construction, 2014",41.3,cube,S-4,345,34.062,50,100,100,2.8,0,1100,20,20,437
"TEST OF RECYCLED AGGREGATE CONCRETE FILLED SQUARE STEEL TUBE COLUMN SUBJECTED TO ECCENTRIC COMPRESSION AFTER HIGH TEMPERATURE, Chen Zongping; Zhou Wenxiang; Xue Jianyang; Li Ling, Industrial Construction, 2014",41.3,cube,S-5,345,34.062,50,100,100,2.8,0,1100,20,20,408
"TEST OF RECYCLED AGGREGATE CONCRETE FILLED SQUARE STEEL TUBE COLUMN SUBJECTED TO ECCENTRIC COMPRESSION AFTER HIGH TEMPERATURE, Chen Zongping; Zhou Wenxiang; Xue Jianyang; Li Ling, Industrial Construction, 2014",41.3,cube,S-6,345,34.062,50,100,100,2.8,0,1100,20,20,311
"TEST OF RECYCLED AGGREGATE CONCRETE FILLED SQUARE STEEL TUBE COLUMN SUBJECTED TO ECCENTRIC COMPRESSION AFTER HIGH TEMPERATURE, Chen Zongping; Zhou Wenxiang; Xue Jianyang; Li Ling, Industrial Construction, 2014",48.7,cube,S-7,345,40.862,100,100,100,2.8,0,1100,20,20,451
"TEST OF RECYCLED AGGREGATE CONCRETE FILLED SQUARE STEEL TUBE COLUMN SUBJECTED TO ECCENTRIC COMPRESSION AFTER HIGH TEMPERATURE, Chen Zongping; Zhou Wenxiang; Xue Jianyang; Li Ling, Industrial Construction, 2014",48.7,cube,S-8,345,40.862,100,100,100,2.8,0,1100,20,20,430
"TEST OF RECYCLED AGGREGATE CONCRETE FILLED SQUARE STEEL TUBE COLUMN SUBJECTED TO ECCENTRIC COMPRESSION AFTER HIGH TEMPERATURE, Chen Zongping; Zhou Wenxiang; Xue Jianyang; Li Ling, Industrial Construction, 2014",48.7,cube,S-9,345,40.862,100,100,100,2.8,0,1100,20,20,312
"方钢管螺旋筋混凝土柱偏压性能试验及参数分析, 陈宗平; 黄乐彰; 谭秋虹, 工程力学, 2021",29.44,cube,SE1,298,23.415,0,200,200,4,0,1600,40,40,1222
"方钢管螺旋筋混凝土柱偏压性能试验及参数分析, 陈宗平; 黄乐彰; 谭秋虹, 工程力学, 2021",29.44,cube,SE2,298,23.415,0,200,200,4,0,1600,40,40,1186.5
"方钢管螺旋筋混凝土柱偏压性能试验及参数分析, 陈宗平; 黄乐彰; 谭秋虹, 工程力学, 2021",29.44,cube,SE3,298,23.415,0,200,200,4,0,1600,40,40,1145
"方钢管螺旋筋混凝土柱偏压性能试验及参数分析, 陈宗平; 黄乐彰; 谭秋虹, 工程力学, 2021",29.44,cube,SE4,298,23.415,0,200,200,4,0,1600,40,40,1206
"方钢管螺旋筋混凝土柱偏压性能试验及参数分析, 陈宗平; 黄乐彰; 谭秋虹, 工程力学, 2021",29.44,cube,SE5,298,23.415,0,200,200,4,0,1600,40,40,1177
"方钢管螺旋筋混凝土柱偏压性能试验及参数分析, 陈宗平; 黄乐彰; 谭秋虹, 工程力学, 2021",29.44,cube,SE6,298,23.415,0,200,200,4,0,1600,80,80,804
"方钢管螺旋筋混凝土柱偏压性能试验及参数分析, 陈宗平; 黄乐彰; 谭秋虹, 工程力学, 2021",29.44,cube,SE7,298,23.415,0,200,200,4,0,1600,80,80,811
"方钢管螺旋筋混凝土柱偏压性能试验及参数分析, 陈宗平; 黄乐彰; 谭秋虹, 工程力学, 2021",29.44,cube,SE8,298,23.415,0,200,200,4,0,1600,80,80,808
"方钢管螺旋筋混凝土柱偏压性能试验及参数分析, 陈宗平; 黄乐彰; 谭秋虹, 工程力学, 2021",29.44,cube,SE9,298,23.415,0,200,200,4,0,800,40,40,1263
"方钢管螺旋筋混凝土柱偏压性能试验及参数分析, 陈宗平; 黄乐彰; 谭秋虹, 工程力学, 2021",29.44,cube,SE10,298,23.415,0,200,200,4,0,1200,40,40,1213.5
"方钢管螺旋筋混凝土柱偏压性能试验及参数分析, 陈宗平; 黄乐彰; 谭秋虹, 工程力学, 2021",29.44,cube,SE11,298,23.415,0,200,200,4,0,2000,40,40,1161
"方钢管螺旋筋混凝土柱偏压性能试验及参数分析, 陈宗平; 黄乐彰; 谭秋虹, 工程力学, 2021",29.44,cube,SE12,298,23.415,0,200,200,4,0,1600,60,60,956
"方钢管螺旋筋混凝土柱偏压性能试验及参数分析, 陈宗平; 黄乐彰; 谭秋虹, 工程力学, 2021",29.44,cube,SE13,298,23.415,0,200,200,4,0,1600,80,80,814
"方钢管螺旋筋混凝土柱偏压性能试验及参数分析, 陈宗平; 黄乐彰; 谭秋虹, 工程力学, 2021",29.44,cube,SE14,298,23.415,0,200,200,4,0,1600,100,100,708.5
"方钢管螺旋筋混凝土柱偏压性能试验及参数分析, 陈宗平; 黄乐彰; 谭秋虹, 工程力学, 2021",29.44,cube,SE15,298,23.415,0,200,200,4,0,1600,120,120,645
"方钢管螺旋筋混凝土柱偏压性能试验及参数分析, 陈宗平; 黄乐彰; 谭秋虹, 工程力学, 2021",29.44,cube,SE16,298,23.415,0,200,200,4,0,1600,40,40,1229
"方钢管螺旋筋混凝土柱偏压性能试验及参数分析, 陈宗平; 黄乐彰; 谭秋虹, 工程力学, 2021",29.44,cube,SE17,301,23.415,0,200,200,3,0,1600,40,40,1002
"方钢管螺旋筋混凝土柱偏压性能试验及参数分析, 陈宗平; 黄乐彰; 谭秋虹, 工程力学, 2021",29.44,cube,SE18,298,23.415,0,200,200,4,0,1600,40,40,1042
"开孔钢板加劲肋方钢管混凝土柱偏压试验研究, 刘君平; 周宗源; 刘永健; 陈宝春, 建筑结构学报, 2017",56,cube,CS1-10-0-1,334,47.666,0,200,200,4,0,600,0,0,2950
"开孔钢板加劲肋方钢管混凝土柱偏压试验研究, 刘君平; 周宗源; 刘永健; 陈宝春, 建筑结构学报, 2017",56,cube,CS1-10-0-2,334,47.666,0,200,200,4,0,600,0,0,2672
"开孔钢板加劲肋方钢管混凝土柱偏压试验研究, 刘君平; 周宗源; 刘永健; 陈宝春, 建筑结构学报, 2017",56,cube,CS1-10-0-3,334,47.666,0,200,200,4,0,600,0,0,2832
"开孔钢板加劲肋方钢管混凝土柱偏压试验研究, 刘君平; 周宗源; 刘永健; 陈宝春, 建筑结构学报, 2017",56,cube,CS1-20-0,334,47.666,0,200,200,4,0,1156,0,0,2798
"开孔钢板加劲肋方钢管混凝土柱偏压试验研究, 刘君平; 周宗源; 刘永健; 陈宝春, 建筑结构学报, 2017",56,cube,CS1-20-3,334,47.666,0,200,200,4,0,1156,60,60,2032
"开孔钢板加劲肋方钢管混凝土柱偏压试验研究, 刘君平; 周宗源; 刘永健; 陈宝春, 建筑结构学报, 2017",56,cube,CS1-20-6,334,47.666,0,200,200,4,0,1156,120,120,1600
"开孔钢板加劲肋方钢管混凝土柱偏压试验研究, 刘君平; 周宗源; 刘永健; 陈宝春, 建筑结构学报, 2017",56,cube,CS1-40-0,334,47.666,0,200,200,4,0,2308,0,0,2600
"开孔钢板加劲肋方钢管混凝土柱偏压试验研究, 刘君平; 周宗源; 刘永健; 陈宝春, 建筑结构学报, 2017",56,cube,CS1-40-3,334,47.666,0,200,200,4,0,2308,60,60,1736
"开孔钢板加劲肋方钢管混凝土柱偏压试验研究, 刘君平; 周宗源; 刘永健; 陈宝春, 建筑结构学报, 2017",56,cube,CS1-20-3-1,334,47.666,0,200,200,4,0,1156,60,60,1775
"开孔钢板加劲肋方钢管混凝土柱偏压试验研究, 刘君平; 周宗源; 刘永健; 陈宝春, 建筑结构学报, 2017",56,cube,CS2-20-3,334,47.666,0,200,200,4,0,1156,60,60,2120
"开孔钢板加劲肋方钢管混凝土柱偏压试验研究, 刘君平; 周宗源; 刘永健; 陈宝春, 建筑结构学报, 2017",56,cube,CS0-20-3,334,47.666,0,200,200,4,0,1156,60,60,1900
"Behaviour and design of rubberised concrete filled steel tubes under combined loading conditions, Minhao Dong; Mohamed Elchalakani; Ali Karrech; Mostafa Fahmi Hassanein; Tianyu Xie; Bo Yang, Thin-Walled Structures, 2019",40.8,Cylinder 100x200,CFST89x3.5-0-0,350,38.989,0,89,89,3.5,0,1000,0,0,816
"Behaviour and design of rubberised concrete filled steel tubes under combined loading conditions, Minhao Dong; Mohamed Elchalakani; Ali Karrech; Mostafa Fahmi Hassanein; Tianyu Xie; Bo Yang, Thin-Walled Structures, 2019",17.9,Cylinder 100x200,CFST89x3.5-0-15,350,17.105,15,89,89,3.5,0,1000,0,0,667
"Behaviour and design of rubberised concrete filled steel tubes under combined loading conditions, Minhao Dong; Mohamed Elchalakani; Ali Karrech; Mostafa Fahmi Hassanein; Tianyu Xie; Bo Yang, Thin-Walled Structures, 2019",9.5,Cylinder 100x200,CFST89x3.5-0-30,350,9.078,30,89,89,3.5,0,1000,0,0,588
"Behaviour and design of rubberised concrete filled steel tubes under combined loading conditions, Minhao Dong; Mohamed Elchalakani; Ali Karrech; Mostafa Fahmi Hassanein; Tianyu Xie; Bo Yang, Thin-Walled Structures, 2019",40.8,Cylinder 100x200,CFST89x3.5-22.5-0,350,38.989,0,89,89,3.5,0,1000,22.5,22.5,420
"Behaviour and design of rubberised concrete filled steel tubes under combined loading conditions, Minhao Dong; Mohamed Elchalakani; Ali Karrech; Mostafa Fahmi Hassanein; Tianyu Xie; Bo Yang, Thin-Walled Structures, 2019",17.9,Cylinder 100x200,CFST89x3.5-22.5-15,350,17.105,15,89,89,3.5,0,1000,22.5,22.5,344
"Behaviour and design of rubberised concrete filled steel tubes under combined loading conditions, Minhao Dong; Mohamed Elchalakani; Ali Karrech; Mostafa Fahmi Hassanein; Tianyu Xie; Bo Yang, Thin-Walled Structures, 2019",9.5,Cylinder 100x200,CFST89x3.5-22.5-30,350,9.078,30,89,89,3.5,0,1000,22.5,22.5,326
"Behaviour and design of rubberised concrete filled steel tubes under combined loading conditions, Minhao Dong; Mohamed Elchalakani; Ali Karrech; Mostafa Fahmi Hassanein; Tianyu Xie; Bo Yang, Thin-Walled Structures, 2019",40.8,Cylinder 100x200,CFST89x3.5-45-0,350,38.989,0,89,89,3.5,0,1000,45,45,302
"Behaviour and design of rubberised concrete filled steel tubes under combined loading conditions, Minhao Dong; Mohamed Elchalakani; Ali Karrech; Mostafa Fahmi Hassanein; Tianyu Xie; Bo Yang, Thin-Walled Structures, 2019",17.9,Cylinder 100x200,CFST89x3.5-45-15,350,17.105,15,89,89,3.5,0,1000,45,45,242
"Behaviour and design of rubberised concrete filled steel tubes under combined loading conditions, Minhao Dong; Mohamed Elchalakani; Ali Karrech; Mostafa Fahmi Hassanein; Tianyu Xie; Bo Yang, Thin-Walled Structures, 2019",9.5,Cylinder 100x200,CFST89x3.5-45-30,350,9.078,30,89,89,3.5,0,1000,45,45,229
"Behaviour and design of rubberised concrete filled steel tubes under combined loading conditions, Minhao Dong; Mohamed Elchalakani; Ali Karrech; Mostafa Fahmi Hassanein; Tianyu Xie; Bo Yang, Thin-Walled Structures, 2019",40.8,Cylinder 100x200,CFST100x3-0-0,350,38.989,0,100,100,3,0,1000,0,0,854
"Behaviour and design of rubberised concrete filled steel tubes under combined loading conditions, Minhao Dong; Mohamed Elchalakani; Ali Karrech; Mostafa Fahmi Hassanein; Tianyu Xie; Bo Yang, Thin-Walled Structures, 2019",17.9,Cylinder 100x200,CFST100x3-0-15,350,17.105,15,100,100,3,0,1000,0,0,641
"Behaviour and design of rubberised concrete filled steel tubes under combined loading conditions, Minhao Dong; Mohamed Elchalakani; Ali Karrech; Mostafa Fahmi Hassanein; Tianyu Xie; Bo Yang, Thin-Walled Structures, 2019",9.5,Cylinder 100x200,CFST100x3-0-30,350,9.078,30,100,100,3,0,1000,0,0,549
"Behaviour and design of rubberised concrete filled steel tubes under combined loading conditions, Minhao Dong; Mohamed Elchalakani; Ali Karrech; Mostafa Fahmi Hassanein; Tianyu Xie; Bo Yang, Thin-Walled Structures, 2019",40.8,Cylinder 100x200,CFST100x3-25-0,350,38.989,0,100,100,3,0,1000,25,25,492
"Behaviour and design of rubberised concrete filled steel tubes under combined loading conditions, Minhao Dong; Mohamed Elchalakani; Ali Karrech; Mostafa Fahmi Hassanein; Tianyu Xie; Bo Yang, Thin-Walled Structures, 2019",17.9,Cylinder 100x200,CFST100x3-25-15,350,17.105,15,100,100,3,0,1000,25,25,345
"Behaviour and design of rubberised concrete filled steel tubes under combined loading conditions, Minhao Dong; Mohamed Elchalakani; Ali Karrech; Mostafa Fahmi Hassanein; Tianyu Xie; Bo Yang, Thin-Walled Structures, 2019",9.5,Cylinder 100x200,CFST100x3-25-30,350,9.078,30,100,100,3,0,1000,25,25,309
"Behaviour and design of rubberised concrete filled steel tubes under combined loading conditions, Minhao Dong; Mohamed Elchalakani; Ali Karrech; Mostafa Fahmi Hassanein; Tianyu Xie; Bo Yang, Thin-Walled Structures, 2019",40.8,Cylinder 100x200,CFST100x3-50-0,350,38.989,0,100,100,3,0,1000,50,50,319
"Behaviour and design of rubberised concrete filled steel tubes under combined loading conditions, Minhao Dong; Mohamed Elchalakani; Ali Karrech; Mostafa Fahmi Hassanein; Tianyu Xie; Bo Yang, Thin-Walled Structures, 2019",17.9,Cylinder 100x200,CFST100x3-50-15,350,17.105,15,100,100,3,0,1000,50,50,259
"Behaviour and design of rubberised concrete filled steel tubes under combined loading conditions, Minhao Dong; Mohamed Elchalakani; Ali Karrech; Mostafa Fahmi Hassanein; Tianyu Xie; Bo Yang, Thin-Walled Structures, 2019",9.5,Cylinder 100x200,CFST100x3-50-30,350,9.078,30,100,100,3,0,1000,50,50,235
"Experimental study on mechanical behavior of recycled aggregate concrete-filled square steel tubular long columns under eccentric compression loading, HU Naidong; DU Xikai; LIU Puyuan; NIU Zhiqiang, Journal of Building Structures, 2016",40.8,cube,A28320,310.3,33.606,0,100,100,2.72,0,800,20,20,401
"Experimental study on mechanical behavior of recycled aggregate concrete-filled square steel tubular long columns under eccentric compression loading, HU Naidong; DU Xikai; LIU Puyuan; NIU Zhiqiang, Journal of Building Structures, 2016",40.8,cube,A28340,310.3,33.606,0,100,100,2.72,0,800,40,40,268
"Experimental study on mechanical behavior of recycled aggregate concrete-filled square steel tubular long columns under eccentric compression loading, HU Naidong; DU Xikai; LIU Puyuan; NIU Zhiqiang, Journal of Building Structures, 2016",39.1,cube,B28320,310.3,32.061,25,100,100,2.72,0,800,20,20,382
"Experimental study on mechanical behavior of recycled aggregate concrete-filled square steel tubular long columns under eccentric compression loading, HU Naidong; DU Xikai; LIU Puyuan; NIU Zhiqiang, Journal of Building Structures, 2016",39.1,cube,B28340,310.3,32.061,25,100,100,2.72,0,800,40,40,270
"Experimental study on mechanical behavior of recycled aggregate concrete-filled square steel tubular long columns under eccentric compression loading, HU Naidong; DU Xikai; LIU Puyuan; NIU Zhiqiang, Journal of Building Structures, 2016",44.3,cube,C28320,310.3,36.806,50,100,100,2.72,0,800,20,20,369
"Experimental study on mechanical behavior of recycled aggregate concrete-filled square steel tubular long columns under eccentric compression loading, HU Naidong; DU Xikai; LIU Puyuan; NIU Zhiqiang, Journal of Building Structures, 2016",44.3,cube,C28340,310.3,36.806,50,100,100,2.72,0,800,40,40,272
"Experimental study on mechanical behavior of recycled aggregate concrete-filled square steel tubular long columns under eccentric compression loading, HU Naidong; DU Xikai; LIU Puyuan; NIU Zhiqiang, Journal of Building Structures, 2016",38.6,cube,D28320,310.3,31.608,100,100,100,2.72,0,800,20,20,360
"Experimental study on mechanical behavior of recycled aggregate concrete-filled square steel tubular long columns under eccentric compression loading, HU Naidong; DU Xikai; LIU Puyuan; NIU Zhiqiang, Journal of Building Structures, 2016",38.6,cube,D28340,310.3,31.608,100,100,100,2.72,0,800,40,40,270
"Experimental study on mechanical behavior of recycled aggregate concrete-filled square steel tubular long columns under eccentric compression loading, HU Naidong; DU Xikai; LIU Puyuan; NIU Zhiqiang, Journal of Building Structures, 2016",44.3,cube,C21320,310.3,36.806,50,100,100,2.72,0,600,20,20,364
"Experimental study on mechanical behavior of recycled aggregate concrete-filled square steel tubular long columns under eccentric compression loading, HU Naidong; DU Xikai; LIU Puyuan; NIU Zhiqiang, Journal of Building Structures, 2016",44.3,cube,C21340,310.3,36.806,50,100,100,2.72,0,600,40,40,291
"Experimental study on mechanical behavior of recycled aggregate concrete-filled square steel tubular long columns under eccentric compression loading, HU Naidong; DU Xikai; LIU Puyuan; NIU Zhiqiang, Journal of Building Structures, 2016",44.3,cube,C35320,310.3,36.806,50,100,100,2.72,0,1000,20,20,350
"Experimental study on mechanical behavior of recycled aggregate concrete-filled square steel tubular long columns under eccentric compression loading, HU Naidong; DU Xikai; LIU Puyuan; NIU Zhiqiang, Journal of Building Structures, 2016",44.3,cube,C35340,310.3,36.806,50,100,100,2.72,0,1000,40,40,266
"Experimental study on mechanical behavior of recycled aggregate concrete-filled square steel tubular long columns under eccentric compression loading, HU Naidong; DU Xikai; LIU Puyuan; NIU Zhiqiang, Journal of Building Structures, 2016",44.3,cube,C28220,360.87,36.806,50,100,100,1.93,0,800,20,20,310
"Experimental study on mechanical behavior of recycled aggregate concrete-filled square steel tubular long columns under eccentric compression loading, HU Naidong; DU Xikai; LIU Puyuan; NIU Zhiqiang, Journal of Building Structures, 2016",44.3,cube,C28240,360.87,36.806,50,100,100,1.93,0,800,40,40,206
"Experimental study on mechanical behavior of recycled aggregate concrete-filled square steel tubular long columns under eccentric compression loading, HU Naidong; DU Xikai; LIU Puyuan; NIU Zhiqiang, Journal of Building Structures, 2016",44.3,cube,C28420,371.61,36.806,50,100,100,3.61,0,800,20,20,464
"Experimental study on mechanical behavior of recycled aggregate concrete-filled square steel tubular long columns under eccentric compression loading, HU Naidong; DU Xikai; LIU Puyuan; NIU Zhiqiang, Journal of Building Structures, 2016",44.3,cube,C28440,371.61,36.806,50,100,100,3.61,0,800,40,40,340.8
"矩形钢管混凝土不等端弯矩偏压柱力学性能研究, 黄宏; 曾根平; 杨超; 陈梦成, 建筑技术, 2015",65.7,Cube 150,CRS-1,316,56.835,0,195,130,4,0,950,0,24.96,1500
"矩形钢管混凝土不等端弯矩偏压柱力学性能研究, 黄宏; 曾根平; 杨超; 陈梦成, 建筑技术, 2015",65.7,Cube 150,CRS-2,316,56.835,0,195,130,4,0,950,-24.96,24.96,1630
"矩形钢管混凝土不等端弯矩偏压柱力学性能研究, 黄宏; 曾根平; 杨超; 陈梦成, 建筑技术, 2015",65.7,Cube 150,CRS-3,316,56.835,0,195,130,4,0,950,24.96,24.96,1530
"矩形钢管混凝土不等端弯矩偏压柱力学性能研究, 黄宏; 曾根平; 杨超; 陈梦成, 建筑技术, 2015",65.7,Cube 150,CRS-4,316,56.835,0,195,130,4,0,950,0,50.017,1300
"矩形钢管混凝土不等端弯矩偏压柱力学性能研究, 黄宏; 曾根平; 杨超; 陈梦成, 建筑技术, 2015",65.7,Cube 150,CRS-5,316,56.835,0,195,130,4,0,950,-50.017,50.017,1330
"矩形钢管混凝土不等端弯矩偏压柱力学性能研究, 黄宏; 曾根平; 杨超; 陈梦成, 建筑技术, 2015",65.7,Cube 150,CRS-6,316,56.835,0,195,130,4,0,950,50.017,50.017,1240
"矩形钢管混凝土双向压弯构件的理论与试验研究, 郭兰慧; 张素梅; 刘界鹏, Unknown, 2008",55,Cube 100,S-K3-1,289,44.447,0,149.3,149.3,3.64,0,1350,0,0,1552
"矩形钢管混凝土双向压弯构件的理论与试验研究, 郭兰慧; 张素梅; 刘界鹏, Unknown, 2008",55,Cube 100,S-K3-2,289,44.447,0,149.6,149.6,3.66,0,1350,21.2,21.2,974
"矩形钢管混凝土双向压弯构件的理论与试验研究, 郭兰慧; 张素梅; 刘界鹏, Unknown, 2008",55,Cube 100,S-K3-3,289,44.447,0,149.6,149.6,3.66,0,1350,12.3,38.3,902
"矩形钢管混凝土双向压弯构件的理论与试验研究, 郭兰慧; 张素梅; 刘界鹏, Unknown, 2008",55,Cube 100,R-K3-1,289,44.447,0,200.6,99.6,3.56,0,1800,0,0,1461
"矩形钢管混凝土双向压弯构件的理论与试验研究, 郭兰慧; 张素梅; 刘界鹏, Unknown, 2008",55,Cube 100,R-K3-2,289,44.447,0,200.7,100.5,3.62,0,1800,40,0,983
"矩形钢管混凝土双向压弯构件的理论与试验研究, 郭兰慧; 张素梅; 刘界鹏, Unknown, 2008",55,Cube 100,R-K3-3,289,44.447,0,198.5,99.8,3.63,0,1800,30,30,632
"矩形钢管混凝土双向压弯构件的理论与试验研究, 郭兰慧; 张素梅; 刘界鹏, Unknown, 2008",55,Cube 100,R-K3-4,289,44.447,0,200.4,100.6,3.6,0,1800,40,20,692
"矩形钢管混凝土双向压弯构件的理论与试验研究, 郭兰慧; 张素梅; 刘界鹏, Unknown, 2008",55,Cube 100,R-K3-5,289,44.447,0,200.4,99.4,3.64,0,1800,0,30,655
"矩形钢管混凝土双向压弯构件的理论与试验研究, 郭兰慧; 张素梅; 刘界鹏, Unknown, 2008",55,Cube 100,R-K3-6,289,44.447,0,200.5,99.6,3.6,0,1800,12.5,32.5,637
"Mechanical behavior of concrete-filled square steel tubular columns subjected to eccentric loading of unequal end-moment, HUANG Hong; CHEN Mengcheng; YANG Chao; ZHANG Ange, Unknown, 2012",65.71,cube,CSS-1,316,56.844,0,160,160,4,0,950,0,25,1520
"Mechanical behavior of concrete-filled square steel tubular columns subjected to eccentric loading of unequal end-moment, HUANG Hong; CHEN Mengcheng; YANG Chao; ZHANG Ange, Unknown, 2012",65.71,cube,CSS-2,316,56.844,0,160,160,4,0,950,-25,25,1640
"Mechanical behavior of concrete-filled square steel tubular columns subjected to eccentric loading of unequal end-moment, HUANG Hong; CHEN Mengcheng; YANG Chao; ZHANG Ange, Unknown, 2012",65.71,cube,CSS-3,316,56.844,0,160,160,4,0,950,25,25,1440
"Mechanical behavior of concrete-filled square steel tubular columns subjected to eccentric loading of unequal end-moment, HUANG Hong; CHEN Mengcheng; YANG Chao; ZHANG Ange, Unknown, 2012",65.71,cube,CSS-4,316,56.844,0,160,160,4,0,950,0,50,1160
"Mechanical behavior of concrete-filled square steel tubular columns subjected to eccentric loading of unequal end-moment, HUANG Hong; CHEN Mengcheng; YANG Chao; ZHANG Ange, Unknown, 2012",65.71,cube,CSS-5,316,56.844,0,160,160,4,0,950,-50,50,1200
"Mechanical behavior of concrete-filled square steel tubular columns subjected to eccentric loading of unequal end-moment, HUANG Hong; CHEN Mengcheng; YANG Chao; ZHANG Ange, Unknown, 2012",65.71,cube,CSS-6,316,56.844,0,160,160,4,0,950,50,50,1050
"Mechanical behavior of concrete-filled square steel tubular columns subjected to eccentric loading of unequal end-moment, HUANG Hong; CHEN Mengcheng; YANG Chao; ZHANG Ange, Unknown, 2012",65.71,cube,CSS-7,316,56.844,0,160,160,4,0,1850,0,25,1520
"Mechanical behavior of concrete-filled square steel tubular columns subjected to eccentric loading of unequal end-moment, HUANG Hong; CHEN Mengcheng; YANG Chao; ZHANG Ange, Unknown, 2012",65.71,cube,CSS-8,316,56.844,0,160,160,4,0,1850,-25,25,1580
"Mechanical behavior of concrete-filled square steel tubular columns subjected to eccentric loading of unequal end-moment, HUANG Hong; CHEN Mengcheng; YANG Chao; ZHANG Ange, Unknown, 2012",65.71,cube,CSS-9,316,56.844,0,160,160,4,0,1850,25,25,1370
"Mechanical behavior of concrete-filled square steel tubular columns subjected to eccentric loading of unequal end-moment, HUANG Hong; CHEN Mengcheng; YANG Chao; ZHANG Ange, Unknown, 2012",65.71,cube,CSS-10,316,56.844,0,160,160,4,0,1850,0,50,1130
"Mechanical behavior of concrete-filled square steel tubular columns subjected to eccentric loading of unequal end-moment, HUANG Hong; CHEN Mengcheng; YANG Chao; ZHANG Ange, Unknown, 2012",65.71,cube,CSS-11,316,56.844,0,160,160,4,0,1850,-50,50,1110
"Mechanical behavior of concrete-filled square steel tubular columns subjected to eccentric loading of unequal end-moment, HUANG Hong; CHEN Mengcheng; YANG Chao; ZHANG Ange, Unknown, 2012",65.71,cube,CSS-12,316,56.844,0,160,160,4,0,1850,50,50,1050
"Experiment on Eccentric Compressive Behaviors of Square CFST Columns with Built-in High-strength Steel Angles, WU Bo; WANG Hui; LIU Xiao-zhu, Unknown, 2021",30,cylinder,T6-E60,360.4,30,0,240,240,6,0,1120,60,60,2880
"Experiment on Eccentric Compressive Behaviors of Square CFST Columns with Built-in High-strength Steel Angles, WU Bo; WANG Hui; LIU Xiao-zhu, Unknown, 2021",30,cylinder,T5-R16-S10-E60,387.4,30,0,240,240,5,0,1120,60,60,3222
"Experiment on Eccentric Compressive Behaviors of Square CFST Columns with Built-in High-strength Steel Angles, WU Bo; WANG Hui; LIU Xiao-zhu, Unknown, 2021",30,cylinder,T5-R16-S30-E60,387.4,30,0,240,240,5,0,1120,60,60,2803
"Experiment on Eccentric Compressive Behaviors of Square CFST Columns with Built-in High-strength Steel Angles, WU Bo; WANG Hui; LIU Xiao-zhu, Unknown, 2021",30,cylinder,T4-R31-S10-E60,380.6,30,0,240,240,4,0,1120,60,60,3310
"Experiment on Eccentric Compressive Behaviors of Square CFST Columns with Built-in High-strength Steel Angles, WU Bo; WANG Hui; LIU Xiao-zhu, Unknown, 2021",30,cylinder,T4-R31-S30-E60,380.6,30,0,240,240,4,0,1120,60,60,2730
"Experiment on Eccentric Compressive Behaviors of Square CFST Columns with Built-in High-strength Steel Angles, WU Bo; WANG Hui; LIU Xiao-zhu, Unknown, 2021",30,cylinder,T6-E120,360.4,30,0,240,240,6,0,1120,120,120,1932
"Experiment on Eccentric Compressive Behaviors of Square CFST Columns with Built-in High-strength Steel Angles, WU Bo; WANG Hui; LIU Xiao-zhu, Unknown, 2021",30,cylinder,T5-R16-S10-E120,387.4,30,0,240,240,5,0,1120,120,120,2077
"Experiment on Eccentric Compressive Behaviors of Square CFST Columns with Built-in High-strength Steel Angles, WU Bo; WANG Hui; LIU Xiao-zhu, Unknown, 2021",30,cylinder,T5-R16-S30-E120,387.4,30,0,240,240,5,0,1120,120,120,1790
"Experiment on Eccentric Compressive Behaviors of Square CFST Columns with Built-in High-strength Steel Angles, WU Bo; WANG Hui; LIU Xiao-zhu, Unknown, 2021",30,cylinder,T4-R31-S10-E120,380.6,30,0,240,240,4,0,1120,120,120,1983
"Experiment on Eccentric Compressive Behaviors of Square CFST Columns with Built-in High-strength Steel Angles, WU Bo; WANG Hui; LIU Xiao-zhu, Unknown, 2021",30,cylinder,T4-R31-S30-E120,380.6,30,0,240,240,4,0,1120,120,120,1683
