Repository: Serali-Nerri/xgboost

# CFST柱极限承载力预测 - XGBoost ML管道

## 项目概述

本项目是一个完整的机器学习管道，用于预测混凝土填充钢管（CFST）柱的极限承载力。采用XGBoost算法，提供从数据加载、预处理、模型训练、评估到预测的全流程解决方案。

### 核心特性

- **模块化设计**：清晰的模块分离，便于维护和扩展
- **特征工程支持**：处理无量纲参数，剔除几何参数实现多截面统一预测
- **自动化超参数优化**：集成Optuna框架进行超参数搜索，支持持久化存储和断点续训
- **智能参数加载**：自动加载最优参数，无需手动配置
- **特征选择**：迭代剔除法自动寻找最优特征子集
- **多维度评估**：集成R²、RMSE、MAE、MAPE、COV等工程指标
- **可视化分析**：提供预测散点图、特征重要性图和学习曲线
- **COV稳定性指标**：特别添加变异系数评估模型预测稳定性

---

## 环境要求

### 系统要求
- Python 3.8+
- 8GB+ RAM（推荐16GB）
- 5GB+ 可用磁盘空间

### Python依赖
- pandas &gt;= 1.5.0
- numpy &gt;= 1.23.0
- xgboost &gt;= 1.7.0
- scikit-learn &gt;= 1.2.0
- matplotlib &gt;= 3.6.0
- seaborn &gt;= 0.12.0
- optuna &gt;= 3.0.0
- joblib &gt;= 1.2.0

---

File: data/raw/all_dedup.csv (part 12 of 46)
Ref.No.,fc (MPa),type (规格备注),试件标号,fy (MPa),fcy150,R再生骨料取代率(%),b (mm),h (mm),t (mm),r0 (mm),L (mm),e1 (mm),e2 (mm),Nexp (kN)
"Strength of Concrete Filled Steel Box Columns Incorporating Interaction Buckling, Mohanad Mursi; Brian Uy, Journal of Structural Engineering, 2003",65,cylinder,C-S-X-40,269,65,0,104,104,3,0,2800,10,10,736
"Strength of Concrete Filled Steel Box Columns Incorporating Interaction Buckling, Mohanad Mursi; Brian Uy, Journal of Structural Engineering, 2003",65,cylinder,C-S-X-50,269,65,0,134,134,3,0,2800,15,15,1090
"Strength of Concrete Filled Steel Box Columns Incorporating Interaction Buckling, Mohanad Mursi; Brian Uy, Journal of Structural Engineering, 2003",65,cylinder,C-S-X-60,269,65,0,164,164,3,0,2800,20,20,1444
"EXPERIMENTAL AND THEORETICAL RESEARCH ON RCFT BEAM-COLUMNS FABRICATED WITH Q420B HIGH-STRENGTH STEEL SUBJECTED TO ECCENTRIC LOAD, Zhi-Hua Chen; Rui Ma; Yan-Sheng Du; Ming Lian, Advanced Steel Construction, 2020",43.2,cube,SC40SA-0.2,423.2,35.797,0,123,101,8,0,1000,14,14,1460
"EXPERIMENTAL AND THEORETICAL RESEARCH ON RCFT BEAM-COLUMNS FABRICATED WITH Q420B HIGH-STRENGTH STEEL SUBJECTED TO ECCENTRIC LOAD, Zhi-Hua Chen; Rui Ma; Yan-Sheng Du; Ming Lian, Advanced Steel Construction, 2020",43.2,cube,SC40SB-0.2,423.2,35.797,0,184,120,8,0,1000,20,20,2375
"EXPERIMENTAL AND THEORETICAL RESEARCH ON RCFT BEAM-COLUMNS FABRICATED WITH Q420B HIGH-STRENGTH STEEL SUBJECTED TO ECCENTRIC LOAD, Zhi-Hua Chen; Rui Ma; Yan-Sheng Du; Ming Lian, Advanced Steel Construction, 2020",43.2,cube,SC40SE-0.2,423.2,35.797,0,244,134,8,0,1000,24.5,24.5,3040
"EXPERIMENTAL AND THEORETICAL RESEARCH ON RCFT BEAM-COLUMNS FABRICATED WITH Q420B HIGH-STRENGTH STEEL SUBJECTED TO ECCENTRIC LOAD, Zhi-Hua Chen; Rui Ma; Yan-Sheng Du; Ming Lian, Advanced Steel Construction, 2020",55.3,cube,SC50SA-0.2,423.2,47.01,0,121,101,8,0,1000,13,13,1590
"EXPERIMENTAL AND THEORETICAL RESEARCH ON RCFT BEAM-COLUMNS FABRICATED WITH Q420B HIGH-STRENGTH STEEL SUBJECTED TO ECCENTRIC LOAD, Zhi-Hua Chen; Rui Ma; Yan-Sheng Du; Ming Lian, Advanced Steel Construction, 2020",55.3,cube,SC50SB-0.2,423.2,47.01,0,180,121,8,0,1000,20,20,2240
"EXPERIMENTAL AND THEORETICAL RESEARCH ON RCFT BEAM-COLUMNS FABRICATED WITH Q420B HIGH-STRENGTH STEEL SUBJECTED TO ECCENTRIC LOAD, Zhi-Hua Chen; Rui Ma; Yan-Sheng Du; Ming Lian, Advanced Steel Construction, 2020",55.3,cube,SC50SE-0.2,423.2,47.01,0,243,134,8,0,1000,25.5,25.5,3260
"EXPERIMENTAL AND THEORETICAL RESEARCH ON RCFT BEAM-COLUMNS FABRICATED WITH Q420B HIGH-STRENGTH STEEL SUBJECTED TO ECCENTRIC LOAD, Zhi-Hua Chen; Rui Ma; Yan-Sheng Du; Ming Lian, Advanced Steel Construction, 2020",43.2,cube,SC40SA-0.4,423.2,35.797,0,121,100,8,0,1000,25.5,25.5,1300
"EXPERIMENTAL AND THEORETICAL RESEARCH ON RCFT BEAM-COLUMNS FABRICATED WITH Q420B HIGH-STRENGTH STEEL SUBJECTED TO ECCENTRIC LOAD, Zhi-Hua Chen; Rui Ma; Yan-Sheng Du; Ming Lian, Advanced Steel Construction, 2020",43.2,cube,SC40SB-0.4,423.2,35.797,0,181,117,8,0,1000,16.5,16.5,2500
"EXPERIMENTAL AND THEORETICAL RESEARCH ON RCFT BEAM-COLUMNS FABRICATED WITH Q420B HIGH-STRENGTH STEEL SUBJECTED TO ECCENTRIC LOAD, Zhi-Hua Chen; Rui Ma; Yan-Sheng Du; Ming Lian, Advanced Steel Construction, 2020",43.2,cube,SC40SE-0.4,423.2,35.797,0,244,135,8,0,1000,49.75,49.75,2500
"EXPERIMENTAL AND THEORETICAL RESEARCH ON RCFT BEAM-COLUMNS FABRICATED WITH Q420B HIGH-STRENGTH STEEL SUBJECTED TO ECCENTRIC LOAD, Zhi-Hua Chen; Rui Ma; Yan-Sheng Du; Ming Lian, Advanced Steel Construction, 2020",55.3,cube,SC50SA-0.4,423.2,47.01,0,122,100,8,0,1000,25.5,25.5,1230
"EXPERIMENTAL AND THEORETICAL RESEARCH ON RCFT BEAM-COLUMNS FABRICATED WITH Q420B HIGH-STRENGTH STEEL SUBJECTED TO ECCENTRIC LOAD, Zhi-Hua Chen; Rui Ma; Yan-Sheng Du; Ming Lian, Advanced Steel Construction, 2020",55.3,cube,SC50SB-0.4,423.2,47.01,0,181,120,8,0,1000,36,36,1895
"Experimental behaviour of tapered CFST columns under combined compression and bending, Qing-Xin Ren; Lin-Hai Han; Chao Hou; You-Xing Hua, Journal of Constructional Steel Research, 2017",62.8,cube,sc1-1,389.3,54.08,0,160,160,2.92,0,1386,40,40,736
"Experimental behaviour of tapered CFST columns under combined compression and bending, Qing-Xin Ren; Lin-Hai Han; Chao Hou; You-Xing Hua, Journal of Constructional Steel Research, 2017",62.8,cube,sc1-2,389.3,54.08,0,160,160,2.92,0,1386,40,40,730
"Experimental behaviour of tapered CFST columns under combined compression and bending, Qing-Xin Ren; Lin-Hai Han; Chao Hou; You-Xing Hua, Journal of Constructional Steel Research, 2017",62.8,cube,sc3-1,389.3,54.08,0,160,160,2.92,0,1386,20,20,1118
"Experimental behaviour of tapered CFST columns under combined compression and bending, Qing-Xin Ren; Lin-Hai Han; Chao Hou; You-Xing Hua, Journal of Constructional Steel Research, 2017",62.8,cube,sc3-2,389.3,54.08,0,160,160,2.92,0,1386,20,20,1121
"Experimental behaviour of tapered CFST columns under combined compression and bending, Qing-Xin Ren; Lin-Hai Han; Chao Hou; You-Xing Hua, Journal of Constructional Steel Research, 2017",62.8,cube,sc4-1,389.3,54.08,0,160,160,2.92,0,1386,0,0,1483
"Experimental behaviour of tapered CFST columns under combined compression and bending, Qing-Xin Ren; Lin-Hai Han; Chao Hou; You-Xing Hua, Journal of Constructional Steel Research, 2017",62.8,cube,sc4-2,389.3,54.08,0,160,160,2.92,0,1386,0,0,1466
"Experimental behaviour of tapered CFST columns under combined compression and bending, Qing-Xin Ren; Lin-Hai Han; Chao Hou; You-Xing Hua, Journal of Constructional Steel Research, 2017",62.8,cube,sc5-1,389.3,54.08,0,160,160,2.92,0,2772,40,40,505
"Experimental behaviour of tapered CFST columns under combined compression and bending, Qing-Xin Ren; Lin-Hai Han; Chao Hou; You-Xing Hua, Journal of Constructional Steel Research, 2017",62.8,cube,sc5-2,389.3,54.08,0,160,160,2.92,0,2772,40,40,490
"薄壁钢管混凝土长柱轴压性能试验研究, 张耀春; 许辉; 曹宝珠, 建筑结构, 2005",35.3,prism,LC4-1,330,35.3,0,100,100,0.8,0,3000,0,0,285
"薄壁钢管混凝土长柱轴压性能试验研究, 张耀春; 许辉; 曹宝珠, 建筑结构, 2005",35.3,prism,LC4-2,307.3,35.3,0,120,120,1,0,2400,0,0,735
"薄壁钢管混凝土长柱轴压性能试验研究, 张耀春; 许辉; 曹宝珠, 建筑结构, 2005",25.3,prism,LC4-3,216.2,25.3,0,100,100,1.2,0,3000,0,0,266
"薄壁钢管混凝土长柱轴压性能试验研究, 张耀春; 许辉; 曹宝珠, 建筑结构, 2005",29.7,prism,LC4-4,216.7,29.7,0,100,100,1,0,2000,0,0,418
"薄壁钢管混凝土长柱轴压性能试验研究, 张耀春; 许辉; 曹宝珠, 建筑结构, 2005",29.7,prism,LC4-5,237,29.7,0,150,150,2,0,2000,0,0,1325
"Experimental research on mechanical behavior of recycled aggregate concrete filled square steel tubular long columns under eccentric compression loading, Xu Yang; Yao Yong; Zhang Zhaoqiang; Chen Daiguo, Unknown, 2014",35.8,cube,PCHZ600-1,318.9,29.081,70,100,100,2.6,0,600,10,10,484.1
"Experimental research on mechanical behavior of recycled aggregate concrete filled square steel tubular long columns under eccentric compression loading, Xu Yang; Yao Yong; Zhang Zhaoqiang; Chen Daiguo, Unknown, 2014",35.8,cube,PCHZ800-1,318.9,29.081,70,100,100,2.6,0,800,10,10,470.4
"Experimental research on mechanical behavior of recycled aggregate concrete filled square steel tubular long columns under eccentric compression loading, Xu Yang; Yao Yong; Zhang Zhaoqiang; Chen Daiguo, Unknown, 2014",35.8,cube,PCHZ1000-1,318.9,29.081,70,100,100,2.6,0,1000,10,10,452.2
"Experimental research on mechanical behavior of recycled aggregate concrete filled square steel tubular long columns under eccentric compression loading, Xu Yang; Yao Yong; Zhang Zhaoqiang; Chen Daiguo, Unknown, 2014",35.8,cube,PCHZ1000-2,318.9,29.081,70,100,100,2.6,0,1000,20,20,441.9
"Experimental research on mechanical behavior of recycled aggregate concrete filled square steel tubular long columns under eccentric compression loading, Xu Yang; Yao Yong; Zhang Zhaoqiang; Chen Daiguo, Unknown, 2014",35.8,cube,PCHZ1000-3,318.9,29.081,70,100,100,2.6,0,1000,30,30,408.4
"Experimental research on mechanical behavior of recycled aggregate concrete filled square steel tubular long columns under eccentric compression loading, Xu Yang; Yao Yong; Zhang Zhaoqiang; Chen Daiguo, Unknown, 2014",35.8,cube,PCHZ1200-1,318.9,29.081,70,100,100,2.6,0,1200,10,10,417.1
"Experimental research on mechanical behavior of recycled aggregate concrete filled square steel tubular long columns under eccentric compression loading, Xu Yang; Yao Yong; Zhang Zhaoqiang; Chen Daiguo, Unknown, 2014",35.8,cube,PCHZ1500-1,318.9,29.081,70,100,100,2.6,0,1500,10,10,411
"Experimental research on mechanical behavior of recycled aggregate concrete filled square steel tubular long columns under eccentric compression loading, Xu Yang; Yao Yong; Zhang Zhaoqiang; Chen Daiguo, Unknown, 2014",35.8,cube,PCHZ1800-1,318.9,29.081,70,100,100,2.6,0,1800,10,10,382.1
"Behavior of Centrally Loaded Concrete-Filled Steel-Tube Short Columns, Kenji Sakino; Hiroyuki Nakahara; Shosuke Morino; Isao Nishiyama, Journal of Structural Engineering, 2004",25.4,Cylinder 100x200,CC4-A-2,308,24.272,0,149,149,2.96,74.5,298,0,0,941
"Behavior of Centrally Loaded Concrete-Filled Steel-Tube Short Columns, Kenji Sakino; Hiroyuki Nakahara; Shosuke Morino; Isao Nishiyama, Journal of Structural Engineering, 2004",40.5,Cylinder 100x200,CC4-A-4-1,308,38.702,0,149,149,2.96,74.5,298,0,0,1064
"Behavior of Centrally Loaded Concrete-Filled Steel-Tube Short Columns, Kenji Sakino; Hiroyuki Nakahara; Shosuke Morino; Isao Nishiyama, Journal of Structural Engineering, 2004",40.5,Cylinder 100x200,CC4-A-4-2,308,38.702,0,149,149,2.96,74.5,298,0,0,1080
"Behavior of Centrally Loaded Concrete-Filled Steel-Tube Short Columns, Kenji Sakino; Hiroyuki Nakahara; Shosuke Morino; Isao Nishiyama, Journal of Structural Engineering, 2004",77,Cylinder 100x200,CC4-A-8,308,73.581,0,149,149,2.96,74.5,298,0,0,1781
"Behavior of Centrally Loaded Concrete-Filled Steel-Tube Short Columns, Kenji Sakino; Hiroyuki Nakahara; Shosuke Morino; Isao Nishiyama, Journal of Structural Engineering, 2004",25.4,Cylinder 100x200,CC4-C-2,279,24.272,0,301,301,2.96,150.5,602,0,0,2382
"Behavior of Centrally Loaded Concrete-Filled Steel-Tube Short Columns, Kenji Sakino; Hiroyuki Nakahara; Shosuke Morino; Isao Nishiyama, Journal of Structural Engineering, 2004",41.1,Cylinder 100x200,CC4-C-4-1,279,39.275,0,300,300,2.96,150,600,0,0,3277
"Behavior of Centrally Loaded Concrete-Filled Steel-Tube Short Columns, Kenji Sakino; Hiroyuki Nakahara; Shosuke Morino; Isao Nishiyama, Journal of Structural Engineering, 2004",41.1,Cylinder 100x200,CC4-C-4-2,279,39.275,0,300,300,2.96,150,600,0,0,3152
"Behavior of Centrally Loaded Concrete-Filled Steel-Tube Short Columns, Kenji Sakino; Hiroyuki Nakahara; Shosuke Morino; Isao Nishiyama, Journal of Structural Engineering, 2004",80.3,Cylinder 100x200,CC4-C-8,279,76.735,0,301,301,2.96,150.5,602,0,0,5540
"Behavior of Centrally Loaded Concrete-Filled Steel-Tube Short Columns, Kenji Sakino; Hiroyuki Nakahara; Shosuke Morino; Isao Nishiyama, Journal of Structural Engineering, 2004",25.4,Cylinder 100x200,CC4-D-2,279,24.272,0,450,450,2.96,225,900,0,0,4415
"Behavior of Centrally Loaded Concrete-Filled Steel-Tube Short Columns, Kenji Sakino; Hiroyuki Nakahara; Shosuke Morino; Isao Nishiyama, Journal of Structural Engineering, 2004",41.1,Cylinder 100x200,CC4-D-4-1,279,39.275,0,450,450,2.96,225,900,0,0,6870
"Behavior of Centrally Loaded Concrete-Filled Steel-Tube Short Columns, Kenji Sakino; Hiroyuki Nakahara; Shosuke Morino; Isao Nishiyama, Journal of Structural Engineering, 2004",41.1,Cylinder 100x200,CC4-D-4-2,279,39.275,0,450,450,2.96,225,900,0,0,6985
"Behavior of Centrally Loaded Concrete-Filled Steel-Tube Short Columns, Kenji Sakino; Hiroyuki Nakahara; Shosuke Morino; Isao Nishiyama, Journal of Structural Engineering, 2004",85.1,Cylinder 100x200,CC4-D-8,279,81.322,0,450,450,2.96,225,900,0,0,11665
"Behavior of Centrally Loaded Concrete-Filled Steel-Tube Short Columns, Kenji Sakino; Hiroyuki Nakahara; Shosuke Morino; Isao Nishiyama, Journal of Structural Engineering, 2004",25.4,Cylinder 100x200,CC6-A-2,576,24.272,0,122,122,4.54,61,244,0,0,1509
"Behavior of Centrally Loaded Concrete-Filled Steel-Tube Short Columns, Kenji Sakino; Hiroyuki Nakahara; Shosuke Morino; Isao Nishiyama, Journal of Structural Engineering, 2004",40.5,Cylinder 100x200,CC6-A-4-1,576,38.702,0,122,122,4.54,61,244,0,0,1657
"Behavior of Centrally Loaded Concrete-Filled Steel-Tube Short Columns, Kenji Sakino; Hiroyuki Nakahara; Shosuke Morino; Isao Nishiyama, Journal of Structural Engineering, 2004",40.5,Cylinder 100x200,CC6-A-4-2,576,38.702,0,122,122,4.54,61,244,0,0,1663
"Behavior of Centrally Loaded Concrete-Filled Steel-Tube Short Columns, Kenji Sakino; Hiroyuki Nakahara; Shosuke Morino; Isao Nishiyama, Journal of Structural Engineering, 2004",77,Cylinder 100x200,CC6-A-8,576,73.581,0,122,122,4.54,61,244,0,0,2100
"Behavior of Centrally Loaded Concrete-Filled Steel-Tube Short Columns, Kenji Sakino; Hiroyuki Nakahara; Shosuke Morino; Isao Nishiyama, Journal of Structural Engineering, 2004",25.4,Cylinder 100x200,CC6-C-2,507,24.272,0,239,239,4.54,119.5,478,0,0,3035
"Behavior of Centrally Loaded Concrete-Filled Steel-Tube Short Columns, Kenji Sakino; Hiroyuki Nakahara; Shosuke Morino; Isao Nishiyama, Journal of Structural Engineering, 2004",40.5,Cylinder 100x200,CC6-C-4-1,507,38.702,0,238,238,4.54,119,476,0,0,3583
"Behavior of Centrally Loaded Concrete-Filled Steel-Tube Short Columns, Kenji Sakino; Hiroyuki Nakahara; Shosuke Morino; Isao Nishiyama, Journal of Structural Engineering, 2004",40.5,Cylinder 100x200,CC6-C-4-2,507,38.702,0,238,238,4.54,119,476,0,0,3647
"Behavior of Centrally Loaded Concrete-Filled Steel-Tube Short Columns, Kenji Sakino; Hiroyuki Nakahara; Shosuke Morino; Isao Nishiyama, Journal of Structural Engineering, 2004",77,Cylinder 100x200,CC6-C-8,507,73.581,0,238,238,4.54,119,476,0,0,5578
"Behavior of Centrally Loaded Concrete-Filled Steel-Tube Short Columns, Kenji Sakino; Hiroyuki Nakahara; Shosuke Morino; Isao Nishiyama, Journal of Structural Engineering, 2004",25.4,Cylinder 100x200,CC6-D-2,525,24.272,0,361,361,4.54,180.5,722,0,0,5633
"Behavior of Centrally Loaded Concrete-Filled Steel-Tube Short Columns, Kenji Sakino; Hiroyuki Nakahara; Shosuke Morino; Isao Nishiyama, Journal of Structural Engineering, 2004",41.1,Cylinder 100x200,CC6-D-4-1,525,39.275,0,361,361,4.54,180.5,722,0,0,7260
"Behavior of Centrally Loaded Concrete-Filled Steel-Tube Short Columns, Kenji Sakino; Hiroyuki Nakahara; Shosuke Morino; Isao Nishiyama, Journal of Structural Engineering, 2004",41.1,Cylinder 100x200,CC6-D-4-2,525,39.275,0,360,360,4.54,180,720,0,0,7045
"Behavior of Centrally Loaded Concrete-Filled Steel-Tube Short Columns, Kenji Sakino; Hiroyuki Nakahara; Shosuke Morino; Isao Nishiyama, Journal of Structural Engineering, 2004",85.1,Cylinder 100x200,CC6-D-8,525,81.322,0,360,360,4.54,180,720,0,0,11505
"Behavior of Centrally Loaded Concrete-Filled Steel-Tube Short Columns, Kenji Sakino; Hiroyuki Nakahara; Shosuke Morino; Isao Nishiyama, Journal of Structural Engineering, 2004",25.4,Cylinder 100x200,CC8-A-2,853,24.272,0,108,108,6.47,54,216,0,0,2275
"Behavior of Centrally Loaded Concrete-Filled Steel-Tube Short Columns, Kenji Sakino; Hiroyuki Nakahara; Shosuke Morino; Isao Nishiyama, Journal of Structural Engineering, 2004",40.5,Cylinder 100x200,CC8-A-4-1,853,38.702,0,109,109,6.47,54.5,218,0,0,2446
"Behavior of Centrally Loaded Concrete-Filled Steel-Tube Short Columns, Kenji Sakino; Hiroyuki Nakahara; Shosuke Morino; Isao Nishiyama, Journal of Structural Engineering, 2004",40.5,Cylinder 100x200,CC8-A-4-2,853,38.702,0,108,108,6.47,54,216,0,0,2402
"Behavior of Centrally Loaded Concrete-Filled Steel-Tube Short Columns, Kenji Sakino; Hiroyuki Nakahara; Shosuke Morino; Isao Nishiyama, Journal of Structural Engineering, 2004",77,Cylinder 100x200,CC8-A-8,853,73.581,0,108,108,6.47,54,216,0,0,2713
"Behavior of Centrally Loaded Concrete-Filled Steel-Tube Short Columns, Kenji Sakino; Hiroyuki Nakahara; Shosuke Morino; Isao Nishiyama, Journal of Structural Engineering, 2004",25.4,Cylinder 100x200,CC8-C-2,843,24.272,0,222,222,6.47,111,444,0,0,4964
"Behavior of Centrally Loaded Concrete-Filled Steel-Tube Short Columns, Kenji Sakino; Hiroyuki Nakahara; Shosuke Morino; Isao Nishiyama, Journal of Structural Engineering, 2004",40.5,Cylinder 100x200,CC8-C-4-1,843,38.702,0,222,222,6.47,111,444,0,0,5638
"Behavior of Centrally Loaded Concrete-Filled Steel-Tube Short Columns, Kenji Sakino; Hiroyuki Nakahara; Shosuke Morino; Isao Nishiyama, Journal of Structural Engineering, 2004",40.5,Cylinder 100x200,CC8-C-4-2,843,38.702,0,222,222,6.47,111,444,0,0,5714
"Behavior of Centrally Loaded Concrete-Filled Steel-Tube Short Columns, Kenji Sakino; Hiroyuki Nakahara; Shosuke Morino; Isao Nishiyama, Journal of Structural Engineering, 2004",77,Cylinder 100x200,CC8-C-8,843,73.581,0,222,222,6.47,111,444,0,0,7304
"Behavior of Centrally Loaded Concrete-Filled Steel-Tube Short Columns, Kenji Sakino; Hiroyuki Nakahara; Shosuke Morino; Isao Nishiyama, Journal of Structural Engineering, 2004",25.4,Cylinder 100x200,CC8-D-2,823,24.272,0,337,337,6.47,168.5,674,0,0,8475
"Behavior of Centrally Loaded Concrete-Filled Steel-Tube Short Columns, Kenji Sakino; Hiroyuki Nakahara; Shosuke Morino; Isao Nishiyama, Journal of Structural Engineering, 2004",41.1,Cylinder 100x200,CC8-D-4-1,823,39.275,0,337,337,6.47,168.5,674,0,0,9668
"Behavior of Centrally Loaded Concrete-Filled Steel-Tube Short Columns, Kenji Sakino; Hiroyuki Nakahara; Shosuke Morino; Isao Nishiyama, Journal of Structural Engineering, 2004",41.1,Cylinder 100x200,CC8-D-4-2,823,39.275,0,337,337,6.47,168.5,674,0,0,9835
"Behavior of Centrally Loaded Concrete-Filled Steel-Tube Short Columns, Kenji Sakino; Hiroyuki Nakahara; Shosuke Morino; Isao Nishiyama, Journal of Structural Engineering, 2004",85.1,Cylinder 100x200,CC8-D-8,823,81.322,0,337,337,6.47,168.5,674,0,0,13776
"RESEARCHES ON BEHAVIOR OF ECCENTRICALLY LOADED STUB COLUMN AND AXIALLY COMPRESSED SLENDER COLUMN WITH RPC -FILLED CIRCULAR STEEL TUBE, 吴炎海, Fuzhou University Masters Thesis, 2005",131,prism,DB0-1,352,131,0,133,133,6,66.5,466,0,0,2330
"RESEARCHES ON BEHAVIOR OF ECCENTRICALLY LOADED STUB COLUMN AND AXIALLY COMPRESSED SLENDER COLUMN WITH RPC -FILLED CIRCULAR STEEL TUBE, 吴炎海, Fuzhou University Masters Thesis, 2005",131,prism,DB0-2,352,131,0,133,133,6,66.5,466,0,0,2460
"RESEARCHES ON BEHAVIOR OF ECCENTRICALLY LOADED STUB COLUMN AND AXIALLY COMPRESSED SLENDER COLUMN WITH RPC -FILLED CIRCULAR STEEL TUBE, 吴炎海, Fuzhou University Masters Thesis, 2005",131,prism,DB1-1,352,131,0,133,133,6,66.5,466,15,15,1840
"RESEARCHES ON BEHAVIOR OF ECCENTRICALLY LOADED STUB COLUMN AND AXIALLY COMPRESSED SLENDER COLUMN WITH RPC -FILLED CIRCULAR STEEL TUBE, 吴炎海, Fuzhou University Masters Thesis, 2005",131,prism,DB1-2,352,131,0,133,133,6,66.5,466,15,15,1900
"RESEARCHES ON BEHAVIOR OF ECCENTRICALLY LOADED STUB COLUMN AND AXIALLY COMPRESSED SLENDER COLUMN WITH RPC -FILLED CIRCULAR STEEL TUBE, 吴炎海, Fuzhou University Masters Thesis, 2005",131,prism,DB2-1,352,131,0,133,133,6,66.5,466,30,30,1360
"RESEARCHES ON BEHAVIOR OF ECCENTRICALLY LOADED STUB COLUMN AND AXIALLY COMPRESSED SLENDER COLUMN WITH RPC -FILLED CIRCULAR STEEL TUBE, 吴炎海, Fuzhou University Masters Thesis, 2005",131,prism,DB2-2,352,131,0,133,133,6,66.5,466,30,30,1290
"RESEARCHES ON BEHAVIOR OF ECCENTRICALLY LOADED STUB COLUMN AND AXIALLY COMPRESSED SLENDER COLUMN WITH RPC -FILLED CIRCULAR STEEL TUBE, 吴炎海, Fuzhou University Masters Thesis, 2005",131,prism,DH0-1,376,131,0,133,133,10,66.5,466,0,0,2800
"RESEARCHES ON BEHAVIOR OF ECCENTRICALLY LOADED STUB COLUMN AND AXIALLY COMPRESSED SLENDER COLUMN WITH RPC -FILLED CIRCULAR STEEL TUBE, 吴炎海, Fuzhou University Masters Thesis, 2005",131,prism,DH0-2,376,131,0,133,133,10,66.5,466,0,0,2750
"RESEARCHES ON BEHAVIOR OF ECCENTRICALLY LOADED STUB COLUMN AND AXIALLY COMPRESSED SLENDER COLUMN WITH RPC -FILLED CIRCULAR STEEL TUBE, 吴炎海, Fuzhou University Masters Thesis, 2005",131,prism,DH1-1,376,131,0,133,133,10,66.5,466,15,15,2320
"RESEARCHES ON BEHAVIOR OF ECCENTRICALLY LOADED STUB COLUMN AND AXIALLY COMPRESSED SLENDER COLUMN WITH RPC -FILLED CIRCULAR STEEL TUBE, 吴炎海, Fuzhou University Masters Thesis, 2005",131,prism,DH1-2,376,131,0,133,133,10,66.5,466,15,15,2270
"RESEARCHES ON BEHAVIOR OF ECCENTRICALLY LOADED STUB COLUMN AND AXIALLY COMPRESSED SLENDER COLUMN WITH RPC -FILLED CIRCULAR STEEL TUBE, 吴炎海, Fuzhou University Masters Thesis, 2005",131,prism,DH2-1,376,131,0,133,133,10,66.5,466,30,30,1490
"RESEARCHES ON BEHAVIOR OF ECCENTRICALLY LOADED STUB COLUMN AND AXIALLY COMPRESSED SLENDER COLUMN WITH RPC -FILLED CIRCULAR STEEL TUBE, 吴炎海, Fuzhou University Masters Thesis, 2005",131,prism,DH2-2,376,131,0,133,133,10,66.5,466,30,30,1740
"RESEARCHES ON BEHAVIOR OF ECCENTRICALLY LOADED STUB COLUMN AND AXIALLY COMPRESSED SLENDER COLUMN WITH RPC -FILLED CIRCULAR STEEL TUBE, 吴炎海, Fuzhou University Masters Thesis, 2005",131,prism,LB1-1,352,131,0,133,133,6,66.5,798,0,0,2370
"RESEARCHES ON BEHAVIOR OF ECCENTRICALLY LOADED STUB COLUMN AND AXIALLY COMPRESSED SLENDER COLUMN WITH RPC -FILLED CIRCULAR STEEL TUBE, 吴炎海, Fuzhou University Masters Thesis, 2005",131,prism,LB1-2,352,131,0,133,133,6,66.5,798,0,0,2050
"RESEARCHES ON BEHAVIOR OF ECCENTRICALLY LOADED STUB COLUMN AND AXIALLY COMPRESSED SLENDER COLUMN WITH RPC -FILLED CIRCULAR STEEL TUBE, 吴炎海, Fuzhou University Masters Thesis, 2005",131,prism,LB2-1,352,131,0,133,133,6,66.5,1330,0,0,1965
"RESEARCHES ON BEHAVIOR OF ECCENTRICALLY LOADED STUB COLUMN AND AXIALLY COMPRESSED SLENDER COLUMN WITH RPC -FILLED CIRCULAR STEEL TUBE, 吴炎海, Fuzhou University Masters Thesis, 2005",131,prism,LB2-2,352,131,0,133,133,6,66.5,1330,0,0,1995
"RESEARCHES ON BEHAVIOR OF ECCENTRICALLY LOADED STUB COLUMN AND AXIALLY COMPRESSED SLENDER COLUMN WITH RPC -FILLED CIRCULAR STEEL TUBE, 吴炎海, Fuzhou University Masters Thesis, 2005",131,prism,LB3-1,352,131,0,133,133,6,66.5,1596,0,0,1780
"RESEARCHES ON BEHAVIOR OF ECCENTRICALLY LOADED STUB COLUMN AND AXIALLY COMPRESSED SLENDER COLUMN WITH RPC -FILLED CIRCULAR STEEL TUBE, 吴炎海, Fuzhou University Masters Thesis, 2005",131,prism,LB3-2,352,131,0,133,133,6,66.5,1596,0,0,1810
"RESEARCHES ON BEHAVIOR OF ECCENTRICALLY LOADED STUB COLUMN AND AXIALLY COMPRESSED SLENDER COLUMN WITH RPC -FILLED CIRCULAR STEEL TUBE, 吴炎海, Fuzhou University Masters Thesis, 2005",131,prism,LH1-1,376,131,0,133,133,10,66.5,798,0,0,2270
"RESEARCHES ON BEHAVIOR OF ECCENTRICALLY LOADED STUB COLUMN AND AXIALLY COMPRESSED SLENDER COLUMN WITH RPC -FILLED CIRCULAR STEEL TUBE, 吴炎海, Fuzhou University Masters Thesis, 2005",131,prism,LH1-2,376,131,0,133,133,10,66.5,798,0,0,2340
"RESEARCHES ON BEHAVIOR OF ECCENTRICALLY LOADED STUB COLUMN AND AXIALLY COMPRESSED SLENDER COLUMN WITH RPC -FILLED CIRCULAR STEEL TUBE, 吴炎海, Fuzhou University Masters Thesis, 2005",131,prism,LH2-1,376,131,0,133,133,10,66.5,1330,0,0,1990
"RESEARCHES ON BEHAVIOR OF ECCENTRICALLY LOADED STUB COLUMN AND AXIALLY COMPRESSED SLENDER COLUMN WITH RPC -FILLED CIRCULAR STEEL TUBE, 吴炎海, Fuzhou University Masters Thesis, 2005",131,prism,LH2-2,376,131,0,133,133,10,66.5,1330,0,0,2030
"RESEARCHES ON BEHAVIOR OF ECCENTRICALLY LOADED STUB COLUMN AND AXIALLY COMPRESSED SLENDER COLUMN WITH RPC -FILLED CIRCULAR STEEL TUBE, 吴炎海, Fuzhou University Masters Thesis, 2005",131,prism,LH3-1,376,131,0,133,133,10,66.5,1596,0,0,1815
"RESEARCHES ON BEHAVIOR OF ECCENTRICALLY LOADED STUB COLUMN AND AXIALLY COMPRESSED SLENDER COLUMN WITH RPC -FILLED CIRCULAR STEEL TUBE, 吴炎海, Fuzhou University Masters Thesis, 2005",131,prism,LH3-2,376,131,0,133,133,10,66.5,1596,0,0,1990
"Experiments on special-shaped CFST stub columns under axial compression, Qing-Xin Ren; Lin-Hai Han; Dennis Lam; Chao Hou, Unknown, 2014",61.4,Cube 150,cc1-1,389.3,52.754,0,164.885,164.885,2.92,82.442,595,0,0,1904
"Experiments on special-shaped CFST stub columns under axial compression, Qing-Xin Ren; Lin-Hai Han; Dennis Lam; Chao Hou, Unknown, 2014",61.4,Cube 150,cc1-2,389.3,52.754,0,164.885,164.885,2.92,82.442,595,0,0,1984
"Prediction of the squash loads of concrete-filled tubular section columns with local buckling, Young Bong Kwon; Sang Jung Seo; Doo Won Kang, Thin-Walled Structures, 2011",25.4,Cylinder 100x200,UC-47,265,24.272,0,151,151,3.2,75.5,620,0,0,1129
"Prediction of the squash loads of concrete-filled tubular section columns with local buckling, Young Bong Kwon; Sang Jung Seo; Doo Won Kang, Thin-Walled Structures, 2011",25.4,Cylinder 100x200,UC-47a,265,24.272,0,150,150,3.2,75,620,0,0,1123
"Prediction of the squash loads of concrete-filled tubular section columns with local buckling, Young Bong Kwon; Sang Jung Seo; Doo Won Kang, Thin-Walled Structures, 2011",25.4,Cylinder 100x200,UC-62,265,24.272,0,199,199,3.2,99.5,835,0,0,1535
"Prediction of the squash loads of concrete-filled tubular section columns with local buckling, Young Bong Kwon; Sang Jung Seo; Doo Won Kang, Thin-Walled Structures, 2011",25.4,Cylinder 100x200,UC-62a,265,24.272,0,198,198,3.2,99,835,0,0,1560
"Prediction of the squash loads of concrete-filled tubular section columns with local buckling, Young Bong Kwon; Sang Jung Seo; Doo Won Kang, Thin-Walled Structures, 2011",25.4,Cylinder 100x200,UC-78,265,24.272,0,251,251,3.2,125.5,1050,0,0,2033
"Prediction of the squash loads of concrete-filled tubular section columns with local buckling, Young Bong Kwon; Sang Jung Seo; Doo Won Kang, Thin-Walled Structures, 2011",25.4,Cylinder 100x200,UC-78a,265,24.272,0,251,251,3.2,125.5,1050,0,0,2012
"Prediction of the squash loads of concrete-filled tubular section columns with local buckling, Young Bong Kwon; Sang Jung Seo; Doo Won Kang, Thin-Walled Structures, 2011",25.4,Cylinder 100x200,UC-94,265,24.272,0,300,300,3.2,150,1250,0,0,3000
"Prediction of the squash loads of concrete-filled tubular section columns with local buckling, Young Bong Kwon; Sang Jung Seo; Doo Won Kang, Thin-Walled Structures, 2011",25.4,Cylinder 100x200,UC-109,265,24.272,0,350,350,3.2,175,1468,0,0,3680
"Prediction of the squash loads of concrete-filled tubular section columns with local buckling, Young Bong Kwon; Sang Jung Seo; Doo Won Kang, Thin-Walled Structures, 2011",25.4,Cylinder 100x200,UC-125,265,24.272,0,401,401,3.2,200.5,1680,0,0,4540
"Experimental investigation on octagonal concrete filled steel stub columns under uniaxial compression, Jiong-Yi Zhu; Tak-Ming Chan, Journal of Constructional Steel Research, 2018",38,Cylinder 150x300,30C-1,451,38,0,200,200,6,100,695,0,0,3503
"Experimental investigation on octagonal concrete filled steel stub columns under uniaxial compression, Jiong-Yi Zhu; Tak-Ming Chan, Journal of Constructional Steel Research, 2018",38,Cylinder 150x300,30C-2,451,38,0,200,200,6,100,695,0,0,3519
"Experimental investigation on octagonal concrete filled steel stub columns under uniaxial compression, Jiong-Yi Zhu; Tak-Ming Chan, Journal of Constructional Steel Research, 2018",80.5,Cylinder 150x300,50C-1,451,80.5,0,200,200,6,100,695,0,0,4463
"Experimental investigation on octagonal concrete filled steel stub columns under uniaxial compression, Jiong-Yi Zhu; Tak-Ming Chan, Journal of Constructional Steel Research, 2018",80.5,Cylinder 150x300,50C-2,451,80.5,0,200,200,6,100,695,0,0,4423
"Experimental investigation on octagonal concrete filled steel stub columns under uniaxial compression, Jiong-Yi Zhu; Tak-Ming Chan, Journal of Constructional Steel Research, 2018",112.1,Cylinder 150x300,80C-1,451,112.1,0,200,200,6,100,695,0,0,5071
"Experimental investigation on octagonal concrete filled steel stub columns under uniaxial compression, Jiong-Yi Zhu; Tak-Ming Chan, Journal of Constructional Steel Research, 2018",112.1,Cylinder 150x300,80C-2,451,112.1,0,200,200,6,100,695,0,0,5040
"Experimental investigation on octagonal concrete filled steel stub columns under uniaxial compression, Jiong-Yi Zhu; Tak-Ming Chan, Journal of Constructional Steel Research, 2018",112.1,Cylinder 150x300,80C-3,451,112.1,0,200,200,6,100,695,0,0,5099
"Stress paths of confined concrete in axially loaded circular concrete-filled steel tube stub columns, Siqi Lin; Yan-Gang Zhao; Liusheng He, Engineering Structures, 2018",28,Cylinder 100x200,400-24-31WL-1,374.2,26.757,0,140,140,4.5,70,420,0,0,1275.3
"Stress paths of confined concrete in axially loaded circular concrete-filled steel tube stub columns, Siqi Lin; Yan-Gang Zhao; Liusheng He, Engineering Structures, 2018",28,Cylinder 100x200,400-24-31WL-2,374.2,26.757,0,140,140,4.5,70,420,0,0,1294.5
"Stress paths of confined concrete in axially loaded circular concrete-filled steel tube stub columns, Siqi Lin; Yan-Gang Zhao; Liusheng He, Engineering Structures, 2018",39,Cylinder 100x200,400-36-31WL-1,374.2,37.269,0,140,140,4.5,70,420,0,0,1406.4
"Stress paths of confined concrete in axially loaded circular concrete-filled steel tube stub columns, Siqi Lin; Yan-Gang Zhao; Liusheng He, Engineering Structures, 2018",39,Cylinder 100x200,400-36-31WL-2,374.2,37.269,0,140,140,4.5,70,420,0,0,1405
"Stress paths of confined concrete in axially loaded circular concrete-filled steel tube stub columns, Siqi Lin; Yan-Gang Zhao; Liusheng He, Engineering Structures, 2018",52,Cylinder 100x200,400-48-31WL-1,374.2,49.691,0,140,140,4.5,70,420,0,0,1524.3
"Stress paths of confined concrete in axially loaded circular concrete-filled steel tube stub columns, Siqi Lin; Yan-Gang Zhao; Liusheng He, Engineering Structures, 2018",52,Cylinder 100x200,400-48-31WL-2,374.2,49.691,0,140,140,4.5,70,420,0,0,1530.4
"Stress paths of confined concrete in axially loaded circular concrete-filled steel tube stub columns, Siqi Lin; Yan-Gang Zhao; Liusheng He, Engineering Structures, 2018",28,Cylinder 100x200,490-24-31WL-1,462.9,26.757,0,140,140,4.5,70,420,0,0,1646.7
"Stress paths of confined concrete in axially loaded circular concrete-filled steel tube stub columns, Siqi Lin; Yan-Gang Zhao; Liusheng He, Engineering Structures, 2018",28,Cylinder 100x200,490-24-31WL-2,462.9,26.757,0,140,140,4.5,70,420,0,0,1662.3
"Stress paths of confined concrete in axially loaded circular concrete-filled steel tube stub columns, Siqi Lin; Yan-Gang Zhao; Liusheng He, Engineering Structures, 2018",39,Cylinder 100x200,490-36-31WL-1,462.9,37.269,0,140,140,4.5,70,420,0,0,1763.9
"Stress paths of confined concrete in axially loaded circular concrete-filled steel tube stub columns, Siqi Lin; Yan-Gang Zhao; Liusheng He, Engineering Structures, 2018",39,Cylinder 100x200,490-36-31WL-2,462.9,37.269,0,140,140,4.5,70,420,0,0,1753.8
"Stress paths of confined concrete in axially loaded circular concrete-filled steel tube stub columns, Siqi Lin; Yan-Gang Zhao; Liusheng He, Engineering Structures, 2018",52,Cylinder 100x200,490-48-31WL-1,462.9,49.691,0,140,140,4.5,70,420,0,0,1865.2
"Stress paths of confined concrete in axially loaded circular concrete-filled steel tube stub columns, Siqi Lin; Yan-Gang Zhao; Liusheng He, Engineering Structures, 2018",52,Cylinder 100x200,490-48-31WL-2,462.9,49.691,0,140,140,4.5,70,420,0,0,1871.6
"Stress paths of confined concrete in axially loaded circular concrete-filled steel tube stub columns, Siqi Lin; Yan-Gang Zhao; Liusheng He, Engineering Structures, 2018",41,Cylinder 100x200,400-36-26WL-1,381.1,39.18,0,216.3,216.3,8.2,108.15,648.9,0,0,3788.4
"Stress paths of confined concrete in axially loaded circular concrete-filled steel tube stub columns, Siqi Lin; Yan-Gang Zhao; Liusheng He, Engineering Structures, 2018",41,Cylinder 100x200,400-36-26WL-2,381.1,39.18,0,216.3,216.3,8.2,108.15,648.9,0,0,3800.3
"Stress paths of confined concrete in axially loaded circular concrete-filled steel tube stub columns, Siqi Lin; Yan-Gang Zhao; Liusheng He, Engineering Structures, 2018",41,Cylinder 100x200,400-36-36WL-1,382.5,39.18,0,190.7,190.7,5.3,95.35,572.1,0,0,2530.3
"Stress paths of confined concrete in axially loaded circular concrete-filled steel tube stub columns, Siqi Lin; Yan-Gang Zhao; Liusheng He, Engineering Structures, 2018",41,Cylinder 100x200,400-36-36WL-2,382.5,39.18,0,190.7,190.7,5.3,95.35,572.1,0,0,2544.8
"Stress paths of confined concrete in axially loaded circular concrete-filled steel tube stub columns, Siqi Lin; Yan-Gang Zhao; Liusheng He, Engineering Structures, 2018",41,Cylinder 100x200,400-36-48WL-1,371.9,39.18,0,216.3,216.3,4.5,108.15,648.9,0,0,2740.4
"Stress paths of confined concrete in axially loaded circular concrete-filled steel tube stub columns, Siqi Lin; Yan-Gang Zhao; Liusheng He, Engineering Structures, 2018",41,Cylinder 100x200,400-36-48WL-2,371.9,39.18,0,216.3,216.3,4.5,108.15,648.9,0,0,2751.2
"Behavior of Self-compacting Concrete-filled Q460 High-strength Steel Tubular Short Columns Under Axial Compression, TAO Tao; ZHANG Da-chang; SUN Bo; LI Bu-hui, Unknown, 2016",30,prism,YGZ-30-1,496.4,30,0,168,168,6,84,672,0,0,3096
"Behavior of Self-compacting Concrete-filled Q460 High-strength Steel Tubular Short Columns Under Axial Compression, TAO Tao; ZHANG Da-chang; SUN Bo; LI Bu-hui, Unknown, 2016",30,prism,YGZ-30-2,496.4,30,0,219,219,6,109.5,876,0,0,4200
"Behavior of Self-compacting Concrete-filled Q460 High-strength Steel Tubular Short Columns Under Axial Compression, TAO Tao; ZHANG Da-chang; SUN Bo; LI Bu-hui, Unknown, 2016",40,prism,YGZ-40-1,496.4,40,0,168,168,6,84,672,0,0,3346
"Behavior of Self-compacting Concrete-filled Q460 High-strength Steel Tubular Short Columns Under Axial Compression, TAO Tao; ZHANG Da-chang; SUN Bo; LI Bu-hui, Unknown, 2016",40,prism,YGZ-40-2,496.4,40,0,219,219,6,109.5,876,0,0,4400
"Behavior of Self-compacting Concrete-filled Q460 High-strength Steel Tubular Short Columns Under Axial Compression, TAO Tao; ZHANG Da-chang; SUN Bo; LI Bu-hui, Unknown, 2016",50,prism,YGZ-50-1,496.4,50,0,168,168,6,84,672,0,0,3450
"Behavior of Self-compacting Concrete-filled Q460 High-strength Steel Tubular Short Columns Under Axial Compression, TAO Tao; ZHANG Da-chang; SUN Bo; LI Bu-hui, Unknown, 2016",50,prism,YGZ-50-2,496.4,50,0,219,219,6,109.5,876,0,0,4700
"Study on Property of Concentrically Compressed Concrete Filled Circular FRP-steel Tube Stub Columns, LU Yiyan; LI Sha; LI Shan; LI Na, 铁道学报, 2016",44.9,cube,0-4-C40,248,37.357,0,120,120,4,60,400,0,0,1130
"Study on Property of Concentrically Compressed Concrete Filled Circular FRP-steel Tube Stub Columns, LU Yiyan; LI Sha; LI Shan; LI Na, 铁道学报, 2016",44.9,cube,CF2-3-C40,248,37.357,0,120,120,3,60,400,0,0,1330
"Study on Property of Concentrically Compressed Concrete Filled Circular FRP-steel Tube Stub Columns, LU Yiyan; LI Sha; LI Shan; LI Na, 铁道学报, 2016",44.9,cube,CF2-4-C40,248,37.357,0,120,120,4,60,400,0,0,1440
"Study on Property of Concentrically Compressed Concrete Filled Circular FRP-steel Tube Stub Columns, LU Yiyan; LI Sha; LI Shan; LI Na, 铁道学报, 2016",44.9,cube,CF2-5-C40,248,37.357,0,120,120,5,60,400,0,0,1650
"Study on Property of Concentrically Compressed Concrete Filled Circular FRP-steel Tube Stub Columns, LU Yiyan; LI Sha; LI Shan; LI Na, 铁道学报, 2016",44.9,cube,CF1-4-C40,248,37.357,0,120,120,4,60,400,0,0,1300
"Study on Property of Concentrically Compressed Concrete Filled Circular FRP-steel Tube Stub Columns, LU Yiyan; LI Sha; LI Shan; LI Na, 铁道学报, 2016",44.9,cube,CF3-4-C40,248,37.357,0,120,120,4,60,400,0,0,1685
"Study on Property of Concentrically Compressed Concrete Filled Circular FRP-steel Tube Stub Columns, LU Yiyan; LI Sha; LI Shan; LI Na, 铁道学报, 2016",44.9,cube,GF1-4-C40,248,37.357,0,120,120,4,60,400,0,0,1355
"Study on Property of Concentrically Compressed Concrete Filled Circular FRP-steel Tube Stub Columns, LU Yiyan; LI Sha; LI Shan; LI Na, 铁道学报, 2016",44.9,cube,GF2-4-C40,248,37.357,0,120,120,4,60,400,0,0,1693
"Study on Property of Concentrically Compressed Concrete Filled Circular FRP-steel Tube Stub Columns, LU Yiyan; LI Sha; LI Shan; LI Na, 铁道学报, 2016",44.9,cube,GF3-4-C40,248,37.357,0,120,120,4,60,400,0,0,1845
"Study on Property of Concentrically Compressed Concrete Filled Circular FRP-steel Tube Stub Columns, LU Yiyan; LI Sha; LI Shan; LI Na, 铁道学报, 2016",54.2,cube,CF2-4-C50,248,45.98,0,120,120,4,60,400,0,0,1548
"Study on Property of Concentrically Compressed Concrete Filled Circular FRP-steel Tube Stub Columns, LU Yiyan; LI Sha; LI Shan; LI Na, 铁道学报, 2016",60,cube,CF2-4-C60,248,51.431,0,120,120,4,60,400,0,0,1658
"Compressive behaviours of circular concrete-filled steel tubes exposed to low-temperature environment, Jia-Bao Yan; Tao Wang; Xin Dong, Construction and Building Materials, 2020",34,cylinder,Ct3T20-1,320,34,0,131.8,131.8,3.2,65.9,350,0,0,1104
"Compressive behaviours of circular concrete-filled steel tubes exposed to low-temperature environment, Jia-Bao Yan; Tao Wang; Xin Dong, Construction and Building Materials, 2020",34,cylinder,Ct3T20-2,320,34,0,131.8,131.8,3.2,65.9,350,0,0,1064
"Compressive behaviours of circular concrete-filled steel tubes exposed to low-temperature environment, Jia-Bao Yan; Tao Wang; Xin Dong, Construction and Building Materials, 2020",37.4,cylinder,Ct3T-30,353,37.4,0,131.8,131.8,3.2,65.9,350,0,0,1144
"Compressive behaviours of circular concrete-filled steel tubes exposed to low-temperature environment, Jia-Bao Yan; Tao Wang; Xin Dong, Construction and Building Materials, 2020",48.8,cylinder,Ct3T-60-1,378,48.8,0,131.8,131.8,3.2,65.9,350,0,0,1289
"Compressive behaviours of circular concrete-filled steel tubes exposed to low-temperature environment, Jia-Bao Yan; Tao Wang; Xin Dong, Construction and Building Materials, 2020",48.8,cylinder,Ct3T-60-2,378,48.8,0,131.8,131.8,3.2,65.9,350,0,0,1294
"Compressive behaviours of circular concrete-filled steel tubes exposed to low-temperature environment, Jia-Bao Yan; Tao Wang; Xin Dong, Construction and Building Materials, 2020",59.2,cylinder,Ct3T-80-1,398,59.2,0,131.8,131.8,3.2,65.9,350,0,0,1495
"Compressive behaviours of circular concrete-filled steel tubes exposed to low-temperature environment, Jia-Bao Yan; Tao Wang; Xin Dong, Construction and Building Materials, 2020",59.2,cylinder,Ct3T-80-2,398,59.2,0,131.8,131.8,3.2,65.9,350,0,0,1462
"Compressive behaviours of circular concrete-filled steel tubes exposed to low-temperature environment, Jia-Bao Yan; Tao Wang; Xin Dong, Construction and Building Materials, 2020",34,cylinder,Ct6T20-1,345,34,0,133.9,133.9,5.8,66.95,350,0,0,1711
"Compressive behaviours of circular concrete-filled steel tubes exposed to low-temperature environment, Jia-Bao Yan; Tao Wang; Xin Dong, Construction and Building Materials, 2020",34,cylinder,Ct6T20-2,345,34,0,133.9,133.9,5.8,66.95,350,0,0,1639
"Compressive behaviours of circular concrete-filled steel tubes exposed to low-temperature environment, Jia-Bao Yan; Tao Wang; Xin Dong, Construction and Building Materials, 2020",37.4,cylinder,Ct6T-30,364,37.4,0,133.9,133.9,5.8,66.95,350,0,0,1758
"Compressive behaviours of circular concrete-filled steel tubes exposed to low-temperature environment, Jia-Bao Yan; Tao Wang; Xin Dong, Construction and Building Materials, 2020",48.8,cylinder,Ct6T-60-1,378,48.8,0,133.9,133.9,5.8,66.95,350,0,0,1854
"Compressive behaviours of circular concrete-filled steel tubes exposed to low-temperature environment, Jia-Bao Yan; Tao Wang; Xin Dong, Construction and Building Materials, 2020",48.8,cylinder,Ct6T-60-2,378,48.8,0,133.9,133.9,5.8,66.95,350,0,0,1833
"Compressive behaviours of circular concrete-filled steel tubes exposed to low-temperature environment, Jia-Bao Yan; Tao Wang; Xin Dong, Construction and Building Materials, 2020",59.2,cylinder,Ct6T-80-1,389,59.2,0,133.9,133.9,5.8,66.95,350,0,0,1927
"Compressive behaviours of circular concrete-filled steel tubes exposed to low-temperature environment, Jia-Bao Yan; Tao Wang; Xin Dong, Construction and Building Materials, 2020",59.2,cylinder,Ct6T-80-2,389,59.2,0,133.9,133.9,5.8,66.95,350,0,0,1913
"Compressive behaviours of circular concrete-filled steel tubes exposed to low-temperature environment, Jia-Bao Yan; Tao Wang; Xin Dong, Construction and Building Materials, 2020",35,cylinder,C1,330,35,0,133.1,133.1,4.6,66.55,350,0,0,1396
"Compressive behaviours of circular concrete-filled steel tubes exposed to low-temperature environment, Jia-Bao Yan; Tao Wang; Xin Dong, Construction and Building Materials, 2020",35.3,cylinder,C2,352,35.3,0,133.1,133.1,4.6,66.55,350,0,0,1512
"Compressive behaviours of circular concrete-filled steel tubes exposed to low-temperature environment, Jia-Bao Yan; Tao Wang; Xin Dong, Construction and Building Materials, 2020",44,cylinder,C3-1,370,44,0,133.1,133.1,4.6,66.55,350,0,0,1560
