Repository: Serali-Nerri/xgboost

# CFST柱极限承载力预测 - XGBoost ML管道

## 项目概述

本项目是一个完整的机器学习管道，用于预测混凝土填充钢管（CFST）柱的极限承载力。采用XGBoost算法，提供从数据加载、预处理、模型训练、评估到预测的全流程解决方案。

### 核心特性

- **模块化设计**：清晰的模块分离，便于维护和扩展
- **特征工程支持**：处理无量纲参数，剔除几何参数实现多截面统一预测
- **自动化超参数优化**：集成Optuna框架进行超参数搜索，支持持久化存储和断点续训
- **智能参数加载**：自动加载最优参数，无需手动配置
- **特征选择**：迭代剔除法自动寻找最优特征子集
- **多维度评估**：集成R²、RMSE、MAE、MAPE、COV等工程指标
- **可视化分析**：提供预测散点图、特征重要性图和学习曲线
- **COV稳定性指标**：特别添加变异系数评估模型预测稳定性

---

## 环境要求

### 系统要求
- Python 3.8+
- 8GB+ RAM（推荐16GB）
- 5GB+ 可用磁盘空间

### Python依赖
- pandas &gt;= 1.5.0
- numpy &gt;= 1.23.0
- xgboost &gt;= 1.7.0
- scikit-learn &gt;= 1.2.0
- matplotlib &gt;= 3.6.0
- seaborn &gt;= 0.12.0
- optuna &gt;= 3.0.0
- joblib &gt;= 1.2.0

---

File: data/raw/all_dedup.csv (part 13 of 46)
Ref.No.,fc (MPa),type (规格备注),试件标号,fy (MPa),fcy150,R再生骨料取代率(%),b (mm),h (mm),t (mm),r0 (mm),L (mm),e1 (mm),e2 (mm),Nexp (kN)
"Compressive behaviours of circular concrete-filled steel tubes exposed to low-temperature environment, Jia-Bao Yan; Tao Wang; Xin Dong, Construction and Building Materials, 2020",44,cylinder,C3-2,370,44,0,133.1,133.1,4.6,66.55,350,0,0,1550
"Compressive behaviours of circular concrete-filled steel tubes exposed to low-temperature environment, Jia-Bao Yan; Tao Wang; Xin Dong, Construction and Building Materials, 2020",50.3,cylinder,C4-1,380,50.3,0,133.1,133.1,4.6,66.55,350,0,0,1509
"Compressive behaviours of circular concrete-filled steel tubes exposed to low-temperature environment, Jia-Bao Yan; Tao Wang; Xin Dong, Construction and Building Materials, 2020",50.3,cylinder,C4-2,380,50.3,0,133.1,133.1,4.6,66.55,350,0,0,1551
"Compressive behaviours of circular concrete-filled steel tubes exposed to low-temperature environment, Jia-Bao Yan; Tao Wang; Xin Dong, Construction and Building Materials, 2020",50.3,cylinder,C4-3,380,50.3,0,133.1,133.1,4.6,66.55,350,0,0,1624
"Compressive behaviours of circular concrete-filled steel tubes exposed to low-temperature environment, Jia-Bao Yan; Tao Wang; Xin Dong, Construction and Building Materials, 2020",44,cylinder,C5,378,44,0,131.8,131.8,3.2,65.9,350,0,0,911
"Compressive behaviours of circular concrete-filled steel tubes exposed to low-temperature environment, Jia-Bao Yan; Tao Wang; Xin Dong, Construction and Building Materials, 2020",44,cylinder,C6,378,44,0,133.9,133.9,5.8,66.95,350,0,0,1800
"Compressive behaviours of circular concrete-filled steel tubes exposed to low-temperature environment, Jia-Bao Yan; Tao Wang; Xin Dong, Construction and Building Materials, 2020",37.3,cylinder,C7,370,37.3,0,133.1,133.1,4.6,66.55,350,0,0,1535
"Compressive behaviours of circular concrete-filled steel tubes exposed to low-temperature environment, Jia-Bao Yan; Tao Wang; Xin Dong, Construction and Building Materials, 2020",54,cylinder,C8,370,54,0,133.1,133.1,4.6,66.55,350,0,0,1845
"Failure of lightweight aggregate concrete-filled steel tubular columns, Shehdeh Ghannam; Yahia Abdel Jawad; Yasser Hunaiti, Unknown, 2004",33.4,cube,C11-N,355,26.93,0,165,165,4.7,82.5,2475,0,0,1058
"Failure of lightweight aggregate concrete-filled steel tubular columns, Shehdeh Ghannam; Yahia Abdel Jawad; Yasser Hunaiti, Unknown, 2004",33.4,cube,C12-N,355,26.93,0,165,165,4.7,82.5,2475,0,0,1037
"Failure of lightweight aggregate concrete-filled steel tubular columns, Shehdeh Ghannam; Yahia Abdel Jawad; Yasser Hunaiti, Unknown, 2004",10,cube,C13LW,355,7.015,0,165,165,4.7,82.5,2475,0,0,800
"Failure of lightweight aggregate concrete-filled steel tubular columns, Shehdeh Ghannam; Yahia Abdel Jawad; Yasser Hunaiti, Unknown, 2004",10,cube,C14LW,355,7.015,0,165,165,4.7,82.5,2475,0,0,834
"Failure of lightweight aggregate concrete-filled steel tubular columns, Shehdeh Ghannam; Yahia Abdel Jawad; Yasser Hunaiti, Unknown, 2004",33.4,cube,C16-N,350,26.93,0,110,110,1.9,55,2200,0,0,437
"Failure of lightweight aggregate concrete-filled steel tubular columns, Shehdeh Ghannam; Yahia Abdel Jawad; Yasser Hunaiti, Unknown, 2004",33.4,cube,C17-N,350,26.93,0,110,110,1.9,55,2200,0,0,368
"Failure of lightweight aggregate concrete-filled steel tubular columns, Shehdeh Ghannam; Yahia Abdel Jawad; Yasser Hunaiti, Unknown, 2004",33.4,cube,C18-N,350,26.93,0,110,110,1.9,55,2200,0,0,355
"Failure of lightweight aggregate concrete-filled steel tubular columns, Shehdeh Ghannam; Yahia Abdel Jawad; Yasser Hunaiti, Unknown, 2004",33.4,cube,C19-N,350,26.93,0,110,110,1.9,55,2200,0,0,374
"Failure of lightweight aggregate concrete-filled steel tubular columns, Shehdeh Ghannam; Yahia Abdel Jawad; Yasser Hunaiti, Unknown, 2004",10,cube,C22LW,350,7.015,0,110,110,1.9,55,2200,0,0,269
"Failure of lightweight aggregate concrete-filled steel tubular columns, Shehdeh Ghannam; Yahia Abdel Jawad; Yasser Hunaiti, Unknown, 2004",10,cube,C23LW,350,7.015,0,110,110,1.9,55,2200,0,0,252
"Failure of lightweight aggregate concrete-filled steel tubular columns, Shehdeh Ghannam; Yahia Abdel Jawad; Yasser Hunaiti, Unknown, 2004",10,cube,C24LW,350,7.015,0,110,110,1.9,55,2200,0,0,211
"Failure of lightweight aggregate concrete-filled steel tubular columns, Shehdeh Ghannam; Yahia Abdel Jawad; Yasser Hunaiti, Unknown, 2004",10,cube,C25LW,350,7.015,0,110,110,1.9,55,2200,0,0,219
"Study on restraint effect and axial compression behavior of large diameter concrete filled steel tube, Song Guang, Unknown, 2020",15.05,Cube 150x150x150mm,YD219-1,302,11.093,0,218.9,218.9,2.98,109.45,530,0,0,1235
"Study on restraint effect and axial compression behavior of large diameter concrete filled steel tube, Song Guang, Unknown, 2020",15.05,Cube 150x150x150mm,YD219-2,302,11.093,0,219.1,219.1,3.05,109.55,530,0,0,1167
"Study on restraint effect and axial compression behavior of large diameter concrete filled steel tube, Song Guang, Unknown, 2020",15.05,Cube 150x150x150mm,YD400A-1,280,11.093,0,400,400,5.97,200,800,0,0,3442
"Study on restraint effect and axial compression behavior of large diameter concrete filled steel tube, Song Guang, Unknown, 2020",15.05,Cube 150x150x150mm,YD400A-2,280,11.093,0,400,400,5.99,200,800,0,0,3445
"Study on restraint effect and axial compression behavior of large diameter concrete filled steel tube, Song Guang, Unknown, 2020",15.05,Cube 150x150x150mm,YD325-1,297,11.093,0,325.1,325.1,2.95,162.55,650,0,0,1661
"Study on restraint effect and axial compression behavior of large diameter concrete filled steel tube, Song Guang, Unknown, 2020",15.05,Cube 150x150x150mm,YD325-2,297,11.093,0,325,325,2.98,162.5,650,0,0,1720
"Study on restraint effect and axial compression behavior of large diameter concrete filled steel tube, Song Guang, Unknown, 2020",15.05,Cube 150x150x150mm,YD400-1,312,11.093,0,400,400,4.02,200,800,0,0,2572
"Study on restraint effect and axial compression behavior of large diameter concrete filled steel tube, Song Guang, Unknown, 2020",15.05,Cube 150x150x150mm,YD400-2,312,11.093,0,400,400,3.97,200,800,0,0,2574
"Study on restraint effect and axial compression behavior of large diameter concrete filled steel tube, Song Guang, Unknown, 2020",15.05,Cube 150x150x150mm,YD600-1,283,11.093,0,600,600,5.98,300,1200,0,0,5540
"Study on restraint effect and axial compression behavior of large diameter concrete filled steel tube, Song Guang, Unknown, 2020",15.05,Cube 150x150x150mm,YD600-2,283,11.093,0,600,600,5.99,300,1200,0,0,5393
"Study on restraint effect and axial compression behavior of large diameter concrete filled steel tube, Song Guang, Unknown, 2020",15.05,Cube 150x150x150mm,YD600B-1,326,11.093,0,600,600,4.1,300,1200,0,0,4186
"Study on restraint effect and axial compression behavior of large diameter concrete filled steel tube, Song Guang, Unknown, 2020",15.05,Cube 150x150x150mm,YD600B-2,326,11.093,0,600,600,4.12,300,1200,0,0,4301
"钢管混凝土轴心受压短柱试验及数值模拟研究, 龙小波, Unknown, 2014",54.3,Cube 150,C1-50,593.2,46.074,0,146,146,3,73,350,0,0,2006
"钢管混凝土轴心受压短柱试验及数值模拟研究, 龙小波, Unknown, 2014",34.6,Cube 150,C1-30,593.2,28.004,0,146,146,3,73,350,0,0,1735
"钢管混凝土轴心受压短柱试验及数值模拟研究, 龙小波, Unknown, 2014",54.3,Cube 150,C2-50,594.5,46.074,0,150,150,5,75,350,0,0,2586
"钢管混凝土轴心受压短柱试验及数值模拟研究, 龙小波, Unknown, 2014",34.6,Cube 150,C2-30,594.5,28.004,0,150,150,5,75,350,0,0,2362
"钢管混凝土轴心受压短柱试验及数值模拟研究, 龙小波, Unknown, 2014",54.3,Cube 150,C3-50,593.5,46.074,0,154,154,7,77,350,0,0,3198
"钢管混凝土轴心受压短柱试验及数值模拟研究, 龙小波, Unknown, 2014",34.6,Cube 150,C3-30,593.5,28.004,0,154,154,7,77,350,0,0,2955
"钢管 RPC 短柱轴压性能和推出试验研究, 许志海, Unknown, 2016",91.3,Prism 100x100x300mm,CEN-1a,320,87.247,0,114,114,4.5,57,342,0,0,1499.5
"钢管 RPC 短柱轴压性能和推出试验研究, 许志海, Unknown, 2016",91.3,Prism 100x100x300mm,CEN-1b,320,87.247,0,114,114,4.5,57,342,0,0,1554
"钢管 RPC 短柱轴压性能和推出试验研究, 许志海, Unknown, 2016",91.3,Prism 100x100x300mm,CEN-2a,320,87.247,0,114,114,6,57,342,0,0,1751.5
"钢管 RPC 短柱轴压性能和推出试验研究, 许志海, Unknown, 2016",91.3,Prism 100x100x300mm,CEN-2b,320,87.247,0,114,114,6,57,342,0,0,1767.5
"钢管 RPC 短柱轴压性能和推出试验研究, 许志海, Unknown, 2016",91.3,Prism 100x100x300mm,CEN-3b,320,87.247,0,114,114,8,57,342,0,0,1969
"钢管 RPC 短柱轴压性能和推出试验研究, 许志海, Unknown, 2016",91.3,Prism 100x100x300mm,CEN-4a,320,87.247,0,114,114,10,57,342,0,0,2044.5
"钢管 RPC 短柱轴压性能和推出试验研究, 许志海, Unknown, 2016",91.3,Prism 100x100x300mm,CEN-4b,320,87.247,0,114,114,10,57,342,0,0,2016
"钢管 RPC 短柱轴压性能和推出试验研究, 许志海, Unknown, 2016",91.3,Prism 100x100x300mm,CEN-5a,320,87.247,0,114,114,16,57,342,0,0,3265
"钢管 RPC 短柱轴压性能和推出试验研究, 许志海, Unknown, 2016",91.3,Prism 100x100x300mm,CEN-5b,320,87.247,0,114,114,16,57,342,0,0,3360
"钢管 RPC 短柱轴压性能和推出试验研究, 许志海, Unknown, 2016",91.3,Prism 100x100x300mm,CEN-6a,285,87.247,0,140,140,4.5,70,420,0,0,2327
"钢管 RPC 短柱轴压性能和推出试验研究, 许志海, Unknown, 2016",91.3,Prism 100x100x300mm,CEN-6b,285,87.247,0,140,140,4.5,70,420,0,0,2156.5
"钢管 RPC 短柱轴压性能和推出试验研究, 许志海, Unknown, 2016",91.3,Prism 100x100x300mm,CEN-7a,285,87.247,0,140,140,6,70,420,0,0,2323
"钢管 RPC 短柱轴压性能和推出试验研究, 许志海, Unknown, 2016",91.3,Prism 100x100x300mm,CCN-7b,285,87.247,0,140,140,6,70,420,0,0,2620
"钢管 RPC 短柱轴压性能和推出试验研究, 许志海, Unknown, 2016",91.3,Prism 100x100x300mm,CCL-7a,285,87.247,0,140,140,6,70,420,0,0,2449.5
"钢管 RPC 短柱轴压性能和推出试验研究, 许志海, Unknown, 2016",91.3,Prism 100x100x300mm,CCL-7b,285,87.247,0,140,140,6,70,420,0,0,2530
"钢管 RPC 短柱轴压性能和推出试验研究, 许志海, Unknown, 2016",91.3,Prism 100x100x300mm,CCP-7a,285,87.247,0,140,140,6,70,420,0,0,2630.5
"钢管 RPC 短柱轴压性能和推出试验研究, 许志海, Unknown, 2016",91.3,Prism 100x100x300mm,CCP-7b,285,87.247,0,140,140,6,70,420,0,0,2596
"钢管 RPC 短柱轴压性能和推出试验研究, 许志海, Unknown, 2016",91.3,Prism 100x100x300mm,CCB-7a,285,87.247,0,140,140,6,70,420,0,0,2402
"钢管 RPC 短柱轴压性能和推出试验研究, 许志海, Unknown, 2016",91.3,Prism 100x100x300mm,CCB-7b,285,87.247,0,140,140,6,70,420,0,0,2506
"钢管 RPC 短柱轴压性能和推出试验研究, 许志海, Unknown, 2016",91.3,Prism 100x100x300mm,CCB-7c,285,87.247,0,140,140,6,70,420,0,0,2441.5
"钢管 RPC 短柱轴压性能和推出试验研究, 许志海, Unknown, 2016",91.3,Prism 100x100x300mm,CEN-8a,285,87.247,0,140,140,8,70,420,0,0,2500.5
"钢管 RPC 短柱轴压性能和推出试验研究, 许志海, Unknown, 2016",91.3,Prism 100x100x300mm,CCN-8b,285,87.247,0,140,140,8,70,420,0,0,2999
"钢管 RPC 短柱轴压性能和推出试验研究, 许志海, Unknown, 2016",91.3,Prism 100x100x300mm,CEN-9a,315,87.247,0,168,168,8,84,504,0,0,3216.5
"钢管 RPC 短柱轴压性能和推出试验研究, 许志海, Unknown, 2016",91.3,Prism 100x100x300mm,CCN-9b,315,87.247,0,168,168,8,84,504,0,0,3783.5
"钢管 RPC 短柱轴压性能和推出试验研究, 许志海, Unknown, 2016",91.3,Prism 100x100x300mm,CCL-9a,315,87.247,0,168,168,8,84,504,0,0,3941
"钢管 RPC 短柱轴压性能和推出试验研究, 许志海, Unknown, 2016",91.3,Prism 100x100x300mm,CCL-9b,315,87.247,0,168,168,8,84,504,0,0,3699
"钢管 RPC 短柱轴压性能和推出试验研究, 许志海, Unknown, 2016",91.3,Prism 100x100x300mm,CCP-9a,315,87.247,0,168,168,8,84,504,0,0,3817
"钢管 RPC 短柱轴压性能和推出试验研究, 许志海, Unknown, 2016",91.3,Prism 100x100x300mm,CCP-9b,315,87.247,0,168,168,8,84,504,0,0,3446.5
"钢管 RPC 短柱轴压性能和推出试验研究, 许志海, Unknown, 2016",91.3,Prism 100x100x300mm,CCB-9a,315,87.247,0,168,168,8,84,504,0,0,3692
"钢管 RPC 短柱轴压性能和推出试验研究, 许志海, Unknown, 2016",91.3,Prism 100x100x300mm,CCB-9b,315,87.247,0,168,168,8,84,504,0,0,3525.5
"钢管超高强混凝土长柱及偏压柱的性能与极限承载能力的研究, 谭克锋; 蒲心诚, 建筑结构学报, 2000",77.4,Cube 100,DZ1-1,358,64.744,0,108,108,4.5,54,378,0,0,1535
"钢管超高强混凝土长柱及偏压柱的性能与极限承载能力的研究, 谭克锋; 蒲心诚, 建筑结构学报, 2000",77.4,Cube 100,DZ1-2,358,64.744,0,108,108,4.5,54,378,0,0,1578
"钢管超高强混凝土长柱及偏压柱的性能与极限承载能力的研究, 谭克锋; 蒲心诚, 建筑结构学报, 2000",77.4,Cube 100,DZ1-3,358,64.744,0,108,108,4.5,54,378,0,0,1518
"钢管超高强混凝土长柱及偏压柱的性能与极限承载能力的研究, 谭克锋; 蒲心诚, 建筑结构学报, 2000",77.4,Cube 100,CZ2-1,358,64.744,0,108,108,4.5,54,756,0,0,1286
"钢管超高强混凝土长柱及偏压柱的性能与极限承载能力的研究, 谭克锋; 蒲心诚, 建筑结构学报, 2000",77.4,Cube 100,CZ2-2,358,64.744,0,108,108,4.5,54,756,0,0,1280
"钢管超高强混凝土长柱及偏压柱的性能与极限承载能力的研究, 谭克锋; 蒲心诚, 建筑结构学报, 2000",77.4,Cube 100,CZ3-1,358,64.744,0,108,108,4.5,54,1188,0,0,1194
"钢管超高强混凝土长柱及偏压柱的性能与极限承载能力的研究, 谭克锋; 蒲心诚, 建筑结构学报, 2000",77.4,Cube 100,CZ3-2,358,64.744,0,108,108,4.5,54,1188,0,0,1232
"钢管超高强混凝土长柱及偏压柱的性能与极限承载能力的研究, 谭克锋; 蒲心诚, 建筑结构学报, 2000",77.4,Cube 100,CZ4-1,358,64.744,0,108,108,4.5,54,1620,0,0,974
"钢管超高强混凝土长柱及偏压柱的性能与极限承载能力的研究, 谭克锋; 蒲心诚, 建筑结构学报, 2000",77.4,Cube 100,CZ4-2,358,64.744,0,108,108,4.5,54,1620,0,0,1018
"钢管超高强混凝土长柱及偏压柱的性能与极限承载能力的研究, 谭克锋; 蒲心诚, 建筑结构学报, 2000",84.7,Cube 100,PG0-1,352,71.484,0,133,133,4.7,66.5,465,0,0,2273
"钢管超高强混凝土长柱及偏压柱的性能与极限承载能力的研究, 谭克锋; 蒲心诚, 建筑结构学报, 2000",84.7,Cube 100,PG0-2,352,71.484,0,133,133,4.7,66.5,465,0,0,2158
"钢管超高强混凝土长柱及偏压柱的性能与极限承载能力的研究, 谭克锋; 蒲心诚, 建筑结构学报, 2000",84.7,Cube 100,PG0-3,352,71.484,0,133,133,4.7,66.5,465,0,0,2253
"钢管超高强混凝土长柱及偏压柱的性能与极限承载能力的研究, 谭克锋; 蒲心诚, 建筑结构学报, 2000",84.7,Cube 100,PG1-1,352,71.484,0,133,133,4.7,66.5,465,13.3,13.3,1540
"钢管超高强混凝土长柱及偏压柱的性能与极限承载能力的研究, 谭克锋; 蒲心诚, 建筑结构学报, 2000",84.7,Cube 100,PG1-2,352,71.484,0,133,133,4.7,66.5,465,13.3,13.3,1593
"钢管超高强混凝土长柱及偏压柱的性能与极限承载能力的研究, 谭克锋; 蒲心诚, 建筑结构学报, 2000",84.7,Cube 100,PG2-1,352,71.484,0,133,133,4.7,66.5,465,26.6,26.6,1173
"钢管超高强混凝土长柱及偏压柱的性能与极限承载能力的研究, 谭克锋; 蒲心诚, 建筑结构学报, 2000",84.7,Cube 100,PG2-2,352,71.484,0,133,133,4.7,66.5,465,26.6,26.6,1167
"钢管超高强混凝土长柱及偏压柱的性能与极限承载能力的研究, 谭克锋; 蒲心诚, 建筑结构学报, 2000",84.7,Cube 100,PG3-1,352,71.484,0,133,133,4.7,66.5,465,39.9,39.9,1001
"钢管超高强混凝土长柱及偏压柱的性能与极限承载能力的研究, 谭克锋; 蒲心诚, 建筑结构学报, 2000",84.7,Cube 100,PG3-2,352,71.484,0,133,133,4.7,66.5,465,39.9,39.9,990
"钢管超高强混凝土长柱及偏压柱的性能与极限承载能力的研究, 谭克锋; 蒲心诚, 建筑结构学报, 2000",77.4,Cube 100,L1,358,64.744,0,108,108,4.5,54,756,13.3,13.3,889
"钢管超高强混凝土长柱及偏压柱的性能与极限承载能力的研究, 谭克锋; 蒲心诚, 建筑结构学报, 2000",77.4,Cube 100,L2,358,64.744,0,108,108,4.5,54,1620,13.3,13.3,682
"Strength of Concrete Filled Steel Tubular Columns, Muhammad Naseem Baig; Fan Jiansheng; Nie Jianguo, TSINGHUA SCIENCE AND TECHNOLOGY, 2006",27.59,Cylinder 150x300,4CF,250,27.59,0,160,160,2.5,80,750.4,0,0,1153
"Strength of Concrete Filled Steel Tubular Columns, Muhammad Naseem Baig; Fan Jiansheng; Nie Jianguo, TSINGHUA SCIENCE AND TECHNOLOGY, 2006",27.59,Cylinder 150x300,4CFB,250,27.59,0,160,160,2.5,80,750.4,0,0,1090
"Strength of Concrete Filled Steel Tubular Columns, Muhammad Naseem Baig; Fan Jiansheng; Nie Jianguo, TSINGHUA SCIENCE AND TECHNOLOGY, 2006",27.59,Cylinder 150x300,6CF,250,27.59,0,111.25,111.25,2.5,55.625,749.825,0,0,526
"Strength of Concrete Filled Steel Tubular Columns, Muhammad Naseem Baig; Fan Jiansheng; Nie Jianguo, TSINGHUA SCIENCE AND TECHNOLOGY, 2006",27.59,Cylinder 150x300,6CFB,250,27.59,0,111.25,111.25,2.5,55.625,749.825,0,0,422
"Tests and calculations for hollow structural steel (HSS) stub columns filled with self-consolidating concrete (SCC), Lin-Hai Han; Guo-Huang Yao; Xiao-Ling Zhao, Unknown, 2005",85.2,cube,CA1-1,282,75.627,0,60,60,1.87,30,180,0,0,312
"Tests and calculations for hollow structural steel (HSS) stub columns filled with self-consolidating concrete (SCC), Lin-Hai Han; Guo-Huang Yao; Xiao-Ling Zhao, Unknown, 2005",85.2,cube,CA1-2,282,75.627,0,60,60,1.87,30,180,0,0,320
"Tests and calculations for hollow structural steel (HSS) stub columns filled with self-consolidating concrete (SCC), Lin-Hai Han; Guo-Huang Yao; Xiao-Ling Zhao, Unknown, 2005",85.2,cube,CA2-1,282,75.627,0,100,100,1.87,50,300,0,0,822
"Tests and calculations for hollow structural steel (HSS) stub columns filled with self-consolidating concrete (SCC), Lin-Hai Han; Guo-Huang Yao; Xiao-Ling Zhao, Unknown, 2005",85.2,cube,CA2-2,282,75.627,0,100,100,1.87,50,300,0,0,845
"Tests and calculations for hollow structural steel (HSS) stub columns filled with self-consolidating concrete (SCC), Lin-Hai Han; Guo-Huang Yao; Xiao-Ling Zhao, Unknown, 2005",85.2,cube,CA3-1,282,75.627,0,150,150,1.87,75,450,0,0,1701
"Tests and calculations for hollow structural steel (HSS) stub columns filled with self-consolidating concrete (SCC), Lin-Hai Han; Guo-Huang Yao; Xiao-Ling Zhao, Unknown, 2005",85.2,cube,CA3-2,282,75.627,0,150,150,1.87,75,450,0,0,1670
"Tests and calculations for hollow structural steel (HSS) stub columns filled with self-consolidating concrete (SCC), Lin-Hai Han; Guo-Huang Yao; Xiao-Ling Zhao, Unknown, 2005",85.2,cube,CA4-1,282,75.627,0,200,200,1.87,100,600,0,0,2783
"Tests and calculations for hollow structural steel (HSS) stub columns filled with self-consolidating concrete (SCC), Lin-Hai Han; Guo-Huang Yao; Xiao-Ling Zhao, Unknown, 2005",85.2,cube,CA4-2,282,75.627,0,200,200,1.87,100,600,0,0,2824
"Tests and calculations for hollow structural steel (HSS) stub columns filled with self-consolidating concrete (SCC), Lin-Hai Han; Guo-Huang Yao; Xiao-Ling Zhao, Unknown, 2005",85.2,cube,CA5-1,282,75.627,0,250,250,1.87,125,750,0,0,3950
"Tests and calculations for hollow structural steel (HSS) stub columns filled with self-consolidating concrete (SCC), Lin-Hai Han; Guo-Huang Yao; Xiao-Ling Zhao, Unknown, 2005",85.2,cube,CA5-2,282,75.627,0,250,250,1.87,125,750,0,0,4102
"Tests and calculations for hollow structural steel (HSS) stub columns filled with self-consolidating concrete (SCC), Lin-Hai Han; Guo-Huang Yao; Xiao-Ling Zhao, Unknown, 2005",85.2,cube,CB1-1,404,75.627,0,60,60,2,30,180,0,0,427
"Tests and calculations for hollow structural steel (HSS) stub columns filled with self-consolidating concrete (SCC), Lin-Hai Han; Guo-Huang Yao; Xiao-Ling Zhao, Unknown, 2005",85.2,cube,CB1-2,404,75.627,0,60,60,2,30,180,0,0,415
"Tests and calculations for hollow structural steel (HSS) stub columns filled with self-consolidating concrete (SCC), Lin-Hai Han; Guo-Huang Yao; Xiao-Ling Zhao, Unknown, 2005",85.2,cube,CB2-1,404,75.627,0,100,100,2,50,300,0,0,930
"Tests and calculations for hollow structural steel (HSS) stub columns filled with self-consolidating concrete (SCC), Lin-Hai Han; Guo-Huang Yao; Xiao-Ling Zhao, Unknown, 2005",85.2,cube,CB2-2,404,75.627,0,100,100,2,50,300,0,0,920
"Tests and calculations for hollow structural steel (HSS) stub columns filled with self-consolidating concrete (SCC), Lin-Hai Han; Guo-Huang Yao; Xiao-Ling Zhao, Unknown, 2005",85.2,cube,CB3-1,404,75.627,0,150,150,2,75,450,0,0,1870
"Tests and calculations for hollow structural steel (HSS) stub columns filled with self-consolidating concrete (SCC), Lin-Hai Han; Guo-Huang Yao; Xiao-Ling Zhao, Unknown, 2005",85.2,cube,CB3-2,404,75.627,0,150,150,2,75,450,0,0,1743
"Tests and calculations for hollow structural steel (HSS) stub columns filled with self-consolidating concrete (SCC), Lin-Hai Han; Guo-Huang Yao; Xiao-Ling Zhao, Unknown, 2005",85.2,cube,CB4-1,404,75.627,0,200,200,2,100,600,0,0,3020
"Tests and calculations for hollow structural steel (HSS) stub columns filled with self-consolidating concrete (SCC), Lin-Hai Han; Guo-Huang Yao; Xiao-Ling Zhao, Unknown, 2005",85.2,cube,CB4-2,404,75.627,0,200,200,2,100,600,0,0,3011
"Tests and calculations for hollow structural steel (HSS) stub columns filled with self-consolidating concrete (SCC), Lin-Hai Han; Guo-Huang Yao; Xiao-Ling Zhao, Unknown, 2005",85.2,cube,CB5-1,404,75.627,0,250,250,2,125,750,0,0,4442
"Tests and calculations for hollow structural steel (HSS) stub columns filled with self-consolidating concrete (SCC), Lin-Hai Han; Guo-Huang Yao; Xiao-Ling Zhao, Unknown, 2005",85.2,cube,CB5-2,404,75.627,0,250,250,2,125,750,0,0,4550
"Tests and calculations for hollow structural steel (HSS) stub columns filled with self-consolidating concrete (SCC), Lin-Hai Han; Guo-Huang Yao; Xiao-Ling Zhao, Unknown, 2005",90,cube,CC1-1,404,80.316,0,60,60,2,30,180,0,0,432
"Tests and calculations for hollow structural steel (HSS) stub columns filled with self-consolidating concrete (SCC), Lin-Hai Han; Guo-Huang Yao; Xiao-Ling Zhao, Unknown, 2005",90,cube,CC1-2,404,80.316,0,60,60,2,30,180,0,0,437
"Tests and calculations for hollow structural steel (HSS) stub columns filled with self-consolidating concrete (SCC), Lin-Hai Han; Guo-Huang Yao; Xiao-Ling Zhao, Unknown, 2005",90,cube,CC2-1,404,80.316,0,150,150,2,75,450,0,0,1980
"Tests and calculations for hollow structural steel (HSS) stub columns filled with self-consolidating concrete (SCC), Lin-Hai Han; Guo-Huang Yao; Xiao-Ling Zhao, Unknown, 2005",90,cube,CC2-2,404,80.316,0,150,150,2,75,450,0,0,1910
"Tests and calculations for hollow structural steel (HSS) stub columns filled with self-consolidating concrete (SCC), Lin-Hai Han; Guo-Huang Yao; Xiao-Ling Zhao, Unknown, 2005",90,cube,CC3-1,404,80.316,0,250,250,2,125,750,0,0,4720
"Tests and calculations for hollow structural steel (HSS) stub columns filled with self-consolidating concrete (SCC), Lin-Hai Han; Guo-Huang Yao; Xiao-Ling Zhao, Unknown, 2005",90,cube,CC3-2,404,80.316,0,250,250,2,125,750,0,0,4800
"圆钢管高强混凝土轴压短柱剥离分析, 王玉银; 张素梅, 哈尔滨工业大学学报, 2003",50.8,Cube 100,L-A-1-92h,354,40.718,0,167.4,167.4,3.32,83.7,503,0,0,1704
"圆钢管高强混凝土轴压短柱剥离分析, 王玉银; 张素梅, 哈尔滨工业大学学报, 2003",50.8,Cube 100,L-A-2-99h,354,40.718,0,167.3,167.3,3.35,83.65,502,0,0,1668
"圆钢管高强混凝土轴压短柱剥离分析, 王玉银; 张素梅, 哈尔滨工业大学学报, 2003",50.8,Cube 100,L-A-3-98h,354,40.718,0,167.5,167.5,3.33,83.75,503,0,0,1700
"圆钢管高强混凝土轴压短柱剥离分析, 王玉银; 张素梅, 哈尔滨工业大学学报, 2003",44.6,Cube 100,L-B-1-85h,331.7,35.267,0,138.9,138.9,3.29,69.45,419,0,0,1140
"圆钢管高强混凝土轴压短柱剥离分析, 王玉银; 张素梅, 哈尔滨工业大学学报, 2003",44.6,Cube 100,L-B-2-88h,331.7,35.267,0,139,139,3.29,69.5,419,0,0,1220
"圆钢管高强混凝土轴压短柱剥离分析, 王玉银; 张素梅, 哈尔滨工业大学学报, 2003",44.6,Cube 100,L-B-3-89h,331.7,35.267,0,139.5,139.5,3.37,69.75,419,0,0,1180
"圆钢管高强混凝土轴压短柱剥离分析, 王玉银; 张素梅, 哈尔滨工业大学学报, 2003",44.6,Cube 100,L-C-1-87h,325.3,35.267,0,139.9,139.9,3.58,69.95,416,0,0,1222
"圆钢管高强混凝土轴压短柱剥离分析, 王玉银; 张素梅, 哈尔滨工业大学学报, 2003",44.6,Cube 100,L-C-2-101h,325.3,35.267,0,139.9,139.9,3.54,69.95,421,0,0,1242
"圆钢管高强混凝土轴压短柱剥离分析, 王玉银; 张素梅, 哈尔滨工业大学学报, 2003",44.6,Cube 100,L-C-3-30h,325.3,35.267,0,139.9,139.9,3.48,69.95,419,0,0,1300
"圆钢管高强混凝土轴压短柱剥离分析, 王玉银; 张素梅, 哈尔滨工业大学学报, 2003",46.5,Cube 100,L-E-1-15h,351,36.93,0,133.4,133.4,5.21,66.7,396,0,0,1612
"圆钢管高强混凝土轴压短柱剥离分析, 王玉银; 张素梅, 哈尔滨工业大学学报, 2003",46.5,Cube 100,L-E-2-25h,351,36.93,0,133.2,133.2,5.06,66.6,397,0,0,1580
"圆钢管高强混凝土轴压短柱剥离分析, 王玉银; 张素梅, 哈尔滨工业大学学报, 2003",46.5,Cube 100,L-E-3-13h,351,36.93,0,133.4,133.4,5.23,66.7,398,0,0,1640
"圆钢管高强混凝土轴压短柱剥离分析, 王玉银; 张素梅, 哈尔滨工业大学学报, 2003",70.6,Cube 100,M-A-1-97h,354,58.517,0,167,167,3.37,83.5,503,0,0,2075
"圆钢管高强混凝土轴压短柱剥离分析, 王玉银; 张素梅, 哈尔滨工业大学学报, 2003",70.6,Cube 100,M-A-2-100h,354,58.517,0,167.1,167.1,3.33,83.55,503,0,0,2105
"圆钢管高强混凝土轴压短柱剥离分析, 王玉银; 张素梅, 哈尔滨工业大学学报, 2003",70.6,Cube 100,M-A-3-95h,354,58.517,0,167.8,167.8,3.33,83.9,504,0,0,2055
"圆钢管高强混凝土轴压短柱剥离分析, 王玉银; 张素梅, 哈尔滨工业大学学报, 2003",62.5,Cube 100,M-B-1-20h,331.7,51.171,0,138.6,138.6,3.31,69.3,418,0,0,1480
"圆钢管高强混凝土轴压短柱剥离分析, 王玉银; 张素梅, 哈尔滨工业大学学报, 2003",62.5,Cube 100,M-B-2-26h,331.7,51.171,0,138.9,138.9,3.36,69.45,420,0,0,1520
"圆钢管高强混凝土轴压短柱剥离分析, 王玉银; 张素梅, 哈尔滨工业大学学报, 2003",62.5,Cube 100,M-B-3-90h,331.7,51.171,0,138.6,138.6,3.3,69.3,420,0,0,1500
"圆钢管高强混凝土轴压短柱剥离分析, 王玉银; 张素梅, 哈尔滨工业大学学报, 2003",61.4,Cube 100,M-C-1-120h,325.3,50.18,0,140.3,140.3,3.62,70.15,418,0,0,1582
"圆钢管高强混凝土轴压短柱剥离分析, 王玉银; 张素梅, 哈尔滨工业大学学报, 2003",61.4,Cube 100,M-C-2-96h,325.3,50.18,0,140,140,3.6,70,418,0,0,1582
"圆钢管高强混凝土轴压短柱剥离分析, 王玉银; 张素梅, 哈尔滨工业大学学报, 2003",61.4,Cube 100,M-C-3-86h,325.3,50.18,0,139.7,139.7,3.61,69.85,420,0,0,1540
"圆钢管高强混凝土轴压短柱剥离分析, 王玉银; 张素梅, 哈尔滨工业大学学报, 2003",70.6,Cube 100,M-E-1-21h,351,58.517,0,133.4,133.4,5.17,66.7,396,0,0,1810
"圆钢管高强混凝土轴压短柱剥离分析, 王玉银; 张素梅, 哈尔滨工业大学学报, 2003",70.6,Cube 100,M-E-2-27h,351,58.517,0,133.2,133.2,5.03,66.6,396,0,0,1770
"圆钢管高强混凝土轴压短柱剥离分析, 王玉银; 张素梅, 哈尔滨工业大学学报, 2003",70.6,Cube 100,M-E-3-23h,351,58.517,0,133.2,133.2,5.07,66.6,397,0,0,1835
"圆钢管高强混凝土轴压短柱剥离分析, 王玉银; 张素梅, 哈尔滨工业大学学报, 2003",77.1,Cube 100,H-B-1-310h,331.7,64.469,0,138.9,138.9,3.28,69.45,420,0,0,1688
"圆钢管高强混凝土轴压短柱剥离分析, 王玉银; 张素梅, 哈尔滨工业大学学报, 2003",77.1,Cube 100,H-B-2-309h,331.7,64.469,0,138.7,138.7,3.28,69.35,418,0,0,1680
"圆钢管高强混凝土轴压短柱剥离分析, 王玉银; 张素梅, 哈尔滨工业大学学报, 2003",77.1,Cube 100,H-B-3-312h,331.7,64.469,0,139,139,3.29,69.5,418,0,0,1628
"圆钢管高强混凝土轴压短柱剥离分析, 王玉银; 张素梅, 哈尔滨工业大学学报, 2003",77.1,Cube 100,H-D-1-311h,356.3,64.469,0,159.3,159.3,5.36,79.65,477,0,0,2480
"圆钢管高强混凝土轴压短柱剥离分析, 王玉银; 张素梅, 哈尔滨工业大学学报, 2003",77.1,Cube 100,H-D-2-308h,356.3,64.469,0,160.2,160.2,5.01,80.1,476,0,0,2440
"圆钢管高强混凝土轴压短柱剥离分析, 王玉银; 张素梅, 哈尔滨工业大学学报, 2003",77.1,Cube 100,H-D-3-324h,356.3,64.469,0,159.3,159.3,5.07,79.65,478,0,0,2460
"圆钢管高强混凝土轴压短柱剥离分析, 王玉银; 张素梅, 哈尔滨工业大学学报, 2003",77.1,Cube 100,H-E-1-322h,351,64.469,0,133.3,133.3,5.1,66.65,396,0,0,1930
"圆钢管高强混凝土轴压短柱剥离分析, 王玉银; 张素梅, 哈尔滨工业大学学报, 2003",77.1,Cube 100,H-E-2-306h,351,64.469,0,133.4,133.4,5.2,66.7,396,0,0,1955
"圆钢管高强混凝土轴压短柱剥离分析, 王玉银; 张素梅, 哈尔滨工业大学学报, 2003",77.1,Cube 100,H-E-3-323h,351,64.469,0,133.1,133.1,5.04,66.55,397,0,0,1955
"圆钢管高强混凝土轴压短柱剥离分析, 王玉银; 张素梅, 哈尔滨工业大学学报, 2003",77.1,Cube 100,H-F-1-307h,392,64.469,0,133.3,133.3,5.43,66.65,397,0,0,1820
"圆钢管高强混凝土轴压短柱剥离分析, 王玉银; 张素梅, 哈尔滨工业大学学报, 2003",77.1,Cube 100,H-F-2-313h,392,64.469,0,133.1,133.1,5.44,66.55,397,0,0,1915
"圆钢管高强混凝土轴压短柱剥离分析, 王玉银; 张素梅, 哈尔滨工业大学学报, 2003",77.1,Cube 100,H-F-3-314h,392,64.469,0,133.1,133.1,5.43,66.55,397,0,0,1930
"AXIALLY LOADED CONCRETE-FILLED STEEL TUBES, Stephen P. Schneider, Journal of Structural Engineering, 1998",28.18,cylinder,C1,285,28.18,0,140.8,140.8,3,70.4,605.44,0,0,881
"AXIALLY LOADED CONCRETE-FILLED STEEL TUBES, Stephen P. Schneider, Journal of Structural Engineering, 1998",23.805,cylinder,C2,313,23.805,0,141.4,141.4,6.5,70.7,608.02,0,0,1825
"AXIALLY LOADED CONCRETE-FILLED STEEL TUBES, Stephen P. Schneider, Journal of Structural Engineering, 1998",28.18,cylinder,C3,537,28.18,0,140,140,6.68,70,616,0,0,2715
"Axial compression test and analysis of circular tube confined HSC stub columns, Zhang Sumei; Liu Jiepeng; Ma Le; Xing Tao, CHINA CIVIL ENGINEERING JOURNAL, 2007",88.14,Cube 100,c-133-5-70-b,351,74.679,0,133.34,133.34,5.01,66.67,400.02,0,0,1983
"Axial compression test and analysis of circular tube confined HSC stub columns, Zhang Sumei; Liu Jiepeng; Ma Le; Xing Tao, CHINA CIVIL ENGINEERING JOURNAL, 2007",88.14,Cube 100,c-133-5-70-c,351,74.679,0,133.1,133.1,5.05,66.55,399.3,0,0,2500
"Axial compression test and analysis of circular tube confined HSC stub columns, Zhang Sumei; Liu Jiepeng; Ma Le; Xing Tao, CHINA CIVIL ENGINEERING JOURNAL, 2007",88.14,Cube 100,c-140-3-70-b,331.7,74.679,0,139.3,139.3,3.36,69.65,417.9,0,0,1895
"Axial compression test and analysis of circular tube confined HSC stub columns, Zhang Sumei; Liu Jiepeng; Ma Le; Xing Tao, CHINA CIVIL ENGINEERING JOURNAL, 2007",88.14,Cube 100,c-140-3-70-c,331.7,74.679,0,138.25,138.25,3.34,69.125,414.75,0,0,2295
"Axial compression test and analysis of circular tube confined HSC stub columns, Zhang Sumei; Liu Jiepeng; Ma Le; Xing Tao, CHINA CIVIL ENGINEERING JOURNAL, 2007",94.17,Cube 100,c-133-5-75-b-1,351,80.305,0,133.25,133.25,4.91,66.625,399.75,0,0,2040
"Axial compression test and analysis of circular tube confined HSC stub columns, Zhang Sumei; Liu Jiepeng; Ma Le; Xing Tao, CHINA CIVIL ENGINEERING JOURNAL, 2007",94.17,Cube 100,c-133-5-75-b-2,351,80.305,0,133.21,133.21,5.05,66.605,399.63,0,0,2046
"Axial compression test and analysis of circular tube confined HSC stub columns, Zhang Sumei; Liu Jiepeng; Ma Le; Xing Tao, CHINA CIVIL ENGINEERING JOURNAL, 2007",94.17,Cube 100,c-133-5-75-b-3,351,80.305,0,133.42,133.42,5.41,66.71,400.26,0,0,2066
"Axial compression test and analysis of circular tube confined HSC stub columns, Zhang Sumei; Liu Jiepeng; Ma Le; Xing Tao, CHINA CIVIL ENGINEERING JOURNAL, 2007",94.17,Cube 100,c-133-6-75-b-1,392,80.305,0,133.22,133.22,6.07,66.61,399.66,0,0,2357
"Axial compression test and analysis of circular tube confined HSC stub columns, Zhang Sumei; Liu Jiepeng; Ma Le; Xing Tao, CHINA CIVIL ENGINEERING JOURNAL, 2007",94.17,Cube 100,c-133-6-75-b-2,392,80.305,0,133.29,133.29,6.17,66.645,399.87,0,0,2367
"Axial compression test and analysis of circular tube confined HSC stub columns, Zhang Sumei; Liu Jiepeng; Ma Le; Xing Tao, CHINA CIVIL ENGINEERING JOURNAL, 2007",94.17,Cube 100,c-133-6-75-b-3,392,80.305,0,133.29,133.29,6.11,66.645,399.87,0,0,2362
"Axial compression test and analysis of circular tube confined HSC stub columns, Zhang Sumei; Liu Jiepeng; Ma Le; Xing Tao, CHINA CIVIL ENGINEERING JOURNAL, 2007",94.17,Cube 100,c-140-3-75-b-1,331.7,80.305,0,139.4,139.4,3.27,69.7,418.2,0,0,1959
"Axial compression test and analysis of circular tube confined HSC stub columns, Zhang Sumei; Liu Jiepeng; Ma Le; Xing Tao, CHINA CIVIL ENGINEERING JOURNAL, 2007",94.17,Cube 100,c-140-3-75-b-2,331.7,80.305,0,138.7,138.7,3.23,69.35,416.1,0,0,1936
"Axial compression test and analysis of circular tube confined HSC stub columns, Zhang Sumei; Liu Jiepeng; Ma Le; Xing Tao, CHINA CIVIL ENGINEERING JOURNAL, 2007",94.17,Cube 100,c-140-3-75-b-3,331.7,80.305,0,138.7,138.7,3.27,69.35,416.1,0,0,1942
"Axial compression test and analysis of circular tube confined HSC stub columns, Zhang Sumei; Liu Jiepeng; Ma Le; Xing Tao, CHINA CIVIL ENGINEERING JOURNAL, 2007",94.17,Cube 100,c-160-5-75-b-1,356.3,80.305,0,158.6,158.6,5.17,79.3,475.8,0,0,2866
"Axial compression test and analysis of circular tube confined HSC stub columns, Zhang Sumei; Liu Jiepeng; Ma Le; Xing Tao, CHINA CIVIL ENGINEERING JOURNAL, 2007",94.17,Cube 100,c-160-5-75-b-2,356.3,80.305,0,158.9,158.9,5.12,79.45,476.7,0,0,2870
"Axial compression test and analysis of circular tube confined HSC stub columns, Zhang Sumei; Liu Jiepeng; Ma Le; Xing Tao, CHINA CIVIL ENGINEERING JOURNAL, 2007",94.17,Cube 100,c-160-5-75-b-3,356.3,80.305,0,159.1,159.1,5.11,79.55,477.3,0,0,2875
"Structural behavior of concrete-filled steel tube short columns stiffened by external and internal continuous spirals, Salih K. Alrebeh; Talha Ekmekyapar, Structures, 2019",41,Cylinder 100x200,C-IS-8-7-W,380,39.18,0,114.3,114.3,3.05,57.15,320,0,0,1387.63
"Structural behavior of concrete-filled steel tube short columns stiffened by external and internal continuous spirals, Salih K. Alrebeh; Talha Ekmekyapar, Structures, 2019",41,Cylinder 100x200,C-IS-8-5-W,380,39.18,0,114.3,114.3,3.05,57.15,320,0,0,1220.56
"Structural behavior of concrete-filled steel tube short columns stiffened by external and internal continuous spirals, Salih K. Alrebeh; Talha Ekmekyapar, Structures, 2019",41,Cylinder 100x200,C-IS-8-3-W,380,39.18,0,114.3,114.3,3.05,57.15,320,0,0,1128.69
"Structural behavior of concrete-filled steel tube short columns stiffened by external and internal continuous spirals, Salih K. Alrebeh; Talha Ekmekyapar, Structures, 2019",41,Cylinder 100x200,C-IS-8-7,380,39.18,0,114.3,114.3,3.05,57.15,320,0,0,1400.03
"Structural behavior of concrete-filled steel tube short columns stiffened by external and internal continuous spirals, Salih K. Alrebeh; Talha Ekmekyapar, Structures, 2019",41,Cylinder 100x200,C-IS-8-5,380,39.18,0,114.3,114.3,3.05,57.15,320,0,0,1294.4
"Structural behavior of concrete-filled steel tube short columns stiffened by external and internal continuous spirals, Salih K. Alrebeh; Talha Ekmekyapar, Structures, 2019",41,Cylinder 100x200,C-IS-8-3,380,39.18,0,114.3,114.3,3.05,57.15,320,0,0,1098.21
"Structural behavior of concrete-filled steel tube short columns stiffened by external and internal continuous spirals, Salih K. Alrebeh; Talha Ekmekyapar, Structures, 2019",41,Cylinder 100x200,C-IS-5.6-7,380,39.18,0,114.3,114.3,3.05,57.15,320,0,0,1198.04
"Structural behavior of concrete-filled steel tube short columns stiffened by external and internal continuous spirals, Salih K. Alrebeh; Talha Ekmekyapar, Structures, 2019",41,Cylinder 100x200,C-IS-5.6-5,380,39.18,0,114.3,114.3,3.05,57.15,320,0,0,1103.67
"Structural behavior of concrete-filled steel tube short columns stiffened by external and internal continuous spirals, Salih K. Alrebeh; Talha Ekmekyapar, Structures, 2019",41,Cylinder 100x200,C-IS-5.6-3,380,39.18,0,114.3,114.3,3.05,57.15,320,0,0,1043.12
"Structural behavior of concrete-filled steel tube short columns stiffened by external and internal continuous spirals, Salih K. Alrebeh; Talha Ekmekyapar, Structures, 2019",41,Cylinder 100x200,C-ES-8-7,380,39.18,0,114.3,114.3,3.05,57.15,320,0,0,1361.44
"Structural behavior of concrete-filled steel tube short columns stiffened by external and internal continuous spirals, Salih K. Alrebeh; Talha Ekmekyapar, Structures, 2019",41,Cylinder 100x200,C-ES-8-5,380,39.18,0,114.3,114.3,3.05,57.15,320,0,0,1312.54
"Structural behavior of concrete-filled steel tube short columns stiffened by external and internal continuous spirals, Salih K. Alrebeh; Talha Ekmekyapar, Structures, 2019",41,Cylinder 100x200,C-ES-8-3,380,39.18,0,114.3,114.3,3.05,57.15,320,0,0,1090.9
"Structural behavior of concrete-filled steel tube short columns stiffened by external and internal continuous spirals, Salih K. Alrebeh; Talha Ekmekyapar, Structures, 2019",41,Cylinder 100x200,C-ES-5.6-7,380,39.18,0,114.3,114.3,3.05,57.15,320,0,0,1160.94
"Structural behavior of concrete-filled steel tube short columns stiffened by external and internal continuous spirals, Salih K. Alrebeh; Talha Ekmekyapar, Structures, 2019",41,Cylinder 100x200,C-ES-5.6-5,380,39.18,0,114.3,114.3,3.05,57.15,320,0,0,1069.72
"Structural behavior of concrete-filled steel tube short columns stiffened by external and internal continuous spirals, Salih K. Alrebeh; Talha Ekmekyapar, Structures, 2019",41,Cylinder 100x200,C-ES-5.6-3,380,39.18,0,114.3,114.3,3.05,57.15,320,0,0,1024.68
"Structural behavior of concrete-filled steel tube short columns stiffened by external and internal continuous spirals, Salih K. Alrebeh; Talha Ekmekyapar, Structures, 2019",41,Cylinder 100x200,C-S0,380,39.18,0,114.3,114.3,3.05,57.15,320,0,0,960.87
"Axial performance of short concrete filled steel tubes with high- and ultra-high- strength materials, Ming-Xiang Xiong; De-Xin Xiong; J.Y. Richard Liew, Engineering Structures, 2017",173.5,Cylinder 100x200,C1,428,165.797,0,114.3,114.3,6.3,57.15,210,0,0,2866
"Axial performance of short concrete filled steel tubes with high- and ultra-high- strength materials, Ming-Xiang Xiong; De-Xin Xiong; J.Y. Richard Liew, Engineering Structures, 2017",173.5,Cylinder 100x200,C2,428,165.797,0,114.3,114.3,6.3,57.15,210,0,0,2595
"Axial performance of short concrete filled steel tubes with high- and ultra-high- strength materials, Ming-Xiang Xiong; De-Xin Xiong; J.Y. Richard Liew, Engineering Structures, 2017",173.5,Cylinder 100x200,C3,403,165.797,0,114.3,114.3,3.6,57.15,250,0,0,2422
"Axial performance of short concrete filled steel tubes with high- and ultra-high- strength materials, Ming-Xiang Xiong; De-Xin Xiong; J.Y. Richard Liew, Engineering Structures, 2017",173.5,Cylinder 100x200,C4,403,165.797,0,114.3,114.3,3.6,57.15,250,0,0,2340
"Axial performance of short concrete filled steel tubes with high- and ultra-high- strength materials, Ming-Xiang Xiong; De-Xin Xiong; J.Y. Richard Liew, Engineering Structures, 2017",184.2,Cylinder 100x200,C5,403,176.022,0,114.3,114.3,3.6,57.15,250,0,0,2497
"Axial performance of short concrete filled steel tubes with high- and ultra-high- strength materials, Ming-Xiang Xiong; De-Xin Xiong; J.Y. Richard Liew, Engineering Structures, 2017",184.2,Cylinder 100x200,C6,403,176.022,0,114.3,114.3,3.6,57.15,250,0,0,2314
"Axial performance of short concrete filled steel tubes with high- and ultra-high- strength materials, Ming-Xiang Xiong; De-Xin Xiong; J.Y. Richard Liew, Engineering Structures, 2017",173.5,Cylinder 100x200,C7,428,165.797,0,114.3,114.3,6.3,57.15,250,0,0,2610
"Axial performance of short concrete filled steel tubes with high- and ultra-high- strength materials, Ming-Xiang Xiong; De-Xin Xiong; J.Y. Richard Liew, Engineering Structures, 2017",173.5,Cylinder 100x200,C8,428,165.797,0,114.3,114.3,6.3,57.15,250,0,0,2633
"Axial performance of short concrete filled steel tubes with high- and ultra-high- strength materials, Ming-Xiang Xiong; De-Xin Xiong; J.Y. Richard Liew, Engineering Structures, 2017",51.6,Cylinder 100x200,C9,380,49.309,0,219.1,219.1,5,109.55,600,0,0,3118
"Axial performance of short concrete filled steel tubes with high- and ultra-high- strength materials, Ming-Xiang Xiong; De-Xin Xiong; J.Y. Richard Liew, Engineering Structures, 2017",185.1,Cylinder 100x200,C10,380,176.882,0,219.1,219.1,5,109.55,600,0,0,7837
"Axial performance of short concrete filled steel tubes with high- and ultra-high- strength materials, Ming-Xiang Xiong; De-Xin Xiong; J.Y. Richard Liew, Engineering Structures, 2017",193.3,Cylinder 100x200,C11,380,184.718,0,219.1,219.1,5,109.55,600,0,0,8664
"Axial performance of short concrete filled steel tubes with high- and ultra-high- strength materials, Ming-Xiang Xiong; De-Xin Xiong; J.Y. Richard Liew, Engineering Structures, 2017",51.6,Cylinder 100x200,C12,381,49.309,0,219.1,219.1,10,109.55,600,0,0,5241
"Axial performance of short concrete filled steel tubes with high- and ultra-high- strength materials, Ming-Xiang Xiong; De-Xin Xiong; J.Y. Richard Liew, Engineering Structures, 2017",185.1,Cylinder 100x200,C13,381,176.882,0,219.1,219.1,10,109.55,600,0,0,9085
"Axial performance of short concrete filled steel tubes with high- and ultra-high- strength materials, Ming-Xiang Xiong; De-Xin Xiong; J.Y. Richard Liew, Engineering Structures, 2017",193.3,Cylinder 100x200,C14,381,184.718,0,219.1,219.1,10,109.55,600,0,0,9187
"Axial performance of short concrete filled steel tubes with high- and ultra-high- strength materials, Ming-Xiang Xiong; De-Xin Xiong; J.Y. Richard Liew, Engineering Structures, 2017",163,Cylinder 100x200,C15,300,155.763,0,219.1,219.1,6.3,109.55,600,0,0,6915
"Axial performance of short concrete filled steel tubes with high- and ultra-high- strength materials, Ming-Xiang Xiong; De-Xin Xiong; J.Y. Richard Liew, Engineering Structures, 2017",175.4,Cylinder 100x200,C16,300,167.613,0,219.1,219.1,6.3,109.55,600,0,0,7407
"Axial performance of short concrete filled steel tubes with high- and ultra-high- strength materials, Ming-Xiang Xiong; De-Xin Xiong; J.Y. Richard Liew, Engineering Structures, 2017",148.8,Cylinder 100x200,C17,300,142.194,0,219.1,219.1,6.3,109.55,600,0,0,6838
"Axial performance of short concrete filled steel tubes with high- and ultra-high- strength materials, Ming-Xiang Xiong; De-Xin Xiong; J.Y. Richard Liew, Engineering Structures, 2017",174.5,Cylinder 100x200,C18,300,166.753,0,219.1,219.1,6.3,109.55,600,0,0,7569
"Axial performance of short concrete filled steel tubes with high- and ultra-high- strength materials, Ming-Xiang Xiong; De-Xin Xiong; J.Y. Richard Liew, Engineering Structures, 2017",51.6,Cylinder 100x200,DC1,380,49.309,0,219.1,219.1,5,109.55,600,0,0,3626
"Axial performance of short concrete filled steel tubes with high- and ultra-high- strength materials, Ming-Xiang Xiong; De-Xin Xiong; J.Y. Richard Liew, Engineering Structures, 2017",175,Cylinder 100x200,DC2,380,167.231,0,219.1,219.1,5,109.55,600,0,0,8529
"Axial performance of short concrete filled steel tubes with high- and ultra-high- strength materials, Ming-Xiang Xiong; De-Xin Xiong; J.Y. Richard Liew, Engineering Structures, 2017",51.6,Cylinder 100x200,DC3,380,49.309,0,219.1,219.1,5,109.55,600,0,0,4968
"Axial performance of short concrete filled steel tubes with high- and ultra-high- strength materials, Ming-Xiang Xiong; De-Xin Xiong; J.Y. Richard Liew, Engineering Structures, 2017",51.6,Cylinder 100x200,DC4,380,49.309,0,219.1,219.1,5,109.55,600,0,0,5239
"Axial performance of short concrete filled steel tubes with high- and ultra-high- strength materials, Ming-Xiang Xiong; De-Xin Xiong; J.Y. Richard Liew, Engineering Structures, 2017",51.6,Cylinder 100x200,DC5,381,49.309,0,219.1,219.1,10,109.55,600,0,0,6300
"Axial performance of short concrete filled steel tubes with high- and ultra-high- strength materials, Ming-Xiang Xiong; De-Xin Xiong; J.Y. Richard Liew, Engineering Structures, 2017",175,Cylinder 100x200,DC6,381,167.231,0,219.1,219.1,10,109.55,600,0,0,9817
"Axial performance of short concrete filled steel tubes with high- and ultra-high- strength materials, Ming-Xiang Xiong; De-Xin Xiong; J.Y. Richard Liew, Engineering Structures, 2017",51.6,Cylinder 100x200,DC7,381,49.309,0,219.1,219.1,10,109.55,600,0,0,7022
"Axial performance of short concrete filled steel tubes with high- and ultra-high- strength materials, Ming-Xiang Xiong; De-Xin Xiong; J.Y. Richard Liew, Engineering Structures, 2017",51.6,Cylinder 100x200,DC8,381,49.309,0,219.1,219.1,10,109.55,600,0,0,7160
"Axial performance of short concrete filled steel tubes with high- and ultra-high- strength materials, Ming-Xiang Xiong; De-Xin Xiong; J.Y. Richard Liew, Engineering Structures, 2017",163,Cylinder 100x200,DC9,300,155.763,0,219.1,219.1,6.3,109.55,600,0,0,7640
