Repository: Serali-Nerri/xgboost

# CFST柱极限承载力预测 - XGBoost ML管道

## 项目概述

本项目是一个完整的机器学习管道，用于预测混凝土填充钢管（CFST）柱的极限承载力。采用XGBoost算法，提供从数据加载、预处理、模型训练、评估到预测的全流程解决方案。

### 核心特性

- **模块化设计**：清晰的模块分离，便于维护和扩展
- **特征工程支持**：处理无量纲参数，剔除几何参数实现多截面统一预测
- **自动化超参数优化**：集成Optuna框架进行超参数搜索，支持持久化存储和断点续训
- **智能参数加载**：自动加载最优参数，无需手动配置
- **特征选择**：迭代剔除法自动寻找最优特征子集
- **多维度评估**：集成R²、RMSE、MAE、MAPE、COV等工程指标
- **可视化分析**：提供预测散点图、特征重要性图和学习曲线
- **COV稳定性指标**：特别添加变异系数评估模型预测稳定性

---

## 环境要求

### 系统要求
- Python 3.8+
- 8GB+ RAM（推荐16GB）
- 5GB+ 可用磁盘空间

### Python依赖
- pandas &gt;= 1.5.0
- numpy &gt;= 1.23.0
- xgboost &gt;= 1.7.0
- scikit-learn &gt;= 1.2.0
- matplotlib &gt;= 3.6.0
- seaborn &gt;= 0.12.0
- optuna &gt;= 3.0.0
- joblib &gt;= 1.2.0

---

File: data/raw/all_dedup.csv (part 14 of 46)
Ref.No.,fc (MPa),type (规格备注),试件标号,fy (MPa),fcy150,R再生骨料取代率(%),b (mm),h (mm),t (mm),r0 (mm),L (mm),e1 (mm),e2 (mm),Nexp (kN)
"Axial performance of short concrete filled steel tubes with high- and ultra-high- strength materials, Ming-Xiang Xiong; De-Xin Xiong; J.Y. Richard Liew, Engineering Structures, 2017",175.4,Cylinder 100x200,DC10,300,167.613,0,219.1,219.1,6.3,109.55,600,0,0,7209
"Axial performance of short concrete filled steel tubes with high- and ultra-high- strength materials, Ming-Xiang Xiong; De-Xin Xiong; J.Y. Richard Liew, Engineering Structures, 2017",148.8,Cylinder 100x200,DC11,300,142.194,0,219.1,219.1,6.3,109.55,600,0,0,6882
"Axial performance of short concrete filled steel tubes with high- and ultra-high- strength materials, Ming-Xiang Xiong; De-Xin Xiong; J.Y. Richard Liew, Engineering Structures, 2017",174.5,Cylinder 100x200,DC12,300,166.753,0,219.1,219.1,6.3,109.55,600,0,0,8375
"Experimental study on behavior of short steel tubular columns filled with ultra-high strength concrete mixed with stone-chip subjected to axial load, Guocan Chen; Zhisheng Xu; Zhishuo Yang; Zhiyou Tian, Journal of Building Structures, 2011",137.3,Cube 100,G106,295,121.382,0,121,121,5,60.5,370,0,0,1927
"Experimental study on behavior of short steel tubular columns filled with ultra-high strength concrete mixed with stone-chip subjected to axial load, Guocan Chen; Zhisheng Xu; Zhishuo Yang; Zhiyou Tian, Journal of Building Structures, 2011",137.3,Cube 100,G112,295,121.382,0,127.4,127.4,5.7,63.7,390,0,0,2217
"Experimental study on behavior of short steel tubular columns filled with ultra-high strength concrete mixed with stone-chip subjected to axial load, Guocan Chen; Zhisheng Xu; Zhishuo Yang; Zhiyou Tian, Journal of Building Structures, 2011",137.3,Cube 100,G118,295,121.382,0,127.4,127.4,8.5,63.7,390,0,0,2563
"Experimental study on behavior of short steel tubular columns filled with ultra-high strength concrete mixed with stone-chip subjected to axial load, Guocan Chen; Zhisheng Xu; Zhishuo Yang; Zhiyou Tian, Journal of Building Structures, 2011",137.3,Cube 100,G124,295,121.382,0,152,152,5.5,76,465,0,0,2764
"Experimental study on behavior of short steel tubular columns filled with ultra-high strength concrete mixed with stone-chip subjected to axial load, Guocan Chen; Zhisheng Xu; Zhishuo Yang; Zhiyou Tian, Journal of Building Structures, 2011",137.3,Cube 100,G130,275,121.382,0,133,133,5,66.5,405,0,0,2178
"Experimental study on behavior of short steel tubular columns filled with ultra-high strength concrete mixed with stone-chip subjected to axial load, Guocan Chen; Zhisheng Xu; Zhishuo Yang; Zhiyou Tian, Journal of Building Structures, 2011",130.1,Cube 100,G132,295,114.435,0,121,121,5,60.5,370,0,0,1963
"Experimental study on behavior of short steel tubular columns filled with ultra-high strength concrete mixed with stone-chip subjected to axial load, Guocan Chen; Zhisheng Xu; Zhishuo Yang; Zhiyou Tian, Journal of Building Structures, 2011",130.1,Cube 100,G135,295,114.435,0,127.4,127.4,5.7,63.7,390,0,0,2217
"Experimental study on behavior of short steel tubular columns filled with ultra-high strength concrete mixed with stone-chip subjected to axial load, Guocan Chen; Zhisheng Xu; Zhishuo Yang; Zhiyou Tian, Journal of Building Structures, 2011",130.1,Cube 100,G141,295,114.435,0,127.4,127.4,8.5,63.7,390,0,0,2532
"Experimental study on behavior of short steel tubular columns filled with ultra-high strength concrete mixed with stone-chip subjected to axial load, Guocan Chen; Zhisheng Xu; Zhishuo Yang; Zhiyou Tian, Journal of Building Structures, 2011",130.1,Cube 100,G147,295,114.435,0,152,152,5.5,76,465,0,0,2734
"Experimental study on behavior of short steel tubular columns filled with ultra-high strength concrete mixed with stone-chip subjected to axial load, Guocan Chen; Zhisheng Xu; Zhishuo Yang; Zhiyou Tian, Journal of Building Structures, 2011",130.1,Cube 100,G153,275,114.435,0,133,133,5,66.5,405,0,0,2070
"Experimental study on behavior of short steel tubular columns filled with ultra-high strength concrete mixed with stone-chip subjected to axial load, Guocan Chen; Zhisheng Xu; Zhishuo Yang; Zhiyou Tian, Journal of Building Structures, 2011",111.8,Cube 100,G137,295,96.932,0,127.4,127.4,5.7,63.7,390,0,0,2078
"Experimental study on behavior of short steel tubular columns filled with ultra-high strength concrete mixed with stone-chip subjected to axial load, Guocan Chen; Zhisheng Xu; Zhishuo Yang; Zhiyou Tian, Journal of Building Structures, 2011",111.8,Cube 100,G143,295,96.932,0,127.4,127.4,8.5,63.7,390,0,0,2544
"Experimental study on behavior of short steel tubular columns filled with ultra-high strength concrete mixed with stone-chip subjected to axial load, Guocan Chen; Zhisheng Xu; Zhishuo Yang; Zhiyou Tian, Journal of Building Structures, 2011",111.8,Cube 100,G149,295,96.932,0,152,152,5.5,76,465,0,0,2662
"Experimental study on behavior of short steel tubular columns filled with ultra-high strength concrete mixed with stone-chip subjected to axial load, Guocan Chen; Zhisheng Xu; Zhishuo Yang; Zhiyou Tian, Journal of Building Structures, 2011",111.8,Cube 100,G155,275,96.932,0,133,133,5,66.5,405,0,0,2002
"EXPERIMENTAL STUDY ON AXIAL COMPRESSION BEHAVIOR OF CONCRETE FILLED HIGH STRENGTH CIRCULAR STEEL TUBULAR SHORT COLUMN, Ma Limeng; Li Shuwen; Zhu Lei; Song Qiming; Wei Yue; Zhang Lianyou; Zhang Zhiyi; Sha Xiaochun, Industrial Construction, 2016",31.7,cube,Z3,546,25.416,0,558.1,558.1,16.533,279.05,1000,0,0,29050
"EXPERIMENTAL STUDY ON AXIAL COMPRESSION BEHAVIOR OF CONCRETE FILLED HIGH STRENGTH CIRCULAR STEEL TUBULAR SHORT COLUMN, Ma Limeng; Li Shuwen; Zhu Lei; Song Qiming; Wei Yue; Zhang Lianyou; Zhang Zhiyi; Sha Xiaochun, Industrial Construction, 2016",31.7,cube,Z4,546,25.416,0,557.649,557.649,16.522,278.825,1000,0,0,28830
"EXPERIMENTAL STUDY ON AXIAL COMPRESSION BEHAVIOR OF CONCRETE FILLED HIGH STRENGTH CIRCULAR STEEL TUBULAR SHORT COLUMN, Ma Limeng; Li Shuwen; Zhu Lei; Song Qiming; Wei Yue; Zhang Lianyou; Zhang Zhiyi; Sha Xiaochun, Industrial Construction, 2016",31.7,cube,Z5,546,25.416,0,559.398,559.398,16.537,279.699,1000,0,0,29590
"Experimental behaviour of circular concrete filled steel tube columns and design specifications, Talha Ekmekyapar; Baraa J.M. AL-Eliwi, Unknown, 2016",56.2,Cylinder 100x200,114.3-2.74-300-56,235,53.705,0,114.3,114.3,2.74,57.15,300,0,0,901.81
"Experimental behaviour of circular concrete filled steel tube columns and design specifications, Talha Ekmekyapar; Baraa J.M. AL-Eliwi, Unknown, 2016",66.75,Cylinder 100x200,114.3-2.74-300-66,235,63.787,0,114.3,114.3,2.74,57.15,300,0,0,981.23
"Experimental behaviour of circular concrete filled steel tube columns and design specifications, Talha Ekmekyapar; Baraa J.M. AL-Eliwi, Unknown, 2016",107.2,Cylinder 100x200,114.3-2.74-300-107,235,102.441,0,114.3,114.3,2.74,57.15,300,0,0,1295.06
"Experimental behaviour of circular concrete filled steel tube columns and design specifications, Talha Ekmekyapar; Baraa J.M. AL-Eliwi, Unknown, 2016",56.2,Cylinder 100x200,114.3-5.90-300-56,355,53.705,0,114.3,114.3,5.9,57.15,300,0,0,1753.77
"Experimental behaviour of circular concrete filled steel tube columns and design specifications, Talha Ekmekyapar; Baraa J.M. AL-Eliwi, Unknown, 2016",66.75,Cylinder 100x200,114.3-5.90-300-66,355,63.787,0,114.3,114.3,5.9,57.15,300,0,0,1818.62
"Experimental behaviour of circular concrete filled steel tube columns and design specifications, Talha Ekmekyapar; Baraa J.M. AL-Eliwi, Unknown, 2016",107.2,Cylinder 100x200,114.3-5.90-300-107,355,102.441,0,114.3,114.3,5.9,57.15,300,0,0,1989.86
"Experimental behaviour of circular concrete filled steel tube columns and design specifications, Talha Ekmekyapar; Baraa J.M. AL-Eliwi, Unknown, 2016",56.2,Cylinder 100x200,114.3-2.74-600-56,235,53.705,0,114.3,114.3,2.74,57.15,600,0,0,947.75
"Experimental behaviour of circular concrete filled steel tube columns and design specifications, Talha Ekmekyapar; Baraa J.M. AL-Eliwi, Unknown, 2016",66.75,Cylinder 100x200,114.3-2.74-600-66,235,63.787,0,114.3,114.3,2.74,57.15,600,0,0,1031.92
"Experimental behaviour of circular concrete filled steel tube columns and design specifications, Talha Ekmekyapar; Baraa J.M. AL-Eliwi, Unknown, 2016",107.2,Cylinder 100x200,114.3-2.74-600-107,235,102.441,0,114.3,114.3,2.74,57.15,600,0,0,1296.61
"Experimental behaviour of circular concrete filled steel tube columns and design specifications, Talha Ekmekyapar; Baraa J.M. AL-Eliwi, Unknown, 2016",56.2,Cylinder 100x200,114.3-5.90-600-56,355,53.705,0,114.3,114.3,5.9,57.15,600,0,0,1723.19
"Experimental behaviour of circular concrete filled steel tube columns and design specifications, Talha Ekmekyapar; Baraa J.M. AL-Eliwi, Unknown, 2016",66.75,Cylinder 100x200,114.3-5.90-600-66,355,63.787,0,114.3,114.3,5.9,57.15,600,0,0,1810.94
"Experimental behaviour of circular concrete filled steel tube columns and design specifications, Talha Ekmekyapar; Baraa J.M. AL-Eliwi, Unknown, 2016",107.2,Cylinder 100x200,114.3-5.90-600-107,355,102.441,0,114.3,114.3,5.9,57.15,600,0,0,1968.06
"Experimental behaviour of circular concrete filled steel tube columns and design specifications, Talha Ekmekyapar; Baraa J.M. AL-Eliwi, Unknown, 2016",56.2,Cylinder 100x200,114.3-2.74-900-56,235,53.705,0,114.3,114.3,2.74,57.15,900,0,0,877.28
"Experimental behaviour of circular concrete filled steel tube columns and design specifications, Talha Ekmekyapar; Baraa J.M. AL-Eliwi, Unknown, 2016",66.75,Cylinder 100x200,114.3-2.74-900-66,235,63.787,0,114.3,114.3,2.74,57.15,900,0,0,983.51
"Experimental behaviour of circular concrete filled steel tube columns and design specifications, Talha Ekmekyapar; Baraa J.M. AL-Eliwi, Unknown, 2016",107.2,Cylinder 100x200,114.3-2.74-900-107,235,102.441,0,114.3,114.3,2.74,57.15,900,0,0,1233.24
"Experimental behaviour of circular concrete filled steel tube columns and design specifications, Talha Ekmekyapar; Baraa J.M. AL-Eliwi, Unknown, 2016",56.2,Cylinder 100x200,114.3-5.90-900-56,355,53.705,0,114.3,114.3,5.9,57.15,900,0,0,1592.48
"Experimental behaviour of circular concrete filled steel tube columns and design specifications, Talha Ekmekyapar; Baraa J.M. AL-Eliwi, Unknown, 2016",66.75,Cylinder 100x200,114.3-5.90-900-66,355,63.787,0,114.3,114.3,5.9,57.15,900,0,0,1713.34
"Experimental behaviour of circular concrete filled steel tube columns and design specifications, Talha Ekmekyapar; Baraa J.M. AL-Eliwi, Unknown, 2016",107.2,Cylinder 100x200,114.3-5.90-900-107,355,102.441,0,114.3,114.3,5.9,57.15,900,0,0,1907.29
"Reliability-based evaluation of design code provisions for circular concrete-filled steel columns, André T. Beck; Walter L.A. de Oliveira; Silvana De Nardim; Ana L.H.C. ElDebs, Engineering Structures, 2009",32.68,Cylinder 100x200,T2-1,287.33,31.229,0,114.3,114.3,3.35,57.15,342.9,0,0,737
"Reliability-based evaluation of design code provisions for circular concrete-filled steel columns, André T. Beck; Walter L.A. de Oliveira; Silvana De Nardim; Ana L.H.C. ElDebs, Engineering Structures, 2009",32.68,Cylinder 100x200,T2-2,287.33,31.229,0,114.3,114.3,3.35,57.15,571.5,0,0,739.5
"Reliability-based evaluation of design code provisions for circular concrete-filled steel columns, André T. Beck; Walter L.A. de Oliveira; Silvana De Nardim; Ana L.H.C. ElDebs, Engineering Structures, 2009",32.68,Cylinder 100x200,T2-3,287.33,31.229,0,114.3,114.3,3.35,57.15,800.1,0,0,631.5
"Reliability-based evaluation of design code provisions for circular concrete-filled steel columns, André T. Beck; Walter L.A. de Oliveira; Silvana De Nardim; Ana L.H.C. ElDebs, Engineering Structures, 2009",32.68,Cylinder 100x200,T2-4,287.33,31.229,0,114.3,114.3,3.35,57.15,1143,0,0,599.3
"Reliability-based evaluation of design code provisions for circular concrete-filled steel columns, André T. Beck; Walter L.A. de Oliveira; Silvana De Nardim; Ana L.H.C. ElDebs, Engineering Structures, 2009",58.68,Cylinder 100x200,T2-5,287.33,56.075,0,114.3,114.3,3.35,57.15,342.9,0,0,952
"Reliability-based evaluation of design code provisions for circular concrete-filled steel columns, André T. Beck; Walter L.A. de Oliveira; Silvana De Nardim; Ana L.H.C. ElDebs, Engineering Structures, 2009",58.68,Cylinder 100x200,T2-6,287.33,56.075,0,114.3,114.3,3.35,57.15,571.5,0,0,902.9
"Reliability-based evaluation of design code provisions for circular concrete-filled steel columns, André T. Beck; Walter L.A. de Oliveira; Silvana De Nardim; Ana L.H.C. ElDebs, Engineering Structures, 2009",58.68,Cylinder 100x200,T2-7,287.33,56.075,0,114.3,114.3,3.35,57.15,800.1,0,0,868.5
"Reliability-based evaluation of design code provisions for circular concrete-filled steel columns, André T. Beck; Walter L.A. de Oliveira; Silvana De Nardim; Ana L.H.C. ElDebs, Engineering Structures, 2009",58.68,Cylinder 100x200,T2-8,287.33,56.075,0,114.3,114.3,3.35,57.15,1143,0,0,809.2
"Reliability-based evaluation of design code provisions for circular concrete-filled steel columns, André T. Beck; Walter L.A. de Oliveira; Silvana De Nardim; Ana L.H.C. ElDebs, Engineering Structures, 2009",88.78,Cylinder 100x200,T2-9,287.33,84.838,0,114.3,114.3,3.35,57.15,342.9,0,0,1136.2
"Reliability-based evaluation of design code provisions for circular concrete-filled steel columns, André T. Beck; Walter L.A. de Oliveira; Silvana De Nardim; Ana L.H.C. ElDebs, Engineering Structures, 2009",88.78,Cylinder 100x200,T2-10,287.33,84.838,0,114.3,114.3,3.35,57.15,571.5,0,0,1180.7
"Reliability-based evaluation of design code provisions for circular concrete-filled steel columns, André T. Beck; Walter L.A. de Oliveira; Silvana De Nardim; Ana L.H.C. ElDebs, Engineering Structures, 2009",88.78,Cylinder 100x200,T2-11,287.33,84.838,0,114.3,114.3,3.35,57.15,800.1,0,0,1198.3
"Reliability-based evaluation of design code provisions for circular concrete-filled steel columns, André T. Beck; Walter L.A. de Oliveira; Silvana De Nardim; Ana L.H.C. ElDebs, Engineering Structures, 2009",88.78,Cylinder 100x200,T2-12,287.33,84.838,0,114.3,114.3,3.35,57.15,1143,0,0,1111.6
"Reliability-based evaluation of design code provisions for circular concrete-filled steel columns, André T. Beck; Walter L.A. de Oliveira; Silvana De Nardim; Ana L.H.C. ElDebs, Engineering Structures, 2009",105.45,Cylinder 100x200,T2-13,287.33,100.768,0,114.3,114.3,3.35,57.15,342.9,0,0,1453.1
"Reliability-based evaluation of design code provisions for circular concrete-filled steel columns, André T. Beck; Walter L.A. de Oliveira; Silvana De Nardim; Ana L.H.C. ElDebs, Engineering Structures, 2009",105.45,Cylinder 100x200,T2-14,287.33,100.768,0,114.3,114.3,3.35,57.15,571.5,0,0,1407.1
"Reliability-based evaluation of design code provisions for circular concrete-filled steel columns, André T. Beck; Walter L.A. de Oliveira; Silvana De Nardim; Ana L.H.C. ElDebs, Engineering Structures, 2009",105.45,Cylinder 100x200,T2-15,287.33,100.768,0,114.3,114.3,3.35,57.15,800.1,0,0,1375.8
"Reliability-based evaluation of design code provisions for circular concrete-filled steel columns, André T. Beck; Walter L.A. de Oliveira; Silvana De Nardim; Ana L.H.C. ElDebs, Engineering Structures, 2009",105.45,Cylinder 100x200,T2-16,287.33,100.768,0,114.3,114.3,3.35,57.15,1143,0,0,1319.9
"Reliability-based evaluation of design code provisions for circular concrete-filled steel columns, André T. Beck; Walter L.A. de Oliveira; Silvana De Nardim; Ana L.H.C. ElDebs, Engineering Structures, 2009",32.68,Cylinder 100x200,T2-17,342.95,31.229,0,114.3,114.3,6,57.15,342.9,0,0,1075.4
"Reliability-based evaluation of design code provisions for circular concrete-filled steel columns, André T. Beck; Walter L.A. de Oliveira; Silvana De Nardim; Ana L.H.C. ElDebs, Engineering Structures, 2009",32.68,Cylinder 100x200,T2-18,342.95,31.229,0,114.3,114.3,6,57.15,571.5,0,0,1016.6
"Reliability-based evaluation of design code provisions for circular concrete-filled steel columns, André T. Beck; Walter L.A. de Oliveira; Silvana De Nardim; Ana L.H.C. ElDebs, Engineering Structures, 2009",32.68,Cylinder 100x200,T2-19,342.95,31.229,0,114.3,114.3,6,57.15,800.1,0,0,1057.1
"Reliability-based evaluation of design code provisions for circular concrete-filled steel columns, André T. Beck; Walter L.A. de Oliveira; Silvana De Nardim; Ana L.H.C. ElDebs, Engineering Structures, 2009",32.68,Cylinder 100x200,T2-20,342.95,31.229,0,114.3,114.3,6,57.15,1143,0,0,872.2
"Reliability-based evaluation of design code provisions for circular concrete-filled steel columns, André T. Beck; Walter L.A. de Oliveira; Silvana De Nardim; Ana L.H.C. ElDebs, Engineering Structures, 2009",58.68,Cylinder 100x200,T2-21,342.95,56.075,0,114.3,114.3,6,57.15,342.9,0,0,1329.1
"Reliability-based evaluation of design code provisions for circular concrete-filled steel columns, André T. Beck; Walter L.A. de Oliveira; Silvana De Nardim; Ana L.H.C. ElDebs, Engineering Structures, 2009",58.68,Cylinder 100x200,T2-22,342.95,56.075,0,114.3,114.3,6,57.15,571.5,0,0,1263.2
"Reliability-based evaluation of design code provisions for circular concrete-filled steel columns, André T. Beck; Walter L.A. de Oliveira; Silvana De Nardim; Ana L.H.C. ElDebs, Engineering Structures, 2009",58.68,Cylinder 100x200,T2-23,342.95,56.075,0,114.3,114.3,6,57.15,800.1,0,0,1190
"Reliability-based evaluation of design code provisions for circular concrete-filled steel columns, André T. Beck; Walter L.A. de Oliveira; Silvana De Nardim; Ana L.H.C. ElDebs, Engineering Structures, 2009",58.68,Cylinder 100x200,T2-24,342.95,56.075,0,114.3,114.3,6,57.15,1143,0,0,1120.6
"Reliability-based evaluation of design code provisions for circular concrete-filled steel columns, André T. Beck; Walter L.A. de Oliveira; Silvana De Nardim; Ana L.H.C. ElDebs, Engineering Structures, 2009",88.78,Cylinder 100x200,T2-25,342.95,84.838,0,114.3,114.3,6,57.15,342.9,0,0,1496
"Reliability-based evaluation of design code provisions for circular concrete-filled steel columns, André T. Beck; Walter L.A. de Oliveira; Silvana De Nardim; Ana L.H.C. ElDebs, Engineering Structures, 2009",88.78,Cylinder 100x200,T2-26,342.95,84.838,0,114.3,114.3,6,57.15,571.5,0,0,1448.1
"Reliability-based evaluation of design code provisions for circular concrete-filled steel columns, André T. Beck; Walter L.A. de Oliveira; Silvana De Nardim; Ana L.H.C. ElDebs, Engineering Structures, 2009",88.78,Cylinder 100x200,T2-27,342.95,84.838,0,114.3,114.3,6,57.15,800.1,0,0,1400.6
"Reliability-based evaluation of design code provisions for circular concrete-filled steel columns, André T. Beck; Walter L.A. de Oliveira; Silvana De Nardim; Ana L.H.C. ElDebs, Engineering Structures, 2009",88.78,Cylinder 100x200,T2-28,342.95,84.838,0,114.3,114.3,6,57.15,1143,0,0,1442.4
"Reliability-based evaluation of design code provisions for circular concrete-filled steel columns, André T. Beck; Walter L.A. de Oliveira; Silvana De Nardim; Ana L.H.C. ElDebs, Engineering Structures, 2009",105.45,Cylinder 100x200,T2-29,342.95,100.768,0,114.3,114.3,6,57.15,342.9,0,0,1683.4
"Reliability-based evaluation of design code provisions for circular concrete-filled steel columns, André T. Beck; Walter L.A. de Oliveira; Silvana De Nardim; Ana L.H.C. ElDebs, Engineering Structures, 2009",105.45,Cylinder 100x200,T2-30,342.95,100.768,0,114.3,114.3,6,57.15,571.5,0,0,1607.4
"Reliability-based evaluation of design code provisions for circular concrete-filled steel columns, André T. Beck; Walter L.A. de Oliveira; Silvana De Nardim; Ana L.H.C. ElDebs, Engineering Structures, 2009",105.45,Cylinder 100x200,T2-31,342.95,100.768,0,114.3,114.3,6,57.15,800.1,0,0,1622.5
"Reliability-based evaluation of design code provisions for circular concrete-filled steel columns, André T. Beck; Walter L.A. de Oliveira; Silvana De Nardim; Ana L.H.C. ElDebs, Engineering Structures, 2009",105.45,Cylinder 100x200,T2-32,342.95,100.768,0,114.3,114.3,6,57.15,1143,0,0,1574.3
"Reliability-based evaluation of design code provisions for circular concrete-filled steel columns, André T. Beck; Walter L.A. de Oliveira; Silvana De Nardim; Ana L.H.C. ElDebs, Engineering Structures, 2009",73.3,Cylinder 100x200,T2-33,342.95,70.046,0,114.3,114.3,6,57.15,342.9,0,0,1361.6
"Reliability-based evaluation of design code provisions for circular concrete-filled steel columns, André T. Beck; Walter L.A. de Oliveira; Silvana De Nardim; Ana L.H.C. ElDebs, Engineering Structures, 2009",73.3,Cylinder 100x200,T2-34,342.95,70.046,0,114.3,114.3,6,57.15,571.5,0,0,1308.5
"Reliability-based evaluation of design code provisions for circular concrete-filled steel columns, André T. Beck; Walter L.A. de Oliveira; Silvana De Nardim; Ana L.H.C. ElDebs, Engineering Structures, 2009",22.5,Cylinder 100x200,T2-35,342.95,21.501,0,114.3,114.3,6,57.15,800.1,0,0,925.9
"Reliability-based evaluation of design code provisions for circular concrete-filled steel columns, André T. Beck; Walter L.A. de Oliveira; Silvana De Nardim; Ana L.H.C. ElDebs, Engineering Structures, 2009",58.2,Cylinder 100x200,T2-36,342.95,55.616,0,114.3,114.3,6,57.15,1143,0,0,1126.9
"Reliability-based evaluation of design code provisions for circular concrete-filled steel columns, André T. Beck; Walter L.A. de Oliveira; Silvana De Nardim; Ana L.H.C. ElDebs, Engineering Structures, 2009",24.6,cylinder,R7-1,343,24.6,0,114.43,114.43,3.98,57.215,299.807,0,0,948
"Reliability-based evaluation of design code provisions for circular concrete-filled steel columns, André T. Beck; Walter L.A. de Oliveira; Silvana De Nardim; Ana L.H.C. ElDebs, Engineering Structures, 2009",74.9,cylinder,R7-2,343,74.9,0,114.57,114.57,3.99,57.285,300.173,0,0,1308
"Reliability-based evaluation of design code provisions for circular concrete-filled steel columns, André T. Beck; Walter L.A. de Oliveira; Silvana De Nardim; Ana L.H.C. ElDebs, Engineering Structures, 2009",27.7,cylinder,R7-3,343,27.7,0,114.43,114.43,3.82,57.215,299.807,0,0,929
"Reliability-based evaluation of design code provisions for circular concrete-filled steel columns, André T. Beck; Walter L.A. de Oliveira; Silvana De Nardim; Ana L.H.C. ElDebs, Engineering Structures, 2009",77.8,cylinder,R7-4,343,77.8,0,114.26,114.26,3.93,57.13,300.504,0,0,1359
"Reliability-based evaluation of design code provisions for circular concrete-filled steel columns, André T. Beck; Walter L.A. de Oliveira; Silvana De Nardim; Ana L.H.C. ElDebs, Engineering Structures, 2009",27.8,cylinder,R7-5,365,27.8,0,114.88,114.88,4.91,57.44,300.986,0,0,1380
"Reliability-based evaluation of design code provisions for circular concrete-filled steel columns, André T. Beck; Walter L.A. de Oliveira; Silvana De Nardim; Ana L.H.C. ElDebs, Engineering Structures, 2009",83.9,cylinder,R7-6,365,83.9,0,115.04,115.04,4.92,57.52,300.254,0,0,1787
"Reliability-based evaluation of design code provisions for circular concrete-filled steel columns, André T. Beck; Walter L.A. de Oliveira; Silvana De Nardim; Ana L.H.C. ElDebs, Engineering Structures, 2009",46.1,cylinder,R7-7,365,46.1,0,115.02,115.02,5.02,57.51,300.202,0,0,1413
"Reliability-based evaluation of design code provisions for circular concrete-filled steel columns, André T. Beck; Walter L.A. de Oliveira; Silvana De Nardim; Ana L.H.C. ElDebs, Engineering Structures, 2009",46.1,cylinder,R7-8,343,46.1,0,114.49,114.49,3.75,57.245,298.819,0,0,1038
"Reliability-based evaluation of design code provisions for circular concrete-filled steel columns, André T. Beck; Walter L.A. de Oliveira; Silvana De Nardim; Ana L.H.C. ElDebs, Engineering Structures, 2009",46.1,cylinder,R7-9,343,46.1,0,114.29,114.29,3.75,57.145,299.44,0,0,1067
"Reliability-based evaluation of design code provisions for circular concrete-filled steel columns, André T. Beck; Walter L.A. de Oliveira; Silvana De Nardim; Ana L.H.C. ElDebs, Engineering Structures, 2009",25.5,cylinder,R7-10,343,25.5,0,114.3,114.3,3.85,57.15,299.466,0,0,998
"Reliability-based evaluation of design code provisions for circular concrete-filled steel columns, André T. Beck; Walter L.A. de Oliveira; Silvana De Nardim; Ana L.H.C. ElDebs, Engineering Structures, 2009",25.5,cylinder,R7-11,343,25.5,0,114.09,114.09,3.85,57.045,300.057,0,0,948
"Reliability-based evaluation of design code provisions for circular concrete-filled steel columns, André T. Beck; Walter L.A. de Oliveira; Silvana De Nardim; Ana L.H.C. ElDebs, Engineering Structures, 2009",79.1,cylinder,R7-12,343,79.1,0,114.54,114.54,3.84,57.27,300.095,0,0,1359
"Reliability-based evaluation of design code provisions for circular concrete-filled steel columns, André T. Beck; Walter L.A. de Oliveira; Silvana De Nardim; Ana L.H.C. ElDebs, Engineering Structures, 2009",79.1,cylinder,R7-13,343,79.1,0,114.37,114.37,3.85,57.185,299.649,0,0,1182
"Reliability-based evaluation of design code provisions for circular concrete-filled steel columns, André T. Beck; Walter L.A. de Oliveira; Silvana De Nardim; Ana L.H.C. ElDebs, Engineering Structures, 2009",25.4,cylinder,R8-1,308,25.4,0,149,149,2.96,74.5,447,0,0,941
"Reliability-based evaluation of design code provisions for circular concrete-filled steel columns, André T. Beck; Walter L.A. de Oliveira; Silvana De Nardim; Ana L.H.C. ElDebs, Engineering Structures, 2009",40.5,cylinder,R8-2,308,40.5,0,149,149,2.96,74.5,447,0,0,1064
"Reliability-based evaluation of design code provisions for circular concrete-filled steel columns, André T. Beck; Walter L.A. de Oliveira; Silvana De Nardim; Ana L.H.C. ElDebs, Engineering Structures, 2009",40.5,cylinder,R8-3,308,40.5,0,149,149,2.96,74.5,447,0,0,1080
"Reliability-based evaluation of design code provisions for circular concrete-filled steel columns, André T. Beck; Walter L.A. de Oliveira; Silvana De Nardim; Ana L.H.C. ElDebs, Engineering Structures, 2009",77,cylinder,R8-4,308,77,0,149,149,2.96,74.5,447,0,0,1781
"Reliability-based evaluation of design code provisions for circular concrete-filled steel columns, André T. Beck; Walter L.A. de Oliveira; Silvana De Nardim; Ana L.H.C. ElDebs, Engineering Structures, 2009",25.4,cylinder,R8-5,576,25.4,0,122,122,4.54,61,366,0,0,1509
"Reliability-based evaluation of design code provisions for circular concrete-filled steel columns, André T. Beck; Walter L.A. de Oliveira; Silvana De Nardim; Ana L.H.C. ElDebs, Engineering Structures, 2009",40.5,cylinder,R8-6,576,40.5,0,122,122,4.54,61,366,0,0,1657
"Reliability-based evaluation of design code provisions for circular concrete-filled steel columns, André T. Beck; Walter L.A. de Oliveira; Silvana De Nardim; Ana L.H.C. ElDebs, Engineering Structures, 2009",40.5,cylinder,R8-7,576,40.5,0,122,122,4.54,61,366,0,0,1663
"Reliability-based evaluation of design code provisions for circular concrete-filled steel columns, André T. Beck; Walter L.A. de Oliveira; Silvana De Nardim; Ana L.H.C. ElDebs, Engineering Structures, 2009",77,cylinder,R8-8,576,77,0,122,122,4.54,61,366,0,0,2100
"Reliability-based evaluation of design code provisions for circular concrete-filled steel columns, André T. Beck; Walter L.A. de Oliveira; Silvana De Nardim; Ana L.H.C. ElDebs, Engineering Structures, 2009",25.4,cylinder,R8-9,853,25.4,0,108,108,6.47,54,324,0,0,2275
"Reliability-based evaluation of design code provisions for circular concrete-filled steel columns, André T. Beck; Walter L.A. de Oliveira; Silvana De Nardim; Ana L.H.C. ElDebs, Engineering Structures, 2009",40.5,cylinder,R8-10,853,40.5,0,109,109,6.47,54.5,327,0,0,2446
"Reliability-based evaluation of design code provisions for circular concrete-filled steel columns, André T. Beck; Walter L.A. de Oliveira; Silvana De Nardim; Ana L.H.C. ElDebs, Engineering Structures, 2009",40.5,cylinder,R8-11,853,40.5,0,108,108,6.47,54,324,0,0,2402
"Reliability-based evaluation of design code provisions for circular concrete-filled steel columns, André T. Beck; Walter L.A. de Oliveira; Silvana De Nardim; Ana L.H.C. ElDebs, Engineering Structures, 2009",77,cylinder,R8-12,853,77,0,108,108,6.47,54,324,0,0,2713
"Reliability-based evaluation of design code provisions for circular concrete-filled steel columns, André T. Beck; Walter L.A. de Oliveira; Silvana De Nardim; Ana L.H.C. ElDebs, Engineering Structures, 2009",41.9,cylinder,R9-1,350,41.9,0,219,219,4.78,109.5,650.43,0,0,3400
"Reliability-based evaluation of design code provisions for circular concrete-filled steel columns, André T. Beck; Walter L.A. de Oliveira; Silvana De Nardim; Ana L.H.C. ElDebs, Engineering Structures, 2009",41.9,cylinder,R9-2,350,41.9,0,219,219,4.72,109.5,650.43,0,0,3350
"Reliability-based evaluation of design code provisions for circular concrete-filled steel columns, André T. Beck; Walter L.A. de Oliveira; Silvana De Nardim; Ana L.H.C. ElDebs, Engineering Structures, 2009",34.1,cylinder,R9-3,350,34.1,0,219,219,4.75,109.5,650.43,0,0,3150
"Reliability-based evaluation of design code provisions for circular concrete-filled steel columns, André T. Beck; Walter L.A. de Oliveira; Silvana De Nardim; Ana L.H.C. ElDebs, Engineering Structures, 2009",41.9,cylinder,R9-4,350,41.9,0,219,219,4.74,109.5,650.43,0,0,3160
"Reliability-based evaluation of design code provisions for circular concrete-filled steel columns, André T. Beck; Walter L.A. de Oliveira; Silvana De Nardim; Ana L.H.C. ElDebs, Engineering Structures, 2009",34.1,cylinder,R9-5,350,34.1,0,219,219,4.73,109.5,650.43,0,0,3150
"Reliability-based evaluation of design code provisions for circular concrete-filled steel columns, André T. Beck; Walter L.A. de Oliveira; Silvana De Nardim; Ana L.H.C. ElDebs, Engineering Structures, 2009",41.9,cylinder,R9-6,350,41.9,0,219,219,4.72,109.5,650.43,0,0,3380
"Reliability-based evaluation of design code provisions for circular concrete-filled steel columns, André T. Beck; Walter L.A. de Oliveira; Silvana De Nardim; Ana L.H.C. ElDebs, Engineering Structures, 2009",41.9,cylinder,R9-7,350,41.9,0,219,219,4.73,109.5,650.43,0,0,3600
"Reliability-based evaluation of design code provisions for circular concrete-filled steel columns, André T. Beck; Walter L.A. de Oliveira; Silvana De Nardim; Ana L.H.C. ElDebs, Engineering Structures, 2009",41.9,cylinder,R9-8,350,41.9,0,219,219,4.73,109.5,650.43,0,0,2900
"Reliability-based evaluation of design code provisions for circular concrete-filled steel columns, André T. Beck; Walter L.A. de Oliveira; Silvana De Nardim; Ana L.H.C. ElDebs, Engineering Structures, 2009",41.9,cylinder,R9-9,350,41.9,0,219,219,4.74,109.5,650.43,0,0,2680
"Reliability-based evaluation of design code provisions for circular concrete-filled steel columns, André T. Beck; Walter L.A. de Oliveira; Silvana De Nardim; Ana L.H.C. ElDebs, Engineering Structures, 2009",68.7,cylinder,R9-10,350,68.7,0,165,165,2.73,82.5,509.85,0,0,2080
"Reliability-based evaluation of design code provisions for circular concrete-filled steel columns, André T. Beck; Walter L.A. de Oliveira; Silvana De Nardim; Ana L.H.C. ElDebs, Engineering Structures, 2009",68.7,cylinder,R9-11,350,68.7,0,165,165,2.76,82.5,509.85,0,0,2060
"Reliability-based evaluation of design code provisions for circular concrete-filled steel columns, André T. Beck; Walter L.A. de Oliveira; Silvana De Nardim; Ana L.H.C. ElDebs, Engineering Structures, 2009",68.7,cylinder,R9-12,350,68.7,0,165,165,2.81,82.5,509.85,0,0,2160
"Reliability-based evaluation of design code provisions for circular concrete-filled steel columns, André T. Beck; Walter L.A. de Oliveira; Silvana De Nardim; Ana L.H.C. ElDebs, Engineering Structures, 2009",68.7,cylinder,R9-13,350,68.7,0,165,165,2.81,82.5,509.85,0,0,2095
"Reliability-based evaluation of design code provisions for circular concrete-filled steel columns, André T. Beck; Walter L.A. de Oliveira; Silvana De Nardim; Ana L.H.C. ElDebs, Engineering Structures, 2009",68.7,cylinder,R9-14,350,68.7,0,165,165,2.76,82.5,509.85,0,0,2250
"Reliability-based evaluation of design code provisions for circular concrete-filled steel columns, André T. Beck; Walter L.A. de Oliveira; Silvana De Nardim; Ana L.H.C. ElDebs, Engineering Structures, 2009",48.5,cylinder,R9-15,350,48.5,0,165,165,2.72,82.5,509.85,0,0,1750
"Reliability-based evaluation of design code provisions for circular concrete-filled steel columns, André T. Beck; Walter L.A. de Oliveira; Silvana De Nardim; Ana L.H.C. ElDebs, Engineering Structures, 2009",48.5,cylinder,R9-16,350,48.5,0,165,165,2.74,82.5,509.85,0,0,1785
"Reliability-based evaluation of design code provisions for circular concrete-filled steel columns, André T. Beck; Walter L.A. de Oliveira; Silvana De Nardim; Ana L.H.C. ElDebs, Engineering Structures, 2009",38.4,cylinder,R9-17,350,38.4,0,165,165,2.75,82.5,509.85,0,0,1560
"Reliability-based evaluation of design code provisions for circular concrete-filled steel columns, André T. Beck; Walter L.A. de Oliveira; Silvana De Nardim; Ana L.H.C. ElDebs, Engineering Structures, 2009",40,cylinder,R10-1,280,40,0,160.1,160.1,4.98,80.05,1999.649,0,0,1261
"Reliability-based evaluation of design code provisions for circular concrete-filled steel columns, André T. Beck; Walter L.A. de Oliveira; Silvana De Nardim; Ana L.H.C. ElDebs, Engineering Structures, 2009",41,cylinder,R10-2,281,41,0,160.2,160.2,4.96,80.1,2500.722,0,0,1244
"Reliability-based evaluation of design code provisions for circular concrete-filled steel columns, André T. Beck; Walter L.A. de Oliveira; Silvana De Nardim; Ana L.H.C. ElDebs, Engineering Structures, 2009",43,cylinder,R10-3,270,43,0,160.3,160.3,5,80.15,2999.213,0,0,1236
"Reliability-based evaluation of design code provisions for circular concrete-filled steel columns, André T. Beck; Walter L.A. de Oliveira; Silvana De Nardim; Ana L.H.C. ElDebs, Engineering Structures, 2009",41,cylinder,R10-4,273,41,0,160.2,160.2,4.97,80.1,3500.37,0,0,1193
"Reliability-based evaluation of design code provisions for circular concrete-filled steel columns, André T. Beck; Walter L.A. de Oliveira; Silvana De Nardim; Ana L.H.C. ElDebs, Engineering Structures, 2009",45,cylinder,R10-5,281,45,0,159.9,159.9,4.98,79.95,4000.698,0,0,1091
"Reliability-based evaluation of design code provisions for circular concrete-filled steel columns, André T. Beck; Walter L.A. de Oliveira; Silvana De Nardim; Ana L.H.C. ElDebs, Engineering Structures, 2009",70,cylinder,R10-6,283,70,0,159.8,159.8,5.01,79.9,2000.696,0,0,1650
"Reliability-based evaluation of design code provisions for circular concrete-filled steel columns, André T. Beck; Walter L.A. de Oliveira; Silvana De Nardim; Ana L.H.C. ElDebs, Engineering Structures, 2009",71,cylinder,R10-7,281,71,0,159.7,159.7,5.2,79.85,2499.305,0,0,1562
"Reliability-based evaluation of design code provisions for circular concrete-filled steel columns, André T. Beck; Walter L.A. de Oliveira; Silvana De Nardim; Ana L.H.C. ElDebs, Engineering Structures, 2009",73,cylinder,R10-8,276,73,0,159.8,159.8,5.1,79.9,2999.446,0,0,1468
"Reliability-based evaluation of design code provisions for circular concrete-filled steel columns, André T. Beck; Walter L.A. de Oliveira; Silvana De Nardim; Ana L.H.C. ElDebs, Engineering Structures, 2009",74,cylinder,R10-9,276,74,0,160.1,160.1,4.98,80.05,3499.786,0,0,1326
"Reliability-based evaluation of design code provisions for circular concrete-filled steel columns, André T. Beck; Walter L.A. de Oliveira; Silvana De Nardim; Ana L.H.C. ElDebs, Engineering Structures, 2009",71,cylinder,R10-10,281,71,0,160.2,160.2,5.02,80.1,4000.194,0,0,1231
"Reliability-based evaluation of design code provisions for circular concrete-filled steel columns, André T. Beck; Walter L.A. de Oliveira; Silvana De Nardim; Ana L.H.C. ElDebs, Engineering Structures, 2009",99,cylinder,R10-11,281,99,0,160.3,160.3,5.03,80.15,2000.544,0,0,2000
"Reliability-based evaluation of design code provisions for circular concrete-filled steel columns, André T. Beck; Walter L.A. de Oliveira; Silvana De Nardim; Ana L.H.C. ElDebs, Engineering Structures, 2009",100,cylinder,R10-12,275,100,0,159.8,159.8,5.01,79.9,2499.272,0,0,1818
"Reliability-based evaluation of design code provisions for circular concrete-filled steel columns, André T. Beck; Walter L.A. de Oliveira; Silvana De Nardim; Ana L.H.C. ElDebs, Engineering Structures, 2009",101,cylinder,R10-13,275,101,0,159.7,159.7,4.97,79.85,3000.763,0,0,1636
"Reliability-based evaluation of design code provisions for circular concrete-filled steel columns, André T. Beck; Walter L.A. de Oliveira; Silvana De Nardim; Ana L.H.C. ElDebs, Engineering Structures, 2009",106,cylinder,R10-14,270,106,0,159.6,159.6,4.98,79.8,3500.028,0,0,1454
"Reliability-based evaluation of design code provisions for circular concrete-filled steel columns, André T. Beck; Walter L.A. de Oliveira; Silvana De Nardim; Ana L.H.C. ElDebs, Engineering Structures, 2009",102,cylinder,R10-15,270,102,0,159.8,159.8,4.97,79.9,3999.794,0,0,1333
"Axial Load Behavior of Stiffened Concrete-Filled Steel Columns, C. S. Huang; Y.-K. Yeh; G.-Y. Liu; H.-T. Hu; K. C. Tsai; Y. T. Weng; S. H. Wang; M.-H. Wu, Journal of Structural Engineering, 2002",27.15,cylinder,CU-040,265.8,27.15,0,200,200,5,100,600,0,0,2013
"Axial Load Behavior of Stiffened Concrete-Filled Steel Columns, C. S. Huang; Y.-K. Yeh; G.-Y. Liu; H.-T. Hu; K. C. Tsai; Y. T. Weng; S. H. Wang; M.-H. Wu, Journal of Structural Engineering, 2002",31.15,cylinder,CU-070,272.6,31.15,0,280,280,4,140,840,0,0,3025
"Axial Load Behavior of Stiffened Concrete-Filled Steel Columns, C. S. Huang; Y.-K. Yeh; G.-Y. Liu; H.-T. Hu; K. C. Tsai; Y. T. Weng; S. H. Wang; M.-H. Wu, Journal of Structural Engineering, 2002",27.23,cylinder,CU-150,341.7,27.23,0,300,300,2,150,900,0,0,2608
"Effect of preload on the axial capacity of concrete-filled composite columns, J.Y. Richard Liew; D.X. Xiong, Journal of Constructional Steel Research, 2009",37,cylinder,CFT-S-40-30P,300,37,0,219,219,6.3,109.5,708,0,0,3677
"Effect of preload on the axial capacity of concrete-filled composite columns, J.Y. Richard Liew; D.X. Xiong, Journal of Constructional Steel Research, 2009",108,cylinder,CFT-S-100-0P,300,108,0,219,219,6.3,109.5,708,0,0,5410
"Effect of preload on the axial capacity of concrete-filled composite columns, J.Y. Richard Liew; D.X. Xiong, Journal of Constructional Steel Research, 2009",107,cylinder,CFT-S-100-30P,300,107,0,219,219,6.3,109.5,708,0,0,4667
"Effect of preload on the axial capacity of concrete-filled composite columns, J.Y. Richard Liew; D.X. Xiong, Journal of Constructional Steel Research, 2009",44,cylinder,CFT-I-40-30P,405,44,0,219,219,6.3,109.5,1728,0,0,3648
"Effect of preload on the axial capacity of concrete-filled composite columns, J.Y. Richard Liew; D.X. Xiong, Journal of Constructional Steel Research, 2009",99,cylinder,CFT-I-100-0P,405,99,0,219,219,6.3,109.5,1728,0,0,4977
"Effect of preload on the axial capacity of concrete-filled composite columns, J.Y. Richard Liew; D.X. Xiong, Journal of Constructional Steel Research, 2009",113,cylinder,CFT-I-100-30P,405,113,0,219,219,6.3,109.5,1728,0,0,5278
"Effect of preload on the axial capacity of concrete-filled composite columns, J.Y. Richard Liew; D.X. Xiong, Journal of Constructional Steel Research, 2009",139,cylinder,CFT-I-130-40P,405,139,0,219,219,6.3,109.5,1728,0,0,5437
"Effect of preload on the axial capacity of concrete-filled composite columns, J.Y. Richard Liew; D.X. Xiong, Journal of Constructional Steel Research, 2009",49,cylinder,CFT-L-40-30P,393,49,0,219,219,6.3,109.5,3078,0,0,3160
"Effect of preload on the axial capacity of concrete-filled composite columns, J.Y. Richard Liew; D.X. Xiong, Journal of Constructional Steel Research, 2009",100,cylinder,CFT-L-100-0P,393,100,0,219,219,6.3,109.5,3078,0,0,4204
"Effect of preload on the axial capacity of concrete-filled composite columns, J.Y. Richard Liew; D.X. Xiong, Journal of Constructional Steel Research, 2009",111,cylinder,CFT-L-100-30P,393,111,0,219,219,6.3,109.5,3078,0,0,4580
"Effect of preload on the axial capacity of concrete-filled composite columns, J.Y. Richard Liew; D.X. Xiong, Journal of Constructional Steel Research, 2009",125,cylinder,CFT-L-130-40P,393,125,0,219,219,6.3,109.5,3078,0,0,4827
"Experimental behavior of circular concrete-filled steel tube stub columns, Zhi-wu Yu; Fa-xing Ding; C.S. Cai, Unknown, 2006",50.5,Cube 150,SZ5S4A1a,350,42.531,0,219,219,4.78,109.5,650,0,0,3400
