Repository: Serali-Nerri/xgboost

# CFST柱极限承载力预测 - XGBoost ML管道

## 项目概述

本项目是一个完整的机器学习管道，用于预测混凝土填充钢管（CFST）柱的极限承载力。采用XGBoost算法，提供从数据加载、预处理、模型训练、评估到预测的全流程解决方案。

### 核心特性

- **模块化设计**：清晰的模块分离，便于维护和扩展
- **特征工程支持**：处理无量纲参数，剔除几何参数实现多截面统一预测
- **自动化超参数优化**：集成Optuna框架进行超参数搜索，支持持久化存储和断点续训
- **智能参数加载**：自动加载最优参数，无需手动配置
- **特征选择**：迭代剔除法自动寻找最优特征子集
- **多维度评估**：集成R²、RMSE、MAE、MAPE、COV等工程指标
- **可视化分析**：提供预测散点图、特征重要性图和学习曲线
- **COV稳定性指标**：特别添加变异系数评估模型预测稳定性

---

## 环境要求

### 系统要求
- Python 3.8+
- 8GB+ RAM（推荐16GB）
- 5GB+ 可用磁盘空间

### Python依赖
- pandas &gt;= 1.5.0
- numpy &gt;= 1.23.0
- xgboost &gt;= 1.7.0
- scikit-learn &gt;= 1.2.0
- matplotlib &gt;= 3.6.0
- seaborn &gt;= 0.12.0
- optuna &gt;= 3.0.0
- joblib &gt;= 1.2.0

---

File: data/raw/all_dedup.csv (part 15 of 46)
Ref.No.,fc (MPa),type (规格备注),试件标号,fy (MPa),fcy150,R再生骨料取代率(%),b (mm),h (mm),t (mm),r0 (mm),L (mm),e1 (mm),e2 (mm),Nexp (kN)
"Experimental behavior of circular concrete-filled steel tube stub columns, Zhi-wu Yu; Fa-xing Ding; C.S. Cai, Unknown, 2006",50.5,Cube 150,SZ5S4A1b,350,42.531,0,219,219,4.72,109.5,650,0,0,3350
"Experimental behavior of circular concrete-filled steel tube stub columns, Zhi-wu Yu; Fa-xing Ding; C.S. Cai, Unknown, 2006",42.6,Cube 150,SZ5S3A1,350,35.249,0,219,219,4.75,109.5,650,0,0,3150
"Experimental behavior of circular concrete-filled steel tube stub columns, Zhi-wu Yu; Fa-xing Ding; C.S. Cai, Unknown, 2006",50.5,Cube 150,SZ5S4A2,350,42.531,0,219,219,4.74,109.5,650,0,0,3160
"Experimental behavior of circular concrete-filled steel tube stub columns, Zhi-wu Yu; Fa-xing Ding; C.S. Cai, Unknown, 2006",42.6,Cube 150,SZ5S3A2,350,35.249,0,219,219,4.73,109.5,650,0,0,3150
"Experimental behavior of circular concrete-filled steel tube stub columns, Zhi-wu Yu; Fa-xing Ding; C.S. Cai, Unknown, 2006",50.5,Cube 150,SZ5S4E1,350,42.531,0,219,219,4.72,109.5,650,0,0,3380
"Experimental behavior of circular concrete-filled steel tube stub columns, Zhi-wu Yu; Fa-xing Ding; C.S. Cai, Unknown, 2006",50.5,Cube 150,SZ5S4E2,350,42.531,0,219,219,4.73,109.5,650,0,0,3600
"Experimental behavior of circular concrete-filled steel tube stub columns, Zhi-wu Yu; Fa-xing Ding; C.S. Cai, Unknown, 2006",50.5,Cube 150,SZ5S4E3,350,42.531,0,219,219,4.73,109.5,650,0,0,2900
"Experimental behavior of circular concrete-filled steel tube stub columns, Zhi-wu Yu; Fa-xing Ding; C.S. Cai, Unknown, 2006",50.5,Cube 150,SZ5S4E4,350,42.531,0,219,219,4.74,109.5,650,0,0,1680
"Experimental behavior of circular concrete-filled steel tube stub columns, Zhi-wu Yu; Fa-xing Ding; C.S. Cai, Unknown, 2006",77.2,Cube 150,SZ3S6A1,350,67.864,0,165,165,2.73,82.5,510,0,0,2080
"Experimental behavior of circular concrete-filled steel tube stub columns, Zhi-wu Yu; Fa-xing Ding; C.S. Cai, Unknown, 2006",77.2,Cube 150,SZ3S6A2,350,67.864,0,165,165,2.76,82.5,510,0,0,2060
"Experimental behavior of circular concrete-filled steel tube stub columns, Zhi-wu Yu; Fa-xing Ding; C.S. Cai, Unknown, 2006",77.2,Cube 150,SZ3S6B,350,67.864,0,165,165,2.81,82.5,500,0,0,2160
"Experimental behavior of circular concrete-filled steel tube stub columns, Zhi-wu Yu; Fa-xing Ding; C.S. Cai, Unknown, 2006",77.2,Cube 150,SZ3S6C,350,67.864,0,165,165,2.81,82.5,500,0,0,2095
"Experimental behavior of circular concrete-filled steel tube stub columns, Zhi-wu Yu; Fa-xing Ding; C.S. Cai, Unknown, 2006",77.2,Cube 150,SZ3S6D,350,67.864,0,165,165,2.76,82.5,500,0,0,2250
"Experimental behavior of circular concrete-filled steel tube stub columns, Zhi-wu Yu; Fa-xing Ding; C.S. Cai, Unknown, 2006",57,Cube 150,SZ3S4A1,350,48.605,0,165,165,2.72,82.5,510,0,0,1750
"Experimental behavior of circular concrete-filled steel tube stub columns, Zhi-wu Yu; Fa-xing Ding; C.S. Cai, Unknown, 2006",57,Cube 150,SZ3S4A2,350,48.605,0,165,165,2.74,82.5,510,0,0,1785
"Experimental behavior of circular concrete-filled steel tube stub columns, Zhi-wu Yu; Fa-xing Ding; C.S. Cai, Unknown, 2006",46.3,Cube 150,SZ3C4A1,350,38.645,0,165,165,2.75,82.5,510,0,0,1560
"Size effect of circular concrete-filled steel tubular short columns subjected to axial compression, Yuyin Wang; Peng Chen; Changyong Liu; Ying Zhang, Thin-Walled Structures, 2017",85.4,Cube 150,CFST-LA-1,345,75.822,0,153,153,1.54,76.5,306,0,0,1823
"Size effect of circular concrete-filled steel tubular short columns subjected to axial compression, Yuyin Wang; Peng Chen; Changyong Liu; Ying Zhang, Thin-Walled Structures, 2017",85.4,Cube 150,CFST-LA-2,345,75.822,0,153,153,1.54,76.5,306,0,0,1842
"Size effect of circular concrete-filled steel tubular short columns subjected to axial compression, Yuyin Wang; Peng Chen; Changyong Liu; Ying Zhang, Thin-Walled Structures, 2017",85.4,Cube 150,CFST-LA-3,345,75.822,0,153,153,1.54,76.5,306,0,0,1872
"Size effect of circular concrete-filled steel tubular short columns subjected to axial compression, Yuyin Wang; Peng Chen; Changyong Liu; Ying Zhang, Thin-Walled Structures, 2017",85.4,Cube 150,CFST-LB-1,326,75.822,0,250,250,2.48,125,500,0,0,4871
"Size effect of circular concrete-filled steel tubular short columns subjected to axial compression, Yuyin Wang; Peng Chen; Changyong Liu; Ying Zhang, Thin-Walled Structures, 2017",85.4,Cube 150,CFST-LB-2,326,75.822,0,250,250,2.48,125,500,0,0,4528
"Size effect of circular concrete-filled steel tubular short columns subjected to axial compression, Yuyin Wang; Peng Chen; Changyong Liu; Ying Zhang, Thin-Walled Structures, 2017",85.4,Cube 150,CFST-LB-3,326,75.822,0,250,250,2.48,125,500,0,0,4733
"Size effect of circular concrete-filled steel tubular short columns subjected to axial compression, Yuyin Wang; Peng Chen; Changyong Liu; Ying Zhang, Thin-Walled Structures, 2017",85.4,Cube 150,CFST-LC-1,320,75.822,0,372,372,3.64,186,744,0,0,9163
"Size effect of circular concrete-filled steel tubular short columns subjected to axial compression, Yuyin Wang; Peng Chen; Changyong Liu; Ying Zhang, Thin-Walled Structures, 2017",85.4,Cube 150,CFST-LC-2,320,75.822,0,372,372,3.64,186,744,0,0,9996
"Size effect of circular concrete-filled steel tubular short columns subjected to axial compression, Yuyin Wang; Peng Chen; Changyong Liu; Ying Zhang, Thin-Walled Structures, 2017",85.4,Cube 150,CFST-LC-3,320,75.822,0,372,372,3.64,186,744,0,0,9604
"Size effect of circular concrete-filled steel tubular short columns subjected to axial compression, Yuyin Wang; Peng Chen; Changyong Liu; Ying Zhang, Thin-Walled Structures, 2017",85.4,Cube 150,CFST-LD-1,291,75.822,0,469,469,4.66,234.5,938,0,0,15827
"Size effect of circular concrete-filled steel tubular short columns subjected to axial compression, Yuyin Wang; Peng Chen; Changyong Liu; Ying Zhang, Thin-Walled Structures, 2017",85.4,Cube 150,CFST-LD-2,291,75.822,0,469,469,4.66,234.5,938,0,0,16670
"Size effect of circular concrete-filled steel tubular short columns subjected to axial compression, Yuyin Wang; Peng Chen; Changyong Liu; Ying Zhang, Thin-Walled Structures, 2017",85.4,Cube 150,CFST-LD-3,291,75.822,0,469,469,4.66,234.5,938,0,0,15239
"Size effect of circular concrete-filled steel tubular short columns subjected to axial compression, Yuyin Wang; Peng Chen; Changyong Liu; Ying Zhang, Thin-Walled Structures, 2017",85.4,Cube 150,CFST-MA-1,326,75.822,0,157,157,2.48,78.5,314,0,0,2117
"Size effect of circular concrete-filled steel tubular short columns subjected to axial compression, Yuyin Wang; Peng Chen; Changyong Liu; Ying Zhang, Thin-Walled Structures, 2017",85.4,Cube 150,CFST-MA-2,326,75.822,0,157,157,2.48,78.5,314,0,0,2058
"Size effect of circular concrete-filled steel tubular short columns subjected to axial compression, Yuyin Wang; Peng Chen; Changyong Liu; Ying Zhang, Thin-Walled Structures, 2017",85.4,Cube 150,CFST-MA-3,326,75.822,0,157,157,2.48,78.5,314,0,0,2068
"Size effect of circular concrete-filled steel tubular short columns subjected to axial compression, Yuyin Wang; Peng Chen; Changyong Liu; Ying Zhang, Thin-Walled Structures, 2017",85.4,Cube 150,CFST-MB-1,322,75.822,0,282,282,4.36,141,564,0,0,6811
"Size effect of circular concrete-filled steel tubular short columns subjected to axial compression, Yuyin Wang; Peng Chen; Changyong Liu; Ying Zhang, Thin-Walled Structures, 2017",85.4,Cube 150,CFST-MB-2,322,75.822,0,282,282,4.36,141,564,0,0,6380
"Size effect of circular concrete-filled steel tubular short columns subjected to axial compression, Yuyin Wang; Peng Chen; Changyong Liu; Ying Zhang, Thin-Walled Structures, 2017",85.4,Cube 150,CFST-MB-3,322,75.822,0,282,282,4.36,141,564,0,0,6860
"Size effect of circular concrete-filled steel tubular short columns subjected to axial compression, Yuyin Wang; Peng Chen; Changyong Liu; Ying Zhang, Thin-Walled Structures, 2017",85.4,Cube 150,CFST-MC-1,290,75.822,0,358,358,5.66,179,716,0,0,9947
"Size effect of circular concrete-filled steel tubular short columns subjected to axial compression, Yuyin Wang; Peng Chen; Changyong Liu; Ying Zhang, Thin-Walled Structures, 2017",85.4,Cube 150,CFST-MC-2,290,75.822,0,358,358,5.66,179,716,0,0,10045
"Size effect of circular concrete-filled steel tubular short columns subjected to axial compression, Yuyin Wang; Peng Chen; Changyong Liu; Ying Zhang, Thin-Walled Structures, 2017",85.4,Cube 150,CFST-MC-3,290,75.822,0,358,358,5.66,179,716,0,0,9609
"Size effect of circular concrete-filled steel tubular short columns subjected to axial compression, Yuyin Wang; Peng Chen; Changyong Liu; Ying Zhang, Thin-Walled Structures, 2017",85.4,Cube 150,CFST-MD-1,317,75.822,0,474,474,7.42,237,948,0,0,17787
"Size effect of circular concrete-filled steel tubular short columns subjected to axial compression, Yuyin Wang; Peng Chen; Changyong Liu; Ying Zhang, Thin-Walled Structures, 2017",85.4,Cube 150,CFST-MD-2,317,75.822,0,474,474,7.42,237,948,0,0,18306
"Size effect of circular concrete-filled steel tubular short columns subjected to axial compression, Yuyin Wang; Peng Chen; Changyong Liu; Ying Zhang, Thin-Walled Structures, 2017",85.4,Cube 150,CFST-MD-3,317,75.822,0,474,474,7.42,237,948,0,0,17885
"Size effect of circular concrete-filled steel tubular short columns subjected to axial compression, Yuyin Wang; Peng Chen; Changyong Liu; Ying Zhang, Thin-Walled Structures, 2017",85.4,Cube 150,CFST-HA-1,320,75.822,0,153,153,3.64,76.5,306,0,0,2264
"Size effect of circular concrete-filled steel tubular short columns subjected to axial compression, Yuyin Wang; Peng Chen; Changyong Liu; Ying Zhang, Thin-Walled Structures, 2017",85.4,Cube 150,CFST-HA-2,320,75.822,0,153,153,3.64,76.5,306,0,0,2274
"Size effect of circular concrete-filled steel tubular short columns subjected to axial compression, Yuyin Wang; Peng Chen; Changyong Liu; Ying Zhang, Thin-Walled Structures, 2017",85.4,Cube 150,CFST-HA-3,320,75.822,0,153,153,3.64,76.5,306,0,0,2205
"Size effect of circular concrete-filled steel tubular short columns subjected to axial compression, Yuyin Wang; Peng Chen; Changyong Liu; Ying Zhang, Thin-Walled Structures, 2017",85.4,Cube 150,CFST-HB-1,290,75.822,0,235,235,5.66,117.5,470,0,0,5390
"Size effect of circular concrete-filled steel tubular short columns subjected to axial compression, Yuyin Wang; Peng Chen; Changyong Liu; Ying Zhang, Thin-Walled Structures, 2017",85.4,Cube 150,CFST-HB-2,290,75.822,0,235,235,5.66,117.5,470,0,0,5047
"Size effect of circular concrete-filled steel tubular short columns subjected to axial compression, Yuyin Wang; Peng Chen; Changyong Liu; Ying Zhang, Thin-Walled Structures, 2017",85.4,Cube 150,CFST-HB-3,290,75.822,0,235,235,5.66,117.5,470,0,0,5096
"Size effect of circular concrete-filled steel tubular short columns subjected to axial compression, Yuyin Wang; Peng Chen; Changyong Liu; Ying Zhang, Thin-Walled Structures, 2017",85.4,Cube 150,CFST-HC-1,312,75.822,0,393,393,9.38,196.5,786,0,0,13936
"Size effect of circular concrete-filled steel tubular short columns subjected to axial compression, Yuyin Wang; Peng Chen; Changyong Liu; Ying Zhang, Thin-Walled Structures, 2017",85.4,Cube 150,CFST-HC-2,312,75.822,0,393,393,9.38,196.5,786,0,0,14406
"Size effect of circular concrete-filled steel tubular short columns subjected to axial compression, Yuyin Wang; Peng Chen; Changyong Liu; Ying Zhang, Thin-Walled Structures, 2017",85.4,Cube 150,CFST-HC-3,312,75.822,0,393,393,9.38,196.5,786,0,0,14161
"Size effect of circular concrete-filled steel tubular short columns subjected to axial compression, Yuyin Wang; Peng Chen; Changyong Liu; Ying Zhang, Thin-Walled Structures, 2017",85.4,Cube 150,CFST-HD-1,310,75.822,0,477,477,11.36,238.5,954,0,0,20237
"Size effect of circular concrete-filled steel tubular short columns subjected to axial compression, Yuyin Wang; Peng Chen; Changyong Liu; Ying Zhang, Thin-Walled Structures, 2017",85.4,Cube 150,CFST-HD-2,310,75.822,0,477,477,11.36,238.5,954,0,0,20462
"Size effect of circular concrete-filled steel tubular short columns subjected to axial compression, Yuyin Wang; Peng Chen; Changyong Liu; Ying Zhang, Thin-Walled Structures, 2017",85.4,Cube 150,CFST-HD-3,310,75.822,0,477,477,11.36,238.5,954,0,0,19854
"Size effect in circular concrete-filled steel tubes with different diameter-to-thickness ratios under axial compression, Wenjing Wang; Hua Ma; Zhenbao Li; Zhenyun Tang, Engineering Structures, 2017",49.64,Prism 150x150x300mm,2D/t55-1,352.1,49.64,0,219.4,219.4,4.3,109.7,657,0,0,4234
"Size effect in circular concrete-filled steel tubes with different diameter-to-thickness ratios under axial compression, Wenjing Wang; Hua Ma; Zhenbao Li; Zhenyun Tang, Engineering Structures, 2017",49.64,Prism 150x150x300mm,2D/t55-2,352.1,49.64,0,220.7,220.7,4.3,110.35,657,0,0,4245
"Size effect in circular concrete-filled steel tubes with different diameter-to-thickness ratios under axial compression, Wenjing Wang; Hua Ma; Zhenbao Li; Zhenyun Tang, Engineering Structures, 2017",49.64,Prism 150x150x300mm,4D/t55-1,276.2,49.64,0,425.2,425.2,7.9,212.6,1278,0,0,14469
"Size effect in circular concrete-filled steel tubes with different diameter-to-thickness ratios under axial compression, Wenjing Wang; Hua Ma; Zhenbao Li; Zhenyun Tang, Engineering Structures, 2017",49.64,Prism 150x150x300mm,4D/t55-2,276.2,49.64,0,426.1,426.1,8.2,213.05,1278,0,0,15077
"Size effect in circular concrete-filled steel tubes with different diameter-to-thickness ratios under axial compression, Wenjing Wang; Hua Ma; Zhenbao Li; Zhenyun Tang, Engineering Structures, 2017",49.64,Prism 150x150x300mm,6D/t55-1,269.1,49.64,0,626.3,626.3,11.2,313.15,1890,0,0,29463
"Size effect in circular concrete-filled steel tubes with different diameter-to-thickness ratios under axial compression, Wenjing Wang; Hua Ma; Zhenbao Li; Zhenyun Tang, Engineering Structures, 2017",49.64,Prism 150x150x300mm,6D/t55-2,269.1,49.64,0,626,626,11.2,313,1890,0,0,29294
"Size effect in circular concrete-filled steel tubes with different diameter-to-thickness ratios under axial compression, Wenjing Wang; Hua Ma; Zhenbao Li; Zhenyun Tang, Engineering Structures, 2017",49.64,Prism 150x150x300mm,2D/t88-1,590.4,49.64,0,215.9,215.9,2.6,107.95,657,0,0,4030
"Size effect in circular concrete-filled steel tubes with different diameter-to-thickness ratios under axial compression, Wenjing Wang; Hua Ma; Zhenbao Li; Zhenyun Tang, Engineering Structures, 2017",49.64,Prism 150x150x300mm,2D/t88-2,590.4,49.64,0,216.9,216.9,2.6,108.45,657,0,0,4244
"Size effect in circular concrete-filled steel tubes with different diameter-to-thickness ratios under axial compression, Wenjing Wang; Hua Ma; Zhenbao Li; Zhenyun Tang, Engineering Structures, 2017",49.64,Prism 150x150x300mm,4D/t88-1,259.8,49.64,0,426.8,426.8,5.1,213.4,1278,0,0,12360
"Size effect in circular concrete-filled steel tubes with different diameter-to-thickness ratios under axial compression, Wenjing Wang; Hua Ma; Zhenbao Li; Zhenyun Tang, Engineering Structures, 2017",49.64,Prism 150x150x300mm,4D/t88-2,259.8,49.64,0,425.7,425.7,5.1,212.85,1278,0,0,13092
"Size effect in circular concrete-filled steel tubes with different diameter-to-thickness ratios under axial compression, Wenjing Wang; Hua Ma; Zhenbao Li; Zhenyun Tang, Engineering Structures, 2017",49.64,Prism 150x150x300mm,6D/t88-1,276,49.64,0,625.6,625.6,7.2,312.8,1890,0,0,23663
"Size effect in circular concrete-filled steel tubes with different diameter-to-thickness ratios under axial compression, Wenjing Wang; Hua Ma; Zhenbao Li; Zhenyun Tang, Engineering Structures, 2017",49.64,Prism 150x150x300mm,6D/t88-2,276,49.64,0,632.1,632.1,7,316.05,1890,0,0,26002
"Experimental study on the axial compression performance of high-strength concrete filled steel tube columns, Ke Xiaojun; Chen Zongping; Ying Wudang; Xue Jianyang, Building Structure, 2014",44.78,prism,HCFST-1,398,44.78,0,110,110,3,55,404,0,0,1030
"Experimental study on the axial compression performance of high-strength concrete filled steel tube columns, Ke Xiaojun; Chen Zongping; Ying Wudang; Xue Jianyang, Building Structure, 2014",47.61,prism,HCFST-2,398,47.61,0,110,110,3,55,390,0,0,1085
"Experimental study on the axial compression performance of high-strength concrete filled steel tube columns, Ke Xiaojun; Chen Zongping; Ying Wudang; Xue Jianyang, Building Structure, 2014",51.96,prism,HCFST-3,398,51.96,0,110,110,3,55,395,0,0,1247
"Experimental study on the axial compression performance of high-strength concrete filled steel tube columns, Ke Xiaojun; Chen Zongping; Ying Wudang; Xue Jianyang, Building Structure, 2014",47.61,prism,HCFST-4,398,47.61,0,110,110,3,55,303,0,0,1134
"Experimental study on the axial compression performance of high-strength concrete filled steel tube columns, Ke Xiaojun; Chen Zongping; Ying Wudang; Xue Jianyang, Building Structure, 2014",47.61,prism,HCFST-5,410,47.61,0,88,88,2.7,44,400,0,0,718
"Experimental study on size effect of circular concrete-filled steel tubular columns subjected to axial compression, CHEN Peng; WANG Yuyin; LIU Changyong; TIAN Yu, Journal of Building Structures, 2017",54.3,cylinder,LS-1,312.8,54.3,0,182.48,182.48,1.99,91.24,548,0,0,1803
"Experimental study on size effect of circular concrete-filled steel tubular columns subjected to axial compression, CHEN Peng; WANG Yuyin; LIU Changyong; TIAN Yu, Journal of Building Structures, 2017",54.3,cylinder,LS-2,312.8,54.3,0,182.9,182.9,2,91.45,548,0,0,1889
"Experimental study on size effect of circular concrete-filled steel tubular columns subjected to axial compression, CHEN Peng; WANG Yuyin; LIU Changyong; TIAN Yu, Journal of Building Structures, 2017",54.3,cylinder,LS-3,312.8,54.3,0,182.73,182.73,2.04,91.365,548,0,0,1924
"Experimental study on size effect of circular concrete-filled steel tubular columns subjected to axial compression, CHEN Peng; WANG Yuyin; LIU Changyong; TIAN Yu, Journal of Building Structures, 2017",54.3,cylinder,LM-1,311.6,54.3,0,266.42,266.42,2.85,133.21,799,0,0,3963
"Experimental study on size effect of circular concrete-filled steel tubular columns subjected to axial compression, CHEN Peng; WANG Yuyin; LIU Changyong; TIAN Yu, Journal of Building Structures, 2017",54.3,cylinder,LM-2,311.6,54.3,0,266.19,266.19,2.89,133.095,799,0,0,3923
"Experimental study on size effect of circular concrete-filled steel tubular columns subjected to axial compression, CHEN Peng; WANG Yuyin; LIU Changyong; TIAN Yu, Journal of Building Structures, 2017",54.3,cylinder,LM-3,311.6,54.3,0,265.49,265.49,2.82,132.745,799,0,0,3920
"Experimental study on size effect of circular concrete-filled steel tubular columns subjected to axial compression, CHEN Peng; WANG Yuyin; LIU Changyong; TIAN Yu, Journal of Building Structures, 2017",54.3,cylinder,LL-1,318.4,54.3,0,346.49,346.49,3.68,173.245,1039,0,0,6327
"Experimental study on size effect of circular concrete-filled steel tubular columns subjected to axial compression, CHEN Peng; WANG Yuyin; LIU Changyong; TIAN Yu, Journal of Building Structures, 2017",54.3,cylinder,LL-2,318.4,54.3,0,346.31,346.31,3.67,173.155,1039,0,0,6586
"Experimental study on size effect of circular concrete-filled steel tubular columns subjected to axial compression, CHEN Peng; WANG Yuyin; LIU Changyong; TIAN Yu, Journal of Building Structures, 2017",54.3,cylinder,LL-3,318.4,54.3,0,345.89,345.89,3.69,172.945,1039,0,0,6538
"Experimental study on size effect of circular concrete-filled steel tubular columns subjected to axial compression, CHEN Peng; WANG Yuyin; LIU Changyong; TIAN Yu, Journal of Building Structures, 2017",54.3,cylinder,HS-1,353.5,54.3,0,187.22,187.22,2.93,93.61,562,0,0,2272
"Experimental study on size effect of circular concrete-filled steel tubular columns subjected to axial compression, CHEN Peng; WANG Yuyin; LIU Changyong; TIAN Yu, Journal of Building Structures, 2017",54.3,cylinder,HS-2,353.5,54.3,0,186.91,186.91,2.95,93.455,562,0,0,2287
"Experimental study on size effect of circular concrete-filled steel tubular columns subjected to axial compression, CHEN Peng; WANG Yuyin; LIU Changyong; TIAN Yu, Journal of Building Structures, 2017",54.3,cylinder,HS-3,353.5,54.3,0,187.28,187.28,2.93,93.64,562,0,0,2237
"Experimental study on size effect of circular concrete-filled steel tubular columns subjected to axial compression, CHEN Peng; WANG Yuyin; LIU Changyong; TIAN Yu, Journal of Building Structures, 2017",54.3,cylinder,HM-1,362.5,54.3,0,246.94,246.94,3.86,123.47,741,0,0,4071
"Experimental study on size effect of circular concrete-filled steel tubular columns subjected to axial compression, CHEN Peng; WANG Yuyin; LIU Changyong; TIAN Yu, Journal of Building Structures, 2017",54.3,cylinder,HM-2,362.5,54.3,0,246.9,246.9,3.83,123.45,741,0,0,4125
"Experimental study on size effect of circular concrete-filled steel tubular columns subjected to axial compression, CHEN Peng; WANG Yuyin; LIU Changyong; TIAN Yu, Journal of Building Structures, 2017",54.3,cylinder,HM-3,362.5,54.3,0,246.86,246.86,3.81,123.43,741,0,0,4166
"Experimental study on size effect of circular concrete-filled steel tubular columns subjected to axial compression, CHEN Peng; WANG Yuyin; LIU Changyong; TIAN Yu, Journal of Building Structures, 2017",54.3,cylinder,HL-1,350,54.3,0,308.84,308.84,4.67,154.42,925,0,0,6179
"Experimental study on size effect of circular concrete-filled steel tubular columns subjected to axial compression, CHEN Peng; WANG Yuyin; LIU Changyong; TIAN Yu, Journal of Building Structures, 2017",54.3,cylinder,HL-2,350,54.3,0,307.4,307.4,4.69,153.7,925,0,0,6277
"Experimental study on size effect of circular concrete-filled steel tubular columns subjected to axial compression, CHEN Peng; WANG Yuyin; LIU Changyong; TIAN Yu, Journal of Building Structures, 2017",54.3,cylinder,HL-3,350,54.3,0,308.48,308.48,4.66,154.24,925,0,0,6355
"钢管混凝土柱的承载能力分析, 李斌; 郝润霞, Unknown, 2005",30.5,cube,SC-1,342,24.351,0,164,164,3.8,82,520,0,0,1650
"钢管混凝土柱的承载能力分析, 李斌; 郝润霞, Unknown, 2005",30.5,cube,SC-2,342,24.351,0,164,164,3.8,82,520,0,0,1710
"钢管混凝土柱的承载能力分析, 李斌; 郝润霞, Unknown, 2005",30.5,cube,SC-3,342,24.351,0,164,164,3.8,82,520,0,0,1600
"钢管混凝土柱的承载能力分析, 李斌; 郝润霞, Unknown, 2005",30.5,cube,SC-4,366,24.351,0,159,159,4.8,79.5,520,0,0,1600
"钢管混凝土柱的承载能力分析, 李斌; 郝润霞, Unknown, 2005",30.5,cube,SC-5,366,24.351,0,159,159,4.8,79.5,520,0,0,1700
"钢管混凝土柱的承载能力分析, 李斌; 郝润霞, Unknown, 2005",30.5,cube,SC-6,366,24.351,0,159,159,4.8,79.5,520,0,0,1600
"钢管混凝土柱的承载能力分析, 李斌; 郝润霞, Unknown, 2005",30.5,cube,SC-7,379,24.351,0,159,159,5.2,79.5,520,0,0,1800
"钢管混凝土柱的承载能力分析, 李斌; 郝润霞, Unknown, 2005",30.5,cube,SC-8,379,24.351,0,159,159,5.2,79.5,520,0,0,1850
"钢管混凝土柱的承载能力分析, 李斌; 郝润霞, Unknown, 2005",30.5,cube,SC-9,379,24.351,0,159,159,5.2,79.5,520,0,0,1700
"钢管混凝土柱的承载能力分析, 李斌; 郝润霞, Unknown, 2005",30.5,cube,SC-10,360,24.351,0,159,159,6.3,79.5,520,0,0,2000
"钢管混凝土柱的承载能力分析, 李斌; 郝润霞, Unknown, 2005",30.5,cube,SC-11,360,24.351,0,159,159,6.3,79.5,520,0,0,1950
"钢管混凝土柱的承载能力分析, 李斌; 郝润霞, Unknown, 2005",30.5,cube,SC-12,360,24.351,0,159,159,6.3,79.5,520,0,0,2100
"Researches on Behavior of High-Performance Concrete Filled Tubular Steel Short Columns, Z. W. Yu; F. X. Ding; S. Lin, Journal of Building Structures, 2002",84.4,Cube 100x100x100mm,G4-1a,338,71.206,0,165,165,1,82.5,500,0,0,1773.8
"Researches on Behavior of High-Performance Concrete Filled Tubular Steel Short Columns, Z. W. Yu; F. X. Ding; S. Lin, Journal of Building Structures, 2002",84.4,Cube 100x100x100mm,G4-1b,338,71.206,0,165,165,1,82.5,500,0,0,1430.8
"Researches on Behavior of High-Performance Concrete Filled Tubular Steel Short Columns, Z. W. Yu; F. X. Ding; S. Lin, Journal of Building Structures, 2002",84.4,Cube 100x100x100mm,G4-1c,338,71.206,0,165,165,1,82.5,500,0,0,1372
"Researches on Behavior of High-Performance Concrete Filled Tubular Steel Short Columns, Z. W. Yu; F. X. Ding; S. Lin, Journal of Building Structures, 2002",84.4,Cube 100x100x100mm,G4-1d,338,71.206,0,165,165,1,82.5,500,0,0,2038.4
"Researches on Behavior of High-Performance Concrete Filled Tubular Steel Short Columns, Z. W. Yu; F. X. Ding; S. Lin, Journal of Building Structures, 2002",80.1,Cube 100x100x100mm,G2-2a,405,67.231,0,151,151,2,75.5,500,0,0,2132.4
"Researches on Behavior of High-Performance Concrete Filled Tubular Steel Short Columns, Z. W. Yu; F. X. Ding; S. Lin, Journal of Building Structures, 2002",80.1,Cube 100x100x100mm,G2-2b,405,67.231,0,151,151,2,75.5,500,0,0,1933.2
"Researches on Behavior of High-Performance Concrete Filled Tubular Steel Short Columns, Z. W. Yu; F. X. Ding; S. Lin, Journal of Building Structures, 2002",80.1,Cube 100x100x100mm,G4-2a,405,67.231,0,151,151,2,75.5,500,0,0,2244.2
"Researches on Behavior of High-Performance Concrete Filled Tubular Steel Short Columns, Z. W. Yu; F. X. Ding; S. Lin, Journal of Building Structures, 2002",80.1,Cube 100x100x100mm,G4-2b,405,67.231,0,151,151,2,75.5,500,0,0,2381.4
"Researches on Behavior of High-Performance Concrete Filled Tubular Steel Short Columns, Z. W. Yu; F. X. Ding; S. Lin, Journal of Building Structures, 2002",84.4,Cube 100x100x100mm,G4-2c,338,71.206,0,165,165,2,82.5,500,0,0,2077.6
"Researches on Behavior of High-Performance Concrete Filled Tubular Steel Short Columns, Z. W. Yu; F. X. Ding; S. Lin, Journal of Building Structures, 2002",84.4,Cube 100x100x100mm,G4-2d,338,71.206,0,165,165,2,82.5,500,0,0,1930.6
"Researches on Behavior of High-Performance Concrete Filled Tubular Steel Short Columns, Z. W. Yu; F. X. Ding; S. Lin, Journal of Building Structures, 2002",84.4,Cube 100x100x100mm,G4-2e,338,71.206,0,165,165,2,82.5,500,0,0,1920.8
"Researches on Behavior of High-Performance Concrete Filled Tubular Steel Short Columns, Z. W. Yu; F. X. Ding; S. Lin, Journal of Building Structures, 2002",84.4,Cube 100x100x100mm,G2-3a,338,71.206,0,165,165,2,82.5,500,0,0,2337.1
"Researches on Behavior of High-Performance Concrete Filled Tubular Steel Short Columns, Z. W. Yu; F. X. Ding; S. Lin, Journal of Building Structures, 2002",80.1,Cube 100x100x100mm,G2-3b,438,67.231,0,149,149,3,74.5,500,0,0,2394.2
"Researches on Behavior of High-Performance Concrete Filled Tubular Steel Short Columns, Z. W. Yu; F. X. Ding; S. Lin, Journal of Building Structures, 2002",80.1,Cube 100x100x100mm,G2-3c,438,67.231,0,149,149,3,74.5,500,0,0,2361
"Researches on Behavior of High-Performance Concrete Filled Tubular Steel Short Columns, Z. W. Yu; F. X. Ding; S. Lin, Journal of Building Structures, 2002",80.1,Cube 100x100x100mm,G4-3a,438,67.231,0,149,149,3,74.5,500,0,0,2567.6
"Researches on Behavior of High-Performance Concrete Filled Tubular Steel Short Columns, Z. W. Yu; F. X. Ding; S. Lin, Journal of Building Structures, 2002",84.4,Cube 100x100x100mm,G4-3b,338,71.206,0,165,165,3,82.5,500,0,0,2714.6
"Researches on Behavior of High-Performance Concrete Filled Tubular Steel Short Columns, Z. W. Yu; F. X. Ding; S. Lin, Journal of Building Structures, 2002",84.4,Cube 100x100x100mm,G4-3c,338,71.206,0,165,165,3,82.5,500,0,0,2734.2
"Researches on Behavior of High-Performance Concrete Filled Tubular Steel Short Columns, Z. W. Yu; F. X. Ding; S. Lin, Journal of Building Structures, 2002",84.4,Cube 100x100x100mm,G2-4.5a,338,71.206,0,165,165,3,82.5,500,0,0,2743.1
"Researches on Behavior of High-Performance Concrete Filled Tubular Steel Short Columns, Z. W. Yu; F. X. Ding; S. Lin, Journal of Building Structures, 2002",80.1,Cube 100x100x100mm,G2-4.5b,438,67.231,0,151,151,4.5,75.5,500,0,0,2572.3
"Researches on Behavior of High-Performance Concrete Filled Tubular Steel Short Columns, Z. W. Yu; F. X. Ding; S. Lin, Journal of Building Structures, 2002",80.1,Cube 100x100x100mm,G2-4.5c,438,67.231,0,151,151,4.5,75.5,500,0,0,2727.6
"Researches on Behavior of High-Performance Concrete Filled Tubular Steel Short Columns, Z. W. Yu; F. X. Ding; S. Lin, Journal of Building Structures, 2002",80.1,Cube 100x100x100mm,G4-4a,438,67.231,0,151,151,4.5,75.5,500,0,0,2704.8
"Researches on Behavior of High-Performance Concrete Filled Tubular Steel Short Columns, Z. W. Yu; F. X. Ding; S. Lin, Journal of Building Structures, 2002",84.4,Cube 100x100x100mm,G4-4b,338,71.206,0,165,165,4,82.5,500,0,0,2773.4
"Researches on Behavior of High-Performance Concrete Filled Tubular Steel Short Columns, Z. W. Yu; F. X. Ding; S. Lin, Journal of Building Structures, 2002",84.4,Cube 100x100x100mm,G4-4c,338,71.206,0,165,165,4,82.5,500,0,0,2832.2
"Researches on Behavior of High-Performance Concrete Filled Tubular Steel Short Columns, Z. W. Yu; F. X. Ding; S. Lin, Journal of Building Structures, 2002",80.1,Cube 100x100x100mm,G2-6a,405,67.231,0,159,159,6,79.5,500,0,0,2957.6
"Researches on Behavior of High-Performance Concrete Filled Tubular Steel Short Columns, Z. W. Yu; F. X. Ding; S. Lin, Journal of Building Structures, 2002",80.1,Cube 100x100x100mm,G2-6b,405,67.231,0,159,159,6,79.5,500,0,0,3099.3
"Researches on Behavior of High-Performance Concrete Filled Tubular Steel Short Columns, Z. W. Yu; F. X. Ding; S. Lin, Journal of Building Structures, 2002",80.1,Cube 100x100x100mm,G2-8a,405,67.231,0,159,159,6,79.5,500,0,0,3173.7
"Researches on Behavior of High-Performance Concrete Filled Tubular Steel Short Columns, Z. W. Yu; F. X. Ding; S. Lin, Journal of Building Structures, 2002",80.1,Cube 100x100x100mm,G2-8b,438,67.231,0,159,159,8,79.5,500,0,0,3267.4
"Researches on Behavior of High-Performance Concrete Filled Tubular Steel Short Columns, Z. W. Yu; F. X. Ding; S. Lin, Journal of Building Structures, 2002",80.1,Cube 100x100x100mm,G2-8c,438,67.231,0,159,159,8,79.5,500,0,0,3330.4
"钢管高强混凝土轴压短柱承载力性能的试验研究, 贺锋; 周绪红; 唐昌辉, 工程力学, 2000",42.8,prism,GM-1(A),380,42.8,0,273,273,3,136.5,704,0,0,3675
"钢管高强混凝土轴压短柱承载力性能的试验研究, 贺锋; 周绪红; 唐昌辉, 工程力学, 2000",42.8,prism,GM-1(B),380,42.8,0,273,273,3,136.5,704,0,0,3689
"钢管高强混凝土轴压短柱承载力性能的试验研究, 贺锋; 周绪红; 唐昌辉, 工程力学, 2000",42.8,prism,GM-2(A),380,42.8,0,253,253,3,126.5,704,0,0,3408
"钢管高强混凝土轴压短柱承载力性能的试验研究, 贺锋; 周绪红; 唐昌辉, 工程力学, 2000",42.8,prism,GM-2(B),380,42.8,0,253,253,3,126.5,704,0,0,3361
"钢管高强混凝土轴压短柱承载力性能的试验研究, 贺锋; 周绪红; 唐昌辉, 工程力学, 2000",42.8,prism,GM-3(A),318.3,42.8,0,233,233,3,116.5,598,0,0,2640
"钢管高强混凝土轴压短柱承载力性能的试验研究, 贺锋; 周绪红; 唐昌辉, 工程力学, 2000",42.8,prism,GM-3(B),318.3,42.8,0,233,233,3,116.5,598,0,0,2603
"钢管高强混凝土轴压短柱承载力性能的试验研究, 贺锋; 周绪红; 唐昌辉, 工程力学, 2000",42.8,prism,GM-4(A),318.3,42.8,0,203,203,3,101.5,603,0,0,2190
"钢管高强混凝土轴压短柱承载力性能的试验研究, 贺锋; 周绪红; 唐昌辉, 工程力学, 2000",42.8,prism,GM-4(B),318.3,42.8,0,203,203,3,101.5,603,0,0,2240
"钢管高强混凝土轴压短柱承载力性能的试验研究, 贺锋; 周绪红; 唐昌辉, 工程力学, 2000",42.8,prism,GM-5(A),380,42.8,0,183,183,3,91.5,603,0,0,2010
"钢管高强混凝土轴压短柱承载力性能的试验研究, 贺锋; 周绪红; 唐昌辉, 工程力学, 2000",42.8,prism,GM-5(B),380,42.8,0,183,183,3,91.5,603,0,0,2070
"钢管高强混凝土轴压短柱承载力性能的试验研究, 贺锋; 周绪红; 唐昌辉, 工程力学, 2000",42.8,prism,GM-6,380,42.8,0,153,153,3,76.5,503,0,0,1580
"钢管高强混凝土轴压短柱承载力性能的试验研究, 贺锋; 周绪红; 唐昌辉, 工程力学, 2000",42.8,prism,GM-7,380,42.8,0,153,153,3,76.5,465,0,0,1490
"钢管高强混凝土轴压短柱承载力性能的试验研究, 贺锋; 周绪红; 唐昌辉, 工程力学, 2000",42.8,prism,WM-1,340.3,42.8,0,153,153,4.5,76.5,499,0,0,1920
"钢管高强混凝土轴压短柱承载力性能的试验研究, 贺锋; 周绪红; 唐昌辉, 工程力学, 2000",53.6,prism,GH-1,318.3,53.6,0,203,203,3,101.5,603,0,0,2405
"钢管高强混凝土轴压短柱承载力性能的试验研究, 贺锋; 周绪红; 唐昌辉, 工程力学, 2000",53.6,prism,GH-2(A),380,53.6,0,153,153,3,76.5,503,0,0,1710
"钢管高强混凝土轴压短柱承载力性能的试验研究, 贺锋; 周绪红; 唐昌辉, 工程力学, 2000",53.6,prism,GH-2(B),380,53.6,0,153,153,3,76.5,503,0,0,1680
"钢管高强混凝土轴压短柱承载力性能的试验研究, 贺锋; 周绪红; 唐昌辉, 工程力学, 2000",53.6,prism,GH-3,318.3,53.6,0,153,153,3,76.5,465,0,0,1580
"钢管高强混凝土轴压短柱承载力性能的试验研究, 贺锋; 周绪红; 唐昌辉, 工程力学, 2000",53.6,prism,WH-1,340.3,53.6,0,150,150,4.5,75,499,0,0,2010
"钢管高强混凝土轴压短柱承载力性能的试验研究, 贺锋; 周绪红; 唐昌辉, 工程力学, 2000",25.7,prism,GL-1,318.3,25.7,0,203,203,3,101.5,603,0,0,2090
"钢管高强混凝土轴压短柱承载力性能的试验研究, 贺锋; 周绪红; 唐昌辉, 工程力学, 2000",25.7,prism,GL-2,318.3,25.7,0,153,153,3,76.5,503,0,0,1470
"钢管高强混凝土轴压短柱承载力性能的试验研究, 贺锋; 周绪红; 唐昌辉, 工程力学, 2000",25.7,prism,WL-1,340.3,25.7,0,150,150,4.5,75,499,0,0,1820
"LOAD-CARRYING CAPACITY OF AXIALLY LOADED CONCRETE-FILLED STEEL TUBULAR COLUMNS MADE OF THIN TUBES, Marcin Abramski, Archives of Civil and Mechanical Engineering, 2018",30.6,Cylinder 150x300,3B30m,312,30.6,0,211,211,3,105.5,2170,0,0,1699
"LOAD-CARRYING CAPACITY OF AXIALLY LOADED CONCRETE-FILLED STEEL TUBULAR COLUMNS MADE OF THIN TUBES, Marcin Abramski, Archives of Civil and Mechanical Engineering, 2018",35.4,Cylinder 150x300,3B30c,256,35.4,0,211,211,3,105.5,2170,0,0,2199
"LOAD-CARRYING CAPACITY OF AXIALLY LOADED CONCRETE-FILLED STEEL TUBULAR COLUMNS MADE OF THIN TUBES, Marcin Abramski, Archives of Civil and Mechanical Engineering, 2018",50.8,Cylinder 150x300,3B60m,312,50.8,0,211,211,3,105.5,2170,0,0,2500
"LOAD-CARRYING CAPACITY OF AXIALLY LOADED CONCRETE-FILLED STEEL TUBULAR COLUMNS MADE OF THIN TUBES, Marcin Abramski, Archives of Civil and Mechanical Engineering, 2018",54.4,Cylinder 150x300,3B60c,312,54.4,0,211,211,3,105.5,2170,0,0,3044
"LOAD-CARRYING CAPACITY OF AXIALLY LOADED CONCRETE-FILLED STEEL TUBULAR COLUMNS MADE OF THIN TUBES, Marcin Abramski, Archives of Civil and Mechanical Engineering, 2018",27.9,Cylinder 150x300,Zb2r,312,27.9,0,211,211,3,105.5,2170,0,0,1662
"LOAD-CARRYING CAPACITY OF AXIALLY LOADED CONCRETE-FILLED STEEL TUBULAR COLUMNS MADE OF THIN TUBES, Marcin Abramski, Archives of Civil and Mechanical Engineering, 2018",30.6,Cylinder 150x300,Zb2r_bis,256,30.6,0,211,211,3,105.5,2170,0,0,1304
"LOAD-CARRYING CAPACITY OF AXIALLY LOADED CONCRETE-FILLED STEEL TUBULAR COLUMNS MADE OF THIN TUBES, Marcin Abramski, Archives of Civil and Mechanical Engineering, 2018",37.9,Cylinder 150x300,Zb2r_90,297,37.9,0,211,211,3,105.5,2170,0,0,1852
"LOAD-CARRYING CAPACITY OF AXIALLY LOADED CONCRETE-FILLED STEEL TUBULAR COLUMNS MADE OF THIN TUBES, Marcin Abramski, Archives of Civil and Mechanical Engineering, 2018",27.5,Cylinder 150x300,Zb2c,256,27.5,0,211,211,3,105.5,2170,0,0,1449
"LOAD-CARRYING CAPACITY OF AXIALLY LOADED CONCRETE-FILLED STEEL TUBULAR COLUMNS MADE OF THIN TUBES, Marcin Abramski, Archives of Civil and Mechanical Engineering, 2018",32.1,Cylinder 150x300,Zb2c_bis,297,32.1,0,211,211,3,105.5,2170,0,0,1405
"LOAD-CARRYING CAPACITY OF AXIALLY LOADED CONCRETE-FILLED STEEL TUBULAR COLUMNS MADE OF THIN TUBES, Marcin Abramski, Archives of Civil and Mechanical Engineering, 2018",32,Cylinder 150x300,Zb2rbp,297,32,0,211,211,3,105.5,2170,0,0,1484
"LOAD-CARRYING CAPACITY OF AXIALLY LOADED CONCRETE-FILLED STEEL TUBULAR COLUMNS MADE OF THIN TUBES, Marcin Abramski, Archives of Civil and Mechanical Engineering, 2018",34.7,Cylinder 150x300,Zb2cbp,297,34.7,0,211,211,3,105.5,2170,0,0,1542
"LOAD-CARRYING CAPACITY OF AXIALLY LOADED CONCRETE-FILLED STEEL TUBULAR COLUMNS MADE OF THIN TUBES, Marcin Abramski, Archives of Civil and Mechanical Engineering, 2018",27.4,Cylinder 150x300,Zbe2r,297,27.4,0,211,211,3,105.5,2170,0,0,1283
"LOAD-CARRYING CAPACITY OF AXIALLY LOADED CONCRETE-FILLED STEEL TUBULAR COLUMNS MADE OF THIN TUBES, Marcin Abramski, Archives of Civil and Mechanical Engineering, 2018",25.8,Cylinder 150x300,Zbe2c,297,25.8,0,211,211,3,105.5,2170,0,0,1300
"LOAD-CARRYING CAPACITY OF AXIALLY LOADED CONCRETE-FILLED STEEL TUBULAR COLUMNS MADE OF THIN TUBES, Marcin Abramski, Archives of Civil and Mechanical Engineering, 2018",26.4,Cylinder 150x300,Zz2r,298,26.4,0,209,209,2,104.5,2170,0,0,1702
"LOAD-CARRYING CAPACITY OF AXIALLY LOADED CONCRETE-FILLED STEEL TUBULAR COLUMNS MADE OF THIN TUBES, Marcin Abramski, Archives of Civil and Mechanical Engineering, 2018",35.9,Cylinder 150x300,Zz2r_bis,298,35.9,0,209,209,2,104.5,2170,0,0,1563
"LOAD-CARRYING CAPACITY OF AXIALLY LOADED CONCRETE-FILLED STEEL TUBULAR COLUMNS MADE OF THIN TUBES, Marcin Abramski, Archives of Civil and Mechanical Engineering, 2018",27.9,Cylinder 150x300,Zz2c,298,27.9,0,209,209,2,104.5,2170,0,0,1500
"LOAD-CARRYING CAPACITY OF AXIALLY LOADED CONCRETE-FILLED STEEL TUBULAR COLUMNS MADE OF THIN TUBES, Marcin Abramski, Archives of Civil and Mechanical Engineering, 2018",35.9,Cylinder 150x300,Zz2c_bis,298,35.9,0,209,209,2,104.5,2170,0,0,1475
"LOAD-CARRYING CAPACITY OF AXIALLY LOADED CONCRETE-FILLED STEEL TUBULAR COLUMNS MADE OF THIN TUBES, Marcin Abramski, Archives of Civil and Mechanical Engineering, 2018",32.3,Cylinder 150x300,2B30m,243,32.3,0,209,209,2,104.5,2170,0,0,1399
"LOAD-CARRYING CAPACITY OF AXIALLY LOADED CONCRETE-FILLED STEEL TUBULAR COLUMNS MADE OF THIN TUBES, Marcin Abramski, Archives of Civil and Mechanical Engineering, 2018",52.1,Cylinder 150x300,2B60m,243,52.1,0,209,209,2,104.5,2170,0,0,2000
"LOAD-CARRYING CAPACITY OF AXIALLY LOADED CONCRETE-FILLED STEEL TUBULAR COLUMNS MADE OF THIN TUBES, Marcin Abramski, Archives of Civil and Mechanical Engineering, 2018",35.6,Cylinder 150x300,Z2,297,35.6,0,209,209,2,104.5,2170,0,0,1492
"LOAD-CARRYING CAPACITY OF AXIALLY LOADED CONCRETE-FILLED STEEL TUBULAR COLUMNS MADE OF THIN TUBES, Marcin Abramski, Archives of Civil and Mechanical Engineering, 2018",37,Cylinder 150x300,Zb2_be,298,37,0,209,209,2,104.5,2170,0,0,1956
"LOAD-CARRYING CAPACITY OF AXIALLY LOADED CONCRETE-FILLED STEEL TUBULAR COLUMNS MADE OF THIN TUBES, Marcin Abramski, Archives of Civil and Mechanical Engineering, 2018",37.8,Cylinder 150x300,Zb1_2r,256,37.8,0,211,211,3,105.5,1370,0,0,2107
"LOAD-CARRYING CAPACITY OF AXIALLY LOADED CONCRETE-FILLED STEEL TUBULAR COLUMNS MADE OF THIN TUBES, Marcin Abramski, Archives of Civil and Mechanical Engineering, 2018",28.6,Cylinder 150x300,Zb1_2c,256,28.6,0,211,211,3,105.5,1370,0,0,1606
"LOAD-CARRYING CAPACITY OF AXIALLY LOADED CONCRETE-FILLED STEEL TUBULAR COLUMNS MADE OF THIN TUBES, Marcin Abramski, Archives of Civil and Mechanical Engineering, 2018",37.8,Cylinder 150x300,Zz1_2r,298,37.8,0,209,209,2,104.5,1370,0,0,1860
"LOAD-CARRYING CAPACITY OF AXIALLY LOADED CONCRETE-FILLED STEEL TUBULAR COLUMNS MADE OF THIN TUBES, Marcin Abramski, Archives of Civil and Mechanical Engineering, 2018",40,Cylinder 150x300,Zz1_2c,298,40,0,209,209,2,104.5,1370,0,0,1832
"LOAD-CARRYING CAPACITY OF AXIALLY LOADED CONCRETE-FILLED STEEL TUBULAR COLUMNS MADE OF THIN TUBES, Marcin Abramski, Archives of Civil and Mechanical Engineering, 2018",35.6,Cylinder 150x300,"Z1,2",297,35.6,0,209,209,2,104.5,1370,0,0,1501
"LOAD-CARRYING CAPACITY OF AXIALLY LOADED CONCRETE-FILLED STEEL TUBULAR COLUMNS MADE OF THIN TUBES, Marcin Abramski, Archives of Civil and Mechanical Engineering, 2018",44.3,Cylinder 150x300,Zb1_2_be,298,44.3,0,209,209,2,104.5,1370,0,0,2355
"LOAD-CARRYING CAPACITY OF AXIALLY LOADED CONCRETE-FILLED STEEL TUBULAR COLUMNS MADE OF THIN TUBES, Marcin Abramski, Archives of Civil and Mechanical Engineering, 2018",34.7,Cylinder 150x300,"Zb0,6cbp",256,34.7,0,211,211,3,105.5,770,0,0,1929
"LOAD-CARRYING CAPACITY OF AXIALLY LOADED CONCRETE-FILLED STEEL TUBULAR COLUMNS MADE OF THIN TUBES, Marcin Abramski, Archives of Civil and Mechanical Engineering, 2018",44,Cylinder 150x300,Zz0_6r,298,44,0,209,209,2,104.5,770,0,0,2317
"LOAD-CARRYING CAPACITY OF AXIALLY LOADED CONCRETE-FILLED STEEL TUBULAR COLUMNS MADE OF THIN TUBES, Marcin Abramski, Archives of Civil and Mechanical Engineering, 2018",40,Cylinder 150x300,Zz0_6c,298,40,0,209,209,2,104.5,770,0,0,2100
"Impact of D/t ratio on circular concrete-filled high-strength steel tubular stub columns under axial compression, Shiming Zhou; Qing Sun; Xiaohong Wu, Thin-Walled Structures, 2018",42.4,Cylinder 150x300,C140-1,734,42.4,0,141.42,141.42,2.35,70.71,525,0,0,1588
"Impact of D/t ratio on circular concrete-filled high-strength steel tubular stub columns under axial compression, Shiming Zhou; Qing Sun; Xiaohong Wu, Thin-Walled Structures, 2018",42.4,Cylinder 150x300,C140-2,734,42.4,0,141.44,141.44,2.22,70.72,525,0,0,1550
"Impact of D/t ratio on circular concrete-filled high-strength steel tubular stub columns under axial compression, Shiming Zhou; Qing Sun; Xiaohong Wu, Thin-Walled Structures, 2018",42.4,Cylinder 150x300,C140-3,734,42.4,0,140.84,140.84,2.37,70.42,525,0,0,1555
"Impact of D/t ratio on circular concrete-filled high-strength steel tubular stub columns under axial compression, Shiming Zhou; Qing Sun; Xiaohong Wu, Thin-Walled Structures, 2018",42.4,Cylinder 150x300,C150-1,691,42.4,0,151.05,151.05,2.98,75.525,562.5,0,0,2163
"Impact of D/t ratio on circular concrete-filled high-strength steel tubular stub columns under axial compression, Shiming Zhou; Qing Sun; Xiaohong Wu, Thin-Walled Structures, 2018",45.4,Cylinder 150x300,C150-2,691,45.4,0,150.62,150.62,3.04,75.31,562.5,0,0,1965
