Repository: Serali-Nerri/xgboost

# CFST柱极限承载力预测 - XGBoost ML管道

## 项目概述

本项目是一个完整的机器学习管道，用于预测混凝土填充钢管（CFST）柱的极限承载力。采用XGBoost算法，提供从数据加载、预处理、模型训练、评估到预测的全流程解决方案。

### 核心特性

- **模块化设计**：清晰的模块分离，便于维护和扩展
- **特征工程支持**：处理无量纲参数，剔除几何参数实现多截面统一预测
- **自动化超参数优化**：集成Optuna框架进行超参数搜索，支持持久化存储和断点续训
- **智能参数加载**：自动加载最优参数，无需手动配置
- **特征选择**：迭代剔除法自动寻找最优特征子集
- **多维度评估**：集成R²、RMSE、MAE、MAPE、COV等工程指标
- **可视化分析**：提供预测散点图、特征重要性图和学习曲线
- **COV稳定性指标**：特别添加变异系数评估模型预测稳定性

---

## 环境要求

### 系统要求
- Python 3.8+
- 8GB+ RAM（推荐16GB）
- 5GB+ 可用磁盘空间

### Python依赖
- pandas &gt;= 1.5.0
- numpy &gt;= 1.23.0
- xgboost &gt;= 1.7.0
- scikit-learn &gt;= 1.2.0
- matplotlib &gt;= 3.6.0
- seaborn &gt;= 0.12.0
- optuna &gt;= 3.0.0
- joblib &gt;= 1.2.0

---

File: data/raw/all_dedup.csv (part 16 of 46)
Ref.No.,fc (MPa),type (规格备注),试件标号,fy (MPa),fcy150,R再生骨料取代率(%),b (mm),h (mm),t (mm),r0 (mm),L (mm),e1 (mm),e2 (mm),Nexp (kN)
"Impact of D/t ratio on circular concrete-filled high-strength steel tubular stub columns under axial compression, Shiming Zhou; Qing Sun; Xiaohong Wu, Thin-Walled Structures, 2018",45.4,Cylinder 150x300,C150-3,691,45.4,0,151.5,151.5,2.98,75.75,562.5,0,0,2056
"Impact of D/t ratio on circular concrete-filled high-strength steel tubular stub columns under axial compression, Shiming Zhou; Qing Sun; Xiaohong Wu, Thin-Walled Structures, 2018",45.4,Cylinder 150x300,C180-1,734,45.4,0,182.5,182.5,2.27,91.25,675,0,0,2284
"Impact of D/t ratio on circular concrete-filled high-strength steel tubular stub columns under axial compression, Shiming Zhou; Qing Sun; Xiaohong Wu, Thin-Walled Structures, 2018",45.4,Cylinder 150x300,C180-2,734,45.4,0,181.8,181.8,2.17,90.9,675,0,0,2405
"Impact of D/t ratio on circular concrete-filled high-strength steel tubular stub columns under axial compression, Shiming Zhou; Qing Sun; Xiaohong Wu, Thin-Walled Structures, 2018",42.4,Cylinder 150x300,C180-3,734,42.4,0,181.15,181.15,2.27,90.575,675,0,0,2301
"Impact of D/t ratio on circular concrete-filled high-strength steel tubular stub columns under axial compression, Shiming Zhou; Qing Sun; Xiaohong Wu, Thin-Walled Structures, 2018",45.4,Cylinder 150x300,C220-1,734,45.4,0,220,220,2.13,110,825,0,0,3227
"Impact of D/t ratio on circular concrete-filled high-strength steel tubular stub columns under axial compression, Shiming Zhou; Qing Sun; Xiaohong Wu, Thin-Walled Structures, 2018",45.4,Cylinder 150x300,C220-2,734,45.4,0,221.5,221.5,2.17,110.75,825,0,0,3072
"Impact of D/t ratio on circular concrete-filled high-strength steel tubular stub columns under axial compression, Shiming Zhou; Qing Sun; Xiaohong Wu, Thin-Walled Structures, 2018",42.4,Cylinder 150x300,C220-3,734,42.4,0,220.97,220.97,2.13,110.485,825,0,0,2990
"Impact of D/t ratio on circular concrete-filled high-strength steel tubular stub columns under axial compression, Shiming Zhou; Qing Sun; Xiaohong Wu, Thin-Walled Structures, 2018",45.4,Cylinder 150x300,C260-1,734,45.4,0,261.7,261.7,2.13,130.85,975,0,0,4120
"Impact of D/t ratio on circular concrete-filled high-strength steel tubular stub columns under axial compression, Shiming Zhou; Qing Sun; Xiaohong Wu, Thin-Walled Structures, 2018",45.4,Cylinder 150x300,C260-2,734,45.4,0,261.9,261.9,2.11,130.95,975,0,0,4302
"Impact of D/t ratio on circular concrete-filled high-strength steel tubular stub columns under axial compression, Shiming Zhou; Qing Sun; Xiaohong Wu, Thin-Walled Structures, 2018",45.4,Cylinder 150x300,C260-3,734,45.4,0,262,262,2.16,131,975,0,0,4198
"Effects of debonding on circular CFST stub columns, Jun-Qing Xue; Bruno Briseghella; Bao-Chun Chen, Journal of Constructional Steel Research, 2012",62.5,Cube 150,N3-0-A,313,53.795,0,219,219,3,109.5,700,0,0,2647
"Effects of debonding on circular CFST stub columns, Jun-Qing Xue; Bruno Briseghella; Bao-Chun Chen, Journal of Constructional Steel Research, 2012",62.5,Cube 150,N4-0-A,313,53.795,0,219,219,4,109.5,700,0,0,2947
"Effects of debonding on circular CFST stub columns, Jun-Qing Xue; Bruno Briseghella; Bao-Chun Chen, Journal of Constructional Steel Research, 2012",62.5,Cube 150,N5-0-A,313,53.795,0,219,219,5,109.5,700,0,0,3218
"Effects of debonding on circular CFST stub columns, Jun-Qing Xue; Bruno Briseghella; Bao-Chun Chen, Journal of Constructional Steel Research, 2012",62.5,Cube 150,D3-1-A,313,53.795,0,219,219,3,109.5,700,0,0,2433
"Effects of debonding on circular CFST stub columns, Jun-Qing Xue; Bruno Briseghella; Bao-Chun Chen, Journal of Constructional Steel Research, 2012",62.5,Cube 150,D4-1-A,313,53.795,0,219,219,4,109.5,700,0,0,2602
"Effects of debonding on circular CFST stub columns, Jun-Qing Xue; Bruno Briseghella; Bao-Chun Chen, Journal of Constructional Steel Research, 2012",62.5,Cube 150,D5-1-A,313,53.795,0,219,219,5,109.5,700,0,0,2805
"Effects of debonding on circular CFST stub columns, Jun-Qing Xue; Bruno Briseghella; Bao-Chun Chen, Journal of Constructional Steel Research, 2012",62.5,Cube 150,D3-2-A,313,53.795,0,219,219,3,109.5,700,0,0,2306
"Effects of debonding on circular CFST stub columns, Jun-Qing Xue; Bruno Briseghella; Bao-Chun Chen, Journal of Constructional Steel Research, 2012",62.5,Cube 150,D4-2-A,313,53.795,0,219,219,4,109.5,700,0,0,2538
"Effects of debonding on circular CFST stub columns, Jun-Qing Xue; Bruno Briseghella; Bao-Chun Chen, Journal of Constructional Steel Research, 2012",62.5,Cube 150,D5-2-A,313,53.795,0,219,219,5,109.5,700,0,0,2706
"Effects of debonding on circular CFST stub columns, Jun-Qing Xue; Bruno Briseghella; Bao-Chun Chen, Journal of Constructional Steel Research, 2012",62.5,Cube 150,D3-3-A,313,53.795,0,219,219,3,109.5,700,0,0,2281
"Effects of debonding on circular CFST stub columns, Jun-Qing Xue; Bruno Briseghella; Bao-Chun Chen, Journal of Constructional Steel Research, 2012",62.5,Cube 150,D4-3-A,313,53.795,0,219,219,4,109.5,700,0,0,2503
"Effects of debonding on circular CFST stub columns, Jun-Qing Xue; Bruno Briseghella; Bao-Chun Chen, Journal of Constructional Steel Research, 2012",62.5,Cube 150,D5-3-A,313,53.795,0,219,219,5,109.5,700,0,0,2673
"Effects of debonding on circular CFST stub columns, Jun-Qing Xue; Bruno Briseghella; Bao-Chun Chen, Journal of Constructional Steel Research, 2012",62.5,Cube 150,N3-0-E,313,53.795,0,219,219,3,109.5,700,50,50,1457
"Effects of debonding on circular CFST stub columns, Jun-Qing Xue; Bruno Briseghella; Bao-Chun Chen, Journal of Constructional Steel Research, 2012",62.5,Cube 150,N4-0-E,313,53.795,0,219,219,4,109.5,700,50,50,1634
"Effects of debonding on circular CFST stub columns, Jun-Qing Xue; Bruno Briseghella; Bao-Chun Chen, Journal of Constructional Steel Research, 2012",62.5,Cube 150,N5-0-E,313,53.795,0,219,219,5,109.5,700,50,50,1847
"Effects of debonding on circular CFST stub columns, Jun-Qing Xue; Bruno Briseghella; Bao-Chun Chen, Journal of Constructional Steel Research, 2012",62.5,Cube 150,D3-1-E,313,53.795,0,219,219,3,109.5,700,50,50,1282
"Effects of debonding on circular CFST stub columns, Jun-Qing Xue; Bruno Briseghella; Bao-Chun Chen, Journal of Constructional Steel Research, 2012",62.5,Cube 150,D4-1-E,313,53.795,0,219,219,4,109.5,700,50,50,1434
"Effects of debonding on circular CFST stub columns, Jun-Qing Xue; Bruno Briseghella; Bao-Chun Chen, Journal of Constructional Steel Research, 2012",62.5,Cube 150,D5-1-E,313,53.795,0,219,219,5,109.5,700,50,50,1602
"Effects of debonding on circular CFST stub columns, Jun-Qing Xue; Bruno Briseghella; Bao-Chun Chen, Journal of Constructional Steel Research, 2012",62.5,Cube 150,D3-2-E,313,53.795,0,219,219,3,109.5,700,50,50,1265
"Effects of debonding on circular CFST stub columns, Jun-Qing Xue; Bruno Briseghella; Bao-Chun Chen, Journal of Constructional Steel Research, 2012",62.5,Cube 150,D4-2-E,313,53.795,0,219,219,4,109.5,700,50,50,1408
"Effects of debonding on circular CFST stub columns, Jun-Qing Xue; Bruno Briseghella; Bao-Chun Chen, Journal of Constructional Steel Research, 2012",62.5,Cube 150,D5-2-E,313,53.795,0,219,219,5,109.5,700,50,50,1573
"Effects of debonding on circular CFST stub columns, Jun-Qing Xue; Bruno Briseghella; Bao-Chun Chen, Journal of Constructional Steel Research, 2012",62.5,Cube 150,D3-3-E,313,53.795,0,219,219,3,109.5,700,50,50,1245
"Effects of debonding on circular CFST stub columns, Jun-Qing Xue; Bruno Briseghella; Bao-Chun Chen, Journal of Constructional Steel Research, 2012",62.5,Cube 150,D4-3-E,313,53.795,0,219,219,4,109.5,700,50,50,1392
"Effects of debonding on circular CFST stub columns, Jun-Qing Xue; Bruno Briseghella; Bao-Chun Chen, Journal of Constructional Steel Research, 2012",62.5,Cube 150,D5-3-E,313,53.795,0,219,219,5,109.5,700,50,50,1559
"钢管高强混凝土轴压力学性能的理论分析与试验研究, 韩林海, 工业建筑, 1997",53.4,cube,HSC1-1,482.5,45.233,0,159.8,159.8,6.3,79.9,476,0,0,2350
"钢管高强混凝土轴压力学性能的理论分析与试验研究, 韩林海, 工业建筑, 1997",53.4,cube,HSC1-2,482.5,45.233,0,159.8,159.8,6.3,79.9,476,0,0,2350
"钢管高强混凝土轴压力学性能的理论分析与试验研究, 韩林海, 工业建筑, 1997",53.4,cube,HSC1-3,482.5,45.233,0,159.8,159.8,6.3,79.9,476,0,0,2350
"钢管高强混凝土轴压力学性能的理论分析与试验研究, 韩林海, 工业建筑, 1997",53.4,cube,HSC2-1,309.5,45.233,0,159.9,159.9,4.9,79.95,350,0,0,1174
"钢管高强混凝土轴压力学性能的理论分析与试验研究, 韩林海, 工业建筑, 1997",53.4,cube,HSC2-2,309.5,45.233,0,159.9,159.9,4.9,79.95,350,0,0,1174
"钢管高强混凝土轴压力学性能的理论分析与试验研究, 韩林海, 工业建筑, 1997",53.4,cube,HSC2-3,309.5,45.233,0,159.9,159.9,4.9,79.95,350,0,0,1174
"钢管高强混凝土轴压力学性能的理论分析与试验研究, 韩林海, 工业建筑, 1997",53.4,cube,HSC2-4,309.5,45.233,0,159.9,159.9,4.9,79.95,350,0,0,1174
"钢管高强混凝土轴压力学性能的理论分析与试验研究, 韩林海, 工业建筑, 1997",53.4,cube,HSC3-1,433,45.233,0,141.8,141.8,4.3,70.9,420,0,0,1618
"钢管高强混凝土轴压力学性能的理论分析与试验研究, 韩林海, 工业建筑, 1997",53.4,cube,HSC3-2,433,45.233,0,141.8,141.8,4.3,70.9,420,0,0,1618
"钢管高强混凝土轴压力学性能的理论分析与试验研究, 韩林海, 工业建筑, 1997",53.4,cube,HSC3-3,433,45.233,0,141.8,141.8,4.3,70.9,420,0,0,1618
"钢管高强混凝土轴压力学性能的理论分析与试验研究, 韩林海, 工业建筑, 1997",53.4,cube,HSC4-1,357.7,45.233,0,114.8,114.8,3.9,57.4,337,0,0,1150
"钢管高强混凝土轴压力学性能的理论分析与试验研究, 韩林海, 工业建筑, 1997",53.4,cube,HSC4-2,357.7,45.233,0,114.8,114.8,3.9,57.4,337,0,0,1150
"钢管高强混凝土轴压力学性能的理论分析与试验研究, 韩林海, 工业建筑, 1997",53.4,cube,HSC4-3,357.7,45.233,0,114.8,114.8,3.9,57.4,337,0,0,1150
"钢管高强混凝土轴压力学性能的理论分析与试验研究, 韩林海, 工业建筑, 1997",53.4,cube,HSC5-1,373.3,45.233,0,165.7,165.7,5.1,82.85,494,0,0,2309
"钢管高强混凝土轴压力学性能的理论分析与试验研究, 韩林海, 工业建筑, 1997",53.4,cube,HSC5-2,373.3,45.233,0,165.7,165.7,5.1,82.85,494,0,0,2309
"钢管高强混凝土轴压力学性能的理论分析与试验研究, 韩林海, 工业建筑, 1997",53.4,cube,HSC5-3,373.3,45.233,0,165.7,165.7,5.1,82.85,494,0,0,2309
"钢管高强混凝土轴压力学性能的理论分析与试验研究, 韩林海, 工业建筑, 1997",53.4,cube,HSC6-1,324.3,45.233,0,133.1,133.1,4.5,66.55,397,0,0,1535
"钢管高强混凝土轴压力学性能的理论分析与试验研究, 韩林海, 工业建筑, 1997",53.4,cube,HSC7-1,354.6,45.233,0,113.6,113.6,3.2,56.8,337,0,0,1145
"钢管高强混凝土轴压力学性能的理论分析与试验研究, 韩林海, 工业建筑, 1997",53.4,cube,HSC7-2,354.6,45.233,0,113.6,113.6,3.2,56.8,337,0,0,1145
"钢管高强混凝土轴压力学性能的理论分析与试验研究, 韩林海, 工业建筑, 1997",53.4,cube,HSC7-3,354.6,45.233,0,113.6,113.6,3.2,56.8,337,0,0,1145
"钢管高强混凝土轴压力学性能的理论分析与试验研究, 韩林海, 工业建筑, 1997",53.4,cube,HSC8-1,354.6,45.233,0,111.3,111.3,2,55.65,339,0,0,894
"钢管高强混凝土轴压力学性能的理论分析与试验研究, 韩林海, 工业建筑, 1997",53.4,cube,HSC9-1,324.3,45.233,0,130.6,130.6,2.3,65.3,396,0,0,1250
"FRP-Confined Circular Concrete-Filled Thin Steel Tubes under Axial Compression, Y. M. Hu; T. Yu; J. G. Teng, Journal of Composites for Construction, 2011",42.2,Cylinder 152.5x305,F0-102,226,42.2,0,204,204,2,102,400,0,0,1864
"FRP-Confined Circular Concrete-Filled Thin Steel Tubes under Axial Compression, Y. M. Hu; T. Yu; J. G. Teng, Journal of Composites for Construction, 2011",42.2,Cylinder 152.5x305,F1-102,226,42.2,0,204,204,2,102,400,0,0,1993
"FRP-Confined Circular Concrete-Filled Thin Steel Tubes under Axial Compression, Y. M. Hu; T. Yu; J. G. Teng, Journal of Composites for Construction, 2011",42.2,Cylinder 152.5x305,F2-102,226,42.2,0,204,204,2,102,400,0,0,2172
"FRP-Confined Circular Concrete-Filled Thin Steel Tubes under Axial Compression, Y. M. Hu; T. Yu; J. G. Teng, Journal of Composites for Construction, 2011",42.2,Cylinder 152.5x305,F3-102,226,42.2,0,204,204,2,102,400,0,0,2427
"FRP-Confined Circular Concrete-Filled Thin Steel Tubes under Axial Compression, Y. M. Hu; T. Yu; J. G. Teng, Journal of Composites for Construction, 2011",42.1,Cylinder 152.5x305,F0-135,242,42.1,0,203,203,1.5,101.5,400,0,0,1699
"FRP-Confined Circular Concrete-Filled Thin Steel Tubes under Axial Compression, Y. M. Hu; T. Yu; J. G. Teng, Journal of Composites for Construction, 2011",42.1,Cylinder 152.5x305,F2-135,242,42.1,0,203,203,1.5,101.5,400,0,0,2014
"FRP-Confined Circular Concrete-Filled Thin Steel Tubes under Axial Compression, Y. M. Hu; T. Yu; J. G. Teng, Journal of Composites for Construction, 2011",42.1,Cylinder 152.5x305,F3-135,242,42.1,0,203,203,1.5,101.5,400,0,0,2244
"FRP-Confined Circular Concrete-Filled Thin Steel Tubes under Axial Compression, Y. M. Hu; T. Yu; J. G. Teng, Journal of Composites for Construction, 2011",42.1,Cylinder 152.5x305,F4-135,242,42.1,0,203,203,1.5,101.5,400,0,0,2561
"FRP-Confined Circular Concrete-Filled Thin Steel Tubes under Axial Compression, Y. M. Hu; T. Yu; J. G. Teng, Journal of Composites for Construction, 2011",35.9,Cylinder 152.5x305,F0-202,231,35.9,0,202,202,1,101,400,0,0,1380
"FRP-Confined Circular Concrete-Filled Thin Steel Tubes under Axial Compression, Y. M. Hu; T. Yu; J. G. Teng, Journal of Composites for Construction, 2011",35.9,Cylinder 152.5x305,F2-202,231,35.9,0,202,202,1,101,400,0,0,1749
"FRP-Confined Circular Concrete-Filled Thin Steel Tubes under Axial Compression, Y. M. Hu; T. Yu; J. G. Teng, Journal of Composites for Construction, 2011",35.9,Cylinder 152.5x305,F3-202,231,35.9,0,202,202,1,101,400,0,0,1961
"FRP-Confined Circular Concrete-Filled Thin Steel Tubes under Axial Compression, Y. M. Hu; T. Yu; J. G. Teng, Journal of Composites for Construction, 2011",35.9,Cylinder 152.5x305,F4-202,231,35.9,0,202,202,1,101,400,0,0,2265
"Comparative experimental research on concrete-filled steel tubular columns subjected to axial compression, HUANG Hong; GUO Xiao-yu; CHEN Meng-cheng; XU Kai-cheng, Unknown, 2015",32.67,prism,C-S-N,368,32.67,0,165,165,3.54,82.5,480,0,0,1630
"Comparative experimental research on concrete-filled steel tubular columns subjected to axial compression, HUANG Hong; GUO Xiao-yu; CHEN Meng-cheng; XU Kai-cheng, Unknown, 2015",32.67,prism,CC-DS-N,368,32.67,0,165,165,3.54,82.5,480,0,0,1660
"Comparative experimental research on concrete-filled steel tubular columns subjected to axial compression, HUANG Hong; GUO Xiao-yu; CHEN Meng-cheng; XU Kai-cheng, Unknown, 2015",32.67,prism,CS-DS-N,368,32.67,0,165,165,3.54,82.5,480,0,0,1629
"Comparative experimental research on concrete-filled steel tubular columns subjected to axial compression, HUANG Hong; GUO Xiao-yu; CHEN Meng-cheng; XU Kai-cheng, Unknown, 2015",32.67,prism,CC-RS-N,368,32.67,0,165,165,3.54,82.5,480,0,0,1876
"THE STUDY OF THE AXIAL COMPRESSIVE STRENGTH OF CONCRETE FILLED STEEL TUBE (CFST) BASED ON THE TWIN SHEAR UNIFIED STRENGTH THEORY, ZHAO Jun-hai; GU Qiang; MA Shu-fang, Unknown, 2002",36.4,cylinder,G1-1,328.95,36.4,0,90,90,1,45,300,0,0,348.8
"THE STUDY OF THE AXIAL COMPRESSIVE STRENGTH OF CONCRETE FILLED STEEL TUBE (CFST) BASED ON THE TWIN SHEAR UNIFIED STRENGTH THEORY, ZHAO Jun-hai; GU Qiang; MA Shu-fang, Unknown, 2002",36.4,cylinder,G1-2,328.95,36.4,0,90,90,1,45,300,0,0,341.9
"THE STUDY OF THE AXIAL COMPRESSIVE STRENGTH OF CONCRETE FILLED STEEL TUBE (CFST) BASED ON THE TWIN SHEAR UNIFIED STRENGTH THEORY, ZHAO Jun-hai; GU Qiang; MA Shu-fang, Unknown, 2002",36.4,cylinder,G1-3,328.95,36.4,0,90,90,1,45,300,0,0,346.5
"THE STUDY OF THE AXIAL COMPRESSIVE STRENGTH OF CONCRETE FILLED STEEL TUBE (CFST) BASED ON THE TWIN SHEAR UNIFIED STRENGTH THEORY, ZHAO Jun-hai; GU Qiang; MA Shu-fang, Unknown, 2002",36.4,cylinder,G2-1,328.95,36.4,0,90,90,1.2,45,300,0,0,358.1
"THE STUDY OF THE AXIAL COMPRESSIVE STRENGTH OF CONCRETE FILLED STEEL TUBE (CFST) BASED ON THE TWIN SHEAR UNIFIED STRENGTH THEORY, ZHAO Jun-hai; GU Qiang; MA Shu-fang, Unknown, 2002",36.4,cylinder,G2-2,328.95,36.4,0,90,90,1.2,45,300,0,0,351.2
"THE STUDY OF THE AXIAL COMPRESSIVE STRENGTH OF CONCRETE FILLED STEEL TUBE (CFST) BASED ON THE TWIN SHEAR UNIFIED STRENGTH THEORY, ZHAO Jun-hai; GU Qiang; MA Shu-fang, Unknown, 2002",36.4,cylinder,G2-3,328.95,36.4,0,90,90,1.2,45,300,0,0,360.5
"THE STUDY OF THE AXIAL COMPRESSIVE STRENGTH OF CONCRETE FILLED STEEL TUBE (CFST) BASED ON THE TWIN SHEAR UNIFIED STRENGTH THEORY, ZHAO Jun-hai; GU Qiang; MA Shu-fang, Unknown, 2002",36.4,cylinder,G3-1,328.95,36.4,0,90,90,1.5,45,300,0,0,390.7
"THE STUDY OF THE AXIAL COMPRESSIVE STRENGTH OF CONCRETE FILLED STEEL TUBE (CFST) BASED ON THE TWIN SHEAR UNIFIED STRENGTH THEORY, ZHAO Jun-hai; GU Qiang; MA Shu-fang, Unknown, 2002",36.4,cylinder,G3-2,328.95,36.4,0,90,90,1.5,45,300,0,0,390.7
"THE STUDY OF THE AXIAL COMPRESSIVE STRENGTH OF CONCRETE FILLED STEEL TUBE (CFST) BASED ON THE TWIN SHEAR UNIFIED STRENGTH THEORY, ZHAO Jun-hai; GU Qiang; MA Shu-fang, Unknown, 2002",36.4,cylinder,G3-3,328.95,36.4,0,90,90,1.5,45,300,0,0,381.4
"圆形薄壁钢管混凝土柱轴压性能的试验研究, 李艳; 占美森; 熊进刚, Unknown, 2009",9.27,prism,Z01,376.6,9.27,0,114,114,1.42,57,500,0,0,376
"圆形薄壁钢管混凝土柱轴压性能的试验研究, 李艳; 占美森; 熊进刚, Unknown, 2009",9.27,prism,Z02,387.2,9.27,0,114,114,1.94,57,500,0,0,453
"圆形薄壁钢管混凝土柱轴压性能的试验研究, 李艳; 占美森; 熊进刚, Unknown, 2009",9.27,prism,Z03,331.8,9.27,0,114,114,2.78,57,500,0,0,514
"圆形薄壁钢管混凝土柱轴压性能的试验研究, 李艳; 占美森; 熊进刚, Unknown, 2009",9.27,prism,Z04,376.6,9.27,0,114,114,1.42,57,800,0,0,359
"圆形薄壁钢管混凝土柱轴压性能的试验研究, 李艳; 占美森; 熊进刚, Unknown, 2009",9.27,prism,Z05,376.6,9.27,0,114,114,1.42,57,1000,0,0,353
"圆形薄壁钢管混凝土柱轴压性能的试验研究, 李艳; 占美森; 熊进刚, Unknown, 2009",9.27,prism,Z06,376.6,9.27,0,114,114,1.42,57,1000,0,0,373
"圆形薄壁钢管混凝土柱轴压性能的试验研究, 李艳; 占美森; 熊进刚, Unknown, 2009",9.27,prism,Z08,376.6,9.27,0,114,114,1.42,57,1000,0,0,362
"圆形薄壁钢管混凝土短柱受力性能研究, 曹宝珠; 张耀春; 王秋萍; 段文峰, 哈尔滨工业大学学报, 2005",24.03,prism,DZ1,216,24.03,0,100,100,2,50,420,0,0,420
"圆形薄壁钢管混凝土短柱受力性能研究, 曹宝珠; 张耀春; 王秋萍; 段文峰, 哈尔滨工业大学学报, 2005",24.03,prism,DZ2,216,24.03,0,120,120,2,60,500,0,0,514
"圆形薄壁钢管混凝土短柱受力性能研究, 曹宝珠; 张耀春; 王秋萍; 段文峰, 哈尔滨工业大学学报, 2005",24.03,prism,DZ3,216,24.03,0,150,150,2,75,620,0,0,760
"圆形薄壁钢管混凝土短柱受力性能研究, 曹宝珠; 张耀春; 王秋萍; 段文峰, 哈尔滨工业大学学报, 2005",24.03,prism,DZ4,253.3,24.03,0,100,100,1.2,50,420,0,0,343
"圆形薄壁钢管混凝土短柱受力性能研究, 曹宝珠; 张耀春; 王秋萍; 段文峰, 哈尔滨工业大学学报, 2005",24.03,prism,DZ5,253.3,24.03,0,120,120,1.2,60,500,0,0,408
"圆形薄壁钢管混凝土短柱受力性能研究, 曹宝珠; 张耀春; 王秋萍; 段文峰, 哈尔滨工业大学学报, 2005",24.03,prism,DZ6,253.3,24.03,0,150,150,1.2,75,620,0,0,647
"圆形薄壁钢管混凝土短柱受力性能研究, 曹宝珠; 张耀春; 王秋萍; 段文峰, 哈尔滨工业大学学报, 2005",33.49,prism,DZ7,222.7,33.49,0,180,180,1.49,90,555,0,0,1287
"圆形薄壁钢管混凝土短柱受力性能研究, 曹宝珠; 张耀春; 王秋萍; 段文峰, 哈尔滨工业大学学报, 2005",33.49,prism,DZ8,222.7,33.49,0,150,150,1.5,75,459,0,0,1024
"圆形薄壁钢管混凝土短柱受力性能研究, 曹宝珠; 张耀春; 王秋萍; 段文峰, 哈尔滨工业大学学报, 2005",33.49,prism,DZ9,222.7,33.49,0,135,135,1.46,67.5,417,0,0,800
"圆形薄壁钢管混凝土短柱受力性能研究, 曹宝珠; 张耀春; 王秋萍; 段文峰, 哈尔滨工业大学学报, 2005",36.35,prism,DZ10,222.7,36.35,0,120,120,1.51,60,369,0,0,680
"圆形薄壁钢管混凝土短柱受力性能研究, 曹宝珠; 张耀春; 王秋萍; 段文峰, 哈尔滨工业大学学报, 2005",18.28,prism,DZ11,222.7,18.28,0,180,180,1.49,90,555,0,0,1040
"圆形薄壁钢管混凝土短柱受力性能研究, 曹宝珠; 张耀春; 王秋萍; 段文峰, 哈尔滨工业大学学报, 2005",15.6,prism,DZ12,222.7,15.6,0,150,150,1.5,75,459,0,0,666
"圆形薄壁钢管混凝土短柱受力性能研究, 曹宝珠; 张耀春; 王秋萍; 段文峰, 哈尔滨工业大学学报, 2005",18.28,prism,DZ13,222.7,18.28,0,135,135,1.46,67.5,417,0,0,594
"圆形薄壁钢管混凝土短柱受力性能研究, 曹宝珠; 张耀春; 王秋萍; 段文峰, 哈尔滨工业大学学报, 2005",18.28,prism,DZ14,222.7,18.28,0,120,120,1.51,60,369,0,0,500
"Experimental Research on Mechanical Property of Circular Concrete-filled Thin-walled Steel Tubular Column under Axial Load, Wang Zhan, Unknown, 2016",30,Cube 100,2027/4/1,311.3,22.735,0,400,400,2.71,200,1200,0,0,4411
"Experimental Research on Mechanical Property of Circular Concrete-filled Thin-walled Steel Tubular Column under Axial Load, Wang Zhan, Unknown, 2016",30,Cube 100,2027/4/2,311.3,22.735,0,400,400,2.71,200,1200,0,0,4273
"Experimental Research on Mechanical Property of Circular Concrete-filled Thin-walled Steel Tubular Column under Axial Load, Wang Zhan, Unknown, 2016",30,Cube 100,2027/4/3,311.3,22.735,0,400,400,2.71,200,1200,0,0,4477
"Experimental Research on Mechanical Property of Circular Concrete-filled Thin-walled Steel Tubular Column under Axial Load, Wang Zhan, Unknown, 2016",33.6,Cube 100,19-32-1,359.1,25.779,0,320,320,1.95,160,960,0,0,3041
"Experimental Research on Mechanical Property of Circular Concrete-filled Thin-walled Steel Tubular Column under Axial Load, Wang Zhan, Unknown, 2016",33.6,Cube 100,19-32-2,359.1,25.779,0,320,320,1.95,160,960,0,0,3025
"Experimental Research on Mechanical Property of Circular Concrete-filled Thin-walled Steel Tubular Column under Axial Load, Wang Zhan, Unknown, 2016",33.6,Cube 100,19-32-3,359.1,25.779,0,320,320,1.95,160,960,0,0,3092
"Experimental Research on Mechanical Property of Circular Concrete-filled Thin-walled Steel Tubular Column under Axial Load, Wang Zhan, Unknown, 2016",33.6,Cube 100,17-33-1,335.1,25.779,0,334,334,1.76,167,1002,0,0,3240
"Experimental Research on Mechanical Property of Circular Concrete-filled Thin-walled Steel Tubular Column under Axial Load, Wang Zhan, Unknown, 2016",33.6,Cube 100,17-33-2,335.1,25.779,0,334,334,1.76,167,1002,0,0,3176
"Experimental Research on Mechanical Property of Circular Concrete-filled Thin-walled Steel Tubular Column under Axial Load, Wang Zhan, Unknown, 2016",33.6,Cube 100,17-33-3,335.1,25.779,0,334,334,1.76,167,1002,0,0,3025
"Experimental Research on Mechanical Property of Circular Concrete-filled Thin-walled Steel Tubular Column under Axial Load, Wang Zhan, Unknown, 2016",33.6,Cube 100,15-32-1,294,25.779,0,320,320,1.51,160,960,0,0,2830
"Experimental Research on Mechanical Property of Circular Concrete-filled Thin-walled Steel Tubular Column under Axial Load, Wang Zhan, Unknown, 2016",33.6,Cube 100,15-32-2,294,25.779,0,320,320,1.51,160,960,0,0,2873
"Experimental Research on Mechanical Property of Circular Concrete-filled Thin-walled Steel Tubular Column under Axial Load, Wang Zhan, Unknown, 2016",33.6,Cube 100,15-32-3,294,25.779,0,320,320,1.51,160,960,0,0,2620
"Experimental Research on Mechanical Property of Circular Concrete-filled Thin-walled Steel Tubular Column under Axial Load, Wang Zhan, Unknown, 2016",30.7,Cube 100,2017/4/1,335.1,23.324,0,400,400,1.76,200,1200,0,0,3890
"Experimental Research on Mechanical Property of Circular Concrete-filled Thin-walled Steel Tubular Column under Axial Load, Wang Zhan, Unknown, 2016",30.7,Cube 100,2017/4/2,335.1,23.324,0,400,400,1.76,200,1200,0,0,4102
"Experimental Research on Mechanical Property of Circular Concrete-filled Thin-walled Steel Tubular Column under Axial Load, Wang Zhan, Unknown, 2016",30.7,Cube 100,2017/4/3,335.1,23.324,0,400,400,1.76,200,1200,0,0,4068
"Experimental Research on Mechanical Property of Circular Concrete-filled Thin-walled Steel Tubular Column under Axial Load, Wang Zhan, Unknown, 2016",31,Cube 100,2015/4/1,294,23.577,0,400,400,1.51,200,1200,0,0,3600
"Experimental Research on Mechanical Property of Circular Concrete-filled Thin-walled Steel Tubular Column under Axial Load, Wang Zhan, Unknown, 2016",31,Cube 100,2015/4/2,294,23.577,0,400,400,1.51,200,1200,0,0,3840
"Experimental Research on Mechanical Property of Circular Concrete-filled Thin-walled Steel Tubular Column under Axial Load, Wang Zhan, Unknown, 2016",31,Cube 100,2015/4/3,294,23.577,0,400,400,1.51,200,1200,0,0,3930
"An experimental behaviour of concrete-filled steel tubular columns, J. Zeghiche; K. Chaoui, Unknown, 2004",40,cylinder,1,280,40,0,160.1,160.1,4.98,80.05,2000,0,0,1261
"An experimental behaviour of concrete-filled steel tubular columns, J. Zeghiche; K. Chaoui, Unknown, 2004",41,cylinder,2,281,41,0,160.2,160.2,4.96,80.1,2500,0,0,1244
"An experimental behaviour of concrete-filled steel tubular columns, J. Zeghiche; K. Chaoui, Unknown, 2004",43,cylinder,3,270,43,0,160.3,160.3,5,80.15,3000,0,0,1236
"An experimental behaviour of concrete-filled steel tubular columns, J. Zeghiche; K. Chaoui, Unknown, 2004",41,cylinder,4,273,41,0,160.2,160.2,4.97,80.1,3500,0,0,1193
"An experimental behaviour of concrete-filled steel tubular columns, J. Zeghiche; K. Chaoui, Unknown, 2004",45,cylinder,5,281,45,0,159.9,159.9,4.98,79.95,4000,0,0,1091
"An experimental behaviour of concrete-filled steel tubular columns, J. Zeghiche; K. Chaoui, Unknown, 2004",70,cylinder,6,283,70,0,159.8,159.8,5.01,79.9,2000,0,0,1650
"An experimental behaviour of concrete-filled steel tubular columns, J. Zeghiche; K. Chaoui, Unknown, 2004",71,cylinder,7,281,71,0,159.7,159.7,5.2,79.85,2500,0,0,1562
"An experimental behaviour of concrete-filled steel tubular columns, J. Zeghiche; K. Chaoui, Unknown, 2004",73,cylinder,8,276,73,0,159.8,159.8,5.1,79.9,3000,0,0,1468
"An experimental behaviour of concrete-filled steel tubular columns, J. Zeghiche; K. Chaoui, Unknown, 2004",74,cylinder,9,276,74,0,160.1,160.1,4.98,80.05,3500,0,0,1326
"An experimental behaviour of concrete-filled steel tubular columns, J. Zeghiche; K. Chaoui, Unknown, 2004",71,cylinder,10,281,71,0,160.2,160.2,5.02,80.1,4000,0,0,1231
"An experimental behaviour of concrete-filled steel tubular columns, J. Zeghiche; K. Chaoui, Unknown, 2004",99,cylinder,11,281,99,0,160.3,160.3,5.03,80.15,2000,0,0,2000
"An experimental behaviour of concrete-filled steel tubular columns, J. Zeghiche; K. Chaoui, Unknown, 2004",100,cylinder,12,275,100,0,159.8,159.8,5.01,79.9,2500,0,0,1818
"An experimental behaviour of concrete-filled steel tubular columns, J. Zeghiche; K. Chaoui, Unknown, 2004",101,cylinder,13,275,101,0,159.7,159.7,4.97,79.85,3000,0,0,1636
"An experimental behaviour of concrete-filled steel tubular columns, J. Zeghiche; K. Chaoui, Unknown, 2004",106,cylinder,14,270,106,0,159.6,159.6,4.98,79.8,3500,0,0,1454
"An experimental behaviour of concrete-filled steel tubular columns, J. Zeghiche; K. Chaoui, Unknown, 2004",102,cylinder,15,270,102,0,159.8,159.8,4.97,79.9,4000,0,0,1333
"An experimental behaviour of concrete-filled steel tubular columns, J. Zeghiche; K. Chaoui, Unknown, 2004",101,cylinder,16,271,101,0,160.3,160.3,5.1,80.15,2000,8,8,1697
"An experimental behaviour of concrete-filled steel tubular columns, J. Zeghiche; K. Chaoui, Unknown, 2004",102,cylinder,17,281,102,0,160.1,160.1,4.97,80.05,2000,16,16,1394
"An experimental behaviour of concrete-filled steel tubular columns, J. Zeghiche; K. Chaoui, Unknown, 2004",101,cylinder,18,280,101,0,159.8,159.8,5.02,79.9,2000,24,24,1212
"An experimental behaviour of concrete-filled steel tubular columns, J. Zeghiche; K. Chaoui, Unknown, 2004",100,cylinder,19,276,100,0,159.7,159.7,5.02,79.85,2000,32,32,1091
"An experimental behaviour of concrete-filled steel tubular columns, J. Zeghiche; K. Chaoui, Unknown, 2004",101,cylinder,20,275,101,0,159.7,159.7,4.96,79.85,4000,8,8,963
"An experimental behaviour of concrete-filled steel tubular columns, J. Zeghiche; K. Chaoui, Unknown, 2004",100,cylinder,21,275,100,0,159.8,159.8,4.96,79.9,4000,16,16,848
"An experimental behaviour of concrete-filled steel tubular columns, J. Zeghiche; K. Chaoui, Unknown, 2004",102,cylinder,22,281,102,0,159.8,159.8,5.1,79.9,4000,24,24,727
"An experimental behaviour of concrete-filled steel tubular columns, J. Zeghiche; K. Chaoui, Unknown, 2004",101,cylinder,23,280,101,0,160.1,160.1,5.12,80.05,4000,32,32,666
"An experimental behaviour of concrete-filled steel tubular columns, J. Zeghiche; K. Chaoui, Unknown, 2004",100,cylinder,24,276,100,0,160.2,160.2,5.13,80.1,2000,8,-8,1950
"An experimental behaviour of concrete-filled steel tubular columns, J. Zeghiche; K. Chaoui, Unknown, 2004",102,cylinder,25,270,102,0,160.3,160.3,5.09,80.15,2000,16,-16,1730
"An experimental behaviour of concrete-filled steel tubular columns, J. Zeghiche; K. Chaoui, Unknown, 2004",102,cylinder,26,269,102,0,159.9,159.9,5.09,79.95,2000,24,-24,1480
"An experimental behaviour of concrete-filled steel tubular columns, J. Zeghiche; K. Chaoui, Unknown, 2004",100,cylinder,27,268,100,0,159.8,159.8,5.06,79.9,2000,32,-32,1280
"钢管自密实混凝土柱轴心受压承载力试验, 李毅; 唐习龙, 建筑科学与工程学报, 2008",44.4,Cube 150,CCC11,260,36.898,0,219,219,4.8,109.5,740,0,0,2960
"钢管自密实混凝土柱轴心受压承载力试验, 李毅; 唐习龙, 建筑科学与工程学报, 2008",44.4,Cube 150,CCC12,260,36.898,0,219,219,4.8,109.5,740,0,0,2780
"钢管自密实混凝土柱轴心受压承载力试验, 李毅; 唐习龙, 建筑科学与工程学报, 2008",44.4,Cube 150,CCC13,260,36.898,0,219,219,4.8,109.5,740,0,0,2870
"钢管自密实混凝土柱轴心受压承载力试验, 李毅; 唐习龙, 建筑科学与工程学报, 2008",44.4,Cube 150,CCC14,260,36.898,0,219,219,4.8,109.5,740,0,0,2800
"钢管自密实混凝土柱轴心受压承载力试验, 李毅; 唐习龙, 建筑科学与工程学报, 2008",44.4,Cube 150,CCC15,260,36.898,0,219,219,4.8,109.5,740,0,0,2700
"钢管自密实混凝土柱轴心受压承载力试验, 李毅; 唐习龙, 建筑科学与工程学报, 2008",44.4,Cube 150,CCC16,260,36.898,0,219,219,4.8,109.5,740,0,0,2900
"钢管自密实混凝土柱轴心受压承载力试验, 李毅; 唐习龙, 建筑科学与工程学报, 2008",44.9,Cube 150,CCC21,260,37.357,0,219,219,4.8,109.5,740,0,0,3160
"钢管自密实混凝土柱轴心受压承载力试验, 李毅; 唐习龙, 建筑科学与工程学报, 2008",44.9,Cube 150,CCC22,260,37.357,0,219,219,4.8,109.5,740,0,0,3050
"钢管自密实混凝土柱轴心受压承载力试验, 李毅; 唐习龙, 建筑科学与工程学报, 2008",44.9,Cube 150,CCC23,260,37.357,0,219,219,4.8,109.5,740,0,0,3190
"钢管自密实混凝土柱轴心受压承载力试验, 李毅; 唐习龙, 建筑科学与工程学报, 2008",44.9,Cube 150,CCC24,260,37.357,0,219,219,4.8,109.5,740,0,0,2980
"钢管自密实混凝土柱轴心受压承载力试验, 李毅; 唐习龙, 建筑科学与工程学报, 2008",44.9,Cube 150,CCC25,260,37.357,0,219,219,4.8,109.5,740,0,0,2630
"钢管自密实混凝土柱轴心受压承载力试验, 李毅; 唐习龙, 建筑科学与工程学报, 2008",44.9,Cube 150,CCC26,260,37.357,0,219,219,4.8,109.5,740,0,0,3310
"钢管自密实混凝土柱轴心受压承载力试验, 李毅; 唐习龙, 建筑科学与工程学报, 2008",47.9,Cube 150,CCC31,260,40.122,0,219,219,4.8,109.5,740,0,0,2950
"钢管自密实混凝土柱轴心受压承载力试验, 李毅; 唐习龙, 建筑科学与工程学报, 2008",47.9,Cube 150,CCC32,260,40.122,0,219,219,4.8,109.5,740,0,0,2880
"钢管自密实混凝土柱轴心受压承载力试验, 李毅; 唐习龙, 建筑科学与工程学报, 2008",47.9,Cube 150,CCC33,260,40.122,0,219,219,4.8,109.5,740,0,0,2750
"钢管自密实混凝土柱轴心受压承载力试验, 李毅; 唐习龙, 建筑科学与工程学报, 2008",47.9,Cube 150,CCC34,260,40.122,0,219,219,4.8,109.5,740,0,0,2960
"钢管自密实混凝土柱轴心受压承载力试验, 李毅; 唐习龙, 建筑科学与工程学报, 2008",47.9,Cube 150,CCC35,260,40.122,0,219,219,4.8,109.5,740,0,0,3130
"钢管自密实混凝土柱轴心受压承载力试验, 李毅; 唐习龙, 建筑科学与工程学报, 2008",47.9,Cube 150,CCC36,260,40.122,0,219,219,4.8,109.5,740,0,0,3190
"Ultimate strength analysis to thin - walled circular concrete - filled steel tube column under axial compression, ZHANG Fengjie; XIA Junwu; CHANG Hongfei; TAN Yongchao; XIA Xiang, Concrete, 2015",31.2,prism,CSCC1,317,31.2,0,139,139,0.92,69.5,500,0,0,648.8
"Ultimate strength analysis to thin - walled circular concrete - filled steel tube column under axial compression, ZHANG Fengjie; XIA Junwu; CHANG Hongfei; TAN Yongchao; XIA Xiang, Concrete, 2015",31.2,prism,CSCC2,317,31.2,0,139,139,0.92,69.5,600,0,0,629.9
"Ultimate strength analysis to thin - walled circular concrete - filled steel tube column under axial compression, ZHANG Fengjie; XIA Junwu; CHANG Hongfei; TAN Yongchao; XIA Xiang, Concrete, 2015",31.2,prism,CSCC3,317,31.2,0,139,139,0.92,69.5,900,0,0,550.2
"Ultimate strength analysis to thin - walled circular concrete - filled steel tube column under axial compression, ZHANG Fengjie; XIA Junwu; CHANG Hongfei; TAN Yongchao; XIA Xiang, Concrete, 2015",31.2,prism,CSCC4,317,31.2,0,139,139,0.92,69.5,1200,0,0,490.1
"Ultimate strength analysis to thin - walled circular concrete - filled steel tube column under axial compression, ZHANG Fengjie; XIA Junwu; CHANG Hongfei; TAN Yongchao; XIA Xiang, Concrete, 2015",31.2,prism,CSCC5,293,31.2,0,139,139,1.42,69.5,500,0,0,749.7
"Ultimate strength analysis to thin - walled circular concrete - filled steel tube column under axial compression, ZHANG Fengjie; XIA Junwu; CHANG Hongfei; TAN Yongchao; XIA Xiang, Concrete, 2015",31.2,prism,CSCC6,329.8,31.2,0,139,139,1.92,69.5,500,0,0,931.9
"Ultimate strength analysis to thin - walled circular concrete - filled steel tube column under axial compression, ZHANG Fengjie; XIA Junwu; CHANG Hongfei; TAN Yongchao; XIA Xiang, Concrete, 2015",31.2,prism,CSCC7,427.66,31.2,0,139,139,0.92,69.5,600,0,0,1029.2
"Ultimate strength analysis to thin - walled circular concrete - filled steel tube column under axial compression, ZHANG Fengjie; XIA Junwu; CHANG Hongfei; TAN Yongchao; XIA Xiang, Concrete, 2015",31.2,prism,CSCC8,427.66,31.2,0,139,139,0.92,69.5,900,0,0,940.6
"Ultimate strength analysis to thin - walled circular concrete - filled steel tube column under axial compression, ZHANG Fengjie; XIA Junwu; CHANG Hongfei; TAN Yongchao; XIA Xiang, Concrete, 2015",31.2,prism,CSCC9,427.66,31.2,0,139,139,0.92,69.5,1200,0,0,880.7
"钢管高强混凝土柱轴向受压承载力试验研究, 王力尚; 钱稼茹, 建筑结构, 2003",66,Cube 150,STCC-1,329,57.12,0,114.3,114.3,2.56,57.15,456,0,0,926
"钢管高强混凝土柱轴向受压承载力试验研究, 王力尚; 钱稼茹, 建筑结构, 2003",66,Cube 150,STCC-2,329,57.12,0,114.3,114.3,2.56,57.15,456,0,0,951
"钢管高强混凝土柱轴向受压承载力试验研究, 王力尚; 钱稼茹, 建筑结构, 2003",80,Cube 150,STCC-3,329,70.573,0,114.3,114.3,2.56,57.15,456,0,0,1043
"钢管高强混凝土柱轴向受压承载力试验研究, 王力尚; 钱稼茹, 建筑结构, 2003",66,Cube 150,STCC-4,364,57.12,0,114.3,114.3,3.9,57.15,456,0,0,1231
"钢管高强混凝土柱轴向受压承载力试验研究, 王力尚; 钱稼茹, 建筑结构, 2003",80,Cube 150,STCC-5,364,70.573,0,114.3,114.3,3.9,57.15,456,0,0,1413
"钢管高强混凝土柱轴向受压承载力试验研究, 王力尚; 钱稼茹, 建筑结构, 2003",66,Cube 150,STCC-6,315,57.12,0,164.5,164.5,2.34,82.25,660,0,0,1731
"钢管高强混凝土柱轴向受压承载力试验研究, 王力尚; 钱稼茹, 建筑结构, 2003",66,Cube 150,STCC-7,315,57.12,0,164.5,164.5,2.34,82.25,660,0,0,1698
"钢管高强混凝土柱轴向受压承载力试验研究, 王力尚; 钱稼茹, 建筑结构, 2003",80,Cube 150,STCC-8,315,70.573,0,164.5,164.5,2.34,82.25,660,0,0,1984
"钢管高强混凝土柱轴向受压承载力试验研究, 王力尚; 钱稼茹, 建筑结构, 2003",66,Cube 150,STCC-9,315,57.12,0,164.5,164.5,2.34,82.25,990,0,0,1681
"钢管高强混凝土柱轴向受压承载力试验研究, 王力尚; 钱稼茹, 建筑结构, 2003",80,Cube 150,STCC-10,315,70.573,0,164.5,164.5,2.34,82.25,990,0,0,1971
"钢管高强混凝土柱轴向受压承载力试验研究, 王力尚; 钱稼茹, 建筑结构, 2003",66,Cube 150,STCC-11,315,57.12,0,164.5,164.5,2.34,82.25,1320,0,0,1584
"钢管高强混凝土柱轴向受压承载力试验研究, 王力尚; 钱稼茹, 建筑结构, 2003",80,Cube 150,STCC-12,315,70.573,0,164.5,164.5,2.34,82.25,1320,0,0,1886
"钢管高强混凝土柱轴向受压承载力试验研究, 王力尚; 钱稼茹, 建筑结构, 2003",66,Cube 150,STCC-13,315,57.12,0,164.5,164.5,2.34,82.25,1650,0,0,1653
"钢管高强混凝土柱轴向受压承载力试验研究, 王力尚; 钱稼茹, 建筑结构, 2003",80,Cube 150,STCC-14,315,70.573,0,164.5,164.5,2.34,82.25,1650,0,0,1793
"钢管高强混凝土柱轴向受压承载力试验研究, 王力尚; 钱稼茹, 建筑结构, 2003",66,Cube 150,STCC-15,315,57.12,0,164.5,164.5,2.34,82.25,1980,0,0,1634
"钢管高强混凝土柱轴向受压承载力试验研究, 王力尚; 钱稼茹, 建筑结构, 2003",80,Cube 150,STCC-16,315,70.573,0,164.5,164.5,2.34,82.25,1980,0,0,1850
"钢管高强混凝土柱轴向受压承载力试验研究, 王力尚; 钱稼茹, 建筑结构, 2003",66,Cube 150,STCC-17,342,57.12,0,165.1,165.1,3.54,82.55,660,0,0,1814
"钢管高强混凝土柱轴向受压承载力试验研究, 王力尚; 钱稼茹, 建筑结构, 2003",80,Cube 150,STCC-18,342,70.573,0,165.1,165.1,3.54,82.55,660,0,0,2352
"钢管高强混凝土柱轴向受压承载力试验研究, 王力尚; 钱稼茹, 建筑结构, 2003",66,Cube 150,STCC-19,373,57.12,0,217.34,217.34,2.96,108.67,876,0,0,2915
"钢管高强混凝土柱轴向受压承载力试验研究, 王力尚; 钱稼茹, 建筑结构, 2003",80,Cube 150,STCC-20,373,70.573,0,217.34,217.34,2.96,108.67,876,0,0,3453
"钢管高强混凝土柱轴向受压承载力试验研究, 王力尚; 钱稼茹, 建筑结构, 2003",66,Cube 150,STCC-21,325,57.12,0,219,219,3.8,109.5,876,0,0,3073
"钢管高强混凝土柱轴向受压承载力试验研究, 王力尚; 钱稼茹, 建筑结构, 2003",80,Cube 150,STCC-22,325,70.573,0,219,219,3.8,109.5,876,0,0,3602
"Experimental behavior of CFST stub columns after being exposed to freezing and thawing, You-Fu Yang; Kai Cao; Tian-Zheng Wang, Cold Regions Science and Technology, 2013",83.9,Cube 150,C2-0,184.7,74.361,0,100,100,2,50,300,0,0,683
"Experimental behavior of CFST stub columns after being exposed to freezing and thawing, You-Fu Yang; Kai Cao; Tian-Zheng Wang, Cold Regions Science and Technology, 2013",83.9,Cube 150,C2-50,184.7,74.361,0,100,100,2,50,300,0,0,577.9
"Experimental behavior of CFST stub columns after being exposed to freezing and thawing, You-Fu Yang; Kai Cao; Tian-Zheng Wang, Cold Regions Science and Technology, 2013",83.9,Cube 150,C2-100,184.7,74.361,0,100,100,2,50,300,0,0,671.2
"Experimental behavior of CFST stub columns after being exposed to freezing and thawing, You-Fu Yang; Kai Cao; Tian-Zheng Wang, Cold Regions Science and Technology, 2013",83.9,Cube 150,C2-200,184.7,74.361,0,100,100,2,50,300,0,0,680.1
"Experimental behavior of CFST stub columns after being exposed to freezing and thawing, You-Fu Yang; Kai Cao; Tian-Zheng Wang, Cold Regions Science and Technology, 2013",83.9,Cube 150,C2-300,184.7,74.361,0,100,100,2,50,300,0,0,580.4
"Experimental behavior of CFST stub columns after being exposed to freezing and thawing, You-Fu Yang; Kai Cao; Tian-Zheng Wang, Cold Regions Science and Technology, 2013",83.9,Cube 150,C3-0,176.5,74.361,0,100,100,3,50,300,0,0,772.1
"Experimental behavior of CFST stub columns after being exposed to freezing and thawing, You-Fu Yang; Kai Cao; Tian-Zheng Wang, Cold Regions Science and Technology, 2013",83.9,Cube 150,C3-50,176.5,74.361,0,100,100,3,50,300,0,0,689.5
"Experimental behavior of CFST stub columns after being exposed to freezing and thawing, You-Fu Yang; Kai Cao; Tian-Zheng Wang, Cold Regions Science and Technology, 2013",83.9,Cube 150,C3-100,176.5,74.361,0,100,100,3,50,300,0,0,726.4
"Experimental behavior of CFST stub columns after being exposed to freezing and thawing, You-Fu Yang; Kai Cao; Tian-Zheng Wang, Cold Regions Science and Technology, 2013",83.9,Cube 150,C3-200,176.5,74.361,0,100,100,3,50,300,0,0,682.8
"Experimental behavior of CFST stub columns after being exposed to freezing and thawing, You-Fu Yang; Kai Cao; Tian-Zheng Wang, Cold Regions Science and Technology, 2013",83.9,Cube 150,C3-300,176.5,74.361,0,100,100,3,50,300,0,0,625.9
"Experimental behavior of CFST stub columns after being exposed to freezing and thawing, You-Fu Yang; Kai Cao; Tian-Zheng Wang, Cold Regions Science and Technology, 2013",83.9,Cube 150,C3.9-0,235.1,74.361,0,100,100,3.9,50,300,0,0,935.2
"Experimental behavior of CFST stub columns after being exposed to freezing and thawing, You-Fu Yang; Kai Cao; Tian-Zheng Wang, Cold Regions Science and Technology, 2013",83.9,Cube 150,C3.9-50,235.1,74.361,0,100,100,3.9,50,300,0,0,953.7
"Experimental behavior of CFST stub columns after being exposed to freezing and thawing, You-Fu Yang; Kai Cao; Tian-Zheng Wang, Cold Regions Science and Technology, 2013",83.9,Cube 150,C3.9-100,235.1,74.361,0,100,100,3.9,50,300,0,0,1034
"Experimental behavior of CFST stub columns after being exposed to freezing and thawing, You-Fu Yang; Kai Cao; Tian-Zheng Wang, Cold Regions Science and Technology, 2013",83.9,Cube 150,C3.9-200,235.1,74.361,0,100,100,3.9,50,300,0,0,977.2
"Experimental behavior of CFST stub columns after being exposed to freezing and thawing, You-Fu Yang; Kai Cao; Tian-Zheng Wang, Cold Regions Science and Technology, 2013",83.9,Cube 150,C3.9-300,235.1,74.361,0,100,100,3.9,50,300,0,0,950.8
"Behavior of steel fiber reinforced concrete-filled steel tube columns under axial compression, Yiyan Lu; Na Li; Shan Li; Hongjun Liang, Construction and Building Materials, 2015",53.7,cube,C50-3-0,306,45.513,0,129,129,3,64.5,387,0,0,1068
"Behavior of steel fiber reinforced concrete-filled steel tube columns under axial compression, Yiyan Lu; Na Li; Shan Li; Hongjun Liang, Construction and Building Materials, 2015",55.3,cube,C50-3-0.6,306,47.01,0,129,129,3,64.5,387,0,0,1093
"Behavior of steel fiber reinforced concrete-filled steel tube columns under axial compression, Yiyan Lu; Na Li; Shan Li; Hongjun Liang, Construction and Building Materials, 2015",56.3,cube,C50-3-0.9,306,47.948,0,129,129,3,64.5,387,0,0,1118
"Behavior of steel fiber reinforced concrete-filled steel tube columns under axial compression, Yiyan Lu; Na Li; Shan Li; Hongjun Liang, Construction and Building Materials, 2015",58.8,cube,C50-3-1.2,306,50.299,0,129,129,3,64.5,387,0,0,1162
"Behavior of steel fiber reinforced concrete-filled steel tube columns under axial compression, Yiyan Lu; Na Li; Shan Li; Hongjun Liang, Construction and Building Materials, 2015",53.7,cube,C50-4-0,306,45.513,0,131,131,4,65.5,393,0,0,1280
"Behavior of steel fiber reinforced concrete-filled steel tube columns under axial compression, Yiyan Lu; Na Li; Shan Li; Hongjun Liang, Construction and Building Materials, 2015",55.3,cube,C50-4-0.6,306,47.01,0,131,131,4,65.5,393,0,0,1360
"Behavior of steel fiber reinforced concrete-filled steel tube columns under axial compression, Yiyan Lu; Na Li; Shan Li; Hongjun Liang, Construction and Building Materials, 2015",56.3,cube,C50-4-0.9,306,47.948,0,131,131,4,65.5,393,0,0,1403
"Behavior of steel fiber reinforced concrete-filled steel tube columns under axial compression, Yiyan Lu; Na Li; Shan Li; Hongjun Liang, Construction and Building Materials, 2015",58.8,cube,C50-4-1.2,306,50.299,0,131,131,4,65.5,393,0,0,1459
"Behavior of steel fiber reinforced concrete-filled steel tube columns under axial compression, Yiyan Lu; Na Li; Shan Li; Hongjun Liang, Construction and Building Materials, 2015",53.7,cube,C50-5-0,306,45.513,0,133,133,5,66.5,399,0,0,1454
"Behavior of steel fiber reinforced concrete-filled steel tube columns under axial compression, Yiyan Lu; Na Li; Shan Li; Hongjun Liang, Construction and Building Materials, 2015",55.3,cube,C50-5-0.6,306,47.01,0,133,133,5,66.5,399,0,0,1470
"Behavior of steel fiber reinforced concrete-filled steel tube columns under axial compression, Yiyan Lu; Na Li; Shan Li; Hongjun Liang, Construction and Building Materials, 2015",56.3,cube,C50-5-0.9,306,47.948,0,133,133,5,66.5,399,0,0,1518
"Behavior of steel fiber reinforced concrete-filled steel tube columns under axial compression, Yiyan Lu; Na Li; Shan Li; Hongjun Liang, Construction and Building Materials, 2015",58.8,cube,C50-5-1.2,306,50.299,0,133,133,5,66.5,399,0,0,1569
