Repository: Serali-Nerri/xgboost

# CFST柱极限承载力预测 - XGBoost ML管道

## 项目概述

本项目是一个完整的机器学习管道，用于预测混凝土填充钢管（CFST）柱的极限承载力。采用XGBoost算法，提供从数据加载、预处理、模型训练、评估到预测的全流程解决方案。

### 核心特性

- **模块化设计**：清晰的模块分离，便于维护和扩展
- **特征工程支持**：处理无量纲参数，剔除几何参数实现多截面统一预测
- **自动化超参数优化**：集成Optuna框架进行超参数搜索，支持持久化存储和断点续训
- **智能参数加载**：自动加载最优参数，无需手动配置
- **特征选择**：迭代剔除法自动寻找最优特征子集
- **多维度评估**：集成R²、RMSE、MAE、MAPE、COV等工程指标
- **可视化分析**：提供预测散点图、特征重要性图和学习曲线
- **COV稳定性指标**：特别添加变异系数评估模型预测稳定性

---

## 环境要求

### 系统要求
- Python 3.8+
- 8GB+ RAM（推荐16GB）
- 5GB+ 可用磁盘空间

### Python依赖
- pandas &gt;= 1.5.0
- numpy &gt;= 1.23.0
- xgboost &gt;= 1.7.0
- scikit-learn &gt;= 1.2.0
- matplotlib &gt;= 3.6.0
- seaborn &gt;= 0.12.0
- optuna &gt;= 3.0.0
- joblib &gt;= 1.2.0

---

File: data/raw/all_dedup.csv (part 17 of 46)
Ref.No.,fc (MPa),type (规格备注),试件标号,fy (MPa),fcy150,R再生骨料取代率(%),b (mm),h (mm),t (mm),r0 (mm),L (mm),e1 (mm),e2 (mm),Nexp (kN)
"Behavior of steel fiber reinforced concrete-filled steel tube columns under axial compression, Yiyan Lu; Na Li; Shan Li; Hongjun Liang, Construction and Building Materials, 2015",60.9,cube,C60-3-0,306,52.281,0,129,129,3,64.5,387,0,0,1095
"Behavior of steel fiber reinforced concrete-filled steel tube columns under axial compression, Yiyan Lu; Na Li; Shan Li; Hongjun Liang, Construction and Building Materials, 2015",62.4,cube,C60-3-0.6,306,53.701,0,129,129,3,64.5,387,0,0,1128
"Behavior of steel fiber reinforced concrete-filled steel tube columns under axial compression, Yiyan Lu; Na Li; Shan Li; Hongjun Liang, Construction and Building Materials, 2015",64,cube,C60-3-0.9,306,55.218,0,129,129,3,64.5,387,0,0,1147
"Behavior of steel fiber reinforced concrete-filled steel tube columns under axial compression, Yiyan Lu; Na Li; Shan Li; Hongjun Liang, Construction and Building Materials, 2015",66.2,cube,C60-3-1.2,306,57.311,0,129,129,3,64.5,387,0,0,1192
"Behavior of steel fiber reinforced concrete-filled steel tube columns under axial compression, Yiyan Lu; Na Li; Shan Li; Hongjun Liang, Construction and Building Materials, 2015",60.9,cube,C60-4-0,306,52.281,0,131,131,4,65.5,393,0,0,1320
"Behavior of steel fiber reinforced concrete-filled steel tube columns under axial compression, Yiyan Lu; Na Li; Shan Li; Hongjun Liang, Construction and Building Materials, 2015",62.4,cube,C60-4-0.6,306,53.701,0,131,131,4,65.5,393,0,0,1389
"Behavior of steel fiber reinforced concrete-filled steel tube columns under axial compression, Yiyan Lu; Na Li; Shan Li; Hongjun Liang, Construction and Building Materials, 2015",64,cube,C60-4-0.9,306,55.218,0,131,131,4,65.5,393,0,0,1430
"Behavior of steel fiber reinforced concrete-filled steel tube columns under axial compression, Yiyan Lu; Na Li; Shan Li; Hongjun Liang, Construction and Building Materials, 2015",66.2,cube,C60-4-1.2,306,57.311,0,131,131,4,65.5,393,0,0,1452
"Behavior of steel fiber reinforced concrete-filled steel tube columns under axial compression, Yiyan Lu; Na Li; Shan Li; Hongjun Liang, Construction and Building Materials, 2015",60.9,cube,C60-5-0,306,52.281,0,133,133,5,66.5,399,0,0,1548
"Behavior of steel fiber reinforced concrete-filled steel tube columns under axial compression, Yiyan Lu; Na Li; Shan Li; Hongjun Liang, Construction and Building Materials, 2015",62.4,cube,C60-5-0.6,306,53.701,0,133,133,5,66.5,399,0,0,1581
"Behavior of steel fiber reinforced concrete-filled steel tube columns under axial compression, Yiyan Lu; Na Li; Shan Li; Hongjun Liang, Construction and Building Materials, 2015",64,cube,C60-5-0.9,306,55.218,0,133,133,5,66.5,399,0,0,1609
"Behavior of steel fiber reinforced concrete-filled steel tube columns under axial compression, Yiyan Lu; Na Li; Shan Li; Hongjun Liang, Construction and Building Materials, 2015",66.2,cube,C60-5-1.2,306,57.311,0,133,133,5,66.5,399,0,0,1661
"Behavior of steel fiber reinforced concrete-filled steel tube columns under axial compression, Yiyan Lu; Na Li; Shan Li; Hongjun Liang, Construction and Building Materials, 2015",69.7,cube,C70-3-0,306,60.653,0,129,129,3,64.5,387,0,0,1266
"Behavior of steel fiber reinforced concrete-filled steel tube columns under axial compression, Yiyan Lu; Na Li; Shan Li; Hongjun Liang, Construction and Building Materials, 2015",71.6,cube,C70-3-0.6,306,62.473,0,129,129,3,64.5,387,0,0,1287
"Behavior of steel fiber reinforced concrete-filled steel tube columns under axial compression, Yiyan Lu; Na Li; Shan Li; Hongjun Liang, Construction and Building Materials, 2015",74.6,cube,C70-3-0.9,306,65.357,0,129,129,3,64.5,387,0,0,1301
"Behavior of steel fiber reinforced concrete-filled steel tube columns under axial compression, Yiyan Lu; Na Li; Shan Li; Hongjun Liang, Construction and Building Materials, 2015",76.4,cube,C70-3-1.2,306,67.092,0,129,129,3,64.5,387,0,0,1356
"Behavior of steel fiber reinforced concrete-filled steel tube columns under axial compression, Yiyan Lu; Na Li; Shan Li; Hongjun Liang, Construction and Building Materials, 2015",69.7,cube,C70-4-0,306,60.653,0,131,131,4,65.5,393,0,0,1469
"Behavior of steel fiber reinforced concrete-filled steel tube columns under axial compression, Yiyan Lu; Na Li; Shan Li; Hongjun Liang, Construction and Building Materials, 2015",71.6,cube,C70-4-0.6,306,62.473,0,131,131,4,65.5,393,0,0,1482
"Behavior of steel fiber reinforced concrete-filled steel tube columns under axial compression, Yiyan Lu; Na Li; Shan Li; Hongjun Liang, Construction and Building Materials, 2015",74.6,cube,C70-4-0.9,306,65.357,0,131,131,4,65.5,393,0,0,1496
"Behavior of steel fiber reinforced concrete-filled steel tube columns under axial compression, Yiyan Lu; Na Li; Shan Li; Hongjun Liang, Construction and Building Materials, 2015",76.4,cube,C70-4-1.2,306,67.092,0,131,131,4,65.5,393,0,0,1542
"Behavior of steel fiber reinforced concrete-filled steel tube columns under axial compression, Yiyan Lu; Na Li; Shan Li; Hongjun Liang, Construction and Building Materials, 2015",69.7,cube,C70-5-0,306,60.653,0,133,133,5,66.5,399,0,0,1659
"Behavior of steel fiber reinforced concrete-filled steel tube columns under axial compression, Yiyan Lu; Na Li; Shan Li; Hongjun Liang, Construction and Building Materials, 2015",71.6,cube,C70-5-0.6,306,62.473,0,133,133,5,66.5,399,0,0,1673
"Behavior of steel fiber reinforced concrete-filled steel tube columns under axial compression, Yiyan Lu; Na Li; Shan Li; Hongjun Liang, Construction and Building Materials, 2015",74.6,cube,C70-5-0.9,306,65.357,0,133,133,5,66.5,399,0,0,1712
"Behavior of steel fiber reinforced concrete-filled steel tube columns under axial compression, Yiyan Lu; Na Li; Shan Li; Hongjun Liang, Construction and Building Materials, 2015",76.4,cube,C70-5-1.2,306,67.092,0,133,133,5,66.5,399,0,0,1774
"Behavior of concrete-filled steel tubular stub columns and beams using dune sand as part of fine aggregate, Wei-Hua Wang; Lin-Hai Han; Wei Li; Yi-Hai Jia, Construction and Building Materials, 2014",78,cube,C-3-8-1,363,68.637,0,160,160,3.46,80,480,0,0,2044
"Behavior of concrete-filled steel tubular stub columns and beams using dune sand as part of fine aggregate, Wei-Hua Wang; Lin-Hai Han; Wei Li; Yi-Hai Jia, Construction and Building Materials, 2014",78,cube,C-3-8-2,363,68.637,0,160,160,3.46,80,480,0,0,2069
"Study on preloading reduction of ultimate load of circular concrete-filled steel tubular columns, Fuyun Huang; Xinmeng Yu; Baochun Chen; Jianzhong Li, Thin-Walled Structures, 2016",54.9,cube,S-0,336,46.636,0,108,108,4,54,324,0,0,1165
"Study on preloading reduction of ultimate load of circular concrete-filled steel tubular columns, Fuyun Huang; Xinmeng Yu; Baochun Chen; Jianzhong Li, Thin-Walled Structures, 2016",54.9,cube,S-1,336,46.636,0,108,108,4,54,324,0,0,1140
"Study on preloading reduction of ultimate load of circular concrete-filled steel tubular columns, Fuyun Huang; Xinmeng Yu; Baochun Chen; Jianzhong Li, Thin-Walled Structures, 2016",54.9,cube,S-2,336,46.636,0,108,108,4,54,324,0,0,1085
"Study on preloading reduction of ultimate load of circular concrete-filled steel tubular columns, Fuyun Huang; Xinmeng Yu; Baochun Chen; Jianzhong Li, Thin-Walled Structures, 2016",54.9,cube,I-0,336,46.636,0,108,108,4,54,1296,0,0,792
"Study on preloading reduction of ultimate load of circular concrete-filled steel tubular columns, Fuyun Huang; Xinmeng Yu; Baochun Chen; Jianzhong Li, Thin-Walled Structures, 2016",54.9,cube,I-1,336,46.636,0,108,108,4,54,1296,0,0,804
"Study on preloading reduction of ultimate load of circular concrete-filled steel tubular columns, Fuyun Huang; Xinmeng Yu; Baochun Chen; Jianzhong Li, Thin-Walled Structures, 2016",54.9,cube,I-2,336,46.636,0,108,108,4,54,1296,0,0,729
"Study on preloading reduction of ultimate load of circular concrete-filled steel tubular columns, Fuyun Huang; Xinmeng Yu; Baochun Chen; Jianzhong Li, Thin-Walled Structures, 2016",54.9,cube,L-0,336,46.636,0,108,108,4,54,1944,0,0,734
"Study on preloading reduction of ultimate load of circular concrete-filled steel tubular columns, Fuyun Huang; Xinmeng Yu; Baochun Chen; Jianzhong Li, Thin-Walled Structures, 2016",54.9,cube,L-1,336,46.636,0,108,108,4,54,1944,0,0,731
"Study on preloading reduction of ultimate load of circular concrete-filled steel tubular columns, Fuyun Huang; Xinmeng Yu; Baochun Chen; Jianzhong Li, Thin-Walled Structures, 2016",54.9,cube,L-2,336,46.636,0,108,108,4,54,1944,0,0,702
"Influence of Ultra-high Strength Concrete on Circular Concrete-filled Dual Steel Columns, Manuel L. Romero; C. Ibañez; A. Espinos; J.M. Portolés; A. Hospitaler, Unknown, 2016",36,Cylinder 150x300,NR1,300,36,0,200,200,3,100,3315,5,5,1418
"Influence of Ultra-high Strength Concrete on Circular Concrete-filled Dual Steel Columns, Manuel L. Romero; C. Ibañez; A. Espinos; J.M. Portolés; A. Hospitaler, Unknown, 2016",45,Cylinder 150x300,NR2,332,45,0,200,200,3,100,3315,5,5,1627
"Influence of Ultra-high Strength Concrete on Circular Concrete-filled Dual Steel Columns, Manuel L. Romero; C. Ibañez; A. Espinos; J.M. Portolés; A. Hospitaler, Unknown, 2016",43,Cylinder 150x300,NR3,272,43,0,200,200,3,100,3315,5,5,1774
"Influence of Ultra-high Strength Concrete on Circular Concrete-filled Dual Steel Columns, Manuel L. Romero; C. Ibañez; A. Espinos; J.M. Portolés; A. Hospitaler, Unknown, 2016",35,Cylinder 150x300,NR4,407,35,0,200,200,6,100,3315,5,5,1644
"Influence of Ultra-high Strength Concrete on Circular Concrete-filled Dual Steel Columns, Manuel L. Romero; C. Ibañez; A. Espinos; J.M. Portolés; A. Hospitaler, Unknown, 2016",44,Cylinder 150x300,NR5,377,44,0,200,200,6,100,3315,5,5,1964
"Influence of Ultra-high Strength Concrete on Circular Concrete-filled Dual Steel Columns, Manuel L. Romero; C. Ibañez; A. Espinos; J.M. Portolés; A. Hospitaler, Unknown, 2016",43,Cylinder 150x300,NR6,386,43,0,200,200,6,100,3315,5,5,2076
"Influence of Ultra-high Strength Concrete on Circular Concrete-filled Dual Steel Columns, Manuel L. Romero; C. Ibañez; A. Espinos; J.M. Portolés; A. Hospitaler, Unknown, 2016",138,Cylinder 150x300,NR7,300,138,0,200,200,3,100,3315,5,5,2571
"Influence of Ultra-high Strength Concrete on Circular Concrete-filled Dual Steel Columns, Manuel L. Romero; C. Ibañez; A. Espinos; J.M. Portolés; A. Hospitaler, Unknown, 2016",139,Cylinder 150x300,NR8,332,139,0,200,200,3,100,3315,5,5,2862
"Influence of Ultra-high Strength Concrete on Circular Concrete-filled Dual Steel Columns, Manuel L. Romero; C. Ibañez; A. Espinos; J.M. Portolés; A. Hospitaler, Unknown, 2016",142,Cylinder 150x300,NR9,272,142,0,200,200,3,100,3315,5,5,3077
"Influence of Ultra-high Strength Concrete on Circular Concrete-filled Dual Steel Columns, Manuel L. Romero; C. Ibañez; A. Espinos; J.M. Portolés; A. Hospitaler, Unknown, 2016",137,Cylinder 150x300,NR10,407,137,0,200,200,6,100,3315,5,5,2612
"Influence of Ultra-high Strength Concrete on Circular Concrete-filled Dual Steel Columns, Manuel L. Romero; C. Ibañez; A. Espinos; J.M. Portolés; A. Hospitaler, Unknown, 2016",137,Cylinder 150x300,NR11,377,137,0,200,200,6,100,3315,5,5,2793
"Influence of Ultra-high Strength Concrete on Circular Concrete-filled Dual Steel Columns, Manuel L. Romero; C. Ibañez; A. Espinos; J.M. Portolés; A. Hospitaler, Unknown, 2016",146,Cylinder 150x300,NR12,386,146,0,200,200,6,100,3315,5,5,3093
"Influence of Ultra-high Strength Concrete on Circular Concrete-filled Dual Steel Columns, Manuel L. Romero; C. Ibañez; A. Espinos; J.M. Portolés; A. Hospitaler, Unknown, 2016",40,Cylinder 150x300,CFST1,444,40,0,193.7,193.7,8,96.85,3315,5,5,1871
"Influence of Ultra-high Strength Concrete on Circular Concrete-filled Dual Steel Columns, Manuel L. Romero; C. Ibañez; A. Espinos; J.M. Portolés; A. Hospitaler, Unknown, 2016",142,Cylinder 150x300,CFST2,444,142,0,193.7,193.7,8,96.85,3315,5,5,2703
"DESIGN OF CIRCULAR THIN-WALLED CONCRETE FILLED STEEL TUBES, Martin D. O'Shea; Russell Q. Bridge, Journal of Structural Engineering, 2000",48.3,cylinder,S30CL50B,363.3,48.3,0,165,165,2.82,82.5,562.5,0,0,1759
"DESIGN OF CIRCULAR THIN-WALLED CONCRETE FILLED STEEL TUBES, Martin D. O'Shea; Russell Q. Bridge, Journal of Structural Engineering, 2000",38.2,cylinder,S30CL50C,363.3,38.2,0,165,165,2.82,82.5,571,0,0,1649
"DESIGN OF CIRCULAR THIN-WALLED CONCRETE FILLED STEEL TUBES, Martin D. O'Shea; Russell Q. Bridge, Journal of Structural Engineering, 2000",38.2,cylinder,S20CL50C,256.4,38.2,0,190,190,1.94,95,659.5,0,0,1652
"DESIGN OF CIRCULAR THIN-WALLED CONCRETE FILLED STEEL TUBES, Martin D. O'Shea; Russell Q. Bridge, Journal of Structural Engineering, 2000",48.3,cylinder,S16CL50B,306.1,48.3,0,190,190,1.52,95,658,0,0,1841
"DESIGN OF CIRCULAR THIN-WALLED CONCRETE FILLED STEEL TUBES, Martin D. O'Shea; Russell Q. Bridge, Journal of Structural Engineering, 2000",38.2,cylinder,S12CL50C,185.7,38.2,0,190,190,1.13,95,657,0,0,1308
"DESIGN OF CIRCULAR THIN-WALLED CONCRETE FILLED STEEL TUBES, Martin D. O'Shea; Russell Q. Bridge, Journal of Structural Engineering, 2000",38.2,cylinder,S10CL50C,210.7,38.2,0,190,190,0.86,95,657.5,0,0,1240
"DESIGN OF CIRCULAR THIN-WALLED CONCRETE FILLED STEEL TUBES, Martin D. O'Shea; Russell Q. Bridge, Journal of Structural Engineering, 2000",56.4,cylinder,S30CL80C,363.3,56.4,0,165,165,2.82,82.5,581,0,0,2040
"DESIGN OF CIRCULAR THIN-WALLED CONCRETE FILLED STEEL TUBES, Martin D. O'Shea; Russell Q. Bridge, Journal of Structural Engineering, 2000",56.4,cylinder,S20CL80C,256.4,56.4,0,190,190,1.94,95,655.5,0,0,2338
"DESIGN OF CIRCULAR THIN-WALLED CONCRETE FILLED STEEL TUBES, Martin D. O'Shea; Russell Q. Bridge, Journal of Structural Engineering, 2000",80.2,cylinder,S16CL80A,306.1,80.2,0,190,190,1.52,95,658.5,0,0,2870
"DESIGN OF CIRCULAR THIN-WALLED CONCRETE FILLED STEEL TUBES, Martin D. O'Shea; Russell Q. Bridge, Journal of Structural Engineering, 2000",56.4,cylinder,S12CL80C,185.7,56.4,0,190,190,1.13,95,661.5,0,0,1862
"DESIGN OF CIRCULAR THIN-WALLED CONCRETE FILLED STEEL TUBES, Martin D. O'Shea; Russell Q. Bridge, Journal of Structural Engineering, 2000",74.7,cylinder,S10CL80B,210.7,74.7,0,190,190,0.86,95,657.5,0,0,2433
"DESIGN OF CIRCULAR THIN-WALLED CONCRETE FILLED STEEL TUBES, Martin D. O'Shea; Russell Q. Bridge, Journal of Structural Engineering, 2000",56.4,cylinder,S10CL80C,210.7,56.4,0,190,190,0.86,95,664.5,0,0,1940
"DESIGN OF CIRCULAR THIN-WALLED CONCRETE FILLED STEEL TUBES, Martin D. O'Shea; Russell Q. Bridge, Journal of Structural Engineering, 2000",77.1,cylinder,S30CL10C,363.3,77.1,0,165,165,2.82,82.5,571,0,0,2608
"DESIGN OF CIRCULAR THIN-WALLED CONCRETE FILLED STEEL TUBES, Martin D. O'Shea; Russell Q. Bridge, Journal of Structural Engineering, 2000",77.1,cylinder,S20CL10C,256.4,77.1,0,190,190,1.94,95,656,0,0,3083
"DESIGN OF CIRCULAR THIN-WALLED CONCRETE FILLED STEEL TUBES, Martin D. O'Shea; Russell Q. Bridge, Journal of Structural Engineering, 2000",77.1,cylinder,S16CL10C,306.1,77.1,0,190,190,1.52,95,658,0,0,2830
"DESIGN OF CIRCULAR THIN-WALLED CONCRETE FILLED STEEL TUBES, Martin D. O'Shea; Russell Q. Bridge, Journal of Structural Engineering, 2000",77.1,cylinder,S12CL10C,185.7,77.1,0,190,190,1.13,95,662.5,0,0,2630
"DESIGN OF CIRCULAR THIN-WALLED CONCRETE FILLED STEEL TUBES, Martin D. O'Shea; Russell Q. Bridge, Journal of Structural Engineering, 2000",108,cylinder,S12CL10A,185.7,108,0,190,190,1.13,95,661.5,0,0,3220
"DESIGN OF CIRCULAR THIN-WALLED CONCRETE FILLED STEEL TUBES, Martin D. O'Shea; Russell Q. Bridge, Journal of Structural Engineering, 2000",77.1,cylinder,S10CL10C,210.7,77.1,0,190,190,0.86,95,664,0,0,2553
"DESIGN OF CIRCULAR THIN-WALLED CONCRETE FILLED STEEL TUBES, Martin D. O'Shea; Russell Q. Bridge, Journal of Structural Engineering, 2000",48.3,cylinder,S30CS50B,363.3,48.3,0,165,165,2.82,82.5,580.5,0,0,1662
"DESIGN OF CIRCULAR THIN-WALLED CONCRETE FILLED STEEL TUBES, Martin D. O'Shea; Russell Q. Bridge, Journal of Structural Engineering, 2000",41,cylinder,S20CS50A,256.4,41,0,190,190,1.94,95,663.5,0,0,1678
"DESIGN OF CIRCULAR THIN-WALLED CONCRETE FILLED STEEL TUBES, Martin D. O'Shea; Russell Q. Bridge, Journal of Structural Engineering, 2000",48.3,cylinder,S16CS50B,306.1,48.3,0,190,190,1.52,95,664.5,0,0,1695
"DESIGN OF CIRCULAR THIN-WALLED CONCRETE FILLED STEEL TUBES, Martin D. O'Shea; Russell Q. Bridge, Journal of Structural Engineering, 2000",41,cylinder,S12CS50A,185.7,41,0,190,190,1.13,95,664.5,0,0,1377
"DESIGN OF CIRCULAR THIN-WALLED CONCRETE FILLED STEEL TUBES, Martin D. O'Shea; Russell Q. Bridge, Journal of Structural Engineering, 2000",41,cylinder,S10CS50A,210.7,41,0,190,190,0.86,95,659,0,0,1350
"DESIGN OF CIRCULAR THIN-WALLED CONCRETE FILLED STEEL TUBES, Martin D. O'Shea; Russell Q. Bridge, Journal of Structural Engineering, 2000",80.2,cylinder,S30CS80A,363.3,80.2,0,165,165,2.82,82.5,580.5,0,0,2295
"DESIGN OF CIRCULAR THIN-WALLED CONCRETE FILLED STEEL TUBES, Martin D. O'Shea; Russell Q. Bridge, Journal of Structural Engineering, 2000",74.7,cylinder,S20CS80B,256.4,74.7,0,190,190,1.94,95,663.5,0,0,2592
"DESIGN OF CIRCULAR THIN-WALLED CONCRETE FILLED STEEL TUBES, Martin D. O'Shea; Russell Q. Bridge, Journal of Structural Engineering, 2000",80.2,cylinder,S16CS80A,306.1,80.2,0,190,190,1.52,95,663.5,0,0,2602
"DESIGN OF CIRCULAR THIN-WALLED CONCRETE FILLED STEEL TUBES, Martin D. O'Shea; Russell Q. Bridge, Journal of Structural Engineering, 2000",80.2,cylinder,S12CS80A,185.7,80.2,0,190,190,1.13,95,662.5,0,0,2295
"DESIGN OF CIRCULAR THIN-WALLED CONCRETE FILLED STEEL TUBES, Martin D. O'Shea; Russell Q. Bridge, Journal of Structural Engineering, 2000",74.7,cylinder,S10CS80B,210.7,74.7,0,190,190,0.86,95,663.5,0,0,2451
"DESIGN OF CIRCULAR THIN-WALLED CONCRETE FILLED STEEL TUBES, Martin D. O'Shea; Russell Q. Bridge, Journal of Structural Engineering, 2000",108,cylinder,S30CS10A,363.3,108,0,165,165,2.82,82.5,577.5,0,0,2673
"DESIGN OF CIRCULAR THIN-WALLED CONCRETE FILLED STEEL TUBES, Martin D. O'Shea; Russell Q. Bridge, Journal of Structural Engineering, 2000",108,cylinder,S20CS10A,256.4,108,0,190,190,1.94,95,660,0,0,3360
"DESIGN OF CIRCULAR THIN-WALLED CONCRETE FILLED STEEL TUBES, Martin D. O'Shea; Russell Q. Bridge, Journal of Structural Engineering, 2000",108,cylinder,S16CS10A,306.1,108,0,190,190,1.52,95,661.5,0,0,3260
"DESIGN OF CIRCULAR THIN-WALLED CONCRETE FILLED STEEL TUBES, Martin D. O'Shea; Russell Q. Bridge, Journal of Structural Engineering, 2000",108,cylinder,S12CS10A,185.7,108,0,190,190,1.13,95,660,0,0,3058
"DESIGN OF CIRCULAR THIN-WALLED CONCRETE FILLED STEEL TUBES, Martin D. O'Shea; Russell Q. Bridge, Journal of Structural Engineering, 2000",108,cylinder,S10CS10A,210.7,108,0,190,190,0.86,95,662,0,0,3070
"DESIGN OF CIRCULAR THIN-WALLED CONCRETE FILLED STEEL TUBES, Martin D. O'Shea; Russell Q. Bridge, Journal of Structural Engineering, 2000",48.3,cylinder,S30E250B,363.3,48.3,0,165,165,2.82,82.5,580.5,7,7,1525
"DESIGN OF CIRCULAR THIN-WALLED CONCRETE FILLED STEEL TUBES, Martin D. O'Shea; Russell Q. Bridge, Journal of Structural Engineering, 2000",41,cylinder,S20E250A,256.4,41,0,190,190,1.94,95,661,8.6,8.6,1533
"DESIGN OF CIRCULAR THIN-WALLED CONCRETE FILLED STEEL TUBES, Martin D. O'Shea; Russell Q. Bridge, Journal of Structural Engineering, 2000",41,cylinder,S12E250A,185.7,41,0,190,190,1.13,95,663.5,8.5,8.5,1229
"DESIGN OF CIRCULAR THIN-WALLED CONCRETE FILLED STEEL TUBES, Martin D. O'Shea; Russell Q. Bridge, Journal of Structural Engineering, 2000",41,cylinder,S10E250A,210.7,41,0,190,190,0.86,95,662,7.4,7.4,1219
"DESIGN OF CIRCULAR THIN-WALLED CONCRETE FILLED STEEL TUBES, Martin D. O'Shea; Russell Q. Bridge, Journal of Structural Engineering, 2000",48.3,cylinder,S30E150B,363.3,48.3,0,165,165,2.82,82.5,580,17.2,17.2,1123
"DESIGN OF CIRCULAR THIN-WALLED CONCRETE FILLED STEEL TUBES, Martin D. O'Shea; Russell Q. Bridge, Journal of Structural Engineering, 2000",41,cylinder,S20E150A,256.4,41,0,190,190,1.94,95,664,16.2,16.2,1284
"DESIGN OF CIRCULAR THIN-WALLED CONCRETE FILLED STEEL TUBES, Martin D. O'Shea; Russell Q. Bridge, Journal of Structural Engineering, 2000",48.3,cylinder,S16E150B,306.1,48.3,0,190,190,1.52,95,662,15.5,15.5,1260
"DESIGN OF CIRCULAR THIN-WALLED CONCRETE FILLED STEEL TUBES, Martin D. O'Shea; Russell Q. Bridge, Journal of Structural Engineering, 2000",41,cylinder,S12E150A,185.7,41,0,190,190,1.13,95,664,18.9,18.9,1023
"DESIGN OF CIRCULAR THIN-WALLED CONCRETE FILLED STEEL TUBES, Martin D. O'Shea; Russell Q. Bridge, Journal of Structural Engineering, 2000",41,cylinder,S10E150A,210.7,41,0,190,190,0.86,95,663,13.9,13.9,1017
"DESIGN OF CIRCULAR THIN-WALLED CONCRETE FILLED STEEL TUBES, Martin D. O'Shea; Russell Q. Bridge, Journal of Structural Engineering, 2000",80.2,cylinder,S30E280A,363.3,80.2,0,165,165,2.82,82.5,579.5,9.4,9.4,1940
"DESIGN OF CIRCULAR THIN-WALLED CONCRETE FILLED STEEL TUBES, Martin D. O'Shea; Russell Q. Bridge, Journal of Structural Engineering, 2000",74.7,cylinder,S20E280B,256.4,74.7,0,190,190,1.94,95,662.5,10,10,2203
"DESIGN OF CIRCULAR THIN-WALLED CONCRETE FILLED STEEL TUBES, Martin D. O'Shea; Russell Q. Bridge, Journal of Structural Engineering, 2000",74.7,cylinder,S10E280B,210.7,74.7,0,190,190,0.86,95,665.5,8.6,8.6,1910
"DESIGN OF CIRCULAR THIN-WALLED CONCRETE FILLED STEEL TUBES, Martin D. O'Shea; Russell Q. Bridge, Journal of Structural Engineering, 2000",80.2,cylinder,S30E180A,363.3,80.2,0,165,165,2.82,82.5,579.5,17.9,17.9,1653
"DESIGN OF CIRCULAR THIN-WALLED CONCRETE FILLED STEEL TUBES, Martin D. O'Shea; Russell Q. Bridge, Journal of Structural Engineering, 2000",74.7,cylinder,S20E180B,256.4,74.7,0,190,190,1.94,95,663,20.8,20.8,1730
"DESIGN OF CIRCULAR THIN-WALLED CONCRETE FILLED STEEL TUBES, Martin D. O'Shea; Russell Q. Bridge, Journal of Structural Engineering, 2000",80.2,cylinder,S16E180A,306.1,80.2,0,190,190,1.52,95,663.5,14.3,14.3,1925
"DESIGN OF CIRCULAR THIN-WALLED CONCRETE FILLED STEEL TUBES, Martin D. O'Shea; Russell Q. Bridge, Journal of Structural Engineering, 2000",74.7,cylinder,S10E180B,210.7,74.7,0,190,190,0.86,95,665,17.9,17.9,1532
"DESIGN OF CIRCULAR THIN-WALLED CONCRETE FILLED STEEL TUBES, Martin D. O'Shea; Russell Q. Bridge, Journal of Structural Engineering, 2000",112.7,cylinder,S30E210B,363.3,112.7,0,165,165,2.82,82.5,578.5,6.8,6.8,2246
"DESIGN OF CIRCULAR THIN-WALLED CONCRETE FILLED STEEL TUBES, Martin D. O'Shea; Russell Q. Bridge, Journal of Structural Engineering, 2000",112.7,cylinder,S20E210B,256.4,112.7,0,190,190,1.94,95,661.5,6.5,6.5,2683
"DESIGN OF CIRCULAR THIN-WALLED CONCRETE FILLED STEEL TUBES, Martin D. O'Shea; Russell Q. Bridge, Journal of Structural Engineering, 2000",112.7,cylinder,S10E210B,210.7,112.7,0,190,190,0.86,95,660.5,4,4,2112
"DESIGN OF CIRCULAR THIN-WALLED CONCRETE FILLED STEEL TUBES, Martin D. O'Shea; Russell Q. Bridge, Journal of Structural Engineering, 2000",112.7,cylinder,S30E110B,363.3,112.7,0,165,165,2.82,82.5,578.5,15.6,15.6,1880
"DESIGN OF CIRCULAR THIN-WALLED CONCRETE FILLED STEEL TUBES, Martin D. O'Shea; Russell Q. Bridge, Journal of Structural Engineering, 2000",112.7,cylinder,S20E110B,256.4,112.7,0,190,190,1.94,95,664.5,17,17,2386
"DESIGN OF CIRCULAR THIN-WALLED CONCRETE FILLED STEEL TUBES, Martin D. O'Shea; Russell Q. Bridge, Journal of Structural Engineering, 2000",112.7,cylinder,S16E110B,306.1,112.7,0,190,190,1.52,95,660.5,12.9,12.9,2420
"DESIGN OF CIRCULAR THIN-WALLED CONCRETE FILLED STEEL TUBES, Martin D. O'Shea; Russell Q. Bridge, Journal of Structural Engineering, 2000",112.7,cylinder,S12E110B,185.7,112.7,0,190,190,1.13,95,662,17.1,17.1,1925
"Experimental study on axially compressed circular CFST columns with improved confinement effect, Liusheng He; Yangang Zhao; Siqi Lin, Journal of Constructional Steel Research, 2018",29.5,Cylinder 100x200,SC-29,366,28.19,0,165.2,165.2,3.7,82.6,495.6,0,0,1428.32
"Experimental study on axially compressed circular CFST columns with improved confinement effect, Liusheng He; Yangang Zhao; Siqi Lin, Journal of Constructional Steel Research, 2018",43.5,Cylinder 100x200,SC-43,366,41.569,0,165.2,165.2,3.7,82.6,495.6,0,0,1676.42
"Experimental study on axially compressed circular CFST columns with improved confinement effect, Liusheng He; Yangang Zhao; Siqi Lin, Journal of Constructional Steel Research, 2018",58,Cylinder 100x200,SC-58,366,55.425,0,165.2,165.2,3.7,82.6,495.6,0,0,2094.15
"Experimental study on axially compressed circular CFST columns with improved confinement effect, Liusheng He; Yangang Zhao; Siqi Lin, Journal of Constructional Steel Research, 2018",81.6,Cylinder 100x200,SC-81,366,77.977,0,165.2,165.2,3.7,82.6,495.6,0,0,2511.3
"Experimental study on axially compressed circular CFST columns with improved confinement effect, Liusheng He; Yangang Zhao; Siqi Lin, Journal of Constructional Steel Research, 2018",29.5,Cylinder 100x200,C-29,366,28.19,0,165.2,165.2,3.7,82.6,495.6,0,0,1630.56
"Experimental study on axially compressed circular CFST columns with improved confinement effect, Liusheng He; Yangang Zhao; Siqi Lin, Journal of Constructional Steel Research, 2018",43.5,Cylinder 100x200,C-43,366,41.569,0,165.2,165.2,3.7,82.6,495.6,0,0,1737.94
"Experimental study on axially compressed circular CFST columns with improved confinement effect, Liusheng He; Yangang Zhao; Siqi Lin, Journal of Constructional Steel Research, 2018",58,Cylinder 100x200,C-58,366,55.425,0,165.2,165.2,3.7,82.6,495.6,0,0,2221.62
"Experimental study on axially compressed circular CFST columns with improved confinement effect, Liusheng He; Yangang Zhao; Siqi Lin, Journal of Constructional Steel Research, 2018",81.6,Cylinder 100x200,C-81,366,77.977,0,165.2,165.2,3.7,82.6,495.6,0,0,2922.24
"Experimental study on axially compressed circular CFST columns with improved confinement effect, Liusheng He; Yangang Zhao; Siqi Lin, Journal of Constructional Steel Research, 2018",52.3,Cylinder 100x200,SC-52-0,372.6,49.978,0,165.2,165.2,3.7,82.6,495.6,0,0,1876.98
"Experimental study on axially compressed circular CFST columns with improved confinement effect, Liusheng He; Yangang Zhao; Siqi Lin, Journal of Constructional Steel Research, 2018",52.3,Cylinder 100x200,SC-52-1,372.6,49.978,0,165.2,165.2,3.7,82.6,495.6,0,0,1945.86
"Experimental study on axially compressed circular CFST columns with improved confinement effect, Liusheng He; Yangang Zhao; Siqi Lin, Journal of Constructional Steel Research, 2018",52.3,Cylinder 100x200,SC-52-2,372.6,49.978,0,165.2,165.2,3.7,82.6,495.6,0,0,1980.3
"Behaviour of concrete-filled cold-formed high strength steel circular stub columns, Meini Su; Yancheng Cai; Xuerui Chen; Ben Young, Thin-Walled Structures, 2020",35.5,Cylinder 150x300,89 × 3-C40-A,980,35.5,0,88.8,88.8,3,44.4,267,0,0,1400
"Behaviour of concrete-filled cold-formed high strength steel circular stub columns, Meini Su; Yancheng Cai; Xuerui Chen; Ben Young, Thin-Walled Structures, 2020",85.7,Cylinder 150x300,89 × 3-C80-A,980,85.7,0,88.9,88.9,2.98,44.45,267,0,0,1554
"Behaviour of concrete-filled cold-formed high strength steel circular stub columns, Meini Su; Yancheng Cai; Xuerui Chen; Ben Young, Thin-Walled Structures, 2020",114.9,Cylinder 150x300,89 × 3-C120-A,980,114.9,0,88.9,88.9,3,44.45,266.5,0,0,1880
"Behaviour of concrete-filled cold-formed high strength steel circular stub columns, Meini Su; Yancheng Cai; Xuerui Chen; Ben Young, Thin-Walled Structures, 2020",35.5,Cylinder 150x300,89 × 4-C40-B,1084,35.5,0,88.9,88.9,3.91,44.45,266.5,0,0,1914
"Behaviour of concrete-filled cold-formed high strength steel circular stub columns, Meini Su; Yancheng Cai; Xuerui Chen; Ben Young, Thin-Walled Structures, 2020",85.7,Cylinder 150x300,89 × 4-C80-B,1084,85.7,0,89,89,3.91,44.5,267,0,0,2083
"Behaviour of concrete-filled cold-formed high strength steel circular stub columns, Meini Su; Yancheng Cai; Xuerui Chen; Ben Young, Thin-Walled Structures, 2020",114.9,Cylinder 150x300,89 × 4-C120-B,1084,114.9,0,88.9,88.9,3.89,44.45,267,0,0,2324
"Behaviour of concrete-filled cold-formed high strength steel circular stub columns, Meini Su; Yancheng Cai; Xuerui Chen; Ben Young, Thin-Walled Structures, 2020",35.5,Cylinder 150x300,108 × 4-C40-B,1233,35.5,0,108.3,108.3,3.9,54.15,323,0,0,2433
"Behaviour of concrete-filled cold-formed high strength steel circular stub columns, Meini Su; Yancheng Cai; Xuerui Chen; Ben Young, Thin-Walled Structures, 2020",85.7,Cylinder 150x300,108 × 4-C80-B,1233,85.7,0,108.2,108.2,3.94,54.1,323.5,0,0,2783
"Behaviour of concrete-filled cold-formed high strength steel circular stub columns, Meini Su; Yancheng Cai; Xuerui Chen; Ben Young, Thin-Walled Structures, 2020",114.9,Cylinder 150x300,108 × 4-C120-B,1233,114.9,0,108.6,108.6,3.98,54.3,329,0,0,2729
"Behaviour of concrete-filled cold-formed high strength steel circular stub columns, Meini Su; Yancheng Cai; Xuerui Chen; Ben Young, Thin-Walled Structures, 2020",35.5,Cylinder 150x300,133 × 4-C40-B,1164,35.5,0,133.4,133.4,3.95,66.7,398.5,0,0,3110
"Behaviour of concrete-filled cold-formed high strength steel circular stub columns, Meini Su; Yancheng Cai; Xuerui Chen; Ben Young, Thin-Walled Structures, 2020",85.7,Cylinder 150x300,133 × 4-C80-B,1164,85.7,0,133.3,133.3,3.93,66.65,398.5,0,0,3764
"Behaviour of concrete-filled cold-formed high strength steel circular stub columns, Meini Su; Yancheng Cai; Xuerui Chen; Ben Young, Thin-Walled Structures, 2020",114.9,Cylinder 150x300,133 × 4-C120-B,1164,114.9,0,133.2,133.2,3.94,66.6,398,0,0,4111
"Behaviour of concrete-filled cold-formed high strength steel circular stub columns, Meini Su; Yancheng Cai; Xuerui Chen; Ben Young, Thin-Walled Structures, 2020",114.9,Cylinder 150x300,133 × 4-C120-B-r,1164,114.9,0,133.1,133.1,3.94,66.55,399,0,0,4203
"Behaviour of concrete-filled steel-tube columns strengthened with high-strength CFRP textile grid-reinforced high-ductility engineered cementitious composites, Yuhong Yan; Hongjun Liang; Yiyan Lu; Yue Huang, Unknown, 2020",35.2,cube,t2-C30,413,28.542,0,140,140,2,70,500,0,0,1130
"Behaviour of concrete-filled steel-tube columns strengthened with high-strength CFRP textile grid-reinforced high-ductility engineered cementitious composites, Yuhong Yan; Hongjun Liang; Yiyan Lu; Yue Huang, Unknown, 2020",46.1,cube,t2-C40,413,38.461,0,140,140,2,70,500,0,0,1303
"Behaviour of concrete-filled steel-tube columns strengthened with high-strength CFRP textile grid-reinforced high-ductility engineered cementitious composites, Yuhong Yan; Hongjun Liang; Yiyan Lu; Yue Huang, Unknown, 2020",54.8,cube,t2-C50,413,46.542,0,140,140,2,70,500,0,0,1420
"Behaviour of concrete-filled steel-tube columns strengthened with high-strength CFRP textile grid-reinforced high-ductility engineered cementitious composites, Yuhong Yan; Hongjun Liang; Yiyan Lu; Yue Huang, Unknown, 2020",35.2,cube,N1-t2-C30,413,28.542,0,140,140,2,70,500,0,0,1360
"Behaviour of concrete-filled steel-tube columns strengthened with high-strength CFRP textile grid-reinforced high-ductility engineered cementitious composites, Yuhong Yan; Hongjun Liang; Yiyan Lu; Yue Huang, Unknown, 2020",35.2,cube,N2-t2-C30,413,28.542,0,140,140,2,70,500,0,0,1452
"Behaviour of concrete-filled steel-tube columns strengthened with high-strength CFRP textile grid-reinforced high-ductility engineered cementitious composites, Yuhong Yan; Hongjun Liang; Yiyan Lu; Yue Huang, Unknown, 2020",35.2,cube,N3-t2-C30,413,28.542,0,140,140,2,70,500,0,0,1485
"Behaviour of concrete-filled steel-tube columns strengthened with high-strength CFRP textile grid-reinforced high-ductility engineered cementitious composites, Yuhong Yan; Hongjun Liang; Yiyan Lu; Yue Huang, Unknown, 2020",46.1,cube,N1-t2-C40,413,38.461,0,140,140,2,70,500,0,0,1509
"Behaviour of concrete-filled steel-tube columns strengthened with high-strength CFRP textile grid-reinforced high-ductility engineered cementitious composites, Yuhong Yan; Hongjun Liang; Yiyan Lu; Yue Huang, Unknown, 2020",46.1,cube,N2-t2-C40,413,38.461,0,140,140,2,70,500,0,0,1585
"Behaviour of concrete-filled steel-tube columns strengthened with high-strength CFRP textile grid-reinforced high-ductility engineered cementitious composites, Yuhong Yan; Hongjun Liang; Yiyan Lu; Yue Huang, Unknown, 2020",46.1,cube,N3-t2-C40,413,38.461,0,140,140,2,70,500,0,0,1639
"Behaviour of concrete-filled steel-tube columns strengthened with high-strength CFRP textile grid-reinforced high-ductility engineered cementitious composites, Yuhong Yan; Hongjun Liang; Yiyan Lu; Yue Huang, Unknown, 2020",54.8,cube,N1-t2-C50,413,46.542,0,140,140,2,70,500,0,0,1667
"Behaviour of concrete-filled steel-tube columns strengthened with high-strength CFRP textile grid-reinforced high-ductility engineered cementitious composites, Yuhong Yan; Hongjun Liang; Yiyan Lu; Yue Huang, Unknown, 2020",54.8,cube,N2-t2-C50,413,46.542,0,140,140,2,70,500,0,0,1712
"Behaviour of concrete-filled steel-tube columns strengthened with high-strength CFRP textile grid-reinforced high-ductility engineered cementitious composites, Yuhong Yan; Hongjun Liang; Yiyan Lu; Yue Huang, Unknown, 2020",54.8,cube,N3-t2-C50,413,46.542,0,140,140,2,70,500,0,0,1700
"Behaviour of concrete-filled steel-tube columns strengthened with high-strength CFRP textile grid-reinforced high-ductility engineered cementitious composites, Yuhong Yan; Hongjun Liang; Yiyan Lu; Yue Huang, Unknown, 2020",35.2,cube,N1-t3-C30,320,28.542,0,140,140,3,70,500,0,0,1516
"Behaviour of concrete-filled steel-tube columns strengthened with high-strength CFRP textile grid-reinforced high-ductility engineered cementitious composites, Yuhong Yan; Hongjun Liang; Yiyan Lu; Yue Huang, Unknown, 2020",35.2,cube,N2-t3-C30,320,28.542,0,140,140,3,70,500,0,0,1499
"Behaviour of concrete-filled steel-tube columns strengthened with high-strength CFRP textile grid-reinforced high-ductility engineered cementitious composites, Yuhong Yan; Hongjun Liang; Yiyan Lu; Yue Huang, Unknown, 2020",35.2,cube,N3-t3-C30,320,28.542,0,140,140,3,70,500,0,0,1571
"Behaviour of concrete-filled steel-tube columns strengthened with high-strength CFRP textile grid-reinforced high-ductility engineered cementitious composites, Yuhong Yan; Hongjun Liang; Yiyan Lu; Yue Huang, Unknown, 2020",46.1,cube,N1-t3-C40,320,38.461,0,140,140,3,70,500,0,0,1664
"Behaviour of concrete-filled steel-tube columns strengthened with high-strength CFRP textile grid-reinforced high-ductility engineered cementitious composites, Yuhong Yan; Hongjun Liang; Yiyan Lu; Yue Huang, Unknown, 2020",46.1,cube,N2-t3-C40,320,38.461,0,140,140,3,70,500,0,0,1706
"Behaviour of concrete-filled steel-tube columns strengthened with high-strength CFRP textile grid-reinforced high-ductility engineered cementitious composites, Yuhong Yan; Hongjun Liang; Yiyan Lu; Yue Huang, Unknown, 2020",46.1,cube,N3-t3-C40,320,38.461,0,140,140,3,70,500,0,0,1781
"Behaviour of concrete-filled steel-tube columns strengthened with high-strength CFRP textile grid-reinforced high-ductility engineered cementitious composites, Yuhong Yan; Hongjun Liang; Yiyan Lu; Yue Huang, Unknown, 2020",54.8,cube,N1-t3-C50,320,46.542,0,140,140,3,70,500,0,0,1639
"Behaviour of concrete-filled steel-tube columns strengthened with high-strength CFRP textile grid-reinforced high-ductility engineered cementitious composites, Yuhong Yan; Hongjun Liang; Yiyan Lu; Yue Huang, Unknown, 2020",54.8,cube,N2-t3-C50,320,46.542,0,140,140,3,70,500,0,0,1761
"Behaviour of concrete-filled steel-tube columns strengthened with high-strength CFRP textile grid-reinforced high-ductility engineered cementitious composites, Yuhong Yan; Hongjun Liang; Yiyan Lu; Yue Huang, Unknown, 2020",54.8,cube,N3-t3-C50,320,46.542,0,140,140,3,70,500,0,0,1814
"Behaviour of concrete-filled steel-tube columns strengthened with high-strength CFRP textile grid-reinforced high-ductility engineered cementitious composites, Yuhong Yan; Hongjun Liang; Yiyan Lu; Yue Huang, Unknown, 2020",35.2,cube,N1-t4-C30,321,28.542,0,140,140,4,70,500,0,0,1642
"Behaviour of concrete-filled steel-tube columns strengthened with high-strength CFRP textile grid-reinforced high-ductility engineered cementitious composites, Yuhong Yan; Hongjun Liang; Yiyan Lu; Yue Huang, Unknown, 2020",35.2,cube,N2-t4-C30,321,28.542,0,140,140,4,70,500,0,0,1696
"Behaviour of concrete-filled steel-tube columns strengthened with high-strength CFRP textile grid-reinforced high-ductility engineered cementitious composites, Yuhong Yan; Hongjun Liang; Yiyan Lu; Yue Huang, Unknown, 2020",35.2,cube,N3-t4-C30,321,28.542,0,140,140,4,70,500,0,0,1744
"Behaviour of concrete-filled steel-tube columns strengthened with high-strength CFRP textile grid-reinforced high-ductility engineered cementitious composites, Yuhong Yan; Hongjun Liang; Yiyan Lu; Yue Huang, Unknown, 2020",46.1,cube,N1-t4-C40,321,38.461,0,140,140,4,70,500,0,0,1846
"Behaviour of concrete-filled steel-tube columns strengthened with high-strength CFRP textile grid-reinforced high-ductility engineered cementitious composites, Yuhong Yan; Hongjun Liang; Yiyan Lu; Yue Huang, Unknown, 2020",46.1,cube,N2-t4-C40,321,38.461,0,140,140,4,70,500,0,0,1890
"Behaviour of concrete-filled steel-tube columns strengthened with high-strength CFRP textile grid-reinforced high-ductility engineered cementitious composites, Yuhong Yan; Hongjun Liang; Yiyan Lu; Yue Huang, Unknown, 2020",46.1,cube,N3-t4-C40,321,38.461,0,140,140,4,70,500,0,0,1924
"Behaviour of concrete-filled steel-tube columns strengthened with high-strength CFRP textile grid-reinforced high-ductility engineered cementitious composites, Yuhong Yan; Hongjun Liang; Yiyan Lu; Yue Huang, Unknown, 2020",54.8,cube,N1-t4-C50,321,46.542,0,140,140,4,70,500,0,0,1999
"Behaviour of concrete-filled steel-tube columns strengthened with high-strength CFRP textile grid-reinforced high-ductility engineered cementitious composites, Yuhong Yan; Hongjun Liang; Yiyan Lu; Yue Huang, Unknown, 2020",54.8,cube,N2-t4-C50,321,46.542,0,140,140,4,70,500,0,0,2028
"Behaviour of concrete-filled steel-tube columns strengthened with high-strength CFRP textile grid-reinforced high-ductility engineered cementitious composites, Yuhong Yan; Hongjun Liang; Yiyan Lu; Yue Huang, Unknown, 2020",54.8,cube,N3-t4-C50,321,46.542,0,140,140,4,70,500,0,0,2071
"Compressive behavior of circular concrete-filled steel tubular columns under freeze-thaw cycles, Shan Gao; Zhen Peng; Lanhui Guo; Feng Fu; Yonggang Wang, Unknown, 2020",37.2,Cube 150,S30-0-1,359,30.342,0,90,90,1.9,45,270,0,0,538.6
"Compressive behavior of circular concrete-filled steel tubular columns under freeze-thaw cycles, Shan Gao; Zhen Peng; Lanhui Guo; Feng Fu; Yonggang Wang, Unknown, 2020",37.2,Cube 150,S30-0-2,359,30.342,0,90,90,1.9,45,270,0,0,522.2
"Compressive behavior of circular concrete-filled steel tubular columns under freeze-thaw cycles, Shan Gao; Zhen Peng; Lanhui Guo; Feng Fu; Yonggang Wang, Unknown, 2020",37.2,Cube 150,S30-90-1,359,30.342,0,90,90,1.9,45,270,0,0,500.1
"Compressive behavior of circular concrete-filled steel tubular columns under freeze-thaw cycles, Shan Gao; Zhen Peng; Lanhui Guo; Feng Fu; Yonggang Wang, Unknown, 2020",37.2,Cube 150,S30-90-2,359,30.342,0,90,90,1.9,45,270,0,0,500
"Compressive behavior of circular concrete-filled steel tubular columns under freeze-thaw cycles, Shan Gao; Zhen Peng; Lanhui Guo; Feng Fu; Yonggang Wang, Unknown, 2020",37.2,Cube 150,S30-180-1,359,30.342,0,90,90,1.9,45,270,0,0,486.4
"Compressive behavior of circular concrete-filled steel tubular columns under freeze-thaw cycles, Shan Gao; Zhen Peng; Lanhui Guo; Feng Fu; Yonggang Wang, Unknown, 2020",37.2,Cube 150,S30-180-2,359,30.342,0,90,90,1.9,45,270,0,0,483.4
"Compressive behavior of circular concrete-filled steel tubular columns under freeze-thaw cycles, Shan Gao; Zhen Peng; Lanhui Guo; Feng Fu; Yonggang Wang, Unknown, 2020",37.2,Cube 150,S30-270-1,359,30.342,0,90,90,1.9,45,270,0,0,463.8
"Compressive behavior of circular concrete-filled steel tubular columns under freeze-thaw cycles, Shan Gao; Zhen Peng; Lanhui Guo; Feng Fu; Yonggang Wang, Unknown, 2020",37.2,Cube 150,S30-270-2,359,30.342,0,90,90,1.9,45,270,0,0,466.6
