Repository: Serali-Nerri/xgboost

# CFST柱极限承载力预测 - XGBoost ML管道

## 项目概述

本项目是一个完整的机器学习管道，用于预测混凝土填充钢管（CFST）柱的极限承载力。采用XGBoost算法，提供从数据加载、预处理、模型训练、评估到预测的全流程解决方案。

### 核心特性

- **模块化设计**：清晰的模块分离，便于维护和扩展
- **特征工程支持**：处理无量纲参数，剔除几何参数实现多截面统一预测
- **自动化超参数优化**：集成Optuna框架进行超参数搜索，支持持久化存储和断点续训
- **智能参数加载**：自动加载最优参数，无需手动配置
- **特征选择**：迭代剔除法自动寻找最优特征子集
- **多维度评估**：集成R²、RMSE、MAE、MAPE、COV等工程指标
- **可视化分析**：提供预测散点图、特征重要性图和学习曲线
- **COV稳定性指标**：特别添加变异系数评估模型预测稳定性

---

## 环境要求

### 系统要求
- Python 3.8+
- 8GB+ RAM（推荐16GB）
- 5GB+ 可用磁盘空间

### Python依赖
- pandas &gt;= 1.5.0
- numpy &gt;= 1.23.0
- xgboost &gt;= 1.7.0
- scikit-learn &gt;= 1.2.0
- matplotlib &gt;= 3.6.0
- seaborn &gt;= 0.12.0
- optuna &gt;= 3.0.0
- joblib &gt;= 1.2.0

---

File: data/raw/all_dedup.csv (part 18 of 46)
Ref.No.,fc (MPa),type (规格备注),试件标号,fy (MPa),fcy150,R再生骨料取代率(%),b (mm),h (mm),t (mm),r0 (mm),L (mm),e1 (mm),e2 (mm),Nexp (kN)
"Compressive behavior of circular concrete-filled steel tubular columns under freeze-thaw cycles, Shan Gao; Zhen Peng; Lanhui Guo; Feng Fu; Yonggang Wang, Unknown, 2020",49.3,Cube 150,S40-0-1,359,41.418,0,90,90,1.9,45,270,0,0,614.1
"Compressive behavior of circular concrete-filled steel tubular columns under freeze-thaw cycles, Shan Gao; Zhen Peng; Lanhui Guo; Feng Fu; Yonggang Wang, Unknown, 2020",49.3,Cube 150,S40-0-2,359,41.418,0,90,90,1.9,45,270,0,0,617.4
"Compressive behavior of circular concrete-filled steel tubular columns under freeze-thaw cycles, Shan Gao; Zhen Peng; Lanhui Guo; Feng Fu; Yonggang Wang, Unknown, 2020",49.3,Cube 150,S40-90-1,359,41.418,0,90,90,1.9,45,270,0,0,590.7
"Compressive behavior of circular concrete-filled steel tubular columns under freeze-thaw cycles, Shan Gao; Zhen Peng; Lanhui Guo; Feng Fu; Yonggang Wang, Unknown, 2020",49.3,Cube 150,S40-90-2,359,41.418,0,90,90,1.9,45,270,0,0,595
"Compressive behavior of circular concrete-filled steel tubular columns under freeze-thaw cycles, Shan Gao; Zhen Peng; Lanhui Guo; Feng Fu; Yonggang Wang, Unknown, 2020",49.3,Cube 150,S40-180-1,359,41.418,0,90,90,1.9,45,270,0,0,583.8
"Compressive behavior of circular concrete-filled steel tubular columns under freeze-thaw cycles, Shan Gao; Zhen Peng; Lanhui Guo; Feng Fu; Yonggang Wang, Unknown, 2020",49.3,Cube 150,S40-180-2,359,41.418,0,90,90,1.9,45,270,0,0,581.2
"Compressive behavior of circular concrete-filled steel tubular columns under freeze-thaw cycles, Shan Gao; Zhen Peng; Lanhui Guo; Feng Fu; Yonggang Wang, Unknown, 2020",49.3,Cube 150,S40-270-1,359,41.418,0,90,90,1.9,45,270,0,0,563
"Compressive behavior of circular concrete-filled steel tubular columns under freeze-thaw cycles, Shan Gao; Zhen Peng; Lanhui Guo; Feng Fu; Yonggang Wang, Unknown, 2020",49.3,Cube 150,S40-270-2,359,41.418,0,90,90,1.9,45,270,0,0,568.1
"Compressive behavior of circular concrete-filled steel tubular columns under freeze-thaw cycles, Shan Gao; Zhen Peng; Lanhui Guo; Feng Fu; Yonggang Wang, Unknown, 2020",56.1,Cube 150,S50-0-1,359,47.76,0,90,90,1.9,45,270,0,0,659.1
"Compressive behavior of circular concrete-filled steel tubular columns under freeze-thaw cycles, Shan Gao; Zhen Peng; Lanhui Guo; Feng Fu; Yonggang Wang, Unknown, 2020",56.1,Cube 150,S50-0-2,359,47.76,0,90,90,1.9,45,270,0,0,653.1
"Compressive behavior of circular concrete-filled steel tubular columns under freeze-thaw cycles, Shan Gao; Zhen Peng; Lanhui Guo; Feng Fu; Yonggang Wang, Unknown, 2020",56.1,Cube 150,S50-90-1,359,47.76,0,90,90,1.9,45,270,0,0,647.1
"Compressive behavior of circular concrete-filled steel tubular columns under freeze-thaw cycles, Shan Gao; Zhen Peng; Lanhui Guo; Feng Fu; Yonggang Wang, Unknown, 2020",56.1,Cube 150,S50-90-2,359,47.76,0,90,90,1.9,45,270,0,0,644.2
"Compressive behavior of circular concrete-filled steel tubular columns under freeze-thaw cycles, Shan Gao; Zhen Peng; Lanhui Guo; Feng Fu; Yonggang Wang, Unknown, 2020",56.1,Cube 150,S50-180-1,359,47.76,0,90,90,1.9,45,270,0,0,637.8
"Compressive behavior of circular concrete-filled steel tubular columns under freeze-thaw cycles, Shan Gao; Zhen Peng; Lanhui Guo; Feng Fu; Yonggang Wang, Unknown, 2020",56.1,Cube 150,S50-180-2,359,47.76,0,90,90,1.9,45,270,0,0,639.7
"Compressive behavior of circular concrete-filled steel tubular columns under freeze-thaw cycles, Shan Gao; Zhen Peng; Lanhui Guo; Feng Fu; Yonggang Wang, Unknown, 2020",56.1,Cube 150,S50-270-1,359,47.76,0,90,90,1.9,45,270,0,0,606.7
"Compressive behavior of circular concrete-filled steel tubular columns under freeze-thaw cycles, Shan Gao; Zhen Peng; Lanhui Guo; Feng Fu; Yonggang Wang, Unknown, 2020",56.1,Cube 150,S50-270-2,359,47.76,0,90,90,1.9,45,270,0,0,600.5
"Performance degradation of circular thin-walled CFST stub columns in high-latitude offshore region, Shan Gao; Lanhui Guo; Sumei Zhang; Zhen Peng, Thin-Walled Structures, 2020",37.2,Cube 150,S30-0-0-1,359,30.342,0,90,90,1.92,45,270,0,0,538.8
"Performance degradation of circular thin-walled CFST stub columns in high-latitude offshore region, Shan Gao; Lanhui Guo; Sumei Zhang; Zhen Peng, Thin-Walled Structures, 2020",37.2,Cube 150,S30-0-0-2,359,30.342,0,90,90,1.92,45,270,0,0,522.2
"Performance degradation of circular thin-walled CFST stub columns in high-latitude offshore region, Shan Gao; Lanhui Guo; Sumei Zhang; Zhen Peng, Thin-Walled Structures, 2020",37.2,Cube 150,S30-90-5-1,359,30.342,0,90,90,1.92,45,270,0,0,493.1
"Performance degradation of circular thin-walled CFST stub columns in high-latitude offshore region, Shan Gao; Lanhui Guo; Sumei Zhang; Zhen Peng, Thin-Walled Structures, 2020",37.2,Cube 150,S30-90-5-2,359,30.342,0,90,90,1.92,45,270,0,0,498
"Performance degradation of circular thin-walled CFST stub columns in high-latitude offshore region, Shan Gao; Lanhui Guo; Sumei Zhang; Zhen Peng, Thin-Walled Structures, 2020",37.2,Cube 150,S30-180-10-1,359,30.342,0,90,90,1.92,45,270,0,0,470
"Performance degradation of circular thin-walled CFST stub columns in high-latitude offshore region, Shan Gao; Lanhui Guo; Sumei Zhang; Zhen Peng, Thin-Walled Structures, 2020",37.2,Cube 150,S30-180-10-2,359,30.342,0,90,90,1.92,45,270,0,0,474.5
"Performance degradation of circular thin-walled CFST stub columns in high-latitude offshore region, Shan Gao; Lanhui Guo; Sumei Zhang; Zhen Peng, Thin-Walled Structures, 2020",37.2,Cube 150,S30-270-20-1,359,30.342,0,90,90,1.92,45,270,0,0,440
"Performance degradation of circular thin-walled CFST stub columns in high-latitude offshore region, Shan Gao; Lanhui Guo; Sumei Zhang; Zhen Peng, Thin-Walled Structures, 2020",37.2,Cube 150,S30-270-20-2,359,30.342,0,90,90,1.92,45,270,0,0,440
"Performance degradation of circular thin-walled CFST stub columns in high-latitude offshore region, Shan Gao; Lanhui Guo; Sumei Zhang; Zhen Peng, Thin-Walled Structures, 2020",49.3,Cube 150,S40-0-0-1,359,41.418,0,90,90,1.92,45,270,0,0,614.1
"Performance degradation of circular thin-walled CFST stub columns in high-latitude offshore region, Shan Gao; Lanhui Guo; Sumei Zhang; Zhen Peng, Thin-Walled Structures, 2020",49.3,Cube 150,S40-0-0-2,359,41.418,0,90,90,1.92,45,270,0,0,617.4
"Performance degradation of circular thin-walled CFST stub columns in high-latitude offshore region, Shan Gao; Lanhui Guo; Sumei Zhang; Zhen Peng, Thin-Walled Structures, 2020",49.3,Cube 150,S40-90-5-1,359,41.418,0,90,90,1.92,45,270,0,0,573.7
"Performance degradation of circular thin-walled CFST stub columns in high-latitude offshore region, Shan Gao; Lanhui Guo; Sumei Zhang; Zhen Peng, Thin-Walled Structures, 2020",49.3,Cube 150,S40-90-5-2,359,41.418,0,90,90,1.92,45,270,0,0,572.2
"Performance degradation of circular thin-walled CFST stub columns in high-latitude offshore region, Shan Gao; Lanhui Guo; Sumei Zhang; Zhen Peng, Thin-Walled Structures, 2020",49.3,Cube 150,S40-180-10-1,359,41.418,0,90,90,1.92,45,270,0,0,564.1
"Performance degradation of circular thin-walled CFST stub columns in high-latitude offshore region, Shan Gao; Lanhui Guo; Sumei Zhang; Zhen Peng, Thin-Walled Structures, 2020",49.3,Cube 150,S40-180-10-2,359,41.418,0,90,90,1.92,45,270,0,0,581.3
"Performance degradation of circular thin-walled CFST stub columns in high-latitude offshore region, Shan Gao; Lanhui Guo; Sumei Zhang; Zhen Peng, Thin-Walled Structures, 2020",49.3,Cube 150,S40-270-20-1,359,41.418,0,90,90,1.92,45,270,0,0,556.6
"Performance degradation of circular thin-walled CFST stub columns in high-latitude offshore region, Shan Gao; Lanhui Guo; Sumei Zhang; Zhen Peng, Thin-Walled Structures, 2020",49.3,Cube 150,S40-270-20-2,359,41.418,0,90,90,1.92,45,270,0,0,558.6
"Performance degradation of circular thin-walled CFST stub columns in high-latitude offshore region, Shan Gao; Lanhui Guo; Sumei Zhang; Zhen Peng, Thin-Walled Structures, 2020",56.1,Cube 150,S50-0-0-1,359,47.76,0,90,90,1.92,45,270,0,0,659.1
"Performance degradation of circular thin-walled CFST stub columns in high-latitude offshore region, Shan Gao; Lanhui Guo; Sumei Zhang; Zhen Peng, Thin-Walled Structures, 2020",56.1,Cube 150,S50-0-0-2,359,47.76,0,90,90,1.92,45,270,0,0,653.1
"Performance degradation of circular thin-walled CFST stub columns in high-latitude offshore region, Shan Gao; Lanhui Guo; Sumei Zhang; Zhen Peng, Thin-Walled Structures, 2020",56.1,Cube 150,S50-90-5-1,359,47.76,0,90,90,1.92,45,270,0,0,618.1
"Performance degradation of circular thin-walled CFST stub columns in high-latitude offshore region, Shan Gao; Lanhui Guo; Sumei Zhang; Zhen Peng, Thin-Walled Structures, 2020",56.1,Cube 150,S50-90-5-2,359,47.76,0,90,90,1.92,45,270,0,0,619.5
"Performance degradation of circular thin-walled CFST stub columns in high-latitude offshore region, Shan Gao; Lanhui Guo; Sumei Zhang; Zhen Peng, Thin-Walled Structures, 2020",56.1,Cube 150,S50-180-10-1,359,47.76,0,90,90,1.92,45,270,0,0,599.8
"Performance degradation of circular thin-walled CFST stub columns in high-latitude offshore region, Shan Gao; Lanhui Guo; Sumei Zhang; Zhen Peng, Thin-Walled Structures, 2020",56.1,Cube 150,S50-180-10-2,359,47.76,0,90,90,1.92,45,270,0,0,602.5
"Performance degradation of circular thin-walled CFST stub columns in high-latitude offshore region, Shan Gao; Lanhui Guo; Sumei Zhang; Zhen Peng, Thin-Walled Structures, 2020",56.1,Cube 150,S50-270-20-1,359,47.76,0,90,90,1.92,45,270,0,0,579.1
"Performance degradation of circular thin-walled CFST stub columns in high-latitude offshore region, Shan Gao; Lanhui Guo; Sumei Zhang; Zhen Peng, Thin-Walled Structures, 2020",56.1,Cube 150,S50-270-20-2,359,47.76,0,90,90,1.92,45,270,0,0,573.2
"Concrete-filled bimetallic tubes under axial compression: Experimental investigation, Yong Ye; Lin-Hai Han; Therese Sheehan; Zi-Xiong Guo, Thin-Walled Structures, 2016",30.2,cube,CFST-1,287.5,24.086,0,165,165,2.37,82.5,615,0,0,1008
"Concrete-filled bimetallic tubes under axial compression: Experimental investigation, Yong Ye; Lin-Hai Han; Therese Sheehan; Zi-Xiong Guo, Thin-Walled Structures, 2016",30.2,cube,CFST-2,287.5,24.086,0,165,165,2.37,82.5,615,0,0,996
"Concrete-filled bimetallic tubes under axial compression: Experimental investigation, Yong Ye; Lin-Hai Han; Therese Sheehan; Zi-Xiong Guo, Thin-Walled Structures, 2016",30.2,cube,t1c2-1,287.5,24.086,0,166.04,166.04,2.89,83.02,615,0,0,1118
"Concrete-filled bimetallic tubes under axial compression: Experimental investigation, Yong Ye; Lin-Hai Han; Therese Sheehan; Zi-Xiong Guo, Thin-Walled Structures, 2016",30.2,cube,t1c2-2,287.5,24.086,0,166.04,166.04,2.89,83.02,615,0,0,1128
"Concrete-filled bimetallic tubes under axial compression: Experimental investigation, Yong Ye; Lin-Hai Han; Therese Sheehan; Zi-Xiong Guo, Thin-Walled Structures, 2016",30.2,cube,t2c2-1,287.5,24.086,0,166.6,166.6,3.17,83.3,615,0,0,1215
"Concrete-filled bimetallic tubes under axial compression: Experimental investigation, Yong Ye; Lin-Hai Han; Therese Sheehan; Zi-Xiong Guo, Thin-Walled Structures, 2016",30.2,cube,t2c2-2,287.5,24.086,0,166.6,166.6,3.17,83.3,615,0,0,1238
"Concrete-filled bimetallic tubes under axial compression: Experimental investigation, Yong Ye; Lin-Hai Han; Therese Sheehan; Zi-Xiong Guo, Thin-Walled Structures, 2016",30.2,cube,t3c2-1,287.5,24.086,0,167.72,167.72,3.73,83.86,615,0,0,1345
"Concrete-filled bimetallic tubes under axial compression: Experimental investigation, Yong Ye; Lin-Hai Han; Therese Sheehan; Zi-Xiong Guo, Thin-Walled Structures, 2016",30.2,cube,t3c2-2,287.5,24.086,0,167.72,167.72,3.73,83.86,615,0,0,1315
"Concrete-filled bimetallic tubes under axial compression: Experimental investigation, Yong Ye; Lin-Hai Han; Therese Sheehan; Zi-Xiong Guo, Thin-Walled Structures, 2016",21.1,cube,t2c1-1,287.5,16.171,0,166.6,166.6,3.17,83.3,615,0,0,1151
"Concrete-filled bimetallic tubes under axial compression: Experimental investigation, Yong Ye; Lin-Hai Han; Therese Sheehan; Zi-Xiong Guo, Thin-Walled Structures, 2016",21.1,cube,t2c1-2,287.5,16.171,0,166.6,166.6,3.17,83.3,615,0,0,1177
"Concrete-filled bimetallic tubes under axial compression: Experimental investigation, Yong Ye; Lin-Hai Han; Therese Sheehan; Zi-Xiong Guo, Thin-Walled Structures, 2016",42.8,cube,t2c3-1,287.5,35.431,0,166.6,166.6,3.17,83.3,615,0,0,1372
"Concrete-filled bimetallic tubes under axial compression: Experimental investigation, Yong Ye; Lin-Hai Han; Therese Sheehan; Zi-Xiong Guo, Thin-Walled Structures, 2016",42.8,cube,t2c3-2,287.5,35.431,0,166.6,166.6,3.17,83.3,615,0,0,1390
"钢管高强混凝土长柱性能和承载能力的研究, 顾维平; 蔡绍怀; 冯文林, Unknown, 1989",69,Cube 100,G6-1,400,57.06,0,108,108,4.5,54,700,0,0,1200
"钢管高强混凝土长柱性能和承载能力的研究, 顾维平; 蔡绍怀; 冯文林, Unknown, 1989",69,Cube 100,G6-2,400,57.06,0,108,108,4.5,54,700,0,0,1350
"钢管高强混凝土长柱性能和承载能力的研究, 顾维平; 蔡绍怀; 冯文林, Unknown, 1989",69,Cube 100,G10-1,400,57.06,0,108,108,4.5,54,1130,0,0,1200
"钢管高强混凝土长柱性能和承载能力的研究, 顾维平; 蔡绍怀; 冯文林, Unknown, 1989",69,Cube 100,G10-2,400,57.06,0,108,108,4.5,54,1130,0,0,1100
"钢管高强混凝土长柱性能和承载能力的研究, 顾维平; 蔡绍怀; 冯文林, Unknown, 1989",69,Cube 100,G15-1,400,57.06,0,108,108,4.5,54,1670,0,0,1000
"钢管高强混凝土长柱性能和承载能力的研究, 顾维平; 蔡绍怀; 冯文林, Unknown, 1989",69,Cube 100,G15-2,400,57.06,0,108,108,4.5,54,1670,0,0,1000
"钢管高强混凝土长柱性能和承载能力的研究, 顾维平; 蔡绍怀; 冯文林, Unknown, 1989",69,Cube 100,G20-1,400,57.06,0,108,108,4.5,54,2230,0,0,850
"钢管高强混凝土长柱性能和承载能力的研究, 顾维平; 蔡绍怀; 冯文林, Unknown, 1989",69,Cube 100,G20-2,400,57.06,0,108,108,4.5,54,2230,0,0,900
"钢管高强混凝土长柱性能和承载能力的研究, 顾维平; 蔡绍怀; 冯文林, Unknown, 1989",69,Cube 100,G30-1,400,57.06,0,108,108,4.5,54,3470,0,0,490
"钢管高强混凝土长柱性能和承载能力的研究, 顾维平; 蔡绍怀; 冯文林, Unknown, 1989",69,Cube 100,G30-2,400,57.06,0,108,108,4.5,54,3470,0,0,540
"钢管高强混凝土的性能与极限强度*, 顾维平; 蔡绍怀; 冯文林, 建筑科学 BUILDING SCIENCE, 1991",59.68,Cube 150,A-1,335,51.129,0,152,152,10,76,480,0,0,3650
"钢管高强混凝土的性能与极限强度*, 顾维平; 蔡绍怀; 冯文林, 建筑科学 BUILDING SCIENCE, 1991",59.68,Cube 150,A-2,335,51.129,0,152,152,10,76,480,0,0,3650
"钢管高强混凝土的性能与极限强度*, 顾维平; 蔡绍怀; 冯文林, 建筑科学 BUILDING SCIENCE, 1991",59.68,Cube 150,A-3,335,51.129,0,152,152,10,76,480,0,0,4000
"钢管高强混凝土的性能与极限强度*, 顾维平; 蔡绍怀; 冯文林, 建筑科学 BUILDING SCIENCE, 1991",59.68,Cube 150,A-4,335,51.129,0,152,152,10,76,480,0,0,3740
"钢管高强混凝土的性能与极限强度*, 顾维平; 蔡绍怀; 冯文林, 建筑科学 BUILDING SCIENCE, 1991",65.84,Cube 150,B-1,372,56.968,0,177,177,10,88.5,564,0,0,6030
"钢管高强混凝土的性能与极限强度*, 顾维平; 蔡绍怀; 冯文林, 建筑科学 BUILDING SCIENCE, 1991",65.84,Cube 150,B-2,372,56.968,0,177,177,10,88.5,564,0,0,6080
"钢管高强混凝土的性能与极限强度*, 顾维平; 蔡绍怀; 冯文林, 建筑科学 BUILDING SCIENCE, 1991",62.99,Cube 150,C-1,377,54.26,0,219,219,7.7,109.5,657,0,0,5660
"钢管高强混凝土的性能与极限强度*, 顾维平; 蔡绍怀; 冯文林, 建筑科学 BUILDING SCIENCE, 1991",62.99,Cube 150,C-2,377,54.26,0,219,219,7.7,109.5,657,0,0,5660
"钢管高强混凝土的性能与极限强度*, 顾维平; 蔡绍怀; 冯文林, 建筑科学 BUILDING SCIENCE, 1991",57.75,Cube 150,D-1,280,49.31,0,166,166,4.5,83,513,0,0,2300
"钢管高强混凝土的性能与极限强度*, 顾维平; 蔡绍怀; 冯文林, 建筑科学 BUILDING SCIENCE, 1991",57.75,Cube 150,D-2,280,49.31,0,166,166,4.5,83,513,0,0,2200
"钢管混凝土轴压长柱承载力的试验研究, 李斌; 闻洋, 地震工程与工程振动, 2003",40.9,prism,GZSJ1-1,273,40.9,0,219,219,7,109.5,990,0,0,3300
"钢管混凝土轴压长柱承载力的试验研究, 李斌; 闻洋, 地震工程与工程振动, 2003",40.9,prism,GZSJ1-2,273,40.9,0,219,219,7,109.5,990,0,0,3350
"钢管混凝土轴压长柱承载力的试验研究, 李斌; 闻洋, 地震工程与工程振动, 2003",40.9,prism,GZSJ1-3,273,40.9,0,219,219,7,109.5,990,0,0,3450
"钢管混凝土轴压长柱承载力的试验研究, 李斌; 闻洋, 地震工程与工程振动, 2003",40.9,prism,GZSJ2-1,273,40.9,0,219,219,7,109.5,1200,0,0,3390
"钢管混凝土轴压长柱承载力的试验研究, 李斌; 闻洋, 地震工程与工程振动, 2003",40.9,prism,GZSJ2-2,273,40.9,0,219,219,7,109.5,1200,0,0,3270
"钢管混凝土轴压长柱承载力的试验研究, 李斌; 闻洋, 地震工程与工程振动, 2003",40.9,prism,GZSJ2-3,273,40.9,0,219,219,7,109.5,1200,0,0,3380
"钢管混凝土轴压长柱承载力的试验研究, 李斌; 闻洋, 地震工程与工程振动, 2003",40.9,prism,GZSJ3-1,273,40.9,0,219,219,7,109.5,1420,0,0,3180
"钢管混凝土轴压长柱承载力的试验研究, 李斌; 闻洋, 地震工程与工程振动, 2003",40.9,prism,GZSJ3-2,273,40.9,0,219,219,7,109.5,1420,0,0,3420
"钢管混凝土轴压长柱承载力的试验研究, 李斌; 闻洋, 地震工程与工程振动, 2003",40.9,prism,GZSJ3-3,273,40.9,0,219,219,7,109.5,1420,0,0,3250
"钢管混凝土轴压长柱承载力的试验研究, 李斌; 闻洋, 地震工程与工程振动, 2003",40.9,prism,GZSJ4-1,273,40.9,0,219,219,7,109.5,1640,0,0,3200
"钢管混凝土轴压长柱承载力的试验研究, 李斌; 闻洋, 地震工程与工程振动, 2003",40.9,prism,GZSJ4-2,273,40.9,0,219,219,7,109.5,1640,0,0,3250
"钢管混凝土轴压长柱承载力的试验研究, 李斌; 闻洋, 地震工程与工程振动, 2003",40.9,prism,GZSJ4-3,273,40.9,0,219,219,7,109.5,1640,0,0,3450
"Experimental investigation of axial loaded circular steel tube short columns filled with manufactured sand concrete, Minsheng Guan; Chunqing Wei; Ying Wang; Zhichao Lai; Qian Xiao; Hongbiao Du, Engineering Structures, 2020",64,cube,L-3.0-C60-3%,383,55.218,3,114,114,3,57,350,0,0,1239
"Experimental investigation of axial loaded circular steel tube short columns filled with manufactured sand concrete, Minsheng Guan; Chunqing Wei; Ying Wang; Zhichao Lai; Qian Xiao; Hongbiao Du, Engineering Structures, 2020",64,cube,L-3.5-C60-3%,372,55.218,3,114,114,3.5,57,350,0,0,1283
"Experimental investigation of axial loaded circular steel tube short columns filled with manufactured sand concrete, Minsheng Guan; Chunqing Wei; Ying Wang; Zhichao Lai; Qian Xiao; Hongbiao Du, Engineering Structures, 2020",64,cube,L-4.0-C60-3%,360,55.218,3,114,114,4,57,350,0,0,1314
"Experimental investigation of axial loaded circular steel tube short columns filled with manufactured sand concrete, Minsheng Guan; Chunqing Wei; Ying Wang; Zhichao Lai; Qian Xiao; Hongbiao Du, Engineering Structures, 2020",68,cube,L-3.0-C60-5%,383,59.027,5,114,114,3,57,350,0,0,1227
"Experimental investigation of axial loaded circular steel tube short columns filled with manufactured sand concrete, Minsheng Guan; Chunqing Wei; Ying Wang; Zhichao Lai; Qian Xiao; Hongbiao Du, Engineering Structures, 2020",68,cube,L-3.5-C60-5%,372,59.027,5,114,114,3.5,57,350,0,0,1313
"Experimental investigation of axial loaded circular steel tube short columns filled with manufactured sand concrete, Minsheng Guan; Chunqing Wei; Ying Wang; Zhichao Lai; Qian Xiao; Hongbiao Du, Engineering Structures, 2020",68,cube,L-4.0-C60-5%,360,59.027,5,114,114,4,57,350,0,0,1366
"Experimental investigation of axial loaded circular steel tube short columns filled with manufactured sand concrete, Minsheng Guan; Chunqing Wei; Ying Wang; Zhichao Lai; Qian Xiao; Hongbiao Du, Engineering Structures, 2020",70,cube,L-3.0-C60-7%,383,60.94,7,114,114,3,57,350,0,0,1267
"Experimental investigation of axial loaded circular steel tube short columns filled with manufactured sand concrete, Minsheng Guan; Chunqing Wei; Ying Wang; Zhichao Lai; Qian Xiao; Hongbiao Du, Engineering Structures, 2020",70,cube,L-3.5-C60-7%,372,60.94,7,114,114,3.5,57,350,0,0,1273
"Experimental investigation of axial loaded circular steel tube short columns filled with manufactured sand concrete, Minsheng Guan; Chunqing Wei; Ying Wang; Zhichao Lai; Qian Xiao; Hongbiao Du, Engineering Structures, 2020",70,cube,L-4.0-C60-7%,360,60.94,7,114,114,4,57,350,0,0,1375
"Experimental investigation of axial loaded circular steel tube short columns filled with manufactured sand concrete, Minsheng Guan; Chunqing Wei; Ying Wang; Zhichao Lai; Qian Xiao; Hongbiao Du, Engineering Structures, 2020",95,cube,L-3.0-C80-3%,383,85.224,3,114,114,3,57,350,0,0,1608
"Experimental investigation of axial loaded circular steel tube short columns filled with manufactured sand concrete, Minsheng Guan; Chunqing Wei; Ying Wang; Zhichao Lai; Qian Xiao; Hongbiao Du, Engineering Structures, 2020",95,cube,L-3.5-C80-3%,372,85.224,3,114,114,3.5,57,350,0,0,1657
"Experimental investigation of axial loaded circular steel tube short columns filled with manufactured sand concrete, Minsheng Guan; Chunqing Wei; Ying Wang; Zhichao Lai; Qian Xiao; Hongbiao Du, Engineering Structures, 2020",95,cube,L-4.0-C80-3%,360,85.224,3,114,114,4,57,350,0,0,1669
"Experimental investigation of axial loaded circular steel tube short columns filled with manufactured sand concrete, Minsheng Guan; Chunqing Wei; Ying Wang; Zhichao Lai; Qian Xiao; Hongbiao Du, Engineering Structures, 2020",90,cube,L-3.0-C80-5%,383,80.316,5,114,114,3,57,350,0,0,1546
"Experimental investigation of axial loaded circular steel tube short columns filled with manufactured sand concrete, Minsheng Guan; Chunqing Wei; Ying Wang; Zhichao Lai; Qian Xiao; Hongbiao Du, Engineering Structures, 2020",90,cube,L-3.5-C80-5%,372,80.316,5,114,114,3.5,57,350,0,0,1648
"Experimental investigation of axial loaded circular steel tube short columns filled with manufactured sand concrete, Minsheng Guan; Chunqing Wei; Ying Wang; Zhichao Lai; Qian Xiao; Hongbiao Du, Engineering Structures, 2020",90,cube,L-4.0-C80-5%,360,80.316,5,114,114,4,57,350,0,0,1688
"Experimental investigation of axial loaded circular steel tube short columns filled with manufactured sand concrete, Minsheng Guan; Chunqing Wei; Ying Wang; Zhichao Lai; Qian Xiao; Hongbiao Du, Engineering Structures, 2020",89,cube,L-3.0-C80-7%,383,79.337,7,114,114,3,57,350,0,0,1544
"Experimental investigation of axial loaded circular steel tube short columns filled with manufactured sand concrete, Minsheng Guan; Chunqing Wei; Ying Wang; Zhichao Lai; Qian Xiao; Hongbiao Du, Engineering Structures, 2020",89,cube,L-3.5-C80-7%,372,79.337,7,114,114,3.5,57,350,0,0,1671
"Experimental investigation of axial loaded circular steel tube short columns filled with manufactured sand concrete, Minsheng Guan; Chunqing Wei; Ying Wang; Zhichao Lai; Qian Xiao; Hongbiao Du, Engineering Structures, 2020",89,cube,L-4.0-C80-7%,360,79.337,7,114,114,4,57,350,0,0,1710
"Experimental investigation of axial loaded circular steel tube short columns filled with manufactured sand concrete, Minsheng Guan; Chunqing Wei; Ying Wang; Zhichao Lai; Qian Xiao; Hongbiao Du, Engineering Structures, 2020",109,cube,L-3.0-C100-3%,383,99.085,3,114,114,3,57,350,0,0,1699
"Experimental investigation of axial loaded circular steel tube short columns filled with manufactured sand concrete, Minsheng Guan; Chunqing Wei; Ying Wang; Zhichao Lai; Qian Xiao; Hongbiao Du, Engineering Structures, 2020",109,cube,L-3.5-C100-3%,372,99.085,3,114,114,3.5,57,350,0,0,1718
"Experimental investigation of axial loaded circular steel tube short columns filled with manufactured sand concrete, Minsheng Guan; Chunqing Wei; Ying Wang; Zhichao Lai; Qian Xiao; Hongbiao Du, Engineering Structures, 2020",109,cube,L-4.0-C100-3%,360,99.085,3,114,114,4,57,350,0,0,1806
"Experimental investigation of axial loaded circular steel tube short columns filled with manufactured sand concrete, Minsheng Guan; Chunqing Wei; Ying Wang; Zhichao Lai; Qian Xiao; Hongbiao Du, Engineering Structures, 2020",107,cube,L-3.0-C100-5%,383,97.095,5,114,114,3,57,350,0,0,1739
"Experimental investigation of axial loaded circular steel tube short columns filled with manufactured sand concrete, Minsheng Guan; Chunqing Wei; Ying Wang; Zhichao Lai; Qian Xiao; Hongbiao Du, Engineering Structures, 2020",107,cube,L-3.5-C100-5%,372,97.095,5,114,114,3.5,57,350,0,0,1738
"Experimental investigation of axial loaded circular steel tube short columns filled with manufactured sand concrete, Minsheng Guan; Chunqing Wei; Ying Wang; Zhichao Lai; Qian Xiao; Hongbiao Du, Engineering Structures, 2020",107,cube,L-4.0-C100-5%,360,97.095,5,114,114,4,57,350,0,0,1854
"Experimental investigation of axial loaded circular steel tube short columns filled with manufactured sand concrete, Minsheng Guan; Chunqing Wei; Ying Wang; Zhichao Lai; Qian Xiao; Hongbiao Du, Engineering Structures, 2020",103,cube,L-3.0-C100-7%,383,93.124,7,114,114,3,57,350,0,0,1788
"Experimental investigation of axial loaded circular steel tube short columns filled with manufactured sand concrete, Minsheng Guan; Chunqing Wei; Ying Wang; Zhichao Lai; Qian Xiao; Hongbiao Du, Engineering Structures, 2020",103,cube,L-3.5-C100-7%,372,93.124,7,114,114,3.5,57,350,0,0,1797
"Experimental investigation of axial loaded circular steel tube short columns filled with manufactured sand concrete, Minsheng Guan; Chunqing Wei; Ying Wang; Zhichao Lai; Qian Xiao; Hongbiao Du, Engineering Structures, 2020",103,cube,L-4.0-C100-7%,360,93.124,7,114,114,4,57,350,0,0,1857
"Experimental investigation of axial loaded circular steel tube short columns filled with manufactured sand concrete, Minsheng Guan; Chunqing Wei; Ying Wang; Zhichao Lai; Qian Xiao; Hongbiao Du, Engineering Structures, 2020",64,cube,P-3.0-C60-3%,383,55.218,3,114,114,3,57,350,0,0,1211
"Experimental investigation of axial loaded circular steel tube short columns filled with manufactured sand concrete, Minsheng Guan; Chunqing Wei; Ying Wang; Zhichao Lai; Qian Xiao; Hongbiao Du, Engineering Structures, 2020",64,cube,P-3.5-C60-3%,372,55.218,3,114,114,3.5,57,350,0,0,1257
"Experimental investigation of axial loaded circular steel tube short columns filled with manufactured sand concrete, Minsheng Guan; Chunqing Wei; Ying Wang; Zhichao Lai; Qian Xiao; Hongbiao Du, Engineering Structures, 2020",64,cube,P-4.0-C60-3%,360,55.218,3,114,114,4,57,350,0,0,1280
"Experimental investigation of axial loaded circular steel tube short columns filled with manufactured sand concrete, Minsheng Guan; Chunqing Wei; Ying Wang; Zhichao Lai; Qian Xiao; Hongbiao Du, Engineering Structures, 2020",66,cube,P-3.0-C60-5%,383,57.12,5,114,114,3,57,350,0,0,1158
"Experimental investigation of axial loaded circular steel tube short columns filled with manufactured sand concrete, Minsheng Guan; Chunqing Wei; Ying Wang; Zhichao Lai; Qian Xiao; Hongbiao Du, Engineering Structures, 2020",66,cube,P-3.5-C60-5%,372,57.12,5,114,114,3.5,57,350,0,0,1282
"Experimental investigation of axial loaded circular steel tube short columns filled with manufactured sand concrete, Minsheng Guan; Chunqing Wei; Ying Wang; Zhichao Lai; Qian Xiao; Hongbiao Du, Engineering Structures, 2020",66,cube,P-4.0-C60-5%,360,57.12,5,114,114,4,57,350,0,0,1344
"Experimental investigation of axial loaded circular steel tube short columns filled with manufactured sand concrete, Minsheng Guan; Chunqing Wei; Ying Wang; Zhichao Lai; Qian Xiao; Hongbiao Du, Engineering Structures, 2020",69,cube,P-3.0-C60-7%,383,59.983,7,114,114,3,57,350,0,0,1138
"Experimental investigation of axial loaded circular steel tube short columns filled with manufactured sand concrete, Minsheng Guan; Chunqing Wei; Ying Wang; Zhichao Lai; Qian Xiao; Hongbiao Du, Engineering Structures, 2020",69,cube,P-3.5-C60-7%,372,59.983,7,114,114,3.5,57,350,0,0,1273
"Experimental investigation of axial loaded circular steel tube short columns filled with manufactured sand concrete, Minsheng Guan; Chunqing Wei; Ying Wang; Zhichao Lai; Qian Xiao; Hongbiao Du, Engineering Structures, 2020",69,cube,P-4.0-C60-7%,360,59.983,7,114,114,4,57,350,0,0,1309
"Experimental investigation of axial loaded circular steel tube short columns filled with manufactured sand concrete, Minsheng Guan; Chunqing Wei; Ying Wang; Zhichao Lai; Qian Xiao; Hongbiao Du, Engineering Structures, 2020",92,cube,P-3.0-C80-3%,383,82.276,3,114,114,3,57,350,0,0,1609
"Experimental investigation of axial loaded circular steel tube short columns filled with manufactured sand concrete, Minsheng Guan; Chunqing Wei; Ying Wang; Zhichao Lai; Qian Xiao; Hongbiao Du, Engineering Structures, 2020",92,cube,P-3.5-C80-3%,372,82.276,3,114,114,3.5,57,350,0,0,1617
"Experimental investigation of axial loaded circular steel tube short columns filled with manufactured sand concrete, Minsheng Guan; Chunqing Wei; Ying Wang; Zhichao Lai; Qian Xiao; Hongbiao Du, Engineering Structures, 2020",92,cube,P-4.0-C80-3%,360,82.276,3,114,114,4,57,350,0,0,1657
"Experimental investigation of axial loaded circular steel tube short columns filled with manufactured sand concrete, Minsheng Guan; Chunqing Wei; Ying Wang; Zhichao Lai; Qian Xiao; Hongbiao Du, Engineering Structures, 2020",83,cube,P-3.0-C80-5%,383,73.485,5,114,114,3,57,350,0,0,1503
"Experimental investigation of axial loaded circular steel tube short columns filled with manufactured sand concrete, Minsheng Guan; Chunqing Wei; Ying Wang; Zhichao Lai; Qian Xiao; Hongbiao Du, Engineering Structures, 2020",83,cube,P-3.5-C80-5%,372,73.485,5,114,114,3.5,57,350,0,0,1543
"Experimental investigation of axial loaded circular steel tube short columns filled with manufactured sand concrete, Minsheng Guan; Chunqing Wei; Ying Wang; Zhichao Lai; Qian Xiao; Hongbiao Du, Engineering Structures, 2020",83,cube,P-4.0-C80-5%,360,73.485,5,114,114,4,57,350,0,0,1614
"Experimental investigation of axial loaded circular steel tube short columns filled with manufactured sand concrete, Minsheng Guan; Chunqing Wei; Ying Wang; Zhichao Lai; Qian Xiao; Hongbiao Du, Engineering Structures, 2020",81,cube,P-3.0-C80-7%,383,71.543,7,114,114,3,57,350,0,0,1639
"Experimental investigation of axial loaded circular steel tube short columns filled with manufactured sand concrete, Minsheng Guan; Chunqing Wei; Ying Wang; Zhichao Lai; Qian Xiao; Hongbiao Du, Engineering Structures, 2020",81,cube,P-3.5-C80-7%,372,71.543,7,114,114,3.5,57,350,0,0,1631
"Experimental investigation of axial loaded circular steel tube short columns filled with manufactured sand concrete, Minsheng Guan; Chunqing Wei; Ying Wang; Zhichao Lai; Qian Xiao; Hongbiao Du, Engineering Structures, 2020",81,cube,P-4.0-C80-7%,360,71.543,7,114,114,4,57,350,0,0,1677
"Experimental investigation of axial loaded circular steel tube short columns filled with manufactured sand concrete, Minsheng Guan; Chunqing Wei; Ying Wang; Zhichao Lai; Qian Xiao; Hongbiao Du, Engineering Structures, 2020",106,cube,P-3.0-C100-3%,383,96.101,3,114,114,3,57,350,0,0,1720
"Experimental investigation of axial loaded circular steel tube short columns filled with manufactured sand concrete, Minsheng Guan; Chunqing Wei; Ying Wang; Zhichao Lai; Qian Xiao; Hongbiao Du, Engineering Structures, 2020",106,cube,P-3.5-C100-3%,372,96.101,3,114,114,3.5,57,350,0,0,1787
"Experimental investigation of axial loaded circular steel tube short columns filled with manufactured sand concrete, Minsheng Guan; Chunqing Wei; Ying Wang; Zhichao Lai; Qian Xiao; Hongbiao Du, Engineering Structures, 2020",106,cube,P-4.0-C100-3%,360,96.101,3,114,114,4,57,350,0,0,1841
"Experimental investigation of axial loaded circular steel tube short columns filled with manufactured sand concrete, Minsheng Guan; Chunqing Wei; Ying Wang; Zhichao Lai; Qian Xiao; Hongbiao Du, Engineering Structures, 2020",104,cube,P-3.0-C100-5%,383,94.115,5,114,114,3,57,350,0,0,1693
"Experimental investigation of axial loaded circular steel tube short columns filled with manufactured sand concrete, Minsheng Guan; Chunqing Wei; Ying Wang; Zhichao Lai; Qian Xiao; Hongbiao Du, Engineering Structures, 2020",104,cube,P-3.5-C100-5%,372,94.115,5,114,114,3.5,57,350,0,0,1752
"Experimental investigation of axial loaded circular steel tube short columns filled with manufactured sand concrete, Minsheng Guan; Chunqing Wei; Ying Wang; Zhichao Lai; Qian Xiao; Hongbiao Du, Engineering Structures, 2020",104,cube,P-4.0-C100-5%,360,94.115,5,114,114,4,57,350,0,0,1718
"Experimental investigation of axial loaded circular steel tube short columns filled with manufactured sand concrete, Minsheng Guan; Chunqing Wei; Ying Wang; Zhichao Lai; Qian Xiao; Hongbiao Du, Engineering Structures, 2020",104,cube,P-3.0-C100-7%,383,94.115,7,114,114,3,57,350,0,0,1728
"Experimental investigation of axial loaded circular steel tube short columns filled with manufactured sand concrete, Minsheng Guan; Chunqing Wei; Ying Wang; Zhichao Lai; Qian Xiao; Hongbiao Du, Engineering Structures, 2020",104,cube,P-3.5-C100-7%,372,94.115,7,114,114,3.5,57,350,0,0,1730
"Experimental investigation of axial loaded circular steel tube short columns filled with manufactured sand concrete, Minsheng Guan; Chunqing Wei; Ying Wang; Zhichao Lai; Qian Xiao; Hongbiao Du, Engineering Structures, 2020",104,cube,P-4.0-C100-7%,360,94.115,7,114,114,4,57,350,0,0,1788
"Experimental investigation of axial loaded circular steel tube short columns filled with manufactured sand concrete, Minsheng Guan; Chunqing Wei; Ying Wang; Zhichao Lai; Qian Xiao; Hongbiao Du, Engineering Structures, 2020",51,cube,N-3.0-C60,380,42.996,0,114,114,3,57,350,0,0,985
"Experimental investigation of axial loaded circular steel tube short columns filled with manufactured sand concrete, Minsheng Guan; Chunqing Wei; Ying Wang; Zhichao Lai; Qian Xiao; Hongbiao Du, Engineering Structures, 2020",51,cube,N-3.5-C60,380,42.996,0,114,114,3.5,57,350,0,0,1045
"Experimental investigation of axial loaded circular steel tube short columns filled with manufactured sand concrete, Minsheng Guan; Chunqing Wei; Ying Wang; Zhichao Lai; Qian Xiao; Hongbiao Du, Engineering Structures, 2020",51,cube,N-4.0-C60,380,42.996,0,114,114,4,57,350,0,0,1424
"Experimental investigation of axial loaded circular steel tube short columns filled with manufactured sand concrete, Minsheng Guan; Chunqing Wei; Ying Wang; Zhichao Lai; Qian Xiao; Hongbiao Du, Engineering Structures, 2020",67,cube,N-3.0-C80,380,58.073,0,114,114,3,57,350,0,0,986
"Experimental investigation of axial loaded circular steel tube short columns filled with manufactured sand concrete, Minsheng Guan; Chunqing Wei; Ying Wang; Zhichao Lai; Qian Xiao; Hongbiao Du, Engineering Structures, 2020",67,cube,N-3.5-C80,380,58.073,0,114,114,3.5,57,350,0,0,1128
"Experimental investigation of axial loaded circular steel tube short columns filled with manufactured sand concrete, Minsheng Guan; Chunqing Wei; Ying Wang; Zhichao Lai; Qian Xiao; Hongbiao Du, Engineering Structures, 2020",67,cube,N-4.0-C80,380,58.073,0,114,114,4,57,350,0,0,1459
"Experimental investigation of axial loaded circular steel tube short columns filled with manufactured sand concrete, Minsheng Guan; Chunqing Wei; Ying Wang; Zhichao Lai; Qian Xiao; Hongbiao Du, Engineering Structures, 2020",83,cube,N-3.0-C100,380,73.485,0,114,114,3,57,350,0,0,1279
"Experimental investigation of axial loaded circular steel tube short columns filled with manufactured sand concrete, Minsheng Guan; Chunqing Wei; Ying Wang; Zhichao Lai; Qian Xiao; Hongbiao Du, Engineering Structures, 2020",83,cube,N-3.5-C100,380,73.485,0,114,114,3.5,57,350,0,0,1386
"Experimental investigation of axial loaded circular steel tube short columns filled with manufactured sand concrete, Minsheng Guan; Chunqing Wei; Ying Wang; Zhichao Lai; Qian Xiao; Hongbiao Du, Engineering Structures, 2020",83,cube,N-4.0-C100,380,73.485,0,114,114,4,57,350,0,0,1629
"加载方式对钢管混凝土轴压短柱受力性能影响的试验研究, 陈宝春; 黄福云, 铁道学报, 2009",54.9,cube,S-A,336,46.636,0,108,108,4,54,324,0,0,1165
"加载方式对钢管混凝土轴压短柱受力性能影响的试验研究, 陈宝春; 黄福云, 铁道学报, 2009",54.9,cube,S-B,336,46.636,0,108,108,4,54,324,0,0,1235
"加载方式对钢管混凝土轴压短柱受力性能影响的试验研究, 陈宝春; 黄福云, 铁道学报, 2009",54.9,cube,S-C,336,46.636,0,108,108,4,54,324,0,0,1040
"加载方式对钢管混凝土轴压短柱受力性能影响的试验研究, 陈宝春; 黄福云, 铁道学报, 2009",54.9,cube,S-D1,336,46.636,0,108,108,4,54,324,0,0,1130
"加载方式对钢管混凝土轴压短柱受力性能影响的试验研究, 陈宝春; 黄福云, 铁道学报, 2009",54.9,cube,S-D2,336,46.636,0,108,108,4,54,324,0,0,1080
"Steel tube concrete short columns and long column bounds slenderness ratio test, LI Bin; ZHANG Lejun; GAO Chunyan, Unknown, 2018",32.8,cube,STCCA-7-1,326,26.395,0,219,219,7,109.5,657,0,0,3000
"Steel tube concrete short columns and long column bounds slenderness ratio test, LI Bin; ZHANG Lejun; GAO Chunyan, Unknown, 2018",32.8,cube,STCCA-7-2,326,26.395,0,219,219,7,109.5,657,0,0,3000
"Steel tube concrete short columns and long column bounds slenderness ratio test, LI Bin; ZHANG Lejun; GAO Chunyan, Unknown, 2018",32.8,cube,STCCA-4-1,338,26.395,0,219,219,4,109.5,657,0,0,2200
"Steel tube concrete short columns and long column bounds slenderness ratio test, LI Bin; ZHANG Lejun; GAO Chunyan, Unknown, 2018",32.8,cube,STCCA-4-2,338,26.395,0,219,219,4,109.5,657,0,0,2200
"Steel tube concrete short columns and long column bounds slenderness ratio test, LI Bin; ZHANG Lejun; GAO Chunyan, Unknown, 2018",32.8,cube,STCCB-7-1,326,26.395,0,219,219,7,109.5,876,0,0,2850
"Steel tube concrete short columns and long column bounds slenderness ratio test, LI Bin; ZHANG Lejun; GAO Chunyan, Unknown, 2018",32.8,cube,STCCB-7-2,326,26.395,0,219,219,7,109.5,876,0,0,2850
"Steel tube concrete short columns and long column bounds slenderness ratio test, LI Bin; ZHANG Lejun; GAO Chunyan, Unknown, 2018",32.8,cube,STCCB-4-1,338,26.395,0,219,219,4,109.5,876,0,0,2150
"Steel tube concrete short columns and long column bounds slenderness ratio test, LI Bin; ZHANG Lejun; GAO Chunyan, Unknown, 2018",32.8,cube,STCCB-4-2,338,26.395,0,219,219,4,109.5,876,0,0,2150
"Steel tube concrete short columns and long column bounds slenderness ratio test, LI Bin; ZHANG Lejun; GAO Chunyan, Unknown, 2018",32.8,cube,STCCC-7-1,326,26.395,0,219,219,7,109.5,985.5,0,0,2750
"Steel tube concrete short columns and long column bounds slenderness ratio test, LI Bin; ZHANG Lejun; GAO Chunyan, Unknown, 2018",32.8,cube,STCCC-7-2,326,26.395,0,219,219,7,109.5,985.5,0,0,2750
"Steel tube concrete short columns and long column bounds slenderness ratio test, LI Bin; ZHANG Lejun; GAO Chunyan, Unknown, 2018",32.8,cube,STCCC-4-1,338,26.395,0,219,219,4,109.5,985.5,0,0,2100
"Steel tube concrete short columns and long column bounds slenderness ratio test, LI Bin; ZHANG Lejun; GAO Chunyan, Unknown, 2018",32.8,cube,STCCC-4-2,338,26.395,0,219,219,4,109.5,985.5,0,0,2100
"Steel tube concrete short columns and long column bounds slenderness ratio test, LI Bin; ZHANG Lejun; GAO Chunyan, Unknown, 2018",32.8,cube,STCCD-7-1,326,26.395,0,219,219,7,109.5,1095,0,0,2700
"Steel tube concrete short columns and long column bounds slenderness ratio test, LI Bin; ZHANG Lejun; GAO Chunyan, Unknown, 2018",32.8,cube,STCCD-7-2,326,26.395,0,219,219,7,109.5,1095,0,0,2700
"Steel tube concrete short columns and long column bounds slenderness ratio test, LI Bin; ZHANG Lejun; GAO Chunyan, Unknown, 2018",32.8,cube,STCCD-4-1,338,26.395,0,219,219,4,109.5,1095,0,0,2000
"Steel tube concrete short columns and long column bounds slenderness ratio test, LI Bin; ZHANG Lejun; GAO Chunyan, Unknown, 2018",32.8,cube,STCCD-4-2,338,26.395,0,219,219,4,109.5,1095,0,0,2000
"Steel tube concrete short columns and long column bounds slenderness ratio test, LI Bin; ZHANG Lejun; GAO Chunyan, Unknown, 2018",32.8,cube,STCCE-7-1,326,26.395,0,219,219,7,109.5,1314,0,0,2600
"Steel tube concrete short columns and long column bounds slenderness ratio test, LI Bin; ZHANG Lejun; GAO Chunyan, Unknown, 2018",32.8,cube,STCCE-7-2,326,26.395,0,219,219,7,109.5,1314,0,0,2600
"Steel tube concrete short columns and long column bounds slenderness ratio test, LI Bin; ZHANG Lejun; GAO Chunyan, Unknown, 2018",32.8,cube,STCCE-4-1,338,26.395,0,219,219,4,109.5,1314,0,0,1950
"Steel tube concrete short columns and long column bounds slenderness ratio test, LI Bin; ZHANG Lejun; GAO Chunyan, Unknown, 2018",32.8,cube,STCCE-4-2,338,26.395,0,219,219,4,109.5,1314,0,0,1950
"Behavior of Concrete-Filled Steel Tube Columns Subjected to Axial Compression, Pengfei Li; Tao Zhang; Chengzhi Wang, Unknown, 2018",32.1,Cube 150x150x150mm,PL-2,0,25.771,0,165,165,0,82.5,1200,0,0,406
"Behavior of Concrete-Filled Steel Tube Columns Subjected to Axial Compression, Pengfei Li; Tao Zhang; Chengzhi Wang, Unknown, 2018",34.6,Cube 150x150x150mm,NS-A-2,375,28.004,0,165,165,1.2,82.5,1200,0,0,830
"Behavior of Concrete-Filled Steel Tube Columns Subjected to Axial Compression, Pengfei Li; Tao Zhang; Chengzhi Wang, Unknown, 2018",34.9,Cube 150x150x150mm,NS-B-2,375,28.273,0,165,165,1.6,82.5,1200,0,0,885
"Behavior of Concrete-Filled Steel Tube Columns Subjected to Axial Compression, Pengfei Li; Tao Zhang; Chengzhi Wang, Unknown, 2018",31.2,Cube 150x150x150mm,RN-2,375,24.972,0,165,165,0,82.5,1200,0,0,560
"Behavior of Concrete-Filled Steel Tube Columns Subjected to Axial Compression, Pengfei Li; Tao Zhang; Chengzhi Wang, Unknown, 2018",33.7,Cube 150x150x150mm,RS-A-2,375,27.198,0,165,165,1.2,82.5,1200,0,0,895
"Behavior of Concrete-Filled Steel Tube Columns Subjected to Axial Compression, Pengfei Li; Tao Zhang; Chengzhi Wang, Unknown, 2018",33.5,Cube 150x150x150mm,RS-B-2,375,27.02,0,165,165,1.6,82.5,1200,0,0,1190
"Behavior of Concrete-Filled Steel Tube Columns Subjected to Axial Compression, Pengfei Li; Tao Zhang; Chengzhi Wang, Unknown, 2018",34.8,Cube 150x150x150mm,PL-1,0,28.183,0,150,150,0,75,1200,0,0,480
