Repository: Serali-Nerri/xgboost

# CFST柱极限承载力预测 - XGBoost ML管道

## 项目概述

本项目是一个完整的机器学习管道，用于预测混凝土填充钢管（CFST）柱的极限承载力。采用XGBoost算法，提供从数据加载、预处理、模型训练、评估到预测的全流程解决方案。

### 核心特性

- **模块化设计**：清晰的模块分离，便于维护和扩展
- **特征工程支持**：处理无量纲参数，剔除几何参数实现多截面统一预测
- **自动化超参数优化**：集成Optuna框架进行超参数搜索，支持持久化存储和断点续训
- **智能参数加载**：自动加载最优参数，无需手动配置
- **特征选择**：迭代剔除法自动寻找最优特征子集
- **多维度评估**：集成R²、RMSE、MAE、MAPE、COV等工程指标
- **可视化分析**：提供预测散点图、特征重要性图和学习曲线
- **COV稳定性指标**：特别添加变异系数评估模型预测稳定性

---

## 环境要求

### 系统要求
- Python 3.8+
- 8GB+ RAM（推荐16GB）
- 5GB+ 可用磁盘空间

### Python依赖
- pandas &gt;= 1.5.0
- numpy &gt;= 1.23.0
- xgboost &gt;= 1.7.0
- scikit-learn &gt;= 1.2.0
- matplotlib &gt;= 3.6.0
- seaborn &gt;= 0.12.0
- optuna &gt;= 3.0.0
- joblib &gt;= 1.2.0

---

File: data/raw/all_dedup.csv (part 19 of 46)
Ref.No.,fc (MPa),type (规格备注),试件标号,fy (MPa),fcy150,R再生骨料取代率(%),b (mm),h (mm),t (mm),r0 (mm),L (mm),e1 (mm),e2 (mm),Nexp (kN)
"Behavior of Concrete-Filled Steel Tube Columns Subjected to Axial Compression, Pengfei Li; Tao Zhang; Chengzhi Wang, Unknown, 2018",32.9,Cube 150x150x150mm,NS-A-1,375,26.484,0,150,150,1.2,75,1200,0,0,800
"Behavior of Concrete-Filled Steel Tube Columns Subjected to Axial Compression, Pengfei Li; Tao Zhang; Chengzhi Wang, Unknown, 2018",33.4,Cube 150x150x150mm,RS-A-1,375,26.93,0,150,150,1.2,75,1200,0,0,895
"Behavior of Concrete-Filled Steel Tube Columns Subjected to Axial Compression, Pengfei Li; Tao Zhang; Chengzhi Wang, Unknown, 2018",34.1,Cube 150x150x150mm,RS-B-1,375,27.556,0,150,150,1.6,75,1200,0,0,1125
"EXPERIMENTAL STUDY OF STRESS-STAIN RELATION OF ECCENTRICALLY-LOADED CONCRETE-FILLED STEEL TUBULAR COLUMNS, CHEN Bao-chun; WANG Lai-yong; OU Zhi-jing; HAN Lin-hai, Unknown, 2003",58,Cube 150x150x150mm,A1,325,49.546,0,219,219,6,109.5,1000,0,0,2989
"EXPERIMENTAL STUDY OF STRESS-STAIN RELATION OF ECCENTRICALLY-LOADED CONCRETE-FILLED STEEL TUBULAR COLUMNS, CHEN Bao-chun; WANG Lai-yong; OU Zhi-jing; HAN Lin-hai, Unknown, 2003",56.1,Cube 150x150x150mm,A2,325,47.76,0,219,219,6,109.5,1000,25,25,2450
"EXPERIMENTAL STUDY OF STRESS-STAIN RELATION OF ECCENTRICALLY-LOADED CONCRETE-FILLED STEEL TUBULAR COLUMNS, CHEN Bao-chun; WANG Lai-yong; OU Zhi-jing; HAN Lin-hai, Unknown, 2003",59.4,Cube 150x150x150mm,A3,325,50.865,0,219,219,6,109.5,1000,50,50,1862
"EXPERIMENTAL STUDY OF STRESS-STAIN RELATION OF ECCENTRICALLY-LOADED CONCRETE-FILLED STEEL TUBULAR COLUMNS, CHEN Bao-chun; WANG Lai-yong; OU Zhi-jing; HAN Lin-hai, Unknown, 2003",58,Cube 150x150x150mm,A4,325,49.546,0,219,219,6,109.5,1000,75,75,1332.8
"EXPERIMENTAL STUDY OF STRESS-STAIN RELATION OF ECCENTRICALLY-LOADED CONCRETE-FILLED STEEL TUBULAR COLUMNS, CHEN Bao-chun; WANG Lai-yong; OU Zhi-jing; HAN Lin-hai, Unknown, 2003",54.1,Cube 150x150x150mm,A5,325,45.887,0,219,219,6,109.5,1000,100,100,960.4
"EXPERIMENTAL STUDY OF STRESS-STAIN RELATION OF ECCENTRICALLY-LOADED CONCRETE-FILLED STEEL TUBULAR COLUMNS, CHEN Bao-chun; WANG Lai-yong; OU Zhi-jing; HAN Lin-hai, Unknown, 2003",54.1,Cube 150x150x150mm,A6,325,45.887,0,219,219,6,109.5,1000,125,125,770.3
"EXPERIMENTAL STUDY OF STRESS-STAIN RELATION OF ECCENTRICALLY-LOADED CONCRETE-FILLED STEEL TUBULAR COLUMNS, CHEN Bao-chun; WANG Lai-yong; OU Zhi-jing; HAN Lin-hai, Unknown, 2003",47.6,Cube 150x150x150mm,B1,325,39.845,0,219,219,4,109.5,1000,0,0,1930.6
"EXPERIMENTAL STUDY OF STRESS-STAIN RELATION OF ECCENTRICALLY-LOADED CONCRETE-FILLED STEEL TUBULAR COLUMNS, CHEN Bao-chun; WANG Lai-yong; OU Zhi-jing; HAN Lin-hai, Unknown, 2003",48.3,Cube 150x150x150mm,B2,325,40.492,0,219,219,4,109.5,1000,25,25,1646.4
"EXPERIMENTAL STUDY OF STRESS-STAIN RELATION OF ECCENTRICALLY-LOADED CONCRETE-FILLED STEEL TUBULAR COLUMNS, CHEN Bao-chun; WANG Lai-yong; OU Zhi-jing; HAN Lin-hai, Unknown, 2003",49.3,Cube 150x150x150mm,B3,325,41.418,0,219,219,4,109.5,1000,50,50,1235.8
"EXPERIMENTAL STUDY OF STRESS-STAIN RELATION OF ECCENTRICALLY-LOADED CONCRETE-FILLED STEEL TUBULAR COLUMNS, CHEN Bao-chun; WANG Lai-yong; OU Zhi-jing; HAN Lin-hai, Unknown, 2003",49.3,Cube 150x150x150mm,B4,325,41.418,0,219,219,4,109.5,1000,75,75,986.9
"EXPERIMENTAL STUDY OF STRESS-STAIN RELATION OF ECCENTRICALLY-LOADED CONCRETE-FILLED STEEL TUBULAR COLUMNS, CHEN Bao-chun; WANG Lai-yong; OU Zhi-jing; HAN Lin-hai, Unknown, 2003",48.3,Cube 150x150x150mm,B5,325,40.492,0,219,219,4,109.5,1000,100,100,669.3
"EXPERIMENTAL STUDY OF STRESS-STAIN RELATION OF ECCENTRICALLY-LOADED CONCRETE-FILLED STEEL TUBULAR COLUMNS, CHEN Bao-chun; WANG Lai-yong; OU Zhi-jing; HAN Lin-hai, Unknown, 2003",48.3,Cube 150x150x150mm,B6,325,40.492,0,219,219,4,109.5,1000,125,125,579.2
"EXPERIMENTAL STUDY OF STRESS-STAIN RELATION OF ECCENTRICALLY-LOADED CONCRETE-FILLED STEEL TUBULAR COLUMNS, CHEN Bao-chun; WANG Lai-yong; OU Zhi-jing; HAN Lin-hai, Unknown, 2003",52.3,Cube 150x150x150mm,C1,325,44.207,0,219,219,4,109.5,1000,0,0,1979.6
"EXPERIMENTAL STUDY OF STRESS-STAIN RELATION OF ECCENTRICALLY-LOADED CONCRETE-FILLED STEEL TUBULAR COLUMNS, CHEN Bao-chun; WANG Lai-yong; OU Zhi-jing; HAN Lin-hai, Unknown, 2003",54.2,Cube 150x150x150mm,C2,325,45.98,0,219,219,4,109.5,1000,25,25,1695.4
"EXPERIMENTAL STUDY OF STRESS-STAIN RELATION OF ECCENTRICALLY-LOADED CONCRETE-FILLED STEEL TUBULAR COLUMNS, CHEN Bao-chun; WANG Lai-yong; OU Zhi-jing; HAN Lin-hai, Unknown, 2003",54.2,Cube 150x150x150mm,C3,325,45.98,0,219,219,4,109.5,1000,50,50,1521
"EXPERIMENTAL STUDY OF STRESS-STAIN RELATION OF ECCENTRICALLY-LOADED CONCRETE-FILLED STEEL TUBULAR COLUMNS, CHEN Bao-chun; WANG Lai-yong; OU Zhi-jing; HAN Lin-hai, Unknown, 2003",52,Cube 150x150x150mm,C4,325,43.927,0,219,219,4,109.5,1000,75,75,1017.2
"EXPERIMENTAL STUDY OF STRESS-STAIN RELATION OF ECCENTRICALLY-LOADED CONCRETE-FILLED STEEL TUBULAR COLUMNS, CHEN Bao-chun; WANG Lai-yong; OU Zhi-jing; HAN Lin-hai, Unknown, 2003",54.1,Cube 150x150x150mm,C5,325,45.887,0,219,219,4,109.5,1000,100,100,825.2
"Mechanical Behavior of Circular Steel-Concrete Composite Stub Columns, Mathias Johansson; Kent Gylltoft, Journal of Structural Engineering, 2002",64.5,Cylinder 150x300,SFE,433,64.5,0,159,159,4.8,79.5,650,0,0,2150
"Mechanical Behavior of Circular Steel-Concrete Composite Stub Columns, Mathias Johansson; Kent Gylltoft, Journal of Structural Engineering, 2002",64.5,Cylinder 150x300,SFC,433,64.5,0,159,159,4.8,79.5,650,0,0,2220
"Mechanical Behavior of Circular Steel-Concrete Composite Stub Columns, Mathias Johansson; Kent Gylltoft, Journal of Structural Engineering, 2002",64.5,Cylinder 150x300,SFS,433,64.5,0,159,159,4.8,79.5,650,0,0,950
"Tests on fiber reinforced concrete filled steel tubular columns, S. Ramana Gopal; P. Devadas Manoharan, Steel and Composite Structures, 2004",52,Cube 150,A1,275,43.927,0,76,76,2,38,645,15,15,290
"Tests on fiber reinforced concrete filled steel tubular columns, S. Ramana Gopal; P. Devadas Manoharan, Steel and Composite Structures, 2004",52,Cube 150,A2,275,43.927,0,76,76,2,38,875,15,15,267
"Tests on fiber reinforced concrete filled steel tubular columns, S. Ramana Gopal; P. Devadas Manoharan, Steel and Composite Structures, 2004",52,Cube 150,A3,275,43.927,0,76,76,2,38,1105,15,15,245
"Tests on fiber reinforced concrete filled steel tubular columns, S. Ramana Gopal; P. Devadas Manoharan, Steel and Composite Structures, 2004",52,Cube 150,A4,275,43.927,0,76,76,2,38,1330,15,15,226
"Tests on fiber reinforced concrete filled steel tubular columns, S. Ramana Gopal; P. Devadas Manoharan, Steel and Composite Structures, 2004",52,Cube 150,A5,275,43.927,0,76,76,2,38,1555,15,15,206
"Tests on fiber reinforced concrete filled steel tubular columns, S. Ramana Gopal; P. Devadas Manoharan, Steel and Composite Structures, 2004",52,Cube 150,A6,275,43.927,0,76,76,2,38,1785,15,15,185
"Tests on fiber reinforced concrete filled steel tubular columns, S. Ramana Gopal; P. Devadas Manoharan, Steel and Composite Structures, 2004",52,Cube 150,A7,275,43.927,0,76,76,2,38,1555,0,0,355
"Tests on fiber reinforced concrete filled steel tubular columns, S. Ramana Gopal; P. Devadas Manoharan, Steel and Composite Structures, 2004",52,Cube 150,A8,275,43.927,0,76,76,2,38,1555,25,25,130
"Tests on fiber reinforced concrete filled steel tubular columns, S. Ramana Gopal; P. Devadas Manoharan, Steel and Composite Structures, 2004",52,Cube 150,B1,275,43.927,0,76,76,2,38,645,15,15,275
"Tests on fiber reinforced concrete filled steel tubular columns, S. Ramana Gopal; P. Devadas Manoharan, Steel and Composite Structures, 2004",52,Cube 150,B2,275,43.927,0,76,76,2,38,875,15,15,255
"Tests on fiber reinforced concrete filled steel tubular columns, S. Ramana Gopal; P. Devadas Manoharan, Steel and Composite Structures, 2004",52,Cube 150,B3,275,43.927,0,76,76,2,38,1105,15,15,235
"Tests on fiber reinforced concrete filled steel tubular columns, S. Ramana Gopal; P. Devadas Manoharan, Steel and Composite Structures, 2004",52,Cube 150,B4,275,43.927,0,76,76,2,38,1330,15,15,218
"Tests on fiber reinforced concrete filled steel tubular columns, S. Ramana Gopal; P. Devadas Manoharan, Steel and Composite Structures, 2004",52,Cube 150,B5,275,43.927,0,76,76,2,38,1555,15,15,206
"Tests on fiber reinforced concrete filled steel tubular columns, S. Ramana Gopal; P. Devadas Manoharan, Steel and Composite Structures, 2004",52,Cube 150,B6,275,43.927,0,76,76,2,38,1785,15,15,195
"Tests on fiber reinforced concrete filled steel tubular columns, S. Ramana Gopal; P. Devadas Manoharan, Steel and Composite Structures, 2004",52,Cube 150,B7,275,43.927,0,76,76,2,38,1555,0,0,330
"Tests on fiber reinforced concrete filled steel tubular columns, S. Ramana Gopal; P. Devadas Manoharan, Steel and Composite Structures, 2004",52,Cube 150,B8,275,43.927,0,76,76,2,38,1555,25,25,140
"大尺寸钢管混凝土柱承载力试验, 陈彦江; 李勇; 闫维明; 潘迪, Unknown, 2011",38,cube,ZY-25-1,333,31.065,0,250,250,5,125,750,0,0,4426
"大尺寸钢管混凝土柱承载力试验, 陈彦江; 李勇; 闫维明; 潘迪, Unknown, 2011",38,cube,ZY-25-2,333,31.065,0,250,250,5,125,750,0,0,4484
"大尺寸钢管混凝土柱承载力试验, 陈彦江; 李勇; 闫维明; 潘迪, Unknown, 2011",38,cube,ZY-50-1,342,31.065,0,500,500,10,250,1500,0,0,18042
"大尺寸钢管混凝土柱承载力试验, 陈彦江; 李勇; 闫维明; 潘迪, Unknown, 2011",38,cube,ZY-50-2,342,31.065,0,500,500,10,250,1500,0,0,18228
"大尺寸钢管混凝土柱承载力试验, 陈彦江; 李勇; 闫维明; 潘迪, Unknown, 2011",38,cube,ZY-50-3,342,31.065,0,500,500,10,250,1500,0,0,15402
"大尺寸钢管混凝土柱承载力试验, 陈彦江; 李勇; 闫维明; 潘迪, Unknown, 2011",38,cube,ZY-50-4,342,31.065,0,500,500,10,250,1500,0,0,15646
"大尺寸钢管混凝土柱承载力试验, 陈彦江; 李勇; 闫维明; 潘迪, Unknown, 2011",38,cube,PY-1-5,342,31.065,0,500,500,10,250,1500,50,50,15353
"大尺寸钢管混凝土柱承载力试验, 陈彦江; 李勇; 闫维明; 潘迪, Unknown, 2011",38,cube,PY-2-10,342,31.065,0,500,500,10,250,1500,100,100,14080
"大尺寸钢管混凝土柱承载力试验, 陈彦江; 李勇; 闫维明; 潘迪, Unknown, 2011",38,cube,PY-3-5,342,31.065,0,500,500,10,250,1500,50,50,15382
"大尺寸钢管混凝土柱承载力试验, 陈彦江; 李勇; 闫维明; 潘迪, Unknown, 2011",38,cube,PY-4-10,342,31.065,0,500,500,10,250,1500,100,100,13928
"EXPERIMENTAL STUDIES ON THE BEHAVIOR AND STRENGTH OF VERY SLENDER CONCRETE FILLED STEEL TUBULAR COLUMNS, Han Linhai; Jiang Shaofei; Cao Yuqing; Yuan Yansheng; Yan Shanzhang, 钢结构, 1999",31.8,Cube 150,SC154-1,348.1,25.505,0,108,108,4,54,4158,0,0,342
"EXPERIMENTAL STUDIES ON THE BEHAVIOR AND STRENGTH OF VERY SLENDER CONCRETE FILLED STEEL TUBULAR COLUMNS, Han Linhai; Jiang Shaofei; Cao Yuqing; Yuan Yansheng; Yan Shanzhang, 钢结构, 1999",31.8,Cube 150,SC154-2,348.1,25.505,0,108,108,4,54,4158,0,0,292
"EXPERIMENTAL STUDIES ON THE BEHAVIOR AND STRENGTH OF VERY SLENDER CONCRETE FILLED STEEL TUBULAR COLUMNS, Han Linhai; Jiang Shaofei; Cao Yuqing; Yuan Yansheng; Yan Shanzhang, 钢结构, 1999",46.8,Cube 150,SC154-3,348.1,39.106,0,108,108,4,54,4158,0,0,298
"EXPERIMENTAL STUDIES ON THE BEHAVIOR AND STRENGTH OF VERY SLENDER CONCRETE FILLED STEEL TUBULAR COLUMNS, Han Linhai; Jiang Shaofei; Cao Yuqing; Yuan Yansheng; Yan Shanzhang, 钢结构, 1999",46.8,Cube 150,SC154-4,348.1,39.106,0,108,108,4,54,4158,0,0,280
"EXPERIMENTAL STUDIES ON THE BEHAVIOR AND STRENGTH OF VERY SLENDER CONCRETE FILLED STEEL TUBULAR COLUMNS, Han Linhai; Jiang Shaofei; Cao Yuqing; Yuan Yansheng; Yan Shanzhang, 钢结构, 1999",46.8,Cube 150,SC149-1,348.1,39.106,0,108,108,4,54,4023,0,0,318
"EXPERIMENTAL STUDIES ON THE BEHAVIOR AND STRENGTH OF VERY SLENDER CONCRETE FILLED STEEL TUBULAR COLUMNS, Han Linhai; Jiang Shaofei; Cao Yuqing; Yuan Yansheng; Yan Shanzhang, 钢结构, 1999",46.8,Cube 150,SC149-2,348.1,39.106,0,108,108,4,54,4023,0,0,320
"EXPERIMENTAL STUDIES ON THE BEHAVIOR AND STRENGTH OF VERY SLENDER CONCRETE FILLED STEEL TUBULAR COLUMNS, Han Linhai; Jiang Shaofei; Cao Yuqing; Yuan Yansheng; Yan Shanzhang, 钢结构, 1999",31.8,Cube 150,SC141-1,348.1,25.505,0,108,108,4,54,3807,0,0,350
"EXPERIMENTAL STUDIES ON THE BEHAVIOR AND STRENGTH OF VERY SLENDER CONCRETE FILLED STEEL TUBULAR COLUMNS, Han Linhai; Jiang Shaofei; Cao Yuqing; Yuan Yansheng; Yan Shanzhang, 钢结构, 1999",31.8,Cube 150,SC141-2,348.1,25.505,0,108,108,4,54,3807,0,0,370
"EXPERIMENTAL STUDIES ON THE BEHAVIOR AND STRENGTH OF VERY SLENDER CONCRETE FILLED STEEL TUBULAR COLUMNS, Han Linhai; Jiang Shaofei; Cao Yuqing; Yuan Yansheng; Yan Shanzhang, 钢结构, 1999",31.8,Cube 150,SC130-1,348.1,25.505,0,108,108,4,54,3510,0,0,400
"EXPERIMENTAL STUDIES ON THE BEHAVIOR AND STRENGTH OF VERY SLENDER CONCRETE FILLED STEEL TUBULAR COLUMNS, Han Linhai; Jiang Shaofei; Cao Yuqing; Yuan Yansheng; Yan Shanzhang, 钢结构, 1999",31.8,Cube 150,SC130-2,348.1,25.505,0,108,108,4,54,3510,0,0,390
"EXPERIMENTAL STUDIES ON THE BEHAVIOR AND STRENGTH OF VERY SLENDER CONCRETE FILLED STEEL TUBULAR COLUMNS, Han Linhai; Jiang Shaofei; Cao Yuqing; Yuan Yansheng; Yan Shanzhang, 钢结构, 1999",46.8,Cube 150,SC130-3,348.1,39.106,0,108,108,4,54,3510,0,0,440
"Study on size effect of concrete filled steel tubular columns, WU Han-liang; WANG Yuan-feng, Unknown, 2007",33.2,prism,[7]C30_D101.6_L305,371,33.2,0,101.6,101.6,3.06,50.8,305,0,0,864
"Study on size effect of concrete filled steel tubular columns, WU Han-liang; WANG Yuan-feng, Unknown, 2007",33.7,prism,[7]C30_D101.7_L305,371,33.7,0,101.7,101.7,3.03,50.85,305,0,0,803
"Study on size effect of concrete filled steel tubular columns, WU Han-liang; WANG Yuan-feng, Unknown, 2007",32.5,prism,[7]C30_D216.4_L650,452,32.5,0,216.4,216.4,6.66,108.2,650,0,0,4200
"Study on size effect of concrete filled steel tubular columns, WU Han-liang; WANG Yuan-feng, Unknown, 2007",30.6,prism,[7]C30_D318.4_L950,339,30.6,0,318.4,318.4,10.39,159.2,950,0,0,7742
"Study on size effect of concrete filled steel tubular columns, WU Han-liang; WANG Yuan-feng, Unknown, 2007",51.3,prism,[7]C50_D101.9_L305,371,51.3,0,101.9,101.9,3.04,50.95,305,0,0,877
"Study on size effect of concrete filled steel tubular columns, WU Han-liang; WANG Yuan-feng, Unknown, 2007",51.3,prism,[7]C50_D101.5_L305,371,51.3,0,101.5,101.5,3.05,50.75,305,0,0,862
"Study on size effect of concrete filled steel tubular columns, WU Han-liang; WANG Yuan-feng, Unknown, 2007",46.8,prism,[7]C50_D216.4_L650,452,46.8,0,216.4,216.4,6.65,108.2,650,0,0,4214
"Study on size effect of concrete filled steel tubular columns, WU Han-liang; WANG Yuan-feng, Unknown, 2007",52.2,prism,[7]C50_D318.5_L950,339,52.2,0,318.5,318.5,10.38,159.25,950,0,0,8289
"Study on size effect of concrete filled steel tubular columns, WU Han-liang; WANG Yuan-feng, Unknown, 2007",34.7,prism,[10]_D273_L1100,307,34.7,0,273,273,8,136.5,1100,0,0,5580
"Study on size effect of concrete filled steel tubular columns, WU Han-liang; WANG Yuan-feng, Unknown, 2007",36.5,prism,[10]_D166_L660,274,36.5,0,166,166,5,83,660,0,0,2030
"Study on size effect of concrete filled steel tubular columns, WU Han-liang; WANG Yuan-feng, Unknown, 2007",35,prism,[10]_D96_L450,410,35,0,96,96,5,48,450,0,0,1167
"Study on size effect of concrete filled steel tubular columns, WU Han-liang; WANG Yuan-feng, Unknown, 2007",33.49,prism,[11]C30_D180_L555.0,222.7,33.49,0,180,180,1.49,90,555,0,0,1287
"Study on size effect of concrete filled steel tubular columns, WU Han-liang; WANG Yuan-feng, Unknown, 2007",33.49,prism,[11]C30_D150_L459.0,222.7,33.49,0,150,150,1.5,75,459,0,0,1024
"Study on size effect of concrete filled steel tubular columns, WU Han-liang; WANG Yuan-feng, Unknown, 2007",33.49,prism,[11]C30_D135_L417.0,222.7,33.49,0,135,135,1.46,67.5,417,0,0,800
"Study on size effect of concrete filled steel tubular columns, WU Han-liang; WANG Yuan-feng, Unknown, 2007",36.35,prism,[11]C30_D120_L369.0,222.7,36.35,0,120,120,1.51,60,369,0,0,690
"Study on size effect of concrete filled steel tubular columns, WU Han-liang; WANG Yuan-feng, Unknown, 2007",18.28,prism,[11]C20_D180_L555.0,222.7,18.28,0,180,180,1.49,90,555,0,0,1040
"Study on size effect of concrete filled steel tubular columns, WU Han-liang; WANG Yuan-feng, Unknown, 2007",15.6,prism,[11]C20_D150_L459.0,222.7,15.6,0,150,150,1.5,75,459,0,0,666
"Study on size effect of concrete filled steel tubular columns, WU Han-liang; WANG Yuan-feng, Unknown, 2007",18.28,prism,[11]C20_D135_L417.0,222.7,18.28,0,135,135,1.46,67.5,417,0,0,594
"Study on size effect of concrete filled steel tubular columns, WU Han-liang; WANG Yuan-feng, Unknown, 2007",18.28,prism,[11]C20_D120_L369.0,222.7,18.28,0,120,120,1.51,60,369,0,0,500
"盐雾腐蚀下钢管混凝土短柱轴压性能试验研究, 高山; 彭震; 郭兰慧, 建筑结构学报 Journal of Building Structure, 2019",37.2,Cube 150,Q235-0-1,210,30.342,0,90,90,1.78,45,270,0,0,400
"盐雾腐蚀下钢管混凝土短柱轴压性能试验研究, 高山; 彭震; 郭兰慧, 建筑结构学报 Journal of Building Structure, 2019",37.2,Cube 150,Q235-0-2,210,30.342,0,90,90,1.78,45,270,0,0,404.4
"盐雾腐蚀下钢管混凝土短柱轴压性能试验研究, 高山; 彭震; 郭兰慧, 建筑结构学报 Journal of Building Structure, 2019",37.2,Cube 150,Q235-5-1,210,30.342,0,90,90,1.78,45,270,0,0,383.5
"盐雾腐蚀下钢管混凝土短柱轴压性能试验研究, 高山; 彭震; 郭兰慧, 建筑结构学报 Journal of Building Structure, 2019",37.2,Cube 150,Q235-5-2,210,30.342,0,90,90,1.78,45,270,0,0,397.9
"盐雾腐蚀下钢管混凝土短柱轴压性能试验研究, 高山; 彭震; 郭兰慧, 建筑结构学报 Journal of Building Structure, 2019",37.2,Cube 150,Q235-10-1,210,30.342,0,90,90,1.78,45,270,0,0,379.5
"盐雾腐蚀下钢管混凝土短柱轴压性能试验研究, 高山; 彭震; 郭兰慧, 建筑结构学报 Journal of Building Structure, 2019",37.2,Cube 150,Q235-10-2,210,30.342,0,90,90,1.78,45,270,0,0,376.5
"盐雾腐蚀下钢管混凝土短柱轴压性能试验研究, 高山; 彭震; 郭兰慧, 建筑结构学报 Journal of Building Structure, 2019",37.2,Cube 150,Q235-20-1,210,30.342,0,90,90,1.78,45,270,0,0,366.5
"盐雾腐蚀下钢管混凝土短柱轴压性能试验研究, 高山; 彭震; 郭兰慧, 建筑结构学报 Journal of Building Structure, 2019",37.2,Cube 150,Q235-20-2,210,30.342,0,90,90,1.78,45,270,0,0,354.6
"盐雾腐蚀下钢管混凝土短柱轴压性能试验研究, 高山; 彭震; 郭兰慧, 建筑结构学报 Journal of Building Structure, 2019",37.2,Cube 150,Q345-0-1,264,30.342,0,90,90,1.9,45,270,0,0,538.7
"盐雾腐蚀下钢管混凝土短柱轴压性能试验研究, 高山; 彭震; 郭兰慧, 建筑结构学报 Journal of Building Structure, 2019",37.2,Cube 150,Q345-0-2,264,30.342,0,90,90,1.9,45,270,0,0,511.2
"盐雾腐蚀下钢管混凝土短柱轴压性能试验研究, 高山; 彭震; 郭兰慧, 建筑结构学报 Journal of Building Structure, 2019",37.2,Cube 150,Q345-5-1,264,30.342,0,90,90,1.9,45,270,0,0,507.6
"盐雾腐蚀下钢管混凝土短柱轴压性能试验研究, 高山; 彭震; 郭兰慧, 建筑结构学报 Journal of Building Structure, 2019",37.2,Cube 150,Q345-5-2,264,30.342,0,90,90,1.9,45,270,0,0,497.8
"盐雾腐蚀下钢管混凝土短柱轴压性能试验研究, 高山; 彭震; 郭兰慧, 建筑结构学报 Journal of Building Structure, 2019",37.2,Cube 150,Q345-10-1,264,30.342,0,90,90,1.9,45,270,0,0,483.2
"盐雾腐蚀下钢管混凝土短柱轴压性能试验研究, 高山; 彭震; 郭兰慧, 建筑结构学报 Journal of Building Structure, 2019",37.2,Cube 150,Q345-10-2,264,30.342,0,90,90,1.9,45,270,0,0,475
"盐雾腐蚀下钢管混凝土短柱轴压性能试验研究, 高山; 彭震; 郭兰慧, 建筑结构学报 Journal of Building Structure, 2019",37.2,Cube 150,Q345-20-1,264,30.342,0,90,90,1.9,45,270,0,0,463.2
"盐雾腐蚀下钢管混凝土短柱轴压性能试验研究, 高山; 彭震; 郭兰慧, 建筑结构学报 Journal of Building Structure, 2019",37.2,Cube 150,Q345-20-2,264,30.342,0,90,90,1.9,45,270,0,0,452.5
"冻融循环后圆钢管混凝土短柱轴压性能试验研究, 沈小盛; 张晓勇; 方焰; 何康; 陈誉, Journal of Building Structures, 2019",26.5,cube,C1C20-T2.0-N0,257,20.834,0,89,89,2,44.5,300,0,0,474
"冻融循环后圆钢管混凝土短柱轴压性能试验研究, 沈小盛; 张晓勇; 方焰; 何康; 陈誉, Journal of Building Structures, 2019",34.5,cube,C6C30-T4.0-N0,263,27.914,0,89,89,4,44.5,300,0,0,786.5
"冻融循环后圆钢管混凝土短柱轴压性能试验研究, 沈小盛; 张晓勇; 方焰; 何康; 陈誉, Journal of Building Structures, 2019",26.5,cube,C1C20-T2.0-N60,257,20.834,0,89,89,2,44.5,300,0,0,465.5
"冻融循环后圆钢管混凝土短柱轴压性能试验研究, 沈小盛; 张晓勇; 方焰; 何康; 陈誉, Journal of Building Structures, 2019",34.5,cube,C6C30-T4.0-N60,263,27.914,0,89,89,4,44.5,300,0,0,789.5
"冻融循环后圆钢管混凝土短柱轴压性能试验研究, 沈小盛; 张晓勇; 方焰; 何康; 陈誉, Journal of Building Structures, 2019",26.5,cube,C1C20-T2.0-N80,257,20.834,0,89,89,2,44.5,300,0,0,455
"冻融循环后圆钢管混凝土短柱轴压性能试验研究, 沈小盛; 张晓勇; 方焰; 何康; 陈誉, Journal of Building Structures, 2019",34.5,cube,C6C30-T4.0-N80,263,27.914,0,89,89,4,44.5,300,0,0,803
"冻融循环后圆钢管混凝土短柱轴压性能试验研究, 沈小盛; 张晓勇; 方焰; 何康; 陈誉, Journal of Building Structures, 2019",26.5,cube,C1C20-T2.0-N100,257,20.834,0,89,89,2,44.5,300,0,0,465.5
"冻融循环后圆钢管混凝土短柱轴压性能试验研究, 沈小盛; 张晓勇; 方焰; 何康; 陈誉, Journal of Building Structures, 2019",34.5,cube,C6C30-T4.0-N100,263,27.914,0,89,89,4,44.5,300,0,0,809
"冻融循环后圆钢管混凝土短柱轴压性能试验研究, 沈小盛; 张晓勇; 方焰; 何康; 陈誉, Journal of Building Structures, 2019",26.5,cube,C1C20-T2.0-N120,257,20.834,0,89,89,2,44.5,300,0,0,448.5
"冻融循环后圆钢管混凝土短柱轴压性能试验研究, 沈小盛; 张晓勇; 方焰; 何康; 陈誉, Journal of Building Structures, 2019",34.5,cube,C6C30-T4.0-N120,263,27.914,0,89,89,4,44.5,300,0,0,823
"冻融循环后圆钢管混凝土短柱轴压性能试验研究, 沈小盛; 张晓勇; 方焰; 何康; 陈誉, Journal of Building Structures, 2019",26.5,cube,C1C20-T2.0-N140,257,20.834,0,89,89,2,44.5,300,0,0,456
"冻融循环后圆钢管混凝土短柱轴压性能试验研究, 沈小盛; 张晓勇; 方焰; 何康; 陈誉, Journal of Building Structures, 2019",34.5,cube,C6C30-T4.0-N140,263,27.914,0,89,89,4,44.5,300,0,0,805
"冻融循环后圆钢管混凝土短柱轴压性能试验研究, 沈小盛; 张晓勇; 方焰; 何康; 陈誉, Journal of Building Structures, 2019",26.5,cube,C2C20-T3.0-N0,269,20.834,0,89,89,3,44.5,300,0,0,572.5
"冻融循环后圆钢管混凝土短柱轴压性能试验研究, 沈小盛; 张晓勇; 方焰; 何康; 陈誉, Journal of Building Structures, 2019",45.3,cube,C7C40-T2.0-N0,257,37.724,0,89,89,2,44.5,300,0,0,595
"冻融循环后圆钢管混凝土短柱轴压性能试验研究, 沈小盛; 张晓勇; 方焰; 何康; 陈誉, Journal of Building Structures, 2019",26.5,cube,C2C20-T3.0-N60,269,20.834,0,89,89,3,44.5,300,0,0,576.5
"冻融循环后圆钢管混凝土短柱轴压性能试验研究, 沈小盛; 张晓勇; 方焰; 何康; 陈誉, Journal of Building Structures, 2019",45.3,cube,C7C40-T2.0-N60,257,37.724,0,89,89,2,44.5,300,0,0,599
"冻融循环后圆钢管混凝土短柱轴压性能试验研究, 沈小盛; 张晓勇; 方焰; 何康; 陈誉, Journal of Building Structures, 2019",26.5,cube,C2C20-T3.0-N80,269,20.834,0,89,89,3,44.5,300,0,0,530
"冻融循环后圆钢管混凝土短柱轴压性能试验研究, 沈小盛; 张晓勇; 方焰; 何康; 陈誉, Journal of Building Structures, 2019",45.3,cube,C7C40-T2.0-N80,257,37.724,0,89,89,2,44.5,300,0,0,546.5
"冻融循环后圆钢管混凝土短柱轴压性能试验研究, 沈小盛; 张晓勇; 方焰; 何康; 陈誉, Journal of Building Structures, 2019",26.5,cube,C2C20-T3.0-N100,269,20.834,0,89,89,3,44.5,300,0,0,569.5
"冻融循环后圆钢管混凝土短柱轴压性能试验研究, 沈小盛; 张晓勇; 方焰; 何康; 陈誉, Journal of Building Structures, 2019",45.3,cube,C7C40-T2.0-N100,257,37.724,0,89,89,2,44.5,300,0,0,557.5
"冻融循环后圆钢管混凝土短柱轴压性能试验研究, 沈小盛; 张晓勇; 方焰; 何康; 陈誉, Journal of Building Structures, 2019",26.5,cube,C2C20-T3.0-N120,269,20.834,0,89,89,3,44.5,300,0,0,550
"冻融循环后圆钢管混凝土短柱轴压性能试验研究, 沈小盛; 张晓勇; 方焰; 何康; 陈誉, Journal of Building Structures, 2019",45.3,cube,C7C40-T2.0-N120,257,37.724,0,89,89,2,44.5,300,0,0,580.5
"冻融循环后圆钢管混凝土短柱轴压性能试验研究, 沈小盛; 张晓勇; 方焰; 何康; 陈誉, Journal of Building Structures, 2019",26.5,cube,C2C20-T3.0-N140,269,20.834,0,89,89,3,44.5,300,0,0,550
"冻融循环后圆钢管混凝土短柱轴压性能试验研究, 沈小盛; 张晓勇; 方焰; 何康; 陈誉, Journal of Building Structures, 2019",45.3,cube,C7C40-T2.0-N140,257,37.724,0,89,89,2,44.5,300,0,0,556
"冻融循环后圆钢管混凝土短柱轴压性能试验研究, 沈小盛; 张晓勇; 方焰; 何康; 陈誉, Journal of Building Structures, 2019",26.5,cube,C3C20-T4.0-N0,263,20.834,0,89,89,4,44.5,300,0,0,805
"冻融循环后圆钢管混凝土短柱轴压性能试验研究, 沈小盛; 张晓勇; 方焰; 何康; 陈誉, Journal of Building Structures, 2019",45.3,cube,C8C40-T3.0-N0,269,37.724,0,89,89,3,44.5,300,0,0,660
"冻融循环后圆钢管混凝土短柱轴压性能试验研究, 沈小盛; 张晓勇; 方焰; 何康; 陈誉, Journal of Building Structures, 2019",26.5,cube,C3C20-T4.0-N60,263,20.834,0,89,89,4,44.5,300,0,0,788
"冻融循环后圆钢管混凝土短柱轴压性能试验研究, 沈小盛; 张晓勇; 方焰; 何康; 陈誉, Journal of Building Structures, 2019",45.3,cube,C8C40-T3.0-N60,269,37.724,0,89,89,3,44.5,300,0,0,661
"冻融循环后圆钢管混凝土短柱轴压性能试验研究, 沈小盛; 张晓勇; 方焰; 何康; 陈誉, Journal of Building Structures, 2019",26.5,cube,C3C20-T4.0-N80,263,20.834,0,89,89,4,44.5,300,0,0,774
"冻融循环后圆钢管混凝土短柱轴压性能试验研究, 沈小盛; 张晓勇; 方焰; 何康; 陈誉, Journal of Building Structures, 2019",45.3,cube,C8C40-T3.0-N80,269,37.724,0,89,89,3,44.5,300,0,0,643
"冻融循环后圆钢管混凝土短柱轴压性能试验研究, 沈小盛; 张晓勇; 方焰; 何康; 陈誉, Journal of Building Structures, 2019",26.5,cube,C3C20-T4.0-N100,263,20.834,0,89,89,4,44.5,300,0,0,785
"冻融循环后圆钢管混凝土短柱轴压性能试验研究, 沈小盛; 张晓勇; 方焰; 何康; 陈誉, Journal of Building Structures, 2019",45.3,cube,C8C40-T3.0-N100,269,37.724,0,89,89,3,44.5,300,0,0,598
"冻融循环后圆钢管混凝土短柱轴压性能试验研究, 沈小盛; 张晓勇; 方焰; 何康; 陈誉, Journal of Building Structures, 2019",26.5,cube,C3C20-T4.0-N120,263,20.834,0,89,89,4,44.5,300,0,0,780.5
"冻融循环后圆钢管混凝土短柱轴压性能试验研究, 沈小盛; 张晓勇; 方焰; 何康; 陈誉, Journal of Building Structures, 2019",45.3,cube,C8C40-T3.0-N120,269,37.724,0,89,89,3,44.5,300,0,0,616
"冻融循环后圆钢管混凝土短柱轴压性能试验研究, 沈小盛; 张晓勇; 方焰; 何康; 陈誉, Journal of Building Structures, 2019",26.5,cube,C3C20-T4.0-N140,263,20.834,0,89,89,4,44.5,300,0,0,780.5
"冻融循环后圆钢管混凝土短柱轴压性能试验研究, 沈小盛; 张晓勇; 方焰; 何康; 陈誉, Journal of Building Structures, 2019",45.3,cube,C8C40-T3.0-N140,269,37.724,0,89,89,3,44.5,300,0,0,627
"冻融循环后圆钢管混凝土短柱轴压性能试验研究, 沈小盛; 张晓勇; 方焰; 何康; 陈誉, Journal of Building Structures, 2019",34.5,cube,C4C30-T2.0-N0,257,27.914,0,89,89,2,44.5,300,0,0,536.5
"冻融循环后圆钢管混凝土短柱轴压性能试验研究, 沈小盛; 张晓勇; 方焰; 何康; 陈誉, Journal of Building Structures, 2019",45.3,cube,C9C40-T4.0-N0,263,37.724,0,89,89,4,44.5,300,0,0,819
"冻融循环后圆钢管混凝土短柱轴压性能试验研究, 沈小盛; 张晓勇; 方焰; 何康; 陈誉, Journal of Building Structures, 2019",34.5,cube,C4C30-T2.0-N60,257,27.914,0,89,89,2,44.5,300,0,0,524
"冻融循环后圆钢管混凝土短柱轴压性能试验研究, 沈小盛; 张晓勇; 方焰; 何康; 陈誉, Journal of Building Structures, 2019",45.3,cube,C9C40-T4.0-N60,263,37.724,0,89,89,4,44.5,300,0,0,858.5
"冻融循环后圆钢管混凝土短柱轴压性能试验研究, 沈小盛; 张晓勇; 方焰; 何康; 陈誉, Journal of Building Structures, 2019",34.5,cube,C4C30-T2.0-N80,257,27.914,0,89,89,2,44.5,300,0,0,533
"冻融循环后圆钢管混凝土短柱轴压性能试验研究, 沈小盛; 张晓勇; 方焰; 何康; 陈誉, Journal of Building Structures, 2019",45.3,cube,C9C40-T4.0-N80,263,37.724,0,89,89,4,44.5,300,0,0,860.5
"冻融循环后圆钢管混凝土短柱轴压性能试验研究, 沈小盛; 张晓勇; 方焰; 何康; 陈誉, Journal of Building Structures, 2019",34.5,cube,C4C30-T2.0-N100,257,27.914,0,89,89,2,44.5,300,0,0,538
"冻融循环后圆钢管混凝土短柱轴压性能试验研究, 沈小盛; 张晓勇; 方焰; 何康; 陈誉, Journal of Building Structures, 2019",45.3,cube,C9C40-T4.0-N100,263,37.724,0,89,89,4,44.5,300,0,0,849
"冻融循环后圆钢管混凝土短柱轴压性能试验研究, 沈小盛; 张晓勇; 方焰; 何康; 陈誉, Journal of Building Structures, 2019",34.5,cube,C4C30-T2.0-N120,257,27.914,0,89,89,2,44.5,300,0,0,525
"冻融循环后圆钢管混凝土短柱轴压性能试验研究, 沈小盛; 张晓勇; 方焰; 何康; 陈誉, Journal of Building Structures, 2019",45.3,cube,C9C40-T4.0-N120,263,37.724,0,89,89,4,44.5,300,0,0,829
"冻融循环后圆钢管混凝土短柱轴压性能试验研究, 沈小盛; 张晓勇; 方焰; 何康; 陈誉, Journal of Building Structures, 2019",34.5,cube,C4C30-T2.0-N140,257,27.914,0,89,89,2,44.5,300,0,0,546
"冻融循环后圆钢管混凝土短柱轴压性能试验研究, 沈小盛; 张晓勇; 方焰; 何康; 陈誉, Journal of Building Structures, 2019",45.3,cube,C9C40-T4.0-N140,263,37.724,0,89,89,4,44.5,300,0,0,829.5
"冻融循环后圆钢管混凝土短柱轴压性能试验研究, 沈小盛; 张晓勇; 方焰; 何康; 陈誉, Journal of Building Structures, 2019",34.5,cube,C5C30-T3.0-N0,269,27.914,0,89,89,3,44.5,300,0,0,630
"冻融循环后圆钢管混凝土短柱轴压性能试验研究, 沈小盛; 张晓勇; 方焰; 何康; 陈誉, Journal of Building Structures, 2019",34.5,cube,C5C30-T3.0-N60,269,27.914,0,89,89,3,44.5,300,0,0,613
"冻融循环后圆钢管混凝土短柱轴压性能试验研究, 沈小盛; 张晓勇; 方焰; 何康; 陈誉, Journal of Building Structures, 2019",34.5,cube,C5C30-T3.0-N80,269,27.914,0,89,89,3,44.5,300,0,0,627
"冻融循环后圆钢管混凝土短柱轴压性能试验研究, 沈小盛; 张晓勇; 方焰; 何康; 陈誉, Journal of Building Structures, 2019",34.5,cube,C5C30-T3.0-N100,269,27.914,0,89,89,3,44.5,300,0,0,611
"冻融循环后圆钢管混凝土短柱轴压性能试验研究, 沈小盛; 张晓勇; 方焰; 何康; 陈誉, Journal of Building Structures, 2019",34.5,cube,C5C30-T3.0-N120,269,27.914,0,89,89,3,44.5,300,0,0,604
"冻融循环后圆钢管混凝土短柱轴压性能试验研究, 沈小盛; 张晓勇; 方焰; 何康; 陈誉, Journal of Building Structures, 2019",34.5,cube,C5C30-T3.0-N140,269,27.914,0,89,89,3,44.5,300,0,0,608
"Research on behavior of RPC filled circular steel tube column subjected to axial compression, LIN Zhenyu; WU Yanhai; SHEN Zuyan, Journal of Building Structures, 2005",109,Prism 100x100x300mm,BG1-1,290,104.161,0,133,133,3,66.5,400,0,0,2000
"Research on behavior of RPC filled circular steel tube column subjected to axial compression, LIN Zhenyu; WU Yanhai; SHEN Zuyan, Journal of Building Structures, 2005",109,Prism 100x100x300mm,BG1-2,290,104.161,0,133,133,3,66.5,400,0,0,2005
"Research on behavior of RPC filled circular steel tube column subjected to axial compression, LIN Zhenyu; WU Yanhai; SHEN Zuyan, Journal of Building Structures, 2005",154,Prism 100x100x300mm,ZG1-1,290,147.163,0,133,133,3,66.5,400,0,0,2300
"Research on behavior of RPC filled circular steel tube column subjected to axial compression, LIN Zhenyu; WU Yanhai; SHEN Zuyan, Journal of Building Structures, 2005",154,Prism 100x100x300mm,ZG1-2,290,147.163,0,133,133,3,66.5,400,0,0,2350
"Research on behavior of RPC filled circular steel tube column subjected to axial compression, LIN Zhenyu; WU Yanhai; SHEN Zuyan, Journal of Building Structures, 2005",109,Prism 100x100x300mm,BG2-1,318,104.161,0,133,133,4.5,66.5,400,0,0,2250
"Research on behavior of RPC filled circular steel tube column subjected to axial compression, LIN Zhenyu; WU Yanhai; SHEN Zuyan, Journal of Building Structures, 2005",109,Prism 100x100x300mm,BG2-2,318,104.161,0,133,133,4.5,66.5,400,0,0,2200
"Research on behavior of RPC filled circular steel tube column subjected to axial compression, LIN Zhenyu; WU Yanhai; SHEN Zuyan, Journal of Building Structures, 2005",154,Prism 100x100x300mm,ZG2-1,318,147.163,0,133,133,4.5,66.5,400,0,0,2700
"Research on behavior of RPC filled circular steel tube column subjected to axial compression, LIN Zhenyu; WU Yanhai; SHEN Zuyan, Journal of Building Structures, 2005",154,Prism 100x100x300mm,ZG2-2,318,147.163,0,133,133,4.5,66.5,400,0,0,2750
"Research on behavior of RPC filled circular steel tube column subjected to axial compression, LIN Zhenyu; WU Yanhai; SHEN Zuyan, Journal of Building Structures, 2005",109,Prism 100x100x300mm,BG3-1,318,104.161,0,133,133,6.5,66.5,400,0,0,2300
"Research on behavior of RPC filled circular steel tube column subjected to axial compression, LIN Zhenyu; WU Yanhai; SHEN Zuyan, Journal of Building Structures, 2005",109,Prism 100x100x300mm,BG3-2,318,104.161,0,133,133,6.5,66.5,400,0,0,2350
"Research on behavior of RPC filled circular steel tube column subjected to axial compression, LIN Zhenyu; WU Yanhai; SHEN Zuyan, Journal of Building Structures, 2005",154,Prism 100x100x300mm,ZG3-1,318,147.163,0,133,133,6.5,66.5,400,0,0,2950
"Research on behavior of RPC filled circular steel tube column subjected to axial compression, LIN Zhenyu; WU Yanhai; SHEN Zuyan, Journal of Building Structures, 2005",154,Prism 100x100x300mm,ZG3-2,318,147.163,0,133,133,6.5,66.5,400,0,0,2950
"Research on behavior of RPC filled circular steel tube column subjected to axial compression, LIN Zhenyu; WU Yanhai; SHEN Zuyan, Journal of Building Structures, 2005",109,Prism 100x100x300mm,BG4-1,290,104.161,0,133,133,8.5,66.5,400,0,0,2500
"Research on behavior of RPC filled circular steel tube column subjected to axial compression, LIN Zhenyu; WU Yanhai; SHEN Zuyan, Journal of Building Structures, 2005",109,Prism 100x100x300mm,BG4-2,290,104.161,0,133,133,8.5,66.5,400,0,0,2550
"Research on behavior of RPC filled circular steel tube column subjected to axial compression, LIN Zhenyu; WU Yanhai; SHEN Zuyan, Journal of Building Structures, 2005",154,Prism 100x100x300mm,ZG4-1,290,147.163,0,133,133,8.5,66.5,400,0,0,2950
"Research on behavior of RPC filled circular steel tube column subjected to axial compression, LIN Zhenyu; WU Yanhai; SHEN Zuyan, Journal of Building Structures, 2005",154,Prism 100x100x300mm,ZG4-2,290,147.163,0,133,133,8.5,66.5,400,0,0,2960
"Research on behavior of RPC filled circular steel tube column subjected to axial compression, LIN Zhenyu; WU Yanhai; SHEN Zuyan, Journal of Building Structures, 2005",109,Prism 100x100x300mm,BG5-1,376,104.161,0,133,133,10,66.5,400,0,0,3200
"Research on behavior of RPC filled circular steel tube column subjected to axial compression, LIN Zhenyu; WU Yanhai; SHEN Zuyan, Journal of Building Structures, 2005",109,Prism 100x100x300mm,BG5-2,376,104.161,0,133,133,10,66.5,400,0,0,3100
"Research on behavior of RPC filled circular steel tube column subjected to axial compression, LIN Zhenyu; WU Yanhai; SHEN Zuyan, Journal of Building Structures, 2005",154,Prism 100x100x300mm,ZG5-1,376,147.163,0,133,133,10,66.5,400,0,0,3450
"Research on behavior of RPC filled circular steel tube column subjected to axial compression, LIN Zhenyu; WU Yanhai; SHEN Zuyan, Journal of Building Structures, 2005",154,Prism 100x100x300mm,ZG5-2,376,147.163,0,133,133,10,66.5,400,0,0,3450
"Research on behavior of RPC filled circular steel tube column subjected to axial compression, LIN Zhenyu; WU Yanhai; SHEN Zuyan, Journal of Building Structures, 2005",154,Prism 100x100x300mm,ZG6-1,336,147.163,0,133,133,12,66.5,400,0,0,3500
"Research on behavior of RPC filled circular steel tube column subjected to axial compression, LIN Zhenyu; WU Yanhai; SHEN Zuyan, Journal of Building Structures, 2005",154,Prism 100x100x300mm,ZG6-2,336,147.163,0,133,133,12,66.5,400,0,0,3650
"钢管 RPC 短柱轴心受压试验研究, 林震宇; 张静; 吴炎海; 戴文达, Unknown, 0",142.73,Prism 70.7x70.7x212mm,A1-1,250,131.198,0,125,125,1,62.5,438,0,0,1700
"钢管 RPC 短柱轴心受压试验研究, 林震宇; 张静; 吴炎海; 戴文达, Unknown, 0",142.73,Prism 70.7x70.7x212mm,A1-2,250,131.198,0,125,125,1,62.5,438,0,0,2000
"钢管 RPC 短柱轴心受压试验研究, 林震宇; 张静; 吴炎海; 戴文达, Unknown, 0",142.73,Prism 70.7x70.7x212mm,A1-3,250,131.198,0,125,125,1,62.5,438,0,0,1840
"钢管 RPC 短柱轴心受压试验研究, 林震宇; 张静; 吴炎海; 戴文达, Unknown, 0",142.73,Prism 70.7x70.7x212mm,A2-1,244.9,131.198,0,127,127,2,63.5,445,0,0,1930
"钢管 RPC 短柱轴心受压试验研究, 林震宇; 张静; 吴炎海; 戴文达, Unknown, 0",142.73,Prism 70.7x70.7x212mm,A2-2,244.9,131.198,0,127,127,2,63.5,445,0,0,1790
"钢管 RPC 短柱轴心受压试验研究, 林震宇; 张静; 吴炎海; 戴文达, Unknown, 0",142.73,Prism 70.7x70.7x212mm,A2-3,244.9,131.198,0,127,127,2,63.5,445,0,0,1850
"钢管 RPC 短柱轴心受压试验研究, 林震宇; 张静; 吴炎海; 戴文达, Unknown, 0",142.73,Prism 70.7x70.7x212mm,A3-1,289.1,131.198,0,133,133,3.5,66.5,465,0,0,2420
"钢管 RPC 短柱轴心受压试验研究, 林震宇; 张静; 吴炎海; 戴文达, Unknown, 0",142.73,Prism 70.7x70.7x212mm,A3-2,289.1,131.198,0,133,133,3.5,66.5,465,0,0,2360
"钢管 RPC 短柱轴心受压试验研究, 林震宇; 张静; 吴炎海; 戴文达, Unknown, 0",142.73,Prism 70.7x70.7x212mm,A3-3,289.1,131.198,0,133,133,3.5,66.5,465,0,0,2490
"钢管 RPC 短柱轴心受压试验研究, 林震宇; 张静; 吴炎海; 戴文达, Unknown, 0",142.73,Prism 70.7x70.7x212mm,A4-1,319.3,131.198,0,133,133,5,66.5,465,0,0,2450
"钢管 RPC 短柱轴心受压试验研究, 林震宇; 张静; 吴炎海; 戴文达, Unknown, 0",142.73,Prism 70.7x70.7x212mm,A4-2,319.3,131.198,0,133,133,5,66.5,465,0,0,2480
"钢管 RPC 短柱轴心受压试验研究, 林震宇; 张静; 吴炎海; 戴文达, Unknown, 0",142.73,Prism 70.7x70.7x212mm,A4-3,319.3,131.198,0,133,133,5,66.5,465,0,0,2350
"钢管 RPC 短柱轴心受压试验研究, 林震宇; 张静; 吴炎海; 戴文达, Unknown, 0",149.25,Prism 70.7x70.7x212mm,B1-1,289.1,137.191,0,133,133,3.5,66.5,465,0,0,2180
"钢管 RPC 短柱轴心受压试验研究, 林震宇; 张静; 吴炎海; 戴文达, Unknown, 0",149.25,Prism 70.7x70.7x212mm,B1-2,289.1,137.191,0,133,133,3.5,66.5,465,0,0,2480
"钢管 RPC 短柱轴心受压试验研究, 林震宇; 张静; 吴炎海; 戴文达, Unknown, 0",149.25,Prism 70.7x70.7x212mm,B1-3,289.1,137.191,0,133,133,3.5,66.5,465,0,0,2440
"钢管 RPC 短柱轴心受压试验研究, 林震宇; 张静; 吴炎海; 戴文达, Unknown, 0",149.25,Prism 70.7x70.7x212mm,B2-1,289.1,137.191,0,133,133,3.5,66.5,400,0,0,2430
"钢管 RPC 短柱轴心受压试验研究, 林震宇; 张静; 吴炎海; 戴文达, Unknown, 0",149.25,Prism 70.7x70.7x212mm,B2-2,289.1,137.191,0,133,133,3.5,66.5,400,0,0,2500
"钢管 RPC 短柱轴心受压试验研究, 林震宇; 张静; 吴炎海; 戴文达, Unknown, 0",149.25,Prism 70.7x70.7x212mm,B2-3,289.1,137.191,0,133,133,3.5,66.5,400,0,0,2565
"圆钢管活性粉末混凝土短柱轴压受力性能研究, 罗华, Unknown, 2011",75,Prism 100x100x300mm,G-1,316,71.67,0,121,121,6,60.5,450,0,0,1905
"圆钢管活性粉末混凝土短柱轴压受力性能研究, 罗华, Unknown, 2011",75,Prism 100x100x300mm,G-2,316,71.67,0,121,121,6,60.5,450,0,0,1905
"圆钢管活性粉末混凝土短柱轴压受力性能研究, 罗华, Unknown, 2011",75,Prism 100x100x300mm,G-3,291.4,71.67,0,102,102,4,51,450,0,0,1162
"圆钢管活性粉末混凝土短柱轴压受力性能研究, 罗华, Unknown, 2011",75,Prism 100x100x300mm,G-4,291.4,71.67,0,102,102,4,51,450,0,0,1162
"圆钢管活性粉末混凝土短柱轴压受力性能研究, 罗华, Unknown, 2011",75,Prism 100x100x300mm,G-5,321.6,71.67,0,152,152,5,76,450,0,0,2945
"圆钢管活性粉末混凝土短柱轴压受力性能研究, 罗华, Unknown, 2011",75,Prism 100x100x300mm,G-6,321.6,71.67,0,152,152,5,76,450,0,0,2945
"圆钢管活性粉末混凝土短柱轴压受力性能研究, 罗华, Unknown, 2011",100,Prism 100x100x300mm,A-11,316,95.56,0,121,121,6,60.5,450,0,0,2169
"圆钢管活性粉末混凝土短柱轴压受力性能研究, 罗华, Unknown, 2011",100,Prism 100x100x300mm,A-12,316,95.56,0,121,121,6,60.5,450,0,0,2169
"圆钢管活性粉末混凝土短柱轴压受力性能研究, 罗华, Unknown, 2011",100,Prism 100x100x300mm,A-13,291.4,95.56,0,102,102,4,51,450,0,0,1300
"圆钢管活性粉末混凝土短柱轴压受力性能研究, 罗华, Unknown, 2011",100,Prism 100x100x300mm,A-14,291.4,95.56,0,102,102,4,51,450,0,0,1300
"圆钢管活性粉末混凝土短柱轴压受力性能研究, 罗华, Unknown, 2011",100,Prism 100x100x300mm,A-15,321.6,95.56,0,152,152,5,76,450,0,0,2916
"圆钢管活性粉末混凝土短柱轴压受力性能研究, 罗华, Unknown, 2011",100,Prism 100x100x300mm,A-16,321.6,95.56,0,152,152,5,76,450,0,0,2916
"Research on Behavior and Ultimate Bearing Capacity of Reactive Powder Concrete-Filled Steel Tube Columns under Axial Compression, 杨国静, Unknown, 2013",85,Prism 100x100x300mm,A-4.5-1,351,81.226,0,133,133,4.5,66.5,400,0,0,1817
"Research on Behavior and Ultimate Bearing Capacity of Reactive Powder Concrete-Filled Steel Tube Columns under Axial Compression, 杨国静, Unknown, 2013",85,Prism 100x100x300mm,A-4.5-2,351,81.226,0,133,133,4.5,66.5,400,0,0,1814
"Research on Behavior and Ultimate Bearing Capacity of Reactive Powder Concrete-Filled Steel Tube Columns under Axial Compression, 杨国静, Unknown, 2013",85,Prism 100x100x300mm,B-4.5-1,351,81.226,0,133,133,4.5,66.5,400,0,0,1837
"Research on Behavior and Ultimate Bearing Capacity of Reactive Powder Concrete-Filled Steel Tube Columns under Axial Compression, 杨国静, Unknown, 2013",85,Prism 100x100x300mm,B-4.5-2,351,81.226,0,133,133,4.5,66.5,400,0,0,1843
"Research on Behavior and Ultimate Bearing Capacity of Reactive Powder Concrete-Filled Steel Tube Columns under Axial Compression, 杨国静, Unknown, 2013",85,Prism 100x100x300mm,A-6-1,330,81.226,0,133,133,6,66.5,400,0,0,2039
"Research on Behavior and Ultimate Bearing Capacity of Reactive Powder Concrete-Filled Steel Tube Columns under Axial Compression, 杨国静, Unknown, 2013",85,Prism 100x100x300mm,A-6-2,330,81.226,0,133,133,6,66.5,400,0,0,2128
"Research on Behavior and Ultimate Bearing Capacity of Reactive Powder Concrete-Filled Steel Tube Columns under Axial Compression, 杨国静, Unknown, 2013",85,Prism 100x100x300mm,B-6-1,330,81.226,0,133,133,6,66.5,400,0,0,1966
"Research on Behavior and Ultimate Bearing Capacity of Reactive Powder Concrete-Filled Steel Tube Columns under Axial Compression, 杨国静, Unknown, 2013",85,Prism 100x100x300mm,B-6-2,330,81.226,0,133,133,6,66.5,400,0,0,1978
"Research on Behavior and Ultimate Bearing Capacity of Reactive Powder Concrete-Filled Steel Tube Columns under Axial Compression, 杨国静, Unknown, 2013",85,Prism 100x100x300mm,A-8-1,338,81.226,0,133,133,8,66.5,400,0,0,2550
"Research on Behavior and Ultimate Bearing Capacity of Reactive Powder Concrete-Filled Steel Tube Columns under Axial Compression, 杨国静, Unknown, 2013",85,Prism 100x100x300mm,A-8-2,338,81.226,0,133,133,8,66.5,400,0,0,2552
"Research on Behavior and Ultimate Bearing Capacity of Reactive Powder Concrete-Filled Steel Tube Columns under Axial Compression, 杨国静, Unknown, 2013",85,Prism 100x100x300mm,B-8-1,338,81.226,0,133,133,8,66.5,400,0,0,2430
"Research on Behavior and Ultimate Bearing Capacity of Reactive Powder Concrete-Filled Steel Tube Columns under Axial Compression, 杨国静, Unknown, 2013",85,Prism 100x100x300mm,B-8-2,338,81.226,0,133,133,8,66.5,400,0,0,2512
"Research on Behavior and Ultimate Bearing Capacity of Reactive Powder Concrete-Filled Steel Tube Columns under Axial Compression, 杨国静, Unknown, 2013",85,Prism 100x100x300mm,A-10-1,304,81.226,0,133,133,10,66.5,400,0,0,2890
"Research on Behavior and Ultimate Bearing Capacity of Reactive Powder Concrete-Filled Steel Tube Columns under Axial Compression, 杨国静, Unknown, 2013",85,Prism 100x100x300mm,A-10-2,304,81.226,0,133,133,10,66.5,400,0,0,2894
"Research on Behavior and Ultimate Bearing Capacity of Reactive Powder Concrete-Filled Steel Tube Columns under Axial Compression, 杨国静, Unknown, 2013",85,Prism 100x100x300mm,B-10-1,304,81.226,0,133,133,10,66.5,400,0,0,2583
"Research on Behavior and Ultimate Bearing Capacity of Reactive Powder Concrete-Filled Steel Tube Columns under Axial Compression, 杨国静, Unknown, 2013",85,Prism 100x100x300mm,B-10-2,304,81.226,0,133,133,10,66.5,400,0,0,2510
"Research on Behavior and Ultimate Bearing Capacity of Reactive Powder Concrete-Filled Steel Tube Columns under Axial Compression, 杨国静, Unknown, 2013",85,Prism 100x100x300mm,A-12-1,402,81.226,0,133,133,12,66.5,400,0,0,3374
"Research on Behavior and Ultimate Bearing Capacity of Reactive Powder Concrete-Filled Steel Tube Columns under Axial Compression, 杨国静, Unknown, 2013",85,Prism 100x100x300mm,A-12-2,402,81.226,0,133,133,12,66.5,400,0,0,3396
"Research on Behavior and Ultimate Bearing Capacity of Reactive Powder Concrete-Filled Steel Tube Columns under Axial Compression, 杨国静, Unknown, 2013",85,Prism 100x100x300mm,B-12-1,402,81.226,0,133,133,12,66.5,400,0,0,3260
"Research on Behavior and Ultimate Bearing Capacity of Reactive Powder Concrete-Filled Steel Tube Columns under Axial Compression, 杨国静, Unknown, 2013",85,Prism 100x100x300mm,B-12-2,402,81.226,0,133,133,12,66.5,400,0,0,3262
"Research on Behavior and Ultimate Bearing Capacity of Reactive Powder Concrete-Filled Steel Tube Columns under Axial Compression, 杨国静, Unknown, 2013",85,Prism 100x100x300mm,L-6-4-1,363,81.226,0,83,83,4,41.5,498,0,0,880.1
