Repository: Serali-Nerri/xgboost

# CFST柱极限承载力预测 - XGBoost ML管道

## 项目概述

本项目是一个完整的机器学习管道，用于预测混凝土填充钢管（CFST）柱的极限承载力。采用XGBoost算法，提供从数据加载、预处理、模型训练、评估到预测的全流程解决方案。

### 核心特性

- **模块化设计**：清晰的模块分离，便于维护和扩展
- **特征工程支持**：处理无量纲参数，剔除几何参数实现多截面统一预测
- **自动化超参数优化**：集成Optuna框架进行超参数搜索，支持持久化存储和断点续训
- **智能参数加载**：自动加载最优参数，无需手动配置
- **特征选择**：迭代剔除法自动寻找最优特征子集
- **多维度评估**：集成R²、RMSE、MAE、MAPE、COV等工程指标
- **可视化分析**：提供预测散点图、特征重要性图和学习曲线
- **COV稳定性指标**：特别添加变异系数评估模型预测稳定性

---

## 环境要求

### 系统要求
- Python 3.8+
- 8GB+ RAM（推荐16GB）
- 5GB+ 可用磁盘空间

### Python依赖
- pandas &gt;= 1.5.0
- numpy &gt;= 1.23.0
- xgboost &gt;= 1.7.0
- scikit-learn &gt;= 1.2.0
- matplotlib &gt;= 3.6.0
- seaborn &gt;= 0.12.0
- optuna &gt;= 3.0.0
- joblib &gt;= 1.2.0

---

File: data/raw/all_dedup.csv (part 20 of 46)
Ref.No.,fc (MPa),type (规格备注),试件标号,fy (MPa),fcy150,R再生骨料取代率(%),b (mm),h (mm),t (mm),r0 (mm),L (mm),e1 (mm),e2 (mm),Nexp (kN)
"Research on Behavior and Ultimate Bearing Capacity of Reactive Powder Concrete-Filled Steel Tube Columns under Axial Compression, 杨国静, Unknown, 2013",85,Prism 100x100x300mm,L-6-4-2,363,81.226,0,83,83,4,41.5,498,0,0,879.7
"Research on Behavior and Ultimate Bearing Capacity of Reactive Powder Concrete-Filled Steel Tube Columns under Axial Compression, 杨国静, Unknown, 2013",85,Prism 100x100x300mm,L-8-4-1,363,81.226,0,83,83,4,41.5,664,0,0,854.1
"Research on Behavior and Ultimate Bearing Capacity of Reactive Powder Concrete-Filled Steel Tube Columns under Axial Compression, 杨国静, Unknown, 2013",85,Prism 100x100x300mm,L-8-4-2,363,81.226,0,83,83,4,41.5,664,0,0,787.3
"Research on Behavior and Ultimate Bearing Capacity of Reactive Powder Concrete-Filled Steel Tube Columns under Axial Compression, 杨国静, Unknown, 2013",85,Prism 100x100x300mm,L-10-4-1,363,81.226,0,83,83,4,41.5,830,0,0,823.7
"Research on Behavior and Ultimate Bearing Capacity of Reactive Powder Concrete-Filled Steel Tube Columns under Axial Compression, 杨国静, Unknown, 2013",85,Prism 100x100x300mm,L-10-4-2,363,81.226,0,83,83,4,41.5,830,0,0,811.3
"Research on Behavior and Ultimate Bearing Capacity of Reactive Powder Concrete-Filled Steel Tube Columns under Axial Compression, 杨国静, Unknown, 2013",85,Prism 100x100x300mm,L-12-4-1,363,81.226,0,83,83,4,41.5,996,0,0,786
"Research on Behavior and Ultimate Bearing Capacity of Reactive Powder Concrete-Filled Steel Tube Columns under Axial Compression, 杨国静, Unknown, 2013",85,Prism 100x100x300mm,L-12-4-2,363,81.226,0,83,83,4,41.5,996,0,0,857.7
"Research on Behavior and Ultimate Bearing Capacity of Reactive Powder Concrete-Filled Steel Tube Columns under Axial Compression, 杨国静, Unknown, 2013",85,Prism 100x100x300mm,L-12-6-1,453,81.226,0,83,83,6,41.5,996,0,0,1066
"Research on Behavior and Ultimate Bearing Capacity of Reactive Powder Concrete-Filled Steel Tube Columns under Axial Compression, 杨国静, Unknown, 2013",85,Prism 100x100x300mm,L-12-6-2,453,81.226,0,83,83,6,41.5,996,0,0,1087
"Research on Behavior and Ultimate Bearing Capacity of Reactive Powder Concrete-Filled Steel Tube Columns under Axial Compression, 杨国静, Unknown, 2013",85,Prism 100x100x300mm,L-12-8-1,294,81.226,0,83,83,8,41.5,996,0,0,880.1
"Research on Behavior and Ultimate Bearing Capacity of Reactive Powder Concrete-Filled Steel Tube Columns under Axial Compression, 杨国静, Unknown, 2013",85,Prism 100x100x300mm,L-12-8-2,294,81.226,0,83,83,8,41.5,996,0,0,877.2
"Research on Behavior and Ultimate Bearing Capacity of Reactive Powder Concrete-Filled Steel Tube Columns under Axial Compression, 杨国静, Unknown, 2013",85,Prism 100x100x300mm,L-12-10-1,362,81.226,0,83,83,10,41.5,996,0,0,1207
"Research on Behavior and Ultimate Bearing Capacity of Reactive Powder Concrete-Filled Steel Tube Columns under Axial Compression, 杨国静, Unknown, 2013",85,Prism 100x100x300mm,L-12-10-2,362,81.226,0,83,83,10,41.5,996,0,0,1208
"钢管活性粉末混凝土柱的力学性能研究, 冯建文, Tsinghua University Master Thesis, 2008",115.8,Prism 100x100x300mm,CFT1,310,110.659,0,110,110,5,55,300,0,0,1580
"钢管活性粉末混凝土柱的力学性能研究, 冯建文, Tsinghua University Master Thesis, 2008",115.8,Prism 100x100x300mm,CFT2-1,321,110.659,0,113,113,6.5,56.5,300,0,0,2076
"钢管活性粉末混凝土柱的力学性能研究, 冯建文, Tsinghua University Master Thesis, 2008",115.8,Prism 100x100x300mm,CFT2-2,321,110.659,0,113,113,6.5,56.5,300,0,0,2048
"钢管活性粉末混凝土柱的力学性能研究, 冯建文, Tsinghua University Master Thesis, 2008",117.9,Prism 100x100x300mm,CFT3-1,310,112.666,0,110,110,5,55,300,0,0,1620
"钢管活性粉末混凝土柱的力学性能研究, 冯建文, Tsinghua University Master Thesis, 2008",117.9,Prism 100x100x300mm,CFT3-2,310,112.666,0,110,110,5,55,300,0,0,1621
"钢管活性粉末混凝土柱的力学性能研究, 冯建文, Tsinghua University Master Thesis, 2008",117.9,Prism 100x100x300mm,CFT4-1,320,112.666,0,110,110,5,55,300,0,0,1645
"钢管活性粉末混凝土柱的力学性能研究, 冯建文, Tsinghua University Master Thesis, 2008",117.9,Prism 100x100x300mm,CFT4-2,320,112.666,0,110,110,5,55,300,0,0,1709
"钢管活性粉末混凝土柱的力学性能研究, 冯建文, Tsinghua University Master Thesis, 2008",117.9,Prism 100x100x300mm,CFT4-3,320,112.666,0,110,110,5,55,300,0,0,1655
"钢管活性粉末混凝土柱的力学性能研究, 冯建文, Tsinghua University Master Thesis, 2008",117.9,Prism 100x100x300mm,CFT5-1,321,112.666,0,113,113,6.5,56.5,300,0,0,2096
"钢管活性粉末混凝土柱的力学性能研究, 冯建文, Tsinghua University Master Thesis, 2008",117.9,Prism 100x100x300mm,CFT5-2,321,112.666,0,113,113,6.5,56.5,300,0,0,2172
"钢管活性粉末混凝土柱的力学性能研究, 冯建文, Tsinghua University Master Thesis, 2008",136.7,Prism 100x100x300mm,CFT6-1,321,130.631,0,113,113,6.5,56.5,300,0,0,2379
"钢管活性粉末混凝土柱的力学性能研究, 冯建文, Tsinghua University Master Thesis, 2008",136.7,Prism 100x100x300mm,CFT6-2,321,130.631,0,113,113,6.5,56.5,300,0,0,2415
"钢管活性粉末混凝土柱的力学性能研究, 冯建文, Tsinghua University Master Thesis, 2008",144.2,Prism 100x100x300mm,CFT7-1,391,137.798,0,108,108,6,54,300,0,0,2141
"钢管活性粉末混凝土柱的力学性能研究, 冯建文, Tsinghua University Master Thesis, 2008",144.2,Prism 100x100x300mm,CFT7-2,391,137.798,0,108,108,6,54,300,0,0,2146
"钢管活性粉末混凝土柱的力学性能研究, 冯建文, Tsinghua University Master Thesis, 2008",144.9,Prism 100x100x300mm,CFT8-1,320,138.467,0,110,110,5,55,300,0,0,1693
"钢管活性粉末混凝土柱的力学性能研究, 冯建文, Tsinghua University Master Thesis, 2008",144.9,Prism 100x100x300mm,CFT8-2,320,138.467,0,110,110,5,55,300,0,0,1641
"钢管活性粉末混凝土柱的力学性能研究, 冯建文, Tsinghua University Master Thesis, 2008",144.9,Prism 100x100x300mm,CFT8-3,320,138.467,0,110,110,5,55,300,0,0,1734
"钢管活性粉末混凝土柱的力学性能研究, 冯建文, Tsinghua University Master Thesis, 2008",109,prism,G1-1,290,109,0,133,133,3,66.5,400,0,0,2000
"钢管活性粉末混凝土柱的力学性能研究, 冯建文, Tsinghua University Master Thesis, 2008",109,prism,G1-2,290,109,0,133,133,3,66.5,400,0,0,2005
"钢管活性粉末混凝土柱的力学性能研究, 冯建文, Tsinghua University Master Thesis, 2008",109,prism,G2-1,318,109,0,133,133,4.5,66.5,400,0,0,2250
"钢管活性粉末混凝土柱的力学性能研究, 冯建文, Tsinghua University Master Thesis, 2008",109,prism,G2-2,318,109,0,133,133,4.5,66.5,400,0,0,2200
"钢管活性粉末混凝土柱的力学性能研究, 冯建文, Tsinghua University Master Thesis, 2008",109,prism,G3-1,318,109,0,133,133,6.5,66.5,400,0,0,2300
"钢管活性粉末混凝土柱的力学性能研究, 冯建文, Tsinghua University Master Thesis, 2008",109,prism,G3-2,318,109,0,133,133,6.5,66.5,400,0,0,2350
"钢管活性粉末混凝土柱的力学性能研究, 冯建文, Tsinghua University Master Thesis, 2008",109,prism,G4-1,290,109,0,133,133,8.5,66.5,400,0,0,2500
"钢管活性粉末混凝土柱的力学性能研究, 冯建文, Tsinghua University Master Thesis, 2008",109,prism,G4-2,290,109,0,133,133,8.5,66.5,400,0,0,2550
"钢管活性粉末混凝土柱的力学性能研究, 冯建文, Tsinghua University Master Thesis, 2008",109,prism,G5-1,376,109,0,133,133,10,66.5,400,0,0,3200
"钢管活性粉末混凝土柱的力学性能研究, 冯建文, Tsinghua University Master Thesis, 2008",109,prism,G5-2,376,109,0,133,133,10,66.5,400,0,0,3100
"钢管活性粉末混凝土柱的力学性能研究, 冯建文, Tsinghua University Master Thesis, 2008",154,prism,XG1-1,290,154,0,133,133,3,66.5,400,0,0,2300
"钢管活性粉末混凝土柱的力学性能研究, 冯建文, Tsinghua University Master Thesis, 2008",154,prism,XG1-2,290,154,0,133,133,3,66.5,400,0,0,2350
"钢管活性粉末混凝土柱的力学性能研究, 冯建文, Tsinghua University Master Thesis, 2008",154,prism,XG2-1,318,154,0,133,133,4.5,66.5,400,0,0,2700
"钢管活性粉末混凝土柱的力学性能研究, 冯建文, Tsinghua University Master Thesis, 2008",154,prism,XG2-2,318,154,0,133,133,4.5,66.5,400,0,0,2750
"钢管活性粉末混凝土柱的力学性能研究, 冯建文, Tsinghua University Master Thesis, 2008",154,prism,XG3-1,318,154,0,133,133,6.5,66.5,400,0,0,2950
"钢管活性粉末混凝土柱的力学性能研究, 冯建文, Tsinghua University Master Thesis, 2008",154,prism,XG3-2,318,154,0,133,133,6.5,66.5,400,0,0,2950
"钢管活性粉末混凝土柱的力学性能研究, 冯建文, Tsinghua University Master Thesis, 2008",154,prism,XG4-1,290,154,0,133,133,8.5,66.5,400,0,0,2950
"钢管活性粉末混凝土柱的力学性能研究, 冯建文, Tsinghua University Master Thesis, 2008",154,prism,XG4-2,290,154,0,133,133,8.5,66.5,400,0,0,2960
"钢管活性粉末混凝土柱的力学性能研究, 冯建文, Tsinghua University Master Thesis, 2008",154,prism,XG5-1,376,154,0,133,133,10,66.5,400,0,0,3450
"钢管活性粉末混凝土柱的力学性能研究, 冯建文, Tsinghua University Master Thesis, 2008",154,prism,XG5-2,376,154,0,133,133,10,66.5,400,0,0,3450
"钢管活性粉末混凝土柱的力学性能研究, 冯建文, Tsinghua University Master Thesis, 2008",154,prism,XG6-1,336,154,0,133,133,12,66.5,400,0,0,3500
"钢管活性粉末混凝土柱的力学性能研究, 冯建文, Tsinghua University Master Thesis, 2008",154,prism,XG6-2,336,154,0,133,133,12,66.5,400,0,0,3650
"钢管活性粉末混凝土柱的力学性能研究, 冯建文, Tsinghua University Master Thesis, 2008",128,prism,A1-1,250,128,0,125,125,1,62.5,438,0,0,1700
"钢管活性粉末混凝土柱的力学性能研究, 冯建文, Tsinghua University Master Thesis, 2008",128,prism,A1-2,250,128,0,125,125,1,62.5,438,0,0,2000
"钢管活性粉末混凝土柱的力学性能研究, 冯建文, Tsinghua University Master Thesis, 2008",128,prism,A1-3,250,128,0,125,125,1,62.5,438,0,0,1840
"钢管活性粉末混凝土柱的力学性能研究, 冯建文, Tsinghua University Master Thesis, 2008",128,prism,A2-1,250,128,0,127,127,2,63.5,445,0,0,1930
"钢管活性粉末混凝土柱的力学性能研究, 冯建文, Tsinghua University Master Thesis, 2008",128,prism,A2-2,250,128,0,127,127,2,63.5,445,0,0,1790
"钢管活性粉末混凝土柱的力学性能研究, 冯建文, Tsinghua University Master Thesis, 2008",128,prism,A2-3,250,128,0,127,127,2,63.5,445,0,0,1850
"钢管活性粉末混凝土柱的力学性能研究, 冯建文, Tsinghua University Master Thesis, 2008",128,prism,A3-1,289,128,0,133,133,3.5,66.5,465,0,0,2420
"钢管活性粉末混凝土柱的力学性能研究, 冯建文, Tsinghua University Master Thesis, 2008",128,prism,A3-2,289,128,0,133,133,3.5,66.5,465,0,0,2360
"钢管活性粉末混凝土柱的力学性能研究, 冯建文, Tsinghua University Master Thesis, 2008",128,prism,A3-3,289,128,0,133,133,3.5,66.5,465,0,0,2490
"钢管活性粉末混凝土柱的力学性能研究, 冯建文, Tsinghua University Master Thesis, 2008",134,prism,A4-1,319,134,0,133,133,5,66.5,465,0,0,2450
"钢管活性粉末混凝土柱的力学性能研究, 冯建文, Tsinghua University Master Thesis, 2008",134,prism,A4-2,319,134,0,133,133,5,66.5,465,0,0,2480
"钢管活性粉末混凝土柱的力学性能研究, 冯建文, Tsinghua University Master Thesis, 2008",134,prism,A4-3,319,134,0,133,133,5,66.5,465,0,0,2350
"钢管活性粉末混凝土柱的力学性能研究, 冯建文, Tsinghua University Master Thesis, 2008",134,prism,B1-1,289,134,0,133,133,3.5,66.5,465,0,0,2180
"钢管活性粉末混凝土柱的力学性能研究, 冯建文, Tsinghua University Master Thesis, 2008",134,prism,B1-2,289,134,0,133,133,3.5,66.5,465,0,0,2480
"钢管活性粉末混凝土柱的力学性能研究, 冯建文, Tsinghua University Master Thesis, 2008",134,prism,B1-3,289,134,0,133,133,3.5,66.5,465,0,0,2440
"钢管活性粉末混凝土柱的力学性能研究, 冯建文, Tsinghua University Master Thesis, 2008",134,prism,B2-1,289,134,0,133,133,3.5,66.5,400,0,0,2430
"钢管活性粉末混凝土柱的力学性能研究, 冯建文, Tsinghua University Master Thesis, 2008",134,prism,B2-2,289,134,0,133,133,3.5,66.5,400,0,0,2500
"钢管活性粉末混凝土柱的力学性能研究, 冯建文, Tsinghua University Master Thesis, 2008",134,prism,B2-3,289,134,0,133,133,3.5,66.5,400,0,0,2565
"钢管活性粉末混凝土柱的力学性能研究, 冯建文, Tsinghua University Master Thesis, 2008",135,prism,GZG1-2,343,135,0,138,138,5,69,483,0,0,2490
"钢管活性粉末混凝土柱的力学性能研究, 冯建文, Tsinghua University Master Thesis, 2008",135,prism,GZG1-3,343,135,0,138,138,5,69,483,0,0,2430
"钢管活性粉末混凝土柱的力学性能研究, 冯建文, Tsinghua University Master Thesis, 2008",135,prism,GZG2-1,343,135,0,138,138,7,69,483,0,0,2750
"钢管活性粉末混凝土柱的力学性能研究, 冯建文, Tsinghua University Master Thesis, 2008",135,prism,GZG2-2,343,135,0,138,138,7,69,483,0,0,2870
"钢管活性粉末混凝土柱的力学性能研究, 冯建文, Tsinghua University Master Thesis, 2008",135,prism,GZG2-3,343,135,0,138,138,7,69,483,0,0,2880
"钢管活性粉末混凝土柱的力学性能研究, 冯建文, Tsinghua University Master Thesis, 2008",135,prism,GZG3-1,345,135,0,140,140,9,70,490,0,0,3160
"钢管活性粉末混凝土柱的力学性能研究, 冯建文, Tsinghua University Master Thesis, 2008",135,prism,GZG3-2,345,135,0,140,140,9,70,490,0,0,3170
"钢管活性粉末混凝土柱的力学性能研究, 冯建文, Tsinghua University Master Thesis, 2008",135,prism,GZG3-3,345,135,0,140,140,9,70,490,0,0,3240
"钢管活性粉末混凝土柱的力学性能研究, 冯建文, Tsinghua University Master Thesis, 2008",135,prism,GZG4-1,343,135,0,140,140,11,70,490,0,0,3340
"钢管活性粉末混凝土柱的力学性能研究, 冯建文, Tsinghua University Master Thesis, 2008",135,prism,GZG4-2,343,135,0,140,140,11,70,490,0,0,3310
"钢管活性粉末混凝土柱的力学性能研究, 冯建文, Tsinghua University Master Thesis, 2008",135,prism,GZG4-3,343,135,0,140,140,11,70,490,0,0,3350
"钢管活性粉末混凝土柱的力学性能研究, 冯建文, Tsinghua University Master Thesis, 2008",135,prism,GZG5-1,313,135,0,140,140,12.5,70,490,0,0,3410
"钢管活性粉末混凝土柱的力学性能研究, 冯建文, Tsinghua University Master Thesis, 2008",135,prism,GZG5-2,345,135,0,140,140,12,70,490,0,0,3400
"钢管活性粉末混凝土柱的力学性能研究, 冯建文, Tsinghua University Master Thesis, 2008",135,prism,GZG5-3,345,135,0,140,140,12,70,490,0,0,3420
"钢管活性粉末混凝土柱的力学性能研究, 冯建文, Tsinghua University Master Thesis, 2008",141,prism,GZG6-1,313,141,0,138,138,5.7,69,483,0,0,2780
"钢管活性粉末混凝土柱的力学性能研究, 冯建文, Tsinghua University Master Thesis, 2008",141,prism,GZG6-2,313,141,0,138,138,5.7,69,483,0,0,2700
"钢管活性粉末混凝土柱的力学性能研究, 冯建文, Tsinghua University Master Thesis, 2008",141,prism,GZG6-3,313,141,0,138,138,5.7,69,483,0,0,2705
"钢管活性粉末混凝土柱的力学性能研究, 冯建文, Tsinghua University Master Thesis, 2008",141,prism,GZG7-1,313,141,0,140,140,8,70,490,0,0,3200
"钢管活性粉末混凝土柱的力学性能研究, 冯建文, Tsinghua University Master Thesis, 2008",141,prism,GZG7-2,313,141,0,140,140,8,70,490,0,0,3170
"钢管活性粉末混凝土柱的力学性能研究, 冯建文, Tsinghua University Master Thesis, 2008",141,prism,GZG7-3,313,141,0,140,140,8,70,490,0,0,3130
"钢管活性粉末混凝土柱的力学性能研究, 冯建文, Tsinghua University Master Thesis, 2008",141,prism,GZG8-1,313,141,0,140,140,10,70,490,0,0,3130
"钢管活性粉末混凝土柱的力学性能研究, 冯建文, Tsinghua University Master Thesis, 2008",141,prism,GZG8-2,313,141,0,140,140,10,70,490,0,0,3050
"钢管活性粉末混凝土柱的力学性能研究, 冯建文, Tsinghua University Master Thesis, 2008",141,prism,GZG8-3,313,141,0,140,140,10,70,490,0,0,3200
"钢管活性粉末混凝土柱的力学性能研究, 冯建文, Tsinghua University Master Thesis, 2008",141,prism,GZG9-1,313,141,0,140,140,12,70,490,0,0,3280
"钢管活性粉末混凝土柱的力学性能研究, 冯建文, Tsinghua University Master Thesis, 2008",141,prism,GZG9-2,313,141,0,140,140,12,70,490,0,0,3240
"钢管活性粉末混凝土柱的力学性能研究, 冯建文, Tsinghua University Master Thesis, 2008",141,prism,GZG9-3,313,141,0,140,140,12,70,490,0,0,3270
"钢管活性粉末混凝土柱的力学性能研究, 冯建文, Tsinghua University Master Thesis, 2008",141,prism,GZG10-1,313,141,0,140,140,14,70,490,0,0,3550
"钢管活性粉末混凝土柱的力学性能研究, 冯建文, Tsinghua University Master Thesis, 2008",141,prism,GZG10-2,313,141,0,140,140,14,70,490,0,0,3500
"钢管活性粉末混凝土柱的力学性能研究, 冯建文, Tsinghua University Master Thesis, 2008",141,prism,GZG10-3,313,141,0,140,140,14,70,490,0,0,3410
"Analysis of the basic mechanical properties of recycled concrete filled in steel tube after high temperature, Zhao Lei, Unknown, 2013",60.464,Cube 150x150x150mm,C-R1-300,358,51.869,25,150,150,3,75,450,0,0,2127.39
"Analysis of the basic mechanical properties of recycled concrete filled in steel tube after high temperature, Zhao Lei, Unknown, 2013",57.956,Cube 150x150x150mm,C-R3-300,358,49.504,75,150,150,3,75,450,0,0,1993.91
"Analysis of the basic mechanical properties of recycled concrete filled in steel tube after high temperature, Zhao Lei, Unknown, 2013",60.464,Cube 150x150x150mm,C-R1-600,358,51.869,25,150,150,3,75,450,0,0,1887.12
"Analysis of the basic mechanical properties of recycled concrete filled in steel tube after high temperature, Zhao Lei, Unknown, 2013",57.956,Cube 150x150x150mm,C-R3-600,358,49.504,75,150,150,3,75,450,0,0,1625.22
"Analysis of the basic mechanical properties of recycled concrete filled in steel tube after high temperature, Zhao Lei, Unknown, 2013",60.464,Cube 150x150x150mm,C-R1-800,358,51.869,25,150,150,3,75,450,0,0,1371.26
"Analysis of the basic mechanical properties of recycled concrete filled in steel tube after high temperature, Zhao Lei, Unknown, 2013",57.956,Cube 150x150x150mm,C-R3-800,358,49.504,75,150,150,3,75,450,0,0,1220.9
"Behaviour of fire-exposed concrete-filled steel tubular beam columns repaired with CFRP wraps, Zhong Tao; Lin-Hai Han, Unknown, 2007",75,Cube 150,C-1,356,65.742,0,150,150,3,75,940,0,0,1815
"Behaviour of fire-exposed concrete-filled steel tubular beam columns repaired with CFRP wraps, Zhong Tao; Lin-Hai Han, Unknown, 2007",75,Cube 150,CF-1-0,356,65.742,0,150,150,3,75,940,0,0,550
"Behaviour of fire-exposed concrete-filled steel tubular beam columns repaired with CFRP wraps, Zhong Tao; Lin-Hai Han, Unknown, 2007",75,Cube 150,CF-1-2,356,65.742,0,150,150,3,75,940,0,0,1110
"Behaviour of fire-exposed concrete-filled steel tubular beam columns repaired with CFRP wraps, Zhong Tao; Lin-Hai Han, Unknown, 2007",75,Cube 150,C-2a,356,65.742,0,150,150,3,75,940,50,50,735
"Behaviour of fire-exposed concrete-filled steel tubular beam columns repaired with CFRP wraps, Zhong Tao; Lin-Hai Han, Unknown, 2007",75,Cube 150,C-2b,356,65.742,0,150,150,3,75,940,50,50,735
"Behaviour of fire-exposed concrete-filled steel tubular beam columns repaired with CFRP wraps, Zhong Tao; Lin-Hai Han, Unknown, 2007",75,Cube 150,CF-2-0,356,65.742,0,150,150,3,75,940,50,50,290
"Behaviour of fire-exposed concrete-filled steel tubular beam columns repaired with CFRP wraps, Zhong Tao; Lin-Hai Han, Unknown, 2007",75,Cube 150,CF-2-1,356,65.742,0,150,150,3,75,940,50,50,347
"Behaviour of fire-exposed concrete-filled steel tubular beam columns repaired with CFRP wraps, Zhong Tao; Lin-Hai Han, Unknown, 2007",75,Cube 150,CF-2-2,356,65.742,0,150,150,3,75,940,50,50,390
"Behaviour of fire-exposed concrete-filled steel tubular beam columns repaired with CFRP wraps, Zhong Tao; Lin-Hai Han, Unknown, 2007",75,Cube 150,C-3,356,65.742,0,150,150,3,75,1875,0,0,1430
"Behaviour of fire-exposed concrete-filled steel tubular beam columns repaired with CFRP wraps, Zhong Tao; Lin-Hai Han, Unknown, 2007",75,Cube 150,CF-3-2,356,65.742,0,150,150,3,75,1875,0,0,493
"Behaviour of fire-exposed concrete-filled steel tubular beam columns repaired with CFRP wraps, Zhong Tao; Lin-Hai Han, Unknown, 2007",75,Cube 150,C-4a,356,65.742,0,150,150,3,75,1875,50,50,530
"Behaviour of fire-exposed concrete-filled steel tubular beam columns repaired with CFRP wraps, Zhong Tao; Lin-Hai Han, Unknown, 2007",75,Cube 150,C-4b,356,65.742,0,150,150,3,75,1875,50,50,570
"Behaviour of fire-exposed concrete-filled steel tubular beam columns repaired with CFRP wraps, Zhong Tao; Lin-Hai Han, Unknown, 2007",75,Cube 150,CF-4-0,356,65.742,0,150,150,3,75,1875,50,50,222
"Behaviour of fire-exposed concrete-filled steel tubular beam columns repaired with CFRP wraps, Zhong Tao; Lin-Hai Han, Unknown, 2007",75,Cube 150,CF-4-2,356,65.742,0,150,150,3,75,1875,50,50,235
"Behaviour of concrete filled steel tubular (CFST) stub columns under eccentric partial compression, You-Fu Yang; Lin-Hai Han, Unknown, 2010",59.3,cube,Cc-1,324.4,50.77,0,150,150,3,75,450,0,0,1188
"Behaviour of concrete filled steel tubular (CFST) stub columns under eccentric partial compression, You-Fu Yang; Lin-Hai Han, Unknown, 2010",59.3,cube,Cc-2,324.4,50.77,0,150,150,3,75,450,15,0,1102
"Behaviour of concrete filled steel tubular (CFST) stub columns under eccentric partial compression, You-Fu Yang; Lin-Hai Han, Unknown, 2010",59.3,cube,Cc-3,324.4,50.77,0,150,150,3,75,450,30,0,997
"Behaviour of concrete filled steel tubular (CFST) stub columns under eccentric partial compression, You-Fu Yang; Lin-Hai Han, Unknown, 2010",59.3,cube,Ccfst-1,324.4,50.77,0,150,150,3,75,450,0,0,1593
"Behaviour of concrete filled steel tubular (CFST) stub columns under eccentric partial compression, You-Fu Yang; Lin-Hai Han, Unknown, 2010",59.3,cube,Ccfst-2,324.4,50.77,0,150,150,3,75,450,15,0,1482
"Behaviour of concrete filled steel tubular (CFST) stub columns under eccentric partial compression, You-Fu Yang; Lin-Hai Han, Unknown, 2010",59.3,cube,Ccfst-3,324.4,50.77,0,150,150,3,75,450,30,0,1326
"高温后不同截面钢管混凝土轴压构件的实验研究, 姜绍飞; 刘明, Unknown, 2002",48.29,cube,A-20,433,40.482,0,133,133,4.5,66.5,399,0,0,1608
"高温后不同截面钢管混凝土轴压构件的实验研究, 姜绍飞; 刘明, Unknown, 2002",48.29,cube,A-200,433,40.482,0,133,133,4.5,66.5,399,0,0,1232
"高温后不同截面钢管混凝土轴压构件的实验研究, 姜绍飞; 刘明, Unknown, 2002",48.29,cube,A-300,433,40.482,0,133,133,4.5,66.5,399,0,0,1337
"高温后不同截面钢管混凝土轴压构件的实验研究, 姜绍飞; 刘明, Unknown, 2002",48.29,cube,A-400,433,40.482,0,133,133,4.5,66.5,399,0,0,1013
"高温后不同截面钢管混凝土轴压构件的实验研究, 姜绍飞; 刘明, Unknown, 2002",48.29,cube,A-500,433,40.482,0,133,133,4.5,66.5,399,0,0,1062
"高温后不同截面钢管混凝土轴压构件的实验研究, 姜绍飞; 刘明, Unknown, 2002",48.29,cube,A-600,433,40.482,0,133,133,4.5,66.5,399,0,0,791
"高温后不同截面钢管混凝土轴压构件的实验研究, 姜绍飞; 刘明, Unknown, 2002",48.29,cube,A-700,433,40.482,0,133,133,4.5,66.5,399,0,0,734
"高温后不同截面钢管混凝土轴压构件的实验研究, 姜绍飞; 刘明, Unknown, 2002",48.29,cube,A-800,433,40.482,0,133,133,4.5,66.5,399,0,0,548
"高温后不同截面钢管混凝土轴压构件的实验研究, 姜绍飞; 刘明, Unknown, 2002",48.29,cube,A-900,433,40.482,0,133,133,4.5,66.5,399,0,0,616
"Behaviour of concrete-filled steel tubular stub columns subjected to axially local compression, Lin-Hai Han; Wei Liu; You-Fu Yang, Journal of Constructional Steel Research, 2008",74.3,cube,lcp1-1-1,362.9,65.068,0,206,206,2.83,103,600,0,0,3110
"Behaviour of concrete-filled steel tubular stub columns subjected to axially local compression, Lin-Hai Han; Wei Liu; You-Fu Yang, Journal of Constructional Steel Research, 2008",74.3,cube,lcp1-1-2,362.9,65.068,0,206,206,2.83,103,600,0,0,3080
"Behaviour of concrete-filled steel tubular stub columns subjected to axially local compression, Lin-Hai Han; Wei Liu; You-Fu Yang, Journal of Constructional Steel Research, 2008",74.3,cube,lcp1-2-1,362.9,65.068,0,206,206,2.83,103,600,0,0,3178
"Behaviour of concrete-filled steel tubular stub columns subjected to axially local compression, Lin-Hai Han; Wei Liu; You-Fu Yang, Journal of Constructional Steel Research, 2008",74.3,cube,lcp1-2-2,362.9,65.068,0,206,206,2.83,103,600,0,0,3225
"Behaviour of concrete-filled steel tubular stub columns subjected to axially local compression, Lin-Hai Han; Wei Liu; You-Fu Yang, Journal of Constructional Steel Research, 2008",74.3,cube,lcp1-3-1,362.9,65.068,0,206,206,2.83,103,600,0,0,3220
"Behaviour of concrete-filled steel tubular stub columns subjected to axially local compression, Lin-Hai Han; Wei Liu; You-Fu Yang, Journal of Constructional Steel Research, 2008",74.3,cube,lcp1-3-2,362.9,65.068,0,206,206,2.83,103,600,0,0,3305
"Behaviour of concrete-filled steel tubular stub columns subjected to axially local compression, Lin-Hai Han; Wei Liu; You-Fu Yang, Journal of Constructional Steel Research, 2008",74.3,cube,lcp1-4-1,362.9,65.068,0,206,206,2.83,103,600,0,0,3230
"Behaviour of concrete-filled steel tubular stub columns subjected to axially local compression, Lin-Hai Han; Wei Liu; You-Fu Yang, Journal of Constructional Steel Research, 2008",74.3,cube,lcp1-4-2,362.9,65.068,0,206,206,2.83,103,600,0,0,3288
"Behaviour of concrete-filled steel tubular stub columns subjected to axially local compression, Lin-Hai Han; Wei Liu; You-Fu Yang, Journal of Constructional Steel Research, 2008",74.3,cube,lcp2-1-1,362.9,65.068,0,206,206,2.83,103,600,0,0,1072
"Behaviour of concrete-filled steel tubular stub columns subjected to axially local compression, Lin-Hai Han; Wei Liu; You-Fu Yang, Journal of Constructional Steel Research, 2008",74.3,cube,lcp2-1-2,362.9,65.068,0,206,206,2.83,103,600,0,0,1205
"Behaviour of concrete-filled steel tubular stub columns subjected to axially local compression, Lin-Hai Han; Wei Liu; You-Fu Yang, Journal of Constructional Steel Research, 2008",74.3,cube,lcp2-2-1,362.9,65.068,0,206,206,2.83,103,600,0,0,1270
"Behaviour of concrete-filled steel tubular stub columns subjected to axially local compression, Lin-Hai Han; Wei Liu; You-Fu Yang, Journal of Constructional Steel Research, 2008",74.3,cube,lcp2-2-2,362.9,65.068,0,206,206,2.83,103,600,0,0,1223
"Behaviour of concrete-filled steel tubular stub columns subjected to axially local compression, Lin-Hai Han; Wei Liu; You-Fu Yang, Journal of Constructional Steel Research, 2008",74.3,cube,lcp2-3-1,362.9,65.068,0,206,206,2.83,103,600,0,0,1365
"Behaviour of concrete-filled steel tubular stub columns subjected to axially local compression, Lin-Hai Han; Wei Liu; You-Fu Yang, Journal of Constructional Steel Research, 2008",74.3,cube,lcp2-3-2,362.9,65.068,0,206,206,2.83,103,600,0,0,1392
"Behaviour of concrete-filled steel tubular stub columns subjected to axially local compression, Lin-Hai Han; Wei Liu; You-Fu Yang, Journal of Constructional Steel Research, 2008",74.3,cube,ccfst-1,362.9,65.068,0,206,206,2.83,103,600,0,0,3190
"Behaviour of concrete-filled steel tubular stub columns subjected to axially local compression, Lin-Hai Han; Wei Liu; You-Fu Yang, Journal of Constructional Steel Research, 2008",74.3,cube,ccfst-2,362.9,65.068,0,206,206,2.83,103,600,0,0,3105
"Experimental Investigation on the Behavior of Recycle Concrete-Filled Thin-Walled Steel Tube under Axial Compression, QIU Ci-chang; WANG Qing-yuan; SHI Xiao-shuang; OUYANG Wen-xin, JOURNAL OF EXPERIMENTAL MECHANICS, 2011",42.6,cube,C0-1,300.3,35.249,0,114,114,1.74,57,397,0,0,650
"Experimental Investigation on the Behavior of Recycle Concrete-Filled Thin-Walled Steel Tube under Axial Compression, QIU Ci-chang; WANG Qing-yuan; SHI Xiao-shuang; OUYANG Wen-xin, JOURNAL OF EXPERIMENTAL MECHANICS, 2011",43.4,cube,C1-1,300.3,35.981,25,114,114,1.8,57,395,0,0,655.5
"Experimental Investigation on the Behavior of Recycle Concrete-Filled Thin-Walled Steel Tube under Axial Compression, QIU Ci-chang; WANG Qing-yuan; SHI Xiao-shuang; OUYANG Wen-xin, JOURNAL OF EXPERIMENTAL MECHANICS, 2011",43.4,cube,C1-2,300.3,35.981,25,114,114,1.8,57,401,0,0,650.5
"Experimental Investigation on the Behavior of Recycle Concrete-Filled Thin-Walled Steel Tube under Axial Compression, QIU Ci-chang; WANG Qing-yuan; SHI Xiao-shuang; OUYANG Wen-xin, JOURNAL OF EXPERIMENTAL MECHANICS, 2011",43.9,cube,C2-1,300.3,36.439,50,114,114,1.84,57,396,0,0,636.5
"Experimental Investigation on the Behavior of Recycle Concrete-Filled Thin-Walled Steel Tube under Axial Compression, QIU Ci-chang; WANG Qing-yuan; SHI Xiao-shuang; OUYANG Wen-xin, JOURNAL OF EXPERIMENTAL MECHANICS, 2011",43.9,cube,C2-2,300.3,36.439,50,114,114,2.09,57,402,0,0,688
"Experimental Investigation on the Behavior of Recycle Concrete-Filled Thin-Walled Steel Tube under Axial Compression, QIU Ci-chang; WANG Qing-yuan; SHI Xiao-shuang; OUYANG Wen-xin, JOURNAL OF EXPERIMENTAL MECHANICS, 2011",45.6,cube,C3-1,300.3,38,75,114,114,1.75,57,398,0,0,639.5
"Experimental Investigation on the Behavior of Recycle Concrete-Filled Thin-Walled Steel Tube under Axial Compression, QIU Ci-chang; WANG Qing-yuan; SHI Xiao-shuang; OUYANG Wen-xin, JOURNAL OF EXPERIMENTAL MECHANICS, 2011",45.6,cube,C3-2,300.3,38,75,114,114,2.05,57,394,0,0,646
"Experimental Investigation on the Behavior of Recycle Concrete-Filled Thin-Walled Steel Tube under Axial Compression, QIU Ci-chang; WANG Qing-yuan; SHI Xiao-shuang; OUYANG Wen-xin, JOURNAL OF EXPERIMENTAL MECHANICS, 2011",35.9,cube,C4-1,300.3,29.171,100,114,114,1.71,57,400,0,0,557
"Experimental Investigation on the Behavior of Recycle Concrete-Filled Thin-Walled Steel Tube under Axial Compression, QIU Ci-chang; WANG Qing-yuan; SHI Xiao-shuang; OUYANG Wen-xin, JOURNAL OF EXPERIMENTAL MECHANICS, 2011",35.9,cube,C4-2,300.3,29.171,100,114,114,1.7,57,401,0,0,557.5
"Effects of Concentrical Partial (Local) Compression on the Structural Behavior of Concrete Filled Steel Tubular Column, S. Jayaganesh; J. Raja Murugadoss; G. Ganesh Prabhu; J. Jegan, Unknown, 2015",61.5,Cube 150,CCFST-F-1,358,52.848,0,101.4,101.4,4,50.7,300,0,0,961
"Effects of Concentrical Partial (Local) Compression on the Structural Behavior of Concrete Filled Steel Tubular Column, S. Jayaganesh; J. Raja Murugadoss; G. Ganesh Prabhu; J. Jegan, Unknown, 2015",61.5,Cube 150,CCFST-F-2,358,52.848,0,101.4,101.4,4,50.7,300,0,0,958
"Effects of Concentrical Partial (Local) Compression on the Structural Behavior of Concrete Filled Steel Tubular Column, S. Jayaganesh; J. Raja Murugadoss; G. Ganesh Prabhu; J. Jegan, Unknown, 2015",61.5,Cube 150,CCFST-F-3,358,52.848,0,101.4,101.4,4,50.7,300,0,0,957
"Effects of Concentrical Partial (Local) Compression on the Structural Behavior of Concrete Filled Steel Tubular Column, S. Jayaganesh; J. Raja Murugadoss; G. Ganesh Prabhu; J. Jegan, Unknown, 2015",61.5,Cube 150,CCFST-P-1,358,52.848,0,101.4,101.4,4,50.7,300,0,0,898
"Effects of Concentrical Partial (Local) Compression on the Structural Behavior of Concrete Filled Steel Tubular Column, S. Jayaganesh; J. Raja Murugadoss; G. Ganesh Prabhu; J. Jegan, Unknown, 2015",61.5,Cube 150,CCFST-P-2,358,52.848,0,101.4,101.4,4,50.7,300,0,0,917
"Effects of Concentrical Partial (Local) Compression on the Structural Behavior of Concrete Filled Steel Tubular Column, S. Jayaganesh; J. Raja Murugadoss; G. Ganesh Prabhu; J. Jegan, Unknown, 2015",61.5,Cube 150,CCFST-P-3,358,52.848,0,101.4,101.4,4,50.7,300,0,0,908
"Recycled concrete-filled steel tube columns under axial compression, CHEN Juan; XU Cheng-xiang; DENG Xi, Unknown, 2015",79.17,Cube 100,C0'-1,299.7,66.373,0,133,133,4.1,66.5,390,0,0,1486.4
"Recycled concrete-filled steel tube columns under axial compression, CHEN Juan; XU Cheng-xiang; DENG Xi, Unknown, 2015",79.17,Cube 100,C0'-2,299.7,66.373,0,133,133,4.1,66.5,390,0,0,1441.9
"Recycled concrete-filled steel tube columns under axial compression, CHEN Juan; XU Cheng-xiang; DENG Xi, Unknown, 2015",65.64,Cube 100,C0-1,299.7,54.009,100,133,133,4.1,66.5,390,0,0,1338.8
"Recycled concrete-filled steel tube columns under axial compression, CHEN Juan; XU Cheng-xiang; DENG Xi, Unknown, 2015",65.64,Cube 100,C0-2,299.7,54.009,100,133,133,4.1,66.5,390,0,0,1248
"Recycled concrete-filled steel tube columns under axial compression, CHEN Juan; XU Cheng-xiang; DENG Xi, Unknown, 2015",72.84,Cube 100,C0.5-1,299.7,60.563,100,133,133,4.1,66.5,390,0,0,1535
"Recycled concrete-filled steel tube columns under axial compression, CHEN Juan; XU Cheng-xiang; DENG Xi, Unknown, 2015",72.84,Cube 100,C0.5-2,299.7,60.563,100,133,133,4.1,66.5,390,0,0,1507
"Recycled concrete-filled steel tube columns under axial compression, CHEN Juan; XU Cheng-xiang; DENG Xi, Unknown, 2015",80.64,Cube 100,C1.0-1,299.7,67.729,100,133,133,4.1,66.5,390,0,0,1448.3
"Recycled concrete-filled steel tube columns under axial compression, CHEN Juan; XU Cheng-xiang; DENG Xi, Unknown, 2015",80.64,Cube 100,C1.0-2,299.7,67.729,100,133,133,4.1,66.5,390,0,0,1565.2
"Recycled concrete-filled steel tube columns under axial compression, CHEN Juan; XU Cheng-xiang; DENG Xi, Unknown, 2015",79.09,Cube 100,C1.5-1,299.7,66.3,100,133,133,4.1,66.5,390,0,0,1559.1
"Recycled concrete-filled steel tube columns under axial compression, CHEN Juan; XU Cheng-xiang; DENG Xi, Unknown, 2015",79.09,Cube 100,C1.5-2,299.7,66.3,100,133,133,4.1,66.5,390,0,0,1516.9
"Experimental study of cross-section shape and infill influence on CFST stub columns subjected to axial load, David Hernández-Figueirido; Carmen Ibanez; Ana Piquera; Óscar Martínez-Ramosa, EUROSTEEL 2017, 2017",30,cylinder,C108.2_30,355,30,0,108,108,2,54,300,0,0,694.2
"Experimental study of cross-section shape and infill influence on CFST stub columns subjected to axial load, David Hernández-Figueirido; Carmen Ibanez; Ana Piquera; Óscar Martínez-Ramosa, EUROSTEEL 2017, 2017",30,cylinder,"C101,6.2_30",275,30,0,101.6,101.6,2,50.8,300,0,0,582.7
"Experimental study of cross-section shape and infill influence on CFST stub columns subjected to axial load, David Hernández-Figueirido; Carmen Ibanez; Ana Piquera; Óscar Martínez-Ramosa, EUROSTEEL 2017, 2017",30,cylinder,"C168,3.2,8_30",275,30,0,168.3,168.3,2.8,84.15,300,0,0,1282.5
"Experimental study of cross-section shape and infill influence on CFST stub columns subjected to axial load, David Hernández-Figueirido; Carmen Ibanez; Ana Piquera; Óscar Martínez-Ramosa, EUROSTEEL 2017, 2017",90,cylinder,"C168,3.2,8_90",275,90,0,168.3,168.3,2.8,84.15,300,0,0,2375.7
"Experimental study of cross-section shape and infill influence on CFST stub columns subjected to axial load, David Hernández-Figueirido; Carmen Ibanez; Ana Piquera; Óscar Martínez-Ramosa, EUROSTEEL 2017, 2017",30,cylinder,C159.3_30,275,30,0,159,159,3,79.5,300,0,0,1185.7
"Experimental study of cross-section shape and infill influence on CFST stub columns subjected to axial load, David Hernández-Figueirido; Carmen Ibanez; Ana Piquera; Óscar Martínez-Ramosa, EUROSTEEL 2017, 2017",90,cylinder,C159.3_90,275,90,0,159,159,3,79.5,300,0,0,2021.7
"Compressive behaviours of CFST stub columns at low temperatures relevant to the Arctic environment, Jia-Bao Yan; Xin Dong; Jin-Song Zhu, Unknown, 2019",35,cylinder,C1,330,35,0,133.1,133.1,4.6,66.55,400,0,0,1396
"Compressive behaviours of CFST stub columns at low temperatures relevant to the Arctic environment, Jia-Bao Yan; Xin Dong; Jin-Song Zhu, Unknown, 2019",35.3,cylinder,C2,352,35.3,0,133.1,133.1,4.6,66.55,400,0,0,1512
"Compressive behaviours of CFST stub columns at low temperatures relevant to the Arctic environment, Jia-Bao Yan; Xin Dong; Jin-Song Zhu, Unknown, 2019",44,cylinder,C3-1,370,44,0,133.1,133.1,4.6,66.55,400,0,0,1560
"Compressive behaviours of CFST stub columns at low temperatures relevant to the Arctic environment, Jia-Bao Yan; Xin Dong; Jin-Song Zhu, Unknown, 2019",44,cylinder,C3-2,370,44,0,133.1,133.1,4.6,66.55,400,0,0,1550
"Compressive behaviours of CFST stub columns at low temperatures relevant to the Arctic environment, Jia-Bao Yan; Xin Dong; Jin-Song Zhu, Unknown, 2019",50.3,cylinder,C4-1,380,50.3,0,133.1,133.1,4.6,66.55,400,0,0,1509
"Compressive behaviours of CFST stub columns at low temperatures relevant to the Arctic environment, Jia-Bao Yan; Xin Dong; Jin-Song Zhu, Unknown, 2019",50.3,cylinder,C4-2,380,50.3,0,133.1,133.1,4.6,66.55,400,0,0,1551
"Compressive behaviours of CFST stub columns at low temperatures relevant to the Arctic environment, Jia-Bao Yan; Xin Dong; Jin-Song Zhu, Unknown, 2019",50.3,cylinder,C4-3,380,50.3,0,133.1,133.1,4.6,66.55,400,0,0,1624
"Compressive behaviours of CFST stub columns at low temperatures relevant to the Arctic environment, Jia-Bao Yan; Xin Dong; Jin-Song Zhu, Unknown, 2019",44,cylinder,C5,378,44,0,131.8,131.8,3.2,65.9,400,0,0,1273
"Compressive behaviours of CFST stub columns at low temperatures relevant to the Arctic environment, Jia-Bao Yan; Xin Dong; Jin-Song Zhu, Unknown, 2019",44,cylinder,C6,378,44,0,133.9,133.9,5.8,66.95,400,0,0,1800
"Compressive behaviours of CFST stub columns at low temperatures relevant to the Arctic environment, Jia-Bao Yan; Xin Dong; Jin-Song Zhu, Unknown, 2019",37.3,cylinder,C7,370,37.3,0,133.1,133.1,4.6,66.55,400,0,0,1535
"Compressive behaviours of CFST stub columns at low temperatures relevant to the Arctic environment, Jia-Bao Yan; Xin Dong; Jin-Song Zhu, Unknown, 2019",54,cylinder,C8,370,54,0,133.1,133.1,4.6,66.55,400,0,0,1845
"Confinement of six different concretes in CFST columns having different shapes and slenderness, Khandaker M. A. Hossain; Katie Chu, Unknown, 2019",66,Cylinder 100x200,NcI-3,333,63.07,0,114,114,4.8,57,300,0,0,1410
"Confinement of six different concretes in CFST columns having different shapes and slenderness, Khandaker M. A. Hossain; Katie Chu, Unknown, 2019",66,Cylinder 100x200,NcI-9,333,63.07,0,114,114,4.8,57,1000,0,0,1511
"Confinement of six different concretes in CFST columns having different shapes and slenderness, Khandaker M. A. Hossain; Katie Chu, Unknown, 2019",50,Cylinder 100x200,EcI-3,333,47.78,0,114,114,4.8,57,300,0,0,1027
"Confinement of six different concretes in CFST columns having different shapes and slenderness, Khandaker M. A. Hossain; Katie Chu, Unknown, 2019",50,Cylinder 100x200,EcI-9,333,47.78,0,114,114,4.8,57,1000,0,0,1113
"Confinement of six different concretes in CFST columns having different shapes and slenderness, Khandaker M. A. Hossain; Katie Chu, Unknown, 2019",36,Cylinder 100x200,LcI-3,333,34.402,0,114,114,4.8,57,300,0,0,1148
"Confinement of six different concretes in CFST columns having different shapes and slenderness, Khandaker M. A. Hossain; Katie Chu, Unknown, 2019",66,Cylinder 100x200,LcI-9,333,63.07,0,114,114,4.8,57,1000,0,0,982
"Confinement of six different concretes in CFST columns having different shapes and slenderness, Khandaker M. A. Hossain; Katie Chu, Unknown, 2019",127,Cylinder 100x200,UcI-3,333,121.362,0,114,114,4.8,57,300,0,0,1681
"Confinement of six different concretes in CFST columns having different shapes and slenderness, Khandaker M. A. Hossain; Katie Chu, Unknown, 2019",127,Cylinder 100x200,UcI-9,333,121.362,0,114,114,4.8,57,1000,0,0,1573
"Confinement of six different concretes in CFST columns having different shapes and slenderness, Khandaker M. A. Hossain; Katie Chu, Unknown, 2019",56,Cylinder 100x200,ScI-3,333,53.514,0,114,114,4.8,57,300,0,0,1229
"Confinement of six different concretes in CFST columns having different shapes and slenderness, Khandaker M. A. Hossain; Katie Chu, Unknown, 2019",56,Cylinder 100x200,ScI-9,333,53.514,0,114,114,4.8,57,1000,0,0,1111
"Confinement of six different concretes in CFST columns having different shapes and slenderness, Khandaker M. A. Hossain; Katie Chu, Unknown, 2019",46,Cylinder 100x200,RcI-3,333,43.958,0,114,114,4.8,57,300,0,0,1146
"Confinement of six different concretes in CFST columns having different shapes and slenderness, Khandaker M. A. Hossain; Katie Chu, Unknown, 2019",46,Cylinder 100x200,RcI-9,333,43.958,0,114,114,4.8,57,1000,0,0,1046
"Compressive Strength and Deformation Capacity of Concrete-Filled Tubular Stub-Columns, Ben KATO, Journal of Structural and Construction Engineering (AIJ), 1995",27.753,Cylinder 100x200,C04LB,381.479,26.521,0,301.5,301.5,4.5,150.75,890.83,0,0,3854.013
"Compressive Strength and Deformation Capacity of Concrete-Filled Tubular Stub-Columns, Ben KATO, Journal of Structural and Construction Engineering (AIJ), 1995",27.753,Cylinder 100x200,C06LB,400.111,26.521,0,298.48,298.48,5.74,149.24,890.88,0,0,4540.479
"Compressive Strength and Deformation Capacity of Concrete-Filled Tubular Stub-Columns, Ben KATO, Journal of Structural and Construction Engineering (AIJ), 1995",27.753,Cylinder 100x200,C08LB,384.421,26.521,0,298.35,298.35,7.65,149.175,888.03,0,0,4922.938
"Compressive Strength and Deformation Capacity of Concrete-Filled Tubular Stub-Columns, Ben KATO, Journal of Structural and Construction Engineering (AIJ), 1995",27.753,Cylinder 100x200,C12LB,348.136,26.521,0,297,297,11.88,148.5,877.58,0,0,5913.41
"Compressive Strength and Deformation Capacity of Concrete-Filled Tubular Stub-Columns, Ben KATO, Journal of Structural and Construction Engineering (AIJ), 1995",35.598,Cylinder 100x200,C04MB,381.479,34.018,0,301.5,301.5,4.5,150.75,890.83,0,0,4550.286
"Compressive Strength and Deformation Capacity of Concrete-Filled Tubular Stub-Columns, Ben KATO, Journal of Structural and Construction Engineering (AIJ), 1995",32.362,Cylinder 100x200,C06MB,400.111,30.925,0,298.48,298.48,5.74,149.24,890.88,0,0,5128.878
"Compressive Strength and Deformation Capacity of Concrete-Filled Tubular Stub-Columns, Ben KATO, Journal of Structural and Construction Engineering (AIJ), 1995",35.5,Cylinder 100x200,C08MB,384.421,33.924,0,298.35,298.35,7.65,149.175,888.03,0,0,5825.15
"Compressive Strength and Deformation Capacity of Concrete-Filled Tubular Stub-Columns, Ben KATO, Journal of Structural and Construction Engineering (AIJ), 1995",35.598,Cylinder 100x200,C12MB,348.136,34.018,0,297,297,11.88,148.5,877.58,0,0,7227.501
"Compressive Strength and Deformation Capacity of Concrete-Filled Tubular Stub-Columns, Ben KATO, Journal of Structural and Construction Engineering (AIJ), 1995",35.598,Cylinder 100x200,C12MBH,471.7,34.018,0,301.34,301.34,11.59,150.67,877.58,0,0,8600.432
"Compressive Strength and Deformation Capacity of Concrete-Filled Tubular Stub-Columns, Ben KATO, Journal of Structural and Construction Engineering (AIJ), 1995",82.474,Cylinder 100x200,C06HB,400.111,78.812,0,298.48,298.48,5.74,149.24,890.88,0,0,7943.386
"Compressive Strength and Deformation Capacity of Concrete-Filled Tubular Stub-Columns, Ben KATO, Journal of Structural and Construction Engineering (AIJ), 1995",82.474,Cylinder 100x200,C08HB,384.421,78.812,0,298.35,298.35,7.65,149.175,888.03,0,0,8394.492
"Compressive Strength and Deformation Capacity of Concrete-Filled Tubular Stub-Columns, Ben KATO, Journal of Structural and Construction Engineering (AIJ), 1995",82.474,Cylinder 100x200,C12HB,348.136,78.812,0,297,297,11.88,148.5,877.58,0,0,9394.771
"AXIAL COMPRESSION BEHAVIOR OF CENTRIFUGAL CONCRETE FILLED STEEL TUBULAR COLUMNNS USING SUPER HIGH STRENGTH CONCRETE, Satoshi MIYAKI; Chiaki MATSUI; Keigo TSUDA; Tatsuo HATATO; Terutake IMAMURA, Unknown, 1995",90.3,cylinder,BC30H00,329,90.3,0,166,166,5.43,83,498,0,0,3157
"AXIAL COMPRESSION BEHAVIOR OF CENTRIFUGAL CONCRETE FILLED STEEL TUBULAR COLUMNNS USING SUPER HIGH STRENGTH CONCRETE, Satoshi MIYAKI; Chiaki MATSUI; Keigo TSUDA; Tatsuo HATATO; Terutake IMAMURA, Unknown, 1995",84.8,cylinder,BC30H05,329,84.8,0,166,166,5.43,83,498,0,0,2946
