Repository: Serali-Nerri/xgboost

# CFST柱极限承载力预测 - XGBoost ML管道

## 项目概述

本项目是一个完整的机器学习管道，用于预测混凝土填充钢管（CFST）柱的极限承载力。采用XGBoost算法，提供从数据加载、预处理、模型训练、评估到预测的全流程解决方案。

### 核心特性

- **模块化设计**：清晰的模块分离，便于维护和扩展
- **特征工程支持**：处理无量纲参数，剔除几何参数实现多截面统一预测
- **自动化超参数优化**：集成Optuna框架进行超参数搜索，支持持久化存储和断点续训
- **智能参数加载**：自动加载最优参数，无需手动配置
- **特征选择**：迭代剔除法自动寻找最优特征子集
- **多维度评估**：集成R²、RMSE、MAE、MAPE、COV等工程指标
- **可视化分析**：提供预测散点图、特征重要性图和学习曲线
- **COV稳定性指标**：特别添加变异系数评估模型预测稳定性

---

## 环境要求

### 系统要求
- Python 3.8+
- 8GB+ RAM（推荐16GB）
- 5GB+ 可用磁盘空间

### Python依赖
- pandas &gt;= 1.5.0
- numpy &gt;= 1.23.0
- xgboost &gt;= 1.7.0
- scikit-learn &gt;= 1.2.0
- matplotlib &gt;= 3.6.0
- seaborn &gt;= 0.12.0
- optuna &gt;= 3.0.0
- joblib &gt;= 1.2.0

---

File: data/raw/all_dedup.csv (part 21 of 46)
Ref.No.,fc (MPa),type (规格备注),试件标号,fy (MPa),fcy150,R再生骨料取代率(%),b (mm),h (mm),t (mm),r0 (mm),L (mm),e1 (mm),e2 (mm),Nexp (kN)
"AXIAL COMPRESSION BEHAVIOR OF CENTRIFUGAL CONCRETE FILLED STEEL TUBULAR COLUMNNS USING SUPER HIGH STRENGTH CONCRETE, Satoshi MIYAKI; Chiaki MATSUI; Keigo TSUDA; Tatsuo HATATO; Terutake IMAMURA, Unknown, 1995",92.8,cylinder,BC30H10,329,92.8,0,166,166,5.43,83,498,0,0,2897
"AXIAL COMPRESSION BEHAVIOR OF CENTRIFUGAL CONCRETE FILLED STEEL TUBULAR COLUMNNS USING SUPER HIGH STRENGTH CONCRETE, Satoshi MIYAKI; Chiaki MATSUI; Keigo TSUDA; Tatsuo HATATO; Terutake IMAMURA, Unknown, 1995",85.5,cylinder,BC30H10T,328,85.5,0,165,165,5.47,82.5,495,0,0,2770
"AXIAL COMPRESSION BEHAVIOR OF CENTRIFUGAL CONCRETE FILLED STEEL TUBULAR COLUMNNS USING SUPER HIGH STRENGTH CONCRETE, Satoshi MIYAKI; Chiaki MATSUI; Keigo TSUDA; Tatsuo HATATO; Terutake IMAMURA, Unknown, 1995",93.8,cylinder,BC30H20,329,93.8,0,166,166,5.43,83,498,0,0,2555
"AXIAL COMPRESSION BEHAVIOR OF CENTRIFUGAL CONCRETE FILLED STEEL TUBULAR COLUMNNS USING SUPER HIGH STRENGTH CONCRETE, Satoshi MIYAKI; Chiaki MATSUI; Keigo TSUDA; Tatsuo HATATO; Terutake IMAMURA, Unknown, 1995",91.9,cylinder,BC30H30,329,91.9,0,166,166,5.43,83,498,0,0,2343
"AXIAL COMPRESSION BEHAVIOR OF CENTRIFUGAL CONCRETE FILLED STEEL TUBULAR COLUMNNS USING SUPER HIGH STRENGTH CONCRETE, Satoshi MIYAKI; Chiaki MATSUI; Keigo TSUDA; Tatsuo HATATO; Terutake IMAMURA, Unknown, 1995",71.4,cylinder,BC30H50,329,71.4,0,166,166,5.43,83,498,0,0,1683
"AXIAL COMPRESSION BEHAVIOR OF CENTRIFUGAL CONCRETE FILLED STEEL TUBULAR COLUMNNS USING SUPER HIGH STRENGTH CONCRETE, Satoshi MIYAKI; Chiaki MATSUI; Keigo TSUDA; Tatsuo HATATO; Terutake IMAMURA, Unknown, 1995",82.5,cylinder,BC45H00,351,82.5,0,166,166,3.49,83,498,0,0,2717
"AXIAL COMPRESSION BEHAVIOR OF CENTRIFUGAL CONCRETE FILLED STEEL TUBULAR COLUMNNS USING SUPER HIGH STRENGTH CONCRETE, Satoshi MIYAKI; Chiaki MATSUI; Keigo TSUDA; Tatsuo HATATO; Terutake IMAMURA, Unknown, 1995",82.7,cylinder,BC45H05,351,82.7,0,166,166,3.49,83,498,0,0,2524
"AXIAL COMPRESSION BEHAVIOR OF CENTRIFUGAL CONCRETE FILLED STEEL TUBULAR COLUMNNS USING SUPER HIGH STRENGTH CONCRETE, Satoshi MIYAKI; Chiaki MATSUI; Keigo TSUDA; Tatsuo HATATO; Terutake IMAMURA, Unknown, 1995",88.4,cylinder,BC45H10,351,88.4,0,166,166,3.49,83,498,0,0,2475
"AXIAL COMPRESSION BEHAVIOR OF CENTRIFUGAL CONCRETE FILLED STEEL TUBULAR COLUMNNS USING SUPER HIGH STRENGTH CONCRETE, Satoshi MIYAKI; Chiaki MATSUI; Keigo TSUDA; Tatsuo HATATO; Terutake IMAMURA, Unknown, 1995",81.9,cylinder,BC45H20,351,81.9,0,165,165,3.49,82.5,495,0,0,2175
"AXIAL COMPRESSION BEHAVIOR OF CENTRIFUGAL CONCRETE FILLED STEEL TUBULAR COLUMNNS USING SUPER HIGH STRENGTH CONCRETE, Satoshi MIYAKI; Chiaki MATSUI; Keigo TSUDA; Tatsuo HATATO; Terutake IMAMURA, Unknown, 1995",82.4,cylinder,BC45H30,351,82.4,0,165,165,3.49,82.5,495,0,0,1969
"AXIAL COMPRESSION BEHAVIOR OF CENTRIFUGAL CONCRETE FILLED STEEL TUBULAR COLUMNNS USING SUPER HIGH STRENGTH CONCRETE, Satoshi MIYAKI; Chiaki MATSUI; Keigo TSUDA; Tatsuo HATATO; Terutake IMAMURA, Unknown, 1995",75.4,cylinder,BC45H50,351,75.4,0,166,166,3.49,83,498,0,0,1510
"AXIAL COMPRESSION BEHAVIOR OF CENTRIFUGAL CONCRETE FILLED STEEL TUBULAR COLUMNNS USING SUPER HIGH STRENGTH CONCRETE, Satoshi MIYAKI; Chiaki MATSUI; Keigo TSUDA; Tatsuo HATATO; Terutake IMAMURA, Unknown, 1995",51.2,cylinder,BC30M10,329,51.2,0,165,165,5.49,82.5,495,0,0,2144
"AXIAL COMPRESSION BEHAVIOR OF CENTRIFUGAL CONCRETE FILLED STEEL TUBULAR COLUMNNS USING SUPER HIGH STRENGTH CONCRETE, Satoshi MIYAKI; Chiaki MATSUI; Keigo TSUDA; Tatsuo HATATO; Terutake IMAMURA, Unknown, 1995",58.7,cylinder,BC30M10T,328,58.7,0,165,165,5.47,82.5,495,0,0,2100
"AXIAL COMPRESSION BEHAVIOR OF CENTRIFUGAL CONCRETE FILLED STEEL TUBULAR COLUMNNS USING SUPER HIGH STRENGTH CONCRETE, Satoshi MIYAKI; Chiaki MATSUI; Keigo TSUDA; Tatsuo HATATO; Terutake IMAMURA, Unknown, 1995",55.4,cylinder,BC30M20,329,55.4,0,165,165,5.49,82.5,495,0,0,1958
"AXIAL COMPRESSION BEHAVIOR OF CENTRIFUGAL CONCRETE FILLED STEEL TUBULAR COLUMNNS USING SUPER HIGH STRENGTH CONCRETE, Satoshi MIYAKI; Chiaki MATSUI; Keigo TSUDA; Tatsuo HATATO; Terutake IMAMURA, Unknown, 1995",79,cylinder,UC30H05,329,79,0,165,165,5.43,82.5,495,0,0,2969
"AXIAL COMPRESSION BEHAVIOR OF CENTRIFUGAL CONCRETE FILLED STEEL TUBULAR COLUMNNS USING SUPER HIGH STRENGTH CONCRETE, Satoshi MIYAKI; Chiaki MATSUI; Keigo TSUDA; Tatsuo HATATO; Terutake IMAMURA, Unknown, 1995",83.3,cylinder,UC30H10,329,83.3,0,166,166,5.43,83,498,0,0,2996
"AXIAL COMPRESSION BEHAVIOR OF CENTRIFUGAL CONCRETE FILLED STEEL TUBULAR COLUMNNS USING SUPER HIGH STRENGTH CONCRETE, Satoshi MIYAKI; Chiaki MATSUI; Keigo TSUDA; Tatsuo HATATO; Terutake IMAMURA, Unknown, 1995",78.6,cylinder,UC30H10T,328,78.6,0,165,165,5.47,82.5,495,0,0,3049
"AXIAL COMPRESSION BEHAVIOR OF CENTRIFUGAL CONCRETE FILLED STEEL TUBULAR COLUMNNS USING SUPER HIGH STRENGTH CONCRETE, Satoshi MIYAKI; Chiaki MATSUI; Keigo TSUDA; Tatsuo HATATO; Terutake IMAMURA, Unknown, 1995",82.6,cylinder,UC30H20,329,82.6,0,166,166,5.43,83,498,0,0,2340
"AXIAL COMPRESSION BEHAVIOR OF CENTRIFUGAL CONCRETE FILLED STEEL TUBULAR COLUMNNS USING SUPER HIGH STRENGTH CONCRETE, Satoshi MIYAKI; Chiaki MATSUI; Keigo TSUDA; Tatsuo HATATO; Terutake IMAMURA, Unknown, 1995",81.6,cylinder,UC45H05,351,81.6,0,165,165,3.49,82.5,495,0,0,2892
"AXIAL COMPRESSION BEHAVIOR OF CENTRIFUGAL CONCRETE FILLED STEEL TUBULAR COLUMNNS USING SUPER HIGH STRENGTH CONCRETE, Satoshi MIYAKI; Chiaki MATSUI; Keigo TSUDA; Tatsuo HATATO; Terutake IMAMURA, Unknown, 1995",78.7,cylinder,UC45H10,351,78.7,0,166,166,3.49,83,498,0,0,2419
"AXIAL COMPRESSION BEHAVIOR OF CENTRIFUGAL CONCRETE FILLED STEEL TUBULAR COLUMNNS USING SUPER HIGH STRENGTH CONCRETE, Satoshi MIYAKI; Chiaki MATSUI; Keigo TSUDA; Tatsuo HATATO; Terutake IMAMURA, Unknown, 1995",76.5,cylinder,UC45H20,351,76.5,0,166,166,3.49,83,498,0,0,1989
"AXIAL COMPRESSION BEHAVIOR OF CENTRIFUGAL CONCRETE FILLED STEEL TUBULAR COLUMNNS USING SUPER HIGH STRENGTH CONCRETE, Satoshi MIYAKI; Chiaki MATSUI; Keigo TSUDA; Tatsuo HATATO; Terutake IMAMURA, Unknown, 1995",51.7,cylinder,UC30M10,329,51.7,0,165,165,5.49,82.5,495,0,0,2182
"AXIAL COMPRESSION BEHAVIOR OF CENTRIFUGAL CONCRETE FILLED STEEL TUBULAR COLUMNNS USING SUPER HIGH STRENGTH CONCRETE, Satoshi MIYAKI; Chiaki MATSUI; Keigo TSUDA; Tatsuo HATATO; Terutake IMAMURA, Unknown, 1995",58.2,cylinder,UC30M10T,328,58.2,0,165,165,5.47,82.5,495,0,0,2368
"AXIAL COMPRESSION BEHAVIOR OF CENTRIFUGAL CONCRETE FILLED STEEL TUBULAR COLUMNNS USING SUPER HIGH STRENGTH CONCRETE, Satoshi MIYAKI; Chiaki MATSUI; Keigo TSUDA; Tatsuo HATATO; Terutake IMAMURA, Unknown, 1995",54.7,cylinder,UC30M20,329,54.7,0,165,165,5.49,82.5,495,0,0,1659
"A COMPARATIVE STUDY ON SQUARE AND CIRCULAR HIGH STRENGTH CONCRETE-FILLED STEEL TUBE COLUMNS, S. Guler; A. Copur; M. Aydogan, Unknown, 2013",115,Cylinder 150x300,C3G-1,311,115,0,114.24,114.24,3.02,57.12,400,0,0,980
"A COMPARATIVE STUDY ON SQUARE AND CIRCULAR HIGH STRENGTH CONCRETE-FILLED STEEL TUBE COLUMNS, S. Guler; A. Copur; M. Aydogan, Unknown, 2013",115,Cylinder 150x300,C3G-2,311,115,0,114.21,114.21,3.02,57.105,400,0,0,909
"A COMPARATIVE STUDY ON SQUARE AND CIRCULAR HIGH STRENGTH CONCRETE-FILLED STEEL TUBE COLUMNS, S. Guler; A. Copur; M. Aydogan, Unknown, 2013",115,Cylinder 150x300,C3G-3,311,115,0,114.19,114.19,3.01,57.095,400,0,0,940
"A COMPARATIVE STUDY ON SQUARE AND CIRCULAR HIGH STRENGTH CONCRETE-FILLED STEEL TUBE COLUMNS, S. Guler; A. Copur; M. Aydogan, Unknown, 2013",115,Cylinder 150x300,C3NG-1,311,115,0,114.26,114.26,3.02,57.13,400,0,0,1214
"A COMPARATIVE STUDY ON SQUARE AND CIRCULAR HIGH STRENGTH CONCRETE-FILLED STEEL TUBE COLUMNS, S. Guler; A. Copur; M. Aydogan, Unknown, 2013",115,Cylinder 150x300,C3NG-2,311,115,0,114.23,114.23,3.02,57.115,400,0,0,1233
"A COMPARATIVE STUDY ON SQUARE AND CIRCULAR HIGH STRENGTH CONCRETE-FILLED STEEL TUBE COLUMNS, S. Guler; A. Copur; M. Aydogan, Unknown, 2013",115,Cylinder 150x300,C4G-1,306,115,0,114.18,114.18,3.98,57.09,400,0,0,1060
"A COMPARATIVE STUDY ON SQUARE AND CIRCULAR HIGH STRENGTH CONCRETE-FILLED STEEL TUBE COLUMNS, S. Guler; A. Copur; M. Aydogan, Unknown, 2013",115,Cylinder 150x300,C4G-2,306,115,0,114.22,114.22,3.99,57.11,400,0,0,1221
"A COMPARATIVE STUDY ON SQUARE AND CIRCULAR HIGH STRENGTH CONCRETE-FILLED STEEL TUBE COLUMNS, S. Guler; A. Copur; M. Aydogan, Unknown, 2013",115,Cylinder 150x300,C4G-3,306,115,0,114.27,114.27,3.98,57.135,400,0,0,1116
"A COMPARATIVE STUDY ON SQUARE AND CIRCULAR HIGH STRENGTH CONCRETE-FILLED STEEL TUBE COLUMNS, S. Guler; A. Copur; M. Aydogan, Unknown, 2013",115,Cylinder 150x300,C4NG-1,306,115,0,114.29,114.29,4.01,57.145,400,0,0,1436
"A COMPARATIVE STUDY ON SQUARE AND CIRCULAR HIGH STRENGTH CONCRETE-FILLED STEEL TUBE COLUMNS, S. Guler; A. Copur; M. Aydogan, Unknown, 2013",115,Cylinder 150x300,C4NG-2,306,115,0,114.26,114.26,4.02,57.13,400,0,0,1315
"A COMPARATIVE STUDY ON SQUARE AND CIRCULAR HIGH STRENGTH CONCRETE-FILLED STEEL TUBE COLUMNS, S. Guler; A. Copur; M. Aydogan, Unknown, 2013",115,Cylinder 150x300,C4NG-3,306,115,0,114.23,114.23,4.01,57.115,400,0,0,1420
"A COMPARATIVE STUDY ON SQUARE AND CIRCULAR HIGH STRENGTH CONCRETE-FILLED STEEL TUBE COLUMNS, S. Guler; A. Copur; M. Aydogan, Unknown, 2013",115,Cylinder 150x300,C6G-1,314,115,0,114.21,114.21,5.99,57.105,400,0,0,1650
"A COMPARATIVE STUDY ON SQUARE AND CIRCULAR HIGH STRENGTH CONCRETE-FILLED STEEL TUBE COLUMNS, S. Guler; A. Copur; M. Aydogan, Unknown, 2013",115,Cylinder 150x300,C6G-2,314,115,0,114.28,114.28,5.98,57.14,400,0,0,1615
"A COMPARATIVE STUDY ON SQUARE AND CIRCULAR HIGH STRENGTH CONCRETE-FILLED STEEL TUBE COLUMNS, S. Guler; A. Copur; M. Aydogan, Unknown, 2013",115,Cylinder 150x300,C6NG-1,314,115,0,114.32,114.32,5.98,57.16,400,0,0,1830
"A COMPARATIVE STUDY ON SQUARE AND CIRCULAR HIGH STRENGTH CONCRETE-FILLED STEEL TUBE COLUMNS, S. Guler; A. Copur; M. Aydogan, Unknown, 2013",115,Cylinder 150x300,C6NG-2,314,115,0,114.33,114.33,5.98,57.165,400,0,0,1810
"STABILIZED COMPRESSIVE STRENGTH UNDER PLASTIC DEFORMATION OF CONCRETE FILLED SQUARE STEEL TUBE SHORT COLUMN, Takamasa YAMAMOTO; Jun KAWAGUCHI; Kazuo YAMADA, Journal of Structural and Construction Engineering (AIJ), 2015",80.9,Cylinder 100x200,un-reinforced circular CFT,410,77.308,0,114.3,114.3,1.75,57.15,342.9,0,0,1055
"Mechanical behavior of circular and square concrete filled steel tube stub columns under local compression, Fa-xing Ding; Jing Liu; Xue-mei Liu; Zhi-wu Yu; Da-wen Li, Unknown, 2015",35.5,Cube 150,SLST1-A,311,28.812,0,300,300,3.68,150,900,0,0,1140
"Mechanical behavior of circular and square concrete filled steel tube stub columns under local compression, Fa-xing Ding; Jing Liu; Xue-mei Liu; Zhi-wu Yu; Da-wen Li, Unknown, 2015",35.5,Cube 150,SLST1-B,311,28.812,0,300,300,3.68,150,900,0,0,950
"Mechanical behavior of circular and square concrete filled steel tube stub columns under local compression, Fa-xing Ding; Jing Liu; Xue-mei Liu; Zhi-wu Yu; Da-wen Li, Unknown, 2015",35.5,Cube 150,SLST2,311,28.812,0,300,300,3.7,150,900,0,0,2420
"Mechanical behavior of circular and square concrete filled steel tube stub columns under local compression, Fa-xing Ding; Jing Liu; Xue-mei Liu; Zhi-wu Yu; Da-wen Li, Unknown, 2015",35.5,Cube 150,S1,311,28.812,0,300,300,3.75,150,900,0,0,4370
"Mechanical behavior of circular and square concrete filled steel tube stub columns under local compression, Fa-xing Ding; Jing Liu; Xue-mei Liu; Zhi-wu Yu; Da-wen Li, Unknown, 2015",54.4,Cube 150,SLST3-A,311,46.168,0,300,300,3.72,150,900,0,0,1340
"Mechanical behavior of circular and square concrete filled steel tube stub columns under local compression, Fa-xing Ding; Jing Liu; Xue-mei Liu; Zhi-wu Yu; Da-wen Li, Unknown, 2015",54.4,Cube 150,SLST3-B,311,46.168,0,300,300,3.72,150,900,0,0,1280
"Mechanical behavior of circular and square concrete filled steel tube stub columns under local compression, Fa-xing Ding; Jing Liu; Xue-mei Liu; Zhi-wu Yu; Da-wen Li, Unknown, 2015",54.4,Cube 150,SLST4,311,46.168,0,300,300,3.72,150,900,0,0,3100
"Mechanical behavior of circular and square concrete filled steel tube stub columns under local compression, Fa-xing Ding; Jing Liu; Xue-mei Liu; Zhi-wu Yu; Da-wen Li, Unknown, 2015",54.4,Cube 150,S2,311,46.168,0,300,300,3.7,150,900,0,0,5570
"Tests and design of short steel tubes filled with rubberised concrete, A.P.C. Duarte; B.A. Silva; N. Silvestre; J. de Brito; E. Júlio; J.M. Castro, Engineering Structures, 2016",49.5,Cube 150,C114x3_235_0,284,41.603,0,114,114,2.7,57,300,0,0,723.1
"Tests and design of short steel tubes filled with rubberised concrete, A.P.C. Duarte; B.A. Silva; N. Silvestre; J. de Brito; E. Júlio; J.M. Castro, Engineering Structures, 2016",39.3,Cube 150,C114x3_235_5,284,32.243,5,114,114,2.7,57,300,0,0,597
"Tests and design of short steel tubes filled with rubberised concrete, A.P.C. Duarte; B.A. Silva; N. Silvestre; J. de Brito; E. Júlio; J.M. Castro, Engineering Structures, 2016",25.2,Cube 150,C114x3_235_15,284,19.702,15,114,114,2.7,57,300,0,0,483.7
"Tests and design of short steel tubes filled with rubberised concrete, A.P.C. Duarte; B.A. Silva; N. Silvestre; J. de Brito; E. Júlio; J.M. Castro, Engineering Structures, 2016",49.5,Cube 150,C114x3_275_0,367.7,41.603,0,114,114,3.2,57,300,0,0,930.7
"Tests and design of short steel tubes filled with rubberised concrete, A.P.C. Duarte; B.A. Silva; N. Silvestre; J. de Brito; E. Júlio; J.M. Castro, Engineering Structures, 2016",39.3,Cube 150,C114x3_275_5,367.7,32.243,5,114,114,3.2,57,300,0,0,826.3
"Tests and design of short steel tubes filled with rubberised concrete, A.P.C. Duarte; B.A. Silva; N. Silvestre; J. de Brito; E. Júlio; J.M. Castro, Engineering Structures, 2016",25.2,Cube 150,C114x3_275_15,367.7,19.702,15,114,114,3.2,57,300,0,0,686
"Tests and design of short steel tubes filled with rubberised concrete, A.P.C. Duarte; B.A. Silva; N. Silvestre; J. de Brito; E. Júlio; J.M. Castro, Engineering Structures, 2016",49.5,Cube 150,C152x3_275_0,367.7,41.603,0,152,152,2.85,76,500,0,0,1313.7
"Tests and design of short steel tubes filled with rubberised concrete, A.P.C. Duarte; B.A. Silva; N. Silvestre; J. de Brito; E. Júlio; J.M. Castro, Engineering Structures, 2016",39.3,Cube 150,C152x3_275_5,367.7,32.243,5,152,152,2.85,76,500,0,0,1107.8
"Tests and design of short steel tubes filled with rubberised concrete, A.P.C. Duarte; B.A. Silva; N. Silvestre; J. de Brito; E. Júlio; J.M. Castro, Engineering Structures, 2016",25.2,Cube 150,C152x3_275_15,367.7,19.702,15,152,152,2.85,76,500,0,0,939.7
"Tests and design of short steel tubes filled with rubberised concrete, A.P.C. Duarte; B.A. Silva; N. Silvestre; J. de Brito; E. Júlio; J.M. Castro, Engineering Structures, 2016",49.5,Cube 150,C219x4_235_0,284,41.603,0,219,219,3.85,109.5,500,0,0,2323.5
"Tests and design of short steel tubes filled with rubberised concrete, A.P.C. Duarte; B.A. Silva; N. Silvestre; J. de Brito; E. Júlio; J.M. Castro, Engineering Structures, 2016",39.3,Cube 150,C219x4_235_5,284,32.243,5,219,219,3.85,109.5,500,0,0,2197.4
"Tests and design of short steel tubes filled with rubberised concrete, A.P.C. Duarte; B.A. Silva; N. Silvestre; J. de Brito; E. Júlio; J.M. Castro, Engineering Structures, 2016",25.2,Cube 150,C219x4_235_15,284,19.702,15,219,219,3.85,109.5,500,0,0,1814.1
"Tests and design of short steel tubes filled with rubberised concrete, A.P.C. Duarte; B.A. Silva; N. Silvestre; J. de Brito; E. Júlio; J.M. Castro, Engineering Structures, 2016",49.5,Cube 150,C219x4_355_0,455.5,41.603,0,219,219,4.25,109.5,500,0,0,2887.7
"Tests and design of short steel tubes filled with rubberised concrete, A.P.C. Duarte; B.A. Silva; N. Silvestre; J. de Brito; E. Júlio; J.M. Castro, Engineering Structures, 2016",39.3,Cube 150,C219x4_355_5,455.5,32.243,5,219,219,4.25,109.5,500,0,0,2603.6
"Tests and design of short steel tubes filled with rubberised concrete, A.P.C. Duarte; B.A. Silva; N. Silvestre; J. de Brito; E. Júlio; J.M. Castro, Engineering Structures, 2016",25.2,Cube 150,C219x4_355_15,455.5,19.702,15,219,219,4.25,109.5,500,0,0,2244.3
"圆钢管约束高强混凝土短柱的轴压力学性能, 刘界鹏; 张素梅; 郭兰慧, 哈尔滨工业大学学报, 2006",88.14,Cube 100,c-133-5-70-a,351,74.679,0,133.05,133.05,5,66.525,399.15,0,0,1890
"圆钢管约束高强混凝土短柱的轴压力学性能, 刘界鹏; 张素梅; 郭兰慧, 哈尔滨工业大学学报, 2006",88.14,Cube 100,c-133-5-70-b,351,74.679,0,133.34,133.34,5.01,66.67,400.02,0,0,2004
"圆钢管约束高强混凝土短柱的轴压力学性能, 刘界鹏; 张素梅; 郭兰慧, 哈尔滨工业大学学报, 2006",88.14,Cube 100,c-133-5-70-c,351,74.679,0,133.1,133.1,5.05,66.55,399.3,0,0,2514
"圆钢管约束高强混凝土短柱的轴压力学性能, 刘界鹏; 张素梅; 郭兰慧, 哈尔滨工业大学学报, 2006",88.14,Cube 100,c-140-3-70-a,331.7,74.679,0,138.5,138.5,3.24,69.25,415.5,0,0,1851
"圆钢管约束高强混凝土短柱的轴压力学性能, 刘界鹏; 张素梅; 郭兰慧, 哈尔滨工业大学学报, 2006",88.14,Cube 100,c-140-3-70-b,331.7,74.679,0,139.3,139.3,3.36,69.65,417.9,0,0,1920
"圆钢管约束高强混凝土短柱的轴压力学性能, 刘界鹏; 张素梅; 郭兰慧, 哈尔滨工业大学学报, 2006",88.14,Cube 100,c-140-3-70-c,331.7,74.679,0,138.25,138.25,3.34,69.125,414.75,0,0,2330
"Dune sand concrete-filled steel tubular (CFST) stub columns under axial compression: Experiments, Qing-Xin Ren; Kan Zhou; Chao Hou; Zhong Tao; Lin-Hai Han, Thin-Walled Structures, 2017",65.8,Cube 150,c1-1,432,56.93,0,200,200,3.82,100,600,0,0,3191
"Dune sand concrete-filled steel tubular (CFST) stub columns under axial compression: Experiments, Qing-Xin Ren; Kan Zhou; Chao Hou; Zhong Tao; Lin-Hai Han, Thin-Walled Structures, 2017",65.8,Cube 150,c1-2,432,56.93,0,200,200,3.82,100,600,0,0,3152
"Dune sand concrete-filled steel tubular (CFST) stub columns under axial compression: Experiments, Qing-Xin Ren; Kan Zhou; Chao Hou; Zhong Tao; Lin-Hai Han, Thin-Walled Structures, 2017",65.8,Cube 150,c2-1,390,56.93,0,200,200,2.9,100,600,0,0,2722
"Dune sand concrete-filled steel tubular (CFST) stub columns under axial compression: Experiments, Qing-Xin Ren; Kan Zhou; Chao Hou; Zhong Tao; Lin-Hai Han, Thin-Walled Structures, 2017",65.8,Cube 150,c2-2,390,56.93,0,200,200,2.9,100,600,0,0,2822
"Dune sand concrete-filled steel tubular (CFST) stub columns under axial compression: Experiments, Qing-Xin Ren; Kan Zhou; Chao Hou; Zhong Tao; Lin-Hai Han, Thin-Walled Structures, 2017",65.8,Cube 150,c3-1,388,56.93,0,200,200,1.98,100,600,0,0,2546
"Dune sand concrete-filled steel tubular (CFST) stub columns under axial compression: Experiments, Qing-Xin Ren; Kan Zhou; Chao Hou; Zhong Tao; Lin-Hai Han, Thin-Walled Structures, 2017",65.8,Cube 150,c3-2,388,56.93,0,200,200,1.98,100,600,0,0,2465
"Dune sand concrete-filled steel tubular (CFST) stub columns under axial compression: Experiments, Qing-Xin Ren; Kan Zhou; Chao Hou; Zhong Tao; Lin-Hai Han, Thin-Walled Structures, 2017",65.8,Cube 150,c4-1,432,56.93,0,150,150,3.82,75,450,0,0,1927
"Dune sand concrete-filled steel tubular (CFST) stub columns under axial compression: Experiments, Qing-Xin Ren; Kan Zhou; Chao Hou; Zhong Tao; Lin-Hai Han, Thin-Walled Structures, 2017",65.8,Cube 150,c4-2,432,56.93,0,150,150,3.82,75,450,0,0,1846
"Dune sand concrete-filled steel tubular (CFST) stub columns under axial compression: Experiments, Qing-Xin Ren; Kan Zhou; Chao Hou; Zhong Tao; Lin-Hai Han, Thin-Walled Structures, 2017",65.8,Cube 150,c5-1,432,56.93,0,100,100,3.82,50,300,0,0,1097
"Dune sand concrete-filled steel tubular (CFST) stub columns under axial compression: Experiments, Qing-Xin Ren; Kan Zhou; Chao Hou; Zhong Tao; Lin-Hai Han, Thin-Walled Structures, 2017",65.8,Cube 150,c5-2,432,56.93,0,100,100,3.82,50,300,0,0,1087
"Effect of steel tube thickness on the behaviour of CFST columns: Experimental tests and design assessment, C. Ibanez; D. Hernandez-Figueirido; A. Piquer, Unknown, 2021",40.8,Cylinder 150x300,C101.6x2_30,397.94,40.8,0,101.6,101.6,2,50.8,300,0,0,582.7
"Effect of steel tube thickness on the behaviour of CFST columns: Experimental tests and design assessment, C. Ibanez; D. Hernandez-Figueirido; A. Piquer, Unknown, 2021",34.04,Cylinder 150x300,C101.6x3_30,425.03,34.04,0,101.6,101.6,3,50.8,300,0,0,703.3
"Effect of steel tube thickness on the behaviour of CFST columns: Experimental tests and design assessment, C. Ibanez; D. Hernandez-Figueirido; A. Piquer, Unknown, 2021",34.04,Cylinder 150x300,C101.6x5_30,409.35,34.04,0,101.6,101.6,5,50.8,300,0,0,942.2
"Effect of steel tube thickness on the behaviour of CFST columns: Experimental tests and design assessment, C. Ibanez; D. Hernandez-Figueirido; A. Piquer, Unknown, 2021",93.51,Cylinder 150x300,C101.6x2_90,397.94,93.51,0,101.6,101.6,2,50.8,300,0,0,935.7
"Effect of steel tube thickness on the behaviour of CFST columns: Experimental tests and design assessment, C. Ibanez; D. Hernandez-Figueirido; A. Piquer, Unknown, 2021",93.51,Cylinder 150x300,C101.6x3_90,425.03,93.51,0,101.6,101.6,3,50.8,300,0,0,1075.5
"Effect of steel tube thickness on the behaviour of CFST columns: Experimental tests and design assessment, C. Ibanez; D. Hernandez-Figueirido; A. Piquer, Unknown, 2021",93.51,Cylinder 150x300,C101.6x5_90,409.35,93.51,0,101.6,101.6,5,50.8,300,0,0,1311
"Effect of steel tube thickness on the behaviour of CFST columns: Experimental tests and design assessment, C. Ibanez; D. Hernandez-Figueirido; A. Piquer, Unknown, 2021",33.39,Cylinder 150x300,C160x3_30,336.28,33.39,0,159,159,3,79.5,300,0,0,1185.7
"Effect of steel tube thickness on the behaviour of CFST columns: Experimental tests and design assessment, C. Ibanez; D. Hernandez-Figueirido; A. Piquer, Unknown, 2021",41.44,Cylinder 150x300,C160x6_30,446.91,41.44,0,160,160,6,80,300,0,0,2154.5
"Effect of steel tube thickness on the behaviour of CFST columns: Experimental tests and design assessment, C. Ibanez; D. Hernandez-Figueirido; A. Piquer, Unknown, 2021",90.85,Cylinder 150x300,C160x3_90,336.28,90.85,0,159,159,3,79.5,300,0,0,2021.7
"Effect of steel tube thickness on the behaviour of CFST columns: Experimental tests and design assessment, C. Ibanez; D. Hernandez-Figueirido; A. Piquer, Unknown, 2021",94.68,Cylinder 150x300,C160x6_90,446.91,94.68,0,160,160,6,80,300,0,0,2933.2
"Comparative study on structural behaviour of circular and square section-Concrete Filled Steel Tube (CFST) and Reinforced Cement Concrete (RCC) stub column, Gosala Sai Ram Reddy; Madhusudhan Bolla; M. Longshithung Patton; Dibyendu Adak, Structures, 2021",21.18,cube,CC20,271.25,16.239,0,112,112,3,56,342,0,0,653.1
"Comparative study on structural behaviour of circular and square section-Concrete Filled Steel Tube (CFST) and Reinforced Cement Concrete (RCC) stub column, Gosala Sai Ram Reddy; Madhusudhan Bolla; M. Longshithung Patton; Dibyendu Adak, Structures, 2021",24.8,cube,CC25,271.25,19.355,0,112,112,3,56,342,0,0,750.5
"Comparative study on structural behaviour of circular and square section-Concrete Filled Steel Tube (CFST) and Reinforced Cement Concrete (RCC) stub column, Gosala Sai Ram Reddy; Madhusudhan Bolla; M. Longshithung Patton; Dibyendu Adak, Structures, 2021",36.51,cube,CC30,271.25,29.72,0,112,112,3,56,342,0,0,711.9
"Effect of different types of aggregates on the performance of concrete-filled steel tubular stub columns, Xin Yu; Zhong Tao; Tian-Yi Song, Unknown, 2015",36.5,Cylinder 100x200,C1,320.9,34.88,0,177.4,177.4,2.95,88.7,540,0,0,1502
"Effect of different types of aggregates on the performance of concrete-filled steel tubular stub columns, Xin Yu; Zhong Tao; Tian-Yi Song, Unknown, 2015",33.5,Cylinder 100x200,C2,320.9,32.013,0,177.8,177.8,2.9,88.9,540,0,0,1342
"Effect of different types of aggregates on the performance of concrete-filled steel tubular stub columns, Xin Yu; Zhong Tao; Tian-Yi Song, Unknown, 2015",35.3,Cylinder 100x200,C3,320.9,33.733,0,175.9,175.9,2.93,87.95,540,0,0,1526
"Effect of different types of aggregates on the performance of concrete-filled steel tubular stub columns, Xin Yu; Zhong Tao; Tian-Yi Song, Unknown, 2015",45.6,Cylinder 100x200,C4,320.9,43.576,0,177.3,177.3,2.93,88.65,540,0,0,1784
"Effect of different types of aggregates on the performance of concrete-filled steel tubular stub columns, Xin Yu; Zhong Tao; Tian-Yi Song, Unknown, 2015",42,Cylinder 100x200,C5a,320.9,40.135,0,177.5,177.5,2.93,88.75,540,0,0,1756
"Effect of different types of aggregates on the performance of concrete-filled steel tubular stub columns, Xin Yu; Zhong Tao; Tian-Yi Song, Unknown, 2015",44.5,Cylinder 100x200,C5b,320.9,42.524,0,177.4,177.4,2.9,88.7,540,0,0,1859
"Experimental behaviour of recycled aggregate concrete filled steel tubular columns, You-Fu Yang; Lin-Hai Han, Journal of Constructional Steel Research, 2006",50.8,Cube 150,CA0,343.1,42.81,0,165,165,2.57,82.5,1650,0,0,1217
"Experimental behaviour of recycled aggregate concrete filled steel tubular columns, You-Fu Yang; Lin-Hai Han, Journal of Constructional Steel Research, 2006",46.7,Cube 150,CA1-1,343.1,39.014,25,165,165,2.57,82.5,1650,0,0,1158
"Experimental behaviour of recycled aggregate concrete filled steel tubular columns, You-Fu Yang; Lin-Hai Han, Journal of Constructional Steel Research, 2006",46.7,Cube 150,CA1-2,343.1,39.014,25,165,165,2.57,82.5,1650,0,0,1158
"Experimental behaviour of recycled aggregate concrete filled steel tubular columns, You-Fu Yang; Lin-Hai Han, Journal of Constructional Steel Research, 2006",44.1,Cube 150,CA2-1,343.1,36.622,50,165,165,2.57,82.5,1650,0,0,1090
"Experimental behaviour of recycled aggregate concrete filled steel tubular columns, You-Fu Yang; Lin-Hai Han, Journal of Constructional Steel Research, 2006",44.1,Cube 150,CA2-2,343.1,36.622,50,165,165,2.57,82.5,1650,0,0,1123
"Experimental behaviour of recycled aggregate concrete filled steel tubular columns, You-Fu Yang; Lin-Hai Han, Journal of Constructional Steel Research, 2006",50.8,Cube 150,CB0,343.1,42.81,0,165,165,2.57,82.5,1650,20,20,877
"Experimental behaviour of recycled aggregate concrete filled steel tubular columns, You-Fu Yang; Lin-Hai Han, Journal of Constructional Steel Research, 2006",46.7,Cube 150,CB1-1,343.1,39.014,25,165,165,2.57,82.5,1650,20,20,817
"Experimental behaviour of recycled aggregate concrete filled steel tubular columns, You-Fu Yang; Lin-Hai Han, Journal of Constructional Steel Research, 2006",46.7,Cube 150,CB1-2,343.1,39.014,25,165,165,2.57,82.5,1650,20,20,855
"Experimental behaviour of recycled aggregate concrete filled steel tubular columns, You-Fu Yang; Lin-Hai Han, Journal of Constructional Steel Research, 2006",44.1,Cube 150,CB2-1,343.1,36.622,50,165,165,2.57,82.5,1650,20,20,795
"Experimental behaviour of recycled aggregate concrete filled steel tubular columns, You-Fu Yang; Lin-Hai Han, Journal of Constructional Steel Research, 2006",44.1,Cube 150,CB2-2,343.1,36.622,50,165,165,2.57,82.5,1650,20,20,805
"Experimental behaviour of recycled aggregate concrete filled steel tubular columns, You-Fu Yang; Lin-Hai Han, Journal of Constructional Steel Research, 2006",50.8,Cube 150,CC0,343.1,42.81,0,165,165,2.57,82.5,1650,40,40,615
"Experimental behaviour of recycled aggregate concrete filled steel tubular columns, You-Fu Yang; Lin-Hai Han, Journal of Constructional Steel Research, 2006",46.7,Cube 150,CC1-1,343.1,39.014,25,165,165,2.57,82.5,1650,40,40,602
"Experimental behaviour of recycled aggregate concrete filled steel tubular columns, You-Fu Yang; Lin-Hai Han, Journal of Constructional Steel Research, 2006",46.7,Cube 150,CC1-2,343.1,39.014,25,165,165,2.57,82.5,1650,40,40,607
"Experimental behaviour of recycled aggregate concrete filled steel tubular columns, You-Fu Yang; Lin-Hai Han, Journal of Constructional Steel Research, 2006",44.1,Cube 150,CC2-1,343.1,36.622,50,165,165,2.57,82.5,1650,40,40,600
"Experimental behaviour of recycled aggregate concrete filled steel tubular columns, You-Fu Yang; Lin-Hai Han, Journal of Constructional Steel Research, 2006",44.1,Cube 150,CC2-2,343.1,36.622,50,165,165,2.57,82.5,1650,40,40,602
"薄壁钢管混凝土柱轴心受压承载性能研究, 占美森, Unknown, 2007",9.55,cube,Z01,376.6,6.662,0,114,114,1.42,57,500,0,0,376
"薄壁钢管混凝土柱轴心受压承载性能研究, 占美森, Unknown, 2007",9.55,cube,Z02,387.2,6.662,0,114,114,1.94,57,500,0,0,453
"薄壁钢管混凝土柱轴心受压承载性能研究, 占美森, Unknown, 2007",9.55,cube,Z03,331.8,6.662,0,114,114,2.78,57,500,0,0,514
"薄壁钢管混凝土柱轴心受压承载性能研究, 占美森, Unknown, 2007",9.55,cube,Z04,376.6,6.662,0,114,114,1.42,57,800,0,0,359
"薄壁钢管混凝土柱轴心受压承载性能研究, 占美森, Unknown, 2007",9.55,cube,Z05,376.6,6.662,0,114,114,1.42,57,1000,0,0,353
"薄壁钢管混凝土柱轴心受压承载性能研究, 占美森, Unknown, 2007",9.55,cube,Z08,376.6,6.662,0,114,114,1.42,57,1000,0,0,362
"钢管混凝土短斜柱力学性能研究, 郭俊峰, 沈阳建筑大学硕士学位论文, 2011",74.4,cube,ic1-1,380.6,65.164,0,200,200,3.72,100,600,0,0,3458
"钢管混凝土短斜柱力学性能研究, 郭俊峰, 沈阳建筑大学硕士学位论文, 2011",74.4,cube,ic1-2,380.6,65.164,0,200,200,3.72,100,600,0,0,3474
"钢管混凝土短斜柱力学性能研究, 郭俊峰, 沈阳建筑大学硕士学位论文, 2011",74.4,cube,ic2-1,380.6,65.164,0,200,200,3.72,100,600,0,0,3439
"钢管混凝土短斜柱力学性能研究, 郭俊峰, 沈阳建筑大学硕士学位论文, 2011",74.4,cube,ic2-2,380.6,65.164,0,200,200,3.72,100,600,0,0,3227
"Behaviour of steel tubular stub and slender columns filled with concrete using recycled aggregates, E K Mohanraj; S Kandasamy; R Malathy, Journal of the South African Institution of Civil Engineering, 2011",25.03,Cube 150x150x150mm,C2-PC,260,19.554,0,76,76,3,38,900,0,0,264.4
"Behaviour of steel tubular stub and slender columns filled with concrete using recycled aggregates, E K Mohanraj; S Kandasamy; R Malathy, Journal of the South African Institution of Civil Engineering, 2011",28.14,Cube 150x150x150mm,C3-RAC,260,22.27,25,76,76,3,38,900,0,0,265.5
"Behaviour of steel tubular stub and slender columns filled with concrete using recycled aggregates, E K Mohanraj; S Kandasamy; R Malathy, Journal of the South African Institution of Civil Engineering, 2011",25.03,Cube 150x150x150mm,C5-PC,260,19.554,0,89,89,4.8,44.5,350,0,0,599.2
"Behaviour of steel tubular stub and slender columns filled with concrete using recycled aggregates, E K Mohanraj; S Kandasamy; R Malathy, Journal of the South African Institution of Civil Engineering, 2011",28.14,Cube 150x150x150mm,C6-RAC,260,22.27,25,89,89,4.8,44.5,350,0,0,625.8
"钢管砂轻混凝土轴压短柱力学性能研究, 张向冈; 邓大鹏; 杨健辉; 王俊波, Chinese Journal of Applied Mechanics, 2019",24.7,prism,C-0,337,24.7,0,159,159,3.5,79.5,480,0,0,1144
"钢管砂轻混凝土轴压短柱力学性能研究, 张向冈; 邓大鹏; 杨健辉; 王俊波, Chinese Journal of Applied Mechanics, 2019",35.9,prism,C-1,337,35.9,50,159,159,3.5,79.5,480,0,0,1164
"钢管砂轻混凝土轴压短柱力学性能研究, 张向冈; 邓大鹏; 杨健辉; 王俊波, Chinese Journal of Applied Mechanics, 2019",42.4,prism,C-2,337,42.4,100,159,159,3.5,79.5,480,0,0,1078
"Ultra-high Strength Concrete on Eccentrically Loaded Slender Circular Concrete-filled Dual Steel Columns, C. Ibanez; Manuel L. Romero; A. Espinos; J.M. Portoles; V. Albero, Structures, 2017",45,cylinder,NR13,318,45,0,200,200,3,100,3315,50,50,763
"Ultra-high Strength Concrete on Eccentrically Loaded Slender Circular Concrete-filled Dual Steel Columns, C. Ibanez; Manuel L. Romero; A. Espinos; J.M. Portoles; V. Albero, Structures, 2017",40,cylinder,NR14,318,40,0,200,200,3,100,3315,50,50,819
"Ultra-high Strength Concrete on Eccentrically Loaded Slender Circular Concrete-filled Dual Steel Columns, C. Ibanez; Manuel L. Romero; A. Espinos; J.M. Portoles; V. Albero, Structures, 2017",55,cylinder,NR15,318,55,0,200,200,3,100,3315,50,50,886
"Ultra-high Strength Concrete on Eccentrically Loaded Slender Circular Concrete-filled Dual Steel Columns, C. Ibanez; Manuel L. Romero; A. Espinos; J.M. Portoles; V. Albero, Structures, 2017",43,cylinder,NR16,401,43,0,193.7,193.7,6,96.85,3315,50,50,933
"Ultra-high Strength Concrete on Eccentrically Loaded Slender Circular Concrete-filled Dual Steel Columns, C. Ibanez; Manuel L. Romero; A. Espinos; J.M. Portoles; V. Albero, Structures, 2017",42,cylinder,NR17,401,42,0,193.7,193.7,6,96.85,3315,50,50,1000
"Ultra-high Strength Concrete on Eccentrically Loaded Slender Circular Concrete-filled Dual Steel Columns, C. Ibanez; Manuel L. Romero; A. Espinos; J.M. Portoles; V. Albero, Structures, 2017",43,cylinder,NR18,401,43,0,193.7,193.7,6,96.85,3315,50,50,1037
"Ultra-high Strength Concrete on Eccentrically Loaded Slender Circular Concrete-filled Dual Steel Columns, C. Ibanez; Manuel L. Romero; A. Espinos; J.M. Portoles; V. Albero, Structures, 2017",137,cylinder,NR19,400,137,0,200,200,3,100,3315,50,50,1277
"Ultra-high Strength Concrete on Eccentrically Loaded Slender Circular Concrete-filled Dual Steel Columns, C. Ibanez; Manuel L. Romero; A. Espinos; J.M. Portoles; V. Albero, Structures, 2017",143,cylinder,NR20,395,143,0,200,200,3,100,3315,50,50,1311
"Ultra-high Strength Concrete on Eccentrically Loaded Slender Circular Concrete-filled Dual Steel Columns, C. Ibanez; Manuel L. Romero; A. Espinos; J.M. Portoles; V. Albero, Structures, 2017",143,cylinder,NR21,400,143,0,200,200,3,100,3315,50,50,1319
"Ultra-high Strength Concrete on Eccentrically Loaded Slender Circular Concrete-filled Dual Steel Columns, C. Ibanez; Manuel L. Romero; A. Espinos; J.M. Portoles; V. Albero, Structures, 2017",140,cylinder,NR22,390,140,0,193.7,193.7,6,96.85,3315,50,50,1345
"Ultra-high Strength Concrete on Eccentrically Loaded Slender Circular Concrete-filled Dual Steel Columns, C. Ibanez; Manuel L. Romero; A. Espinos; J.M. Portoles; V. Albero, Structures, 2017",148,cylinder,NR23,390,148,0,193.7,193.7,6,96.85,3315,50,50,1414
"Ultra-high Strength Concrete on Eccentrically Loaded Slender Circular Concrete-filled Dual Steel Columns, C. Ibanez; Manuel L. Romero; A. Espinos; J.M. Portoles; V. Albero, Structures, 2017",149,cylinder,NR24,390,149,0,193.7,193.7,6,96.85,3315,50,50,1419
"Ultra-high Strength Concrete on Eccentrically Loaded Slender Circular Concrete-filled Dual Steel Columns, C. Ibanez; Manuel L. Romero; A. Espinos; J.M. Portoles; V. Albero, Structures, 2017",41,cylinder,CFST3,441,41,0,193.7,193.7,8,96.85,3315,50,50,1053
"Ultra-high Strength Concrete on Eccentrically Loaded Slender Circular Concrete-filled Dual Steel Columns, C. Ibanez; Manuel L. Romero; A. Espinos; J.M. Portoles; V. Albero, Structures, 2017",149,cylinder,CFST4,433,149,0,193.7,193.7,8,96.85,3315,50,50,1473
"Mechanical performance of eccentrically loaded pre-stressing concrete filled circular steel tube columns by means of expansive cement, Xu Chang; Cheng-Kui Huang; Ya-Juan Chen, Engineering Structures, 2009",51.07,cube,PT1-1-1,343,43.061,0,165.2,165.2,3.6,82.6,600,13.4,13.4,1674.5
"Mechanical performance of eccentrically loaded pre-stressing concrete filled circular steel tube columns by means of expansive cement, Xu Chang; Cheng-Kui Huang; Ya-Juan Chen, Engineering Structures, 2009",51.07,cube,PT1-1-2,343,43.061,0,165.2,165.2,3.6,82.6,600,55.6,55.6,913.4
"Mechanical performance of eccentrically loaded pre-stressing concrete filled circular steel tube columns by means of expansive cement, Xu Chang; Cheng-Kui Huang; Ya-Juan Chen, Engineering Structures, 2009",51.07,cube,PT1-2-1,343,43.061,0,165.2,165.2,3.6,82.6,1200,13.4,13.4,1540.7
"Mechanical performance of eccentrically loaded pre-stressing concrete filled circular steel tube columns by means of expansive cement, Xu Chang; Cheng-Kui Huang; Ya-Juan Chen, Engineering Structures, 2009",51.07,cube,PT1-2-2,343,43.061,0,165.2,165.2,3.6,82.6,1200,55.6,55.6,792.1
"Mechanical performance of eccentrically loaded pre-stressing concrete filled circular steel tube columns by means of expansive cement, Xu Chang; Cheng-Kui Huang; Ya-Juan Chen, Engineering Structures, 2009",51.07,cube,PB1-1-1,377,43.061,0,164.5,164.5,3.25,82.25,600,13.75,13.75,1659.6
"Mechanical performance of eccentrically loaded pre-stressing concrete filled circular steel tube columns by means of expansive cement, Xu Chang; Cheng-Kui Huang; Ya-Juan Chen, Engineering Structures, 2009",51.07,cube,PB1-2-1,377,43.061,0,164.5,164.5,3.25,82.25,1200,13.75,13.75,1461.7
"Mechanical performance of eccentrically loaded pre-stressing concrete filled circular steel tube columns by means of expansive cement, Xu Chang; Cheng-Kui Huang; Ya-Juan Chen, Engineering Structures, 2009",51.07,cube,PT1-3-1,343,43.061,0,165.2,165.2,3.6,82.6,1800,13.4,13.4,1429.3
"Mechanical performance of eccentrically loaded pre-stressing concrete filled circular steel tube columns by means of expansive cement, Xu Chang; Cheng-Kui Huang; Ya-Juan Chen, Engineering Structures, 2009",44.65,cube,PT2-1-1,343,37.127,0,165.2,165.2,3.6,82.6,600,13.4,13.4,1442.4
"Mechanical performance of eccentrically loaded pre-stressing concrete filled circular steel tube columns by means of expansive cement, Xu Chang; Cheng-Kui Huang; Ya-Juan Chen, Engineering Structures, 2009",44.65,cube,PT2-1-2,343,37.127,0,165.2,165.2,3.6,82.6,600,55.6,55.6,853.4
"Mechanical performance of eccentrically loaded pre-stressing concrete filled circular steel tube columns by means of expansive cement, Xu Chang; Cheng-Kui Huang; Ya-Juan Chen, Engineering Structures, 2009",54.15,cube,PT3-1-1,343,45.934,0,165.2,165.2,3.6,82.6,625,13.4,13.4,1573.1
"Mechanical performance of eccentrically loaded pre-stressing concrete filled circular steel tube columns by means of expansive cement, Xu Chang; Cheng-Kui Huang; Ya-Juan Chen, Engineering Structures, 2009",54.15,cube,PT3-1-2,343,45.934,0,165.2,165.2,3.6,82.6,600,55.6,55.6,899.8
"Mechanical performance of eccentrically loaded pre-stressing concrete filled circular steel tube columns by means of expansive cement, Xu Chang; Cheng-Kui Huang; Ya-Juan Chen, Engineering Structures, 2009",44.88,cube,T0-1,343,37.338,0,165.2,165.2,3.6,82.6,600,13.4,13.4,1371.2
"Mechanical performance of eccentrically loaded pre-stressing concrete filled circular steel tube columns by means of expansive cement, Xu Chang; Cheng-Kui Huang; Ya-Juan Chen, Engineering Structures, 2009",44.88,cube,T0-2,343,37.338,0,165.2,165.2,3.6,82.6,600,55.6,55.6,777.7
"圆钢管混凝土短柱受压力学性能的试验研究, 刘文连; 刘铮; 刘鹏程, 工业建筑, 2008",50,Cube 150,A1,235,42.067,0,159,159,6,79.5,730,0,0,2473
"圆钢管混凝土短柱受压力学性能的试验研究, 刘文连; 刘铮; 刘鹏程, 工业建筑, 2008",50,Cube 150,A2,235,42.067,0,159,159,6,79.5,730,50,50,952
"圆钢管混凝土短柱受压力学性能的试验研究, 刘文连; 刘铮; 刘鹏程, 工业建筑, 2008",50,Cube 150,A3,235,42.067,0,159,159,6,79.5,730,100,100,621
"圆钢管混凝土短柱受压力学性能的试验研究, 刘文连; 刘铮; 刘鹏程, 工业建筑, 2008",30,Cube 150,B1,235,23.909,0,159,159,6,79.5,630,0,0,2108
"圆钢管混凝土短柱受压力学性能的试验研究, 刘文连; 刘铮; 刘鹏程, 工业建筑, 2008",30,Cube 150,B2,235,23.909,0,159,159,6,79.5,630,50,50,975
"圆钢管混凝土短柱受压力学性能的试验研究, 刘文连; 刘铮; 刘鹏程, 工业建筑, 2008",30,Cube 150,B3,235,23.909,0,159,159,6,79.5,630,100,100,543
"圆钢管混凝土短柱受压力学性能的试验研究, 刘文连; 刘铮; 刘鹏程, 工业建筑, 2008",50,Cube 150,C1,235,42.067,0,159,159,6,79.5,630,0,0,2373
"圆钢管混凝土短柱受压力学性能的试验研究, 刘文连; 刘铮; 刘鹏程, 工业建筑, 2008",50,Cube 150,C2,235,42.067,0,159,159,6,79.5,630,50,50,1155
"圆钢管混凝土短柱受压力学性能的试验研究, 刘文连; 刘铮; 刘鹏程, 工业建筑, 2008",50,Cube 150,C3,235,42.067,0,159,159,6,79.5,630,100,100,609
"EXPERIMENTAL STUDY OF STRESS-STAIN RELATION OF ECCENTRICALLY-LOADED CONCRETE-FILLED STEEL TUBULAR COLUMNS, CHEN Bao-chun; WANG Lai-yong; OU Zhi-jing; HAN Lin-hai, Engineering Mechanics, 2003",58,cube,A1,0,49.546,0,219,219,6,109.5,1000,0,0,2989
"EXPERIMENTAL STUDY OF STRESS-STAIN RELATION OF ECCENTRICALLY-LOADED CONCRETE-FILLED STEEL TUBULAR COLUMNS, CHEN Bao-chun; WANG Lai-yong; OU Zhi-jing; HAN Lin-hai, Engineering Mechanics, 2003",56.1,cube,A2,0,47.76,0,219,219,6,109.5,1000,25,25,2450
"EXPERIMENTAL STUDY OF STRESS-STAIN RELATION OF ECCENTRICALLY-LOADED CONCRETE-FILLED STEEL TUBULAR COLUMNS, CHEN Bao-chun; WANG Lai-yong; OU Zhi-jing; HAN Lin-hai, Engineering Mechanics, 2003",59.4,cube,A3,0,50.865,0,219,219,6,109.5,1000,50,50,1862
"EXPERIMENTAL STUDY OF STRESS-STAIN RELATION OF ECCENTRICALLY-LOADED CONCRETE-FILLED STEEL TUBULAR COLUMNS, CHEN Bao-chun; WANG Lai-yong; OU Zhi-jing; HAN Lin-hai, Engineering Mechanics, 2003",58,cube,A4,0,49.546,0,219,219,6,109.5,1000,75,75,1332.8
"EXPERIMENTAL STUDY OF STRESS-STAIN RELATION OF ECCENTRICALLY-LOADED CONCRETE-FILLED STEEL TUBULAR COLUMNS, CHEN Bao-chun; WANG Lai-yong; OU Zhi-jing; HAN Lin-hai, Engineering Mechanics, 2003",54.1,cube,A5,0,45.887,0,219,219,6,109.5,1000,100,100,960.4
"EXPERIMENTAL STUDY OF STRESS-STAIN RELATION OF ECCENTRICALLY-LOADED CONCRETE-FILLED STEEL TUBULAR COLUMNS, CHEN Bao-chun; WANG Lai-yong; OU Zhi-jing; HAN Lin-hai, Engineering Mechanics, 2003",54.1,cube,A6,0,45.887,0,219,219,6,109.5,1000,125,125,770.3
"EXPERIMENTAL STUDY OF STRESS-STAIN RELATION OF ECCENTRICALLY-LOADED CONCRETE-FILLED STEEL TUBULAR COLUMNS, CHEN Bao-chun; WANG Lai-yong; OU Zhi-jing; HAN Lin-hai, Engineering Mechanics, 2003",47.6,cube,B1,0,39.845,0,219,219,4,109.5,1000,0,0,1930.6
