Repository: Serali-Nerri/xgboost

# CFST柱极限承载力预测 - XGBoost ML管道

## 项目概述

本项目是一个完整的机器学习管道，用于预测混凝土填充钢管（CFST）柱的极限承载力。采用XGBoost算法，提供从数据加载、预处理、模型训练、评估到预测的全流程解决方案。

### 核心特性

- **模块化设计**：清晰的模块分离，便于维护和扩展
- **特征工程支持**：处理无量纲参数，剔除几何参数实现多截面统一预测
- **自动化超参数优化**：集成Optuna框架进行超参数搜索，支持持久化存储和断点续训
- **智能参数加载**：自动加载最优参数，无需手动配置
- **特征选择**：迭代剔除法自动寻找最优特征子集
- **多维度评估**：集成R²、RMSE、MAE、MAPE、COV等工程指标
- **可视化分析**：提供预测散点图、特征重要性图和学习曲线
- **COV稳定性指标**：特别添加变异系数评估模型预测稳定性

---

## 环境要求

### 系统要求
- Python 3.8+
- 8GB+ RAM（推荐16GB）
- 5GB+ 可用磁盘空间

### Python依赖
- pandas &gt;= 1.5.0
- numpy &gt;= 1.23.0
- xgboost &gt;= 1.7.0
- scikit-learn &gt;= 1.2.0
- matplotlib &gt;= 3.6.0
- seaborn &gt;= 0.12.0
- optuna &gt;= 3.0.0
- joblib &gt;= 1.2.0

---

File: data/raw/all_dedup.csv (part 22 of 46)
Ref.No.,fc (MPa),type (规格备注),试件标号,fy (MPa),fcy150,R再生骨料取代率(%),b (mm),h (mm),t (mm),r0 (mm),L (mm),e1 (mm),e2 (mm),Nexp (kN)
"EXPERIMENTAL STUDY OF STRESS-STAIN RELATION OF ECCENTRICALLY-LOADED CONCRETE-FILLED STEEL TUBULAR COLUMNS, CHEN Bao-chun; WANG Lai-yong; OU Zhi-jing; HAN Lin-hai, Engineering Mechanics, 2003",48.3,cube,B2,0,40.492,0,219,219,4,109.5,1000,25,25,1646.4
"EXPERIMENTAL STUDY OF STRESS-STAIN RELATION OF ECCENTRICALLY-LOADED CONCRETE-FILLED STEEL TUBULAR COLUMNS, CHEN Bao-chun; WANG Lai-yong; OU Zhi-jing; HAN Lin-hai, Engineering Mechanics, 2003",49.3,cube,B3,0,41.418,0,219,219,4,109.5,1000,50,50,1235.8
"EXPERIMENTAL STUDY OF STRESS-STAIN RELATION OF ECCENTRICALLY-LOADED CONCRETE-FILLED STEEL TUBULAR COLUMNS, CHEN Bao-chun; WANG Lai-yong; OU Zhi-jing; HAN Lin-hai, Engineering Mechanics, 2003",49.3,cube,B4,0,41.418,0,219,219,4,109.5,1000,75,75,986.9
"EXPERIMENTAL STUDY OF STRESS-STAIN RELATION OF ECCENTRICALLY-LOADED CONCRETE-FILLED STEEL TUBULAR COLUMNS, CHEN Bao-chun; WANG Lai-yong; OU Zhi-jing; HAN Lin-hai, Engineering Mechanics, 2003",48.3,cube,B5,0,40.492,0,219,219,4,109.5,1000,100,100,669.3
"EXPERIMENTAL STUDY OF STRESS-STAIN RELATION OF ECCENTRICALLY-LOADED CONCRETE-FILLED STEEL TUBULAR COLUMNS, CHEN Bao-chun; WANG Lai-yong; OU Zhi-jing; HAN Lin-hai, Engineering Mechanics, 2003",48.3,cube,B6,0,40.492,0,219,219,4,109.5,1000,125,125,579.2
"EXPERIMENTAL STUDY OF STRESS-STAIN RELATION OF ECCENTRICALLY-LOADED CONCRETE-FILLED STEEL TUBULAR COLUMNS, CHEN Bao-chun; WANG Lai-yong; OU Zhi-jing; HAN Lin-hai, Engineering Mechanics, 2003",52.3,cube,C1,0,44.207,0,219,219,4,109.5,1000,0,0,1979.6
"EXPERIMENTAL STUDY OF STRESS-STAIN RELATION OF ECCENTRICALLY-LOADED CONCRETE-FILLED STEEL TUBULAR COLUMNS, CHEN Bao-chun; WANG Lai-yong; OU Zhi-jing; HAN Lin-hai, Engineering Mechanics, 2003",54.2,cube,C2,0,45.98,0,219,219,4,109.5,1000,25,25,1695.4
"EXPERIMENTAL STUDY OF STRESS-STAIN RELATION OF ECCENTRICALLY-LOADED CONCRETE-FILLED STEEL TUBULAR COLUMNS, CHEN Bao-chun; WANG Lai-yong; OU Zhi-jing; HAN Lin-hai, Engineering Mechanics, 2003",54.2,cube,C3,0,45.98,0,219,219,4,109.5,1000,50,50,1521
"EXPERIMENTAL STUDY OF STRESS-STAIN RELATION OF ECCENTRICALLY-LOADED CONCRETE-FILLED STEEL TUBULAR COLUMNS, CHEN Bao-chun; WANG Lai-yong; OU Zhi-jing; HAN Lin-hai, Engineering Mechanics, 2003",52,cube,C4,0,43.927,0,219,219,4,109.5,1000,75,75,1017.2
"EXPERIMENTAL STUDY OF STRESS-STAIN RELATION OF ECCENTRICALLY-LOADED CONCRETE-FILLED STEEL TUBULAR COLUMNS, CHEN Bao-chun; WANG Lai-yong; OU Zhi-jing; HAN Lin-hai, Engineering Mechanics, 2003",54.1,cube,C5,0,45.887,0,219,219,4,109.5,1000,100,100,825.2
"钢管混凝土构件受力性能试验与有限元研究, 赵晓亮, Unknown, 2013",58.8,Cube 150,A1,325,50.299,0,273,273,6,136.5,1200,0,0,5020
"钢管混凝土构件受力性能试验与有限元研究, 赵晓亮, Unknown, 2013",58.8,Cube 150,A2,325,50.299,0,273,273,6,136.5,1200,40,40,2614
"钢管混凝土构件受力性能试验与有限元研究, 赵晓亮, Unknown, 2013",58.8,Cube 150,A3,325,50.299,0,273,273,6,136.5,1200,80,80,2296
"钢管混凝土构件受力性能试验与有限元研究, 赵晓亮, Unknown, 2013",58.8,Cube 150,B1,325,50.299,0,273,273,6,136.5,850,0,0,5110
"钢管混凝土构件受力性能试验与有限元研究, 赵晓亮, Unknown, 2013",58.8,Cube 150,B2,325,50.299,0,273,273,6,136.5,850,40,40,2980
"钢管混凝土构件受力性能试验与有限元研究, 赵晓亮, Unknown, 2013",58.8,Cube 150,B3,325,50.299,0,273,273,6,136.5,850,80,80,2492
"钢管混凝土构件受力性能试验与有限元研究, 赵晓亮, Unknown, 2013",36.8,Cube 150,C1,325,29.982,0,273,273,6,136.5,850,0,0,4589
"钢管混凝土构件受力性能试验与有限元研究, 赵晓亮, Unknown, 2013",36.8,Cube 150,C2,325,29.982,0,273,273,6,136.5,850,40,40,2504
"钢管混凝土构件受力性能试验与有限元研究, 赵晓亮, Unknown, 2013",36.8,Cube 150,C3,325,29.982,0,273,273,6,136.5,850,80,80,2161
"初应力对钢管混凝土偏压构件承载力影响的实验研究, 张晓庆; 钟善桐; 闫善章; 林伟; 曹海龙, Unknown, 0",42.2,cube,A120,325,34.883,0,133,133,4.5,66.5,1670,50,50,438
"初应力对钢管混凝土偏压构件承载力影响的实验研究, 张晓庆; 钟善桐; 闫善章; 林伟; 曹海龙, Unknown, 0",42.2,cube,A122,325,34.883,0,133,133,4.5,66.5,670,60,60,430
"初应力对钢管混凝土偏压构件承载力影响的实验研究, 张晓庆; 钟善桐; 闫善章; 林伟; 曹海龙, Unknown, 0",42.2,cube,A124,325,34.883,0,133,133,4.5,66.5,1670,60,60,416
"初应力对钢管混凝土偏压构件承载力影响的实验研究, 张晓庆; 钟善桐; 闫善章; 林伟; 曹海龙, Unknown, 0",42.2,cube,A126,325,34.883,0,133,133,4.5,66.5,1670,60,60,412
"初应力对钢管混凝土偏压构件承载力影响的实验研究, 张晓庆; 钟善桐; 闫善章; 林伟; 曹海龙, Unknown, 0",42.2,cube,B122,325,34.883,0,133,133,4.5,66.5,1670,60,60,347
"初应力对钢管混凝土偏压构件承载力影响的实验研究, 张晓庆; 钟善桐; 闫善章; 林伟; 曹海龙, Unknown, 0",42.2,cube,B124,325,34.883,0,133,133,4.5,66.5,1670,60,60,335
"初应力对钢管混凝土偏压构件承载力影响的实验研究, 张晓庆; 钟善桐; 闫善章; 林伟; 曹海龙, Unknown, 0",42.2,cube,A200,325,34.883,0,133,133,4.5,66.5,2730,60,60,306
"初应力对钢管混凝土偏压构件承载力影响的实验研究, 张晓庆; 钟善桐; 闫善章; 林伟; 曹海龙, Unknown, 0",42.2,cube,A202,325,34.883,0,133,133,4.5,66.5,2730,60,60,293
"初应力对钢管混凝土偏压构件承载力影响的实验研究, 张晓庆; 钟善桐; 闫善章; 林伟; 曹海龙, Unknown, 0",42.2,cube,A204,325,34.883,0,133,133,4.5,66.5,2730,60,60,282
"初应力对钢管混凝土偏压构件承载力影响的实验研究, 张晓庆; 钟善桐; 闫善章; 林伟; 曹海龙, Unknown, 0",42.2,cube,A206,325,34.883,0,133,133,4.5,66.5,2730,60,60,268
"Behaviour of steel tubular members infilled with ultra high strength concrete, Ming-Xiang Xiong; De-Xin Xiong; J.Y. Richard Liew, Journal of Constructional Steel Research, 2017",186,Cylinder 100x200,CS-1,374,177.742,0,219.1,219.1,16,109.55,4195,0,0,6402
"Behaviour of steel tubular members infilled with ultra high strength concrete, Ming-Xiang Xiong; De-Xin Xiong; J.Y. Richard Liew, Journal of Constructional Steel Research, 2017",181,Cylinder 100x200,CS-2,374,172.964,0,219.1,219.1,16,109.55,3640,20,20,4340
"Behaviour of steel tubular members infilled with ultra high strength concrete, Ming-Xiang Xiong; De-Xin Xiong; J.Y. Richard Liew, Journal of Constructional Steel Research, 2017",176,Cylinder 100x200,CS-3,374,168.186,0,219.1,219.1,16,109.55,3640,50,50,3293
"Behaviour of steel tubular members infilled with ultra high strength concrete, Ming-Xiang Xiong; De-Xin Xiong; J.Y. Richard Liew, Journal of Constructional Steel Research, 2017",180,Cylinder 100x200,CS-4,412,172.009,0,273,273,10,136.5,4195,0,0,8648
"Behaviour of steel tubular members infilled with ultra high strength concrete, Ming-Xiang Xiong; De-Xin Xiong; J.Y. Richard Liew, Journal of Constructional Steel Research, 2017",184,Cylinder 100x200,CS-5,412,175.831,0,273,273,10,136.5,4450,50,50,5079
"Behaviour of steel tubular members infilled with ultra high strength concrete, Ming-Xiang Xiong; De-Xin Xiong; J.Y. Richard Liew, Journal of Constructional Steel Research, 2017",180,Cylinder 100x200,CS-6,401,172.009,0,273,273,16,136.5,4450,50,50,5288
"Behaviour of steel tubular members infilled with ultra high strength concrete, Ming-Xiang Xiong; De-Xin Xiong; J.Y. Richard Liew, Journal of Constructional Steel Research, 2017",162,Cylinder 100x200,CD-1,374,154.808,0,219.1,219.1,16,109.55,4195,0,0,6521
"Behaviour of steel tubular members infilled with ultra high strength concrete, Ming-Xiang Xiong; De-Xin Xiong; J.Y. Richard Liew, Journal of Constructional Steel Research, 2017",174,Cylinder 100x200,CD-2,374,166.275,0,219.1,219.1,16,109.55,3640,20,20,4657
"Behaviour of steel tubular members infilled with ultra high strength concrete, Ming-Xiang Xiong; De-Xin Xiong; J.Y. Richard Liew, Journal of Constructional Steel Research, 2017",182,Cylinder 100x200,CDH-1,374,173.92,0,219.1,219.1,16,109.55,3640,20,20,4207
"Effects of Core Concrete Initial Imperfection on Performance of Eccentrically Loaded CFST Columns, Lin-Hai Han; Yong Ye; Fei-Yu Liao, Journal of Structural Engineering, 2016",64.1,cube,n-1,360.3,55.313,0,180,180,3.8,90,630,27,27,1559
"Effects of Core Concrete Initial Imperfection on Performance of Eccentrically Loaded CFST Columns, Lin-Hai Han; Yong Ye; Fei-Yu Liao, Journal of Structural Engineering, 2016",64.1,cube,n-2,360.3,55.313,0,180,180,3.8,90,630,27,27,1544
"Effects of Core Concrete Initial Imperfection on Performance of Eccentrically Loaded CFST Columns, Lin-Hai Han; Yong Ye; Fei-Yu Liao, Journal of Structural Engineering, 2016",64.1,cube,c1.1-1,360.3,55.313,0,180,180,3.8,90,630,27,27,1143
"Effects of Core Concrete Initial Imperfection on Performance of Eccentrically Loaded CFST Columns, Lin-Hai Han; Yong Ye; Fei-Yu Liao, Journal of Structural Engineering, 2016",64.1,cube,c1.1-2,360.3,55.313,0,180,180,3.8,90,630,27,27,1113
"Effects of Core Concrete Initial Imperfection on Performance of Eccentrically Loaded CFST Columns, Lin-Hai Han; Yong Ye; Fei-Yu Liao, Journal of Structural Engineering, 2016",64.1,cube,c2.2-1,360.3,55.313,0,180,180,3.8,90,630,27,27,1068
"Effects of Core Concrete Initial Imperfection on Performance of Eccentrically Loaded CFST Columns, Lin-Hai Han; Yong Ye; Fei-Yu Liao, Journal of Structural Engineering, 2016",64.1,cube,c2.2-2,360.3,55.313,0,180,180,3.8,90,630,27,27,1041
"Effects of Core Concrete Initial Imperfection on Performance of Eccentrically Loaded CFST Columns, Lin-Hai Han; Yong Ye; Fei-Yu Liao, Journal of Structural Engineering, 2016",64.1,cube,s2.2-1,360.3,55.313,0,180,180,3.8,90,630,27,27,1412
"Effects of Core Concrete Initial Imperfection on Performance of Eccentrically Loaded CFST Columns, Lin-Hai Han; Yong Ye; Fei-Yu Liao, Journal of Structural Engineering, 2016",64.1,cube,s2.2-2,360.3,55.313,0,180,180,3.8,90,630,27,27,1462
"Effects of Core Concrete Initial Imperfection on Performance of Eccentrically Loaded CFST Columns, Lin-Hai Han; Yong Ye; Fei-Yu Liao, Journal of Structural Engineering, 2016",64.1,cube,s4.4-1,360.3,55.313,0,180,180,3.8,90,630,27,27,1285
"Effects of Core Concrete Initial Imperfection on Performance of Eccentrically Loaded CFST Columns, Lin-Hai Han; Yong Ye; Fei-Yu Liao, Journal of Structural Engineering, 2016",64.1,cube,s4.4-2,360.3,55.313,0,180,180,3.8,90,630,27,27,1226
"Effects of Core Concrete Initial Imperfection on Performance of Eccentrically Loaded CFST Columns, Lin-Hai Han; Yong Ye; Fei-Yu Liao, Journal of Structural Engineering, 2016",64.1,cube,s6.6-1,360.3,55.313,0,180,180,3.8,90,630,27,27,1233
"Effects of Core Concrete Initial Imperfection on Performance of Eccentrically Loaded CFST Columns, Lin-Hai Han; Yong Ye; Fei-Yu Liao, Journal of Structural Engineering, 2016",64.1,cube,s6.6-2,360.3,55.313,0,180,180,3.8,90,630,27,27,1222
"圆钢管混凝土柱偏压试验研究, 张磊; 王晓光; 韩迎春, 铁道科学与工程学报, 2010",53.8,Cube 150,A1,275,45.607,0,180,180,6,90,800,60,60,930
"圆钢管混凝土柱偏压试验研究, 张磊; 王晓光; 韩迎春, 铁道科学与工程学报, 2010",53.8,Cube 150,A2,275,45.607,0,180,180,6,90,800,120,120,550
"钢管自密实再生混凝土短柱的轴压和偏压力学行为研究, 向星赞, Southwest Jiaotong University Doctoral Dissertation, 2017",51.7,prism,CA-4-2,326,51.7,100,220,220,4,110,660,0,0,2989
"钢管自密实再生混凝土短柱的轴压和偏压力学行为研究, 向星赞, Southwest Jiaotong University Doctoral Dissertation, 2017",51.7,prism,CA-5-2,309,51.7,100,220,220,5,110,660,0,0,3191
"钢管自密实再生混凝土短柱的轴压和偏压力学行为研究, 向星赞, Southwest Jiaotong University Doctoral Dissertation, 2017",51.7,prism,CA-6-2,305,51.7,100,220,220,6,110,660,0,0,3335
"钢管自密实再生混凝土短柱的轴压和偏压力学行为研究, 向星赞, Southwest Jiaotong University Doctoral Dissertation, 2017",56.1,prism,CA-4-1,326,56.1,50,220,220,4,110,660,0,0,3128
"钢管自密实再生混凝土短柱的轴压和偏压力学行为研究, 向星赞, Southwest Jiaotong University Doctoral Dissertation, 2017",56.1,prism,CA-5-1,309,56.1,50,220,220,5,110,660,0,0,3311
"钢管自密实再生混凝土短柱的轴压和偏压力学行为研究, 向星赞, Southwest Jiaotong University Doctoral Dissertation, 2017",56.1,prism,CA-6-1,305,56.1,50,220,220,6,110,660,0,0,3427
"钢管自密实再生混凝土短柱的轴压和偏压力学行为研究, 向星赞, Southwest Jiaotong University Doctoral Dissertation, 2017",59.2,prism,CA-4-0,326,59.2,0,220,220,4,110,660,0,0,3197
"钢管自密实再生混凝土短柱的轴压和偏压力学行为研究, 向星赞, Southwest Jiaotong University Doctoral Dissertation, 2017",59.2,prism,CA-5-0,309,59.2,0,220,220,5,110,660,0,0,3345
"钢管自密实再生混凝土短柱的轴压和偏压力学行为研究, 向星赞, Southwest Jiaotong University Doctoral Dissertation, 2017",59.2,prism,CA-6-0,305,59.2,0,220,220,6,110,660,0,0,3516
"钢管自密实再生混凝土短柱的轴压和偏压力学行为研究, 向星赞, Southwest Jiaotong University Doctoral Dissertation, 2017",59.2,prism,CE-4-0-2,326,59.2,0,220,220,4,110,660,22,22,2320
"钢管自密实再生混凝土短柱的轴压和偏压力学行为研究, 向星赞, Southwest Jiaotong University Doctoral Dissertation, 2017",56.1,prism,CE-4-1-2,326,56.1,50,220,220,4,110,660,22,22,2303
"钢管自密实再生混凝土短柱的轴压和偏压力学行为研究, 向星赞, Southwest Jiaotong University Doctoral Dissertation, 2017",51.7,prism,CE-4-2-2,326,51.7,100,220,220,4,110,660,22,22,2280
"钢管自密实再生混凝土短柱的轴压和偏压力学行为研究, 向星赞, Southwest Jiaotong University Doctoral Dissertation, 2017",51.7,prism,CE-5-2-2,309,51.7,100,220,220,5,110,660,22,22,2378
"钢管自密实再生混凝土短柱的轴压和偏压力学行为研究, 向星赞, Southwest Jiaotong University Doctoral Dissertation, 2017",51.7,prism,CE-6-2-2,305,51.7,100,220,220,6,110,660,22,22,2479
"钢管自密实再生混凝土短柱的轴压和偏压力学行为研究, 向星赞, Southwest Jiaotong University Doctoral Dissertation, 2017",59.2,prism,CE-4-0-4,326,59.2,0,220,220,4,110,660,44,44,1927
"钢管自密实再生混凝土短柱的轴压和偏压力学行为研究, 向星赞, Southwest Jiaotong University Doctoral Dissertation, 2017",56.1,prism,CE-4-1-4,326,56.1,50,220,220,4,110,660,44,44,1869
"钢管自密实再生混凝土短柱的轴压和偏压力学行为研究, 向星赞, Southwest Jiaotong University Doctoral Dissertation, 2017",51.7,prism,CE-4-2-4,326,51.7,100,220,220,4,110,660,44,44,1786
"钢管自密实再生混凝土短柱的轴压和偏压力学行为研究, 向星赞, Southwest Jiaotong University Doctoral Dissertation, 2017",51.7,prism,CE-5-2-4,309,51.7,100,220,220,5,110,660,44,44,1921
"钢管自密实再生混凝土短柱的轴压和偏压力学行为研究, 向星赞, Southwest Jiaotong University Doctoral Dissertation, 2017",51.7,prism,CE-6-2-4,305,51.7,100,220,220,6,110,660,44,44,2018
"钢管自密实再生混凝土短柱的轴压和偏压力学行为研究, 向星赞, Southwest Jiaotong University Doctoral Dissertation, 2017",59.2,prism,CE-4-0-6,326,59.2,0,220,220,4,110,660,66,66,1465
"钢管自密实再生混凝土短柱的轴压和偏压力学行为研究, 向星赞, Southwest Jiaotong University Doctoral Dissertation, 2017",56.1,prism,CE-4-1-6,326,56.1,50,220,220,4,110,660,66,66,1443
"钢管自密实再生混凝土短柱的轴压和偏压力学行为研究, 向星赞, Southwest Jiaotong University Doctoral Dissertation, 2017",51.7,prism,CE-4-2-6,326,51.7,100,220,220,4,110,660,66,66,1385
"钢管自密实再生混凝土短柱的轴压和偏压力学行为研究, 向星赞, Southwest Jiaotong University Doctoral Dissertation, 2017",51.7,prism,CE-5-2-6,309,51.7,100,220,220,5,110,660,66,66,1544
"钢管自密实再生混凝土短柱的轴压和偏压力学行为研究, 向星赞, Southwest Jiaotong University Doctoral Dissertation, 2017",51.7,prism,CE-6-2-6,305,51.7,100,220,220,6,110,660,66,66,1662
"Experimental study of recycled concrete filled circular steel tube column subjected to eccentric compression after acid rain corrosion, JOURNAL OF EXPERIMENTAL MECHANICS, 2018",54.1,Cube 150,NC-50-0,333.3,45.887,0,165,165,3.64,82.5,1100,50,50,970
"Experimental study of recycled concrete filled circular steel tube column subjected to eccentric compression after acid rain corrosion, JOURNAL OF EXPERIMENTAL MECHANICS, 2018",54.1,Cube 150,NC-50-1,333.3,45.887,0,165,165,3.289,82.5,1100,50,50,900
"Experimental study of recycled concrete filled circular steel tube column subjected to eccentric compression after acid rain corrosion, JOURNAL OF EXPERIMENTAL MECHANICS, 2018",54.1,Cube 150,NC-25-2,333.3,45.887,0,165,165,2.913,82.5,1100,25,25,1220
"Experimental study of recycled concrete filled circular steel tube column subjected to eccentric compression after acid rain corrosion, JOURNAL OF EXPERIMENTAL MECHANICS, 2018",54.1,Cube 150,NC-50-2,333.3,45.887,0,165,165,2.913,82.5,1100,50,50,800
"Experimental study of recycled concrete filled circular steel tube column subjected to eccentric compression after acid rain corrosion, JOURNAL OF EXPERIMENTAL MECHANICS, 2018",52.7,Cube 150,RC-25-0,333.3,44.58,100,165,165,3.64,82.5,1100,25,25,1340
"Experimental study of recycled concrete filled circular steel tube column subjected to eccentric compression after acid rain corrosion, JOURNAL OF EXPERIMENTAL MECHANICS, 2018",52.7,Cube 150,RC-50-0,333.3,44.58,100,165,165,3.64,82.5,1100,50,50,850
"Experimental study of recycled concrete filled circular steel tube column subjected to eccentric compression after acid rain corrosion, JOURNAL OF EXPERIMENTAL MECHANICS, 2018",52.7,Cube 150,RC-50-1,333.3,44.58,100,165,165,3.289,82.5,1100,50,50,820
"Experimental study of recycled concrete filled circular steel tube column subjected to eccentric compression after acid rain corrosion, JOURNAL OF EXPERIMENTAL MECHANICS, 2018",52.7,Cube 150,RC-25-2,333.3,44.58,100,165,165,2.913,82.5,1100,25,25,1190
"Experimental study of recycled concrete filled circular steel tube column subjected to eccentric compression after acid rain corrosion, JOURNAL OF EXPERIMENTAL MECHANICS, 2018",52.7,Cube 150,RC-50-2,333.3,44.58,100,165,165,2.913,82.5,1100,50,50,740
"Mechanical Behavior of Concrete Filled Circular Steel Tubular Columns Under Eccentric Compression, 余志武; 丁发兴, China Journal of Highway and Transport, 2008",77.2,cube,LZ3S6A1,350,67.864,0,165,165,2.74,82.5,2044,0,0,1710
"Mechanical Behavior of Concrete Filled Circular Steel Tubular Columns Under Eccentric Compression, 余志武; 丁发兴, China Journal of Highway and Transport, 2008",77.2,cube,LZ3S6A2,350,67.864,0,165,165,2.73,82.5,2044,16,16,1290
"Mechanical Behavior of Concrete Filled Circular Steel Tubular Columns Under Eccentric Compression, 余志武; 丁发兴, China Journal of Highway and Transport, 2008",77.2,cube,LZ3S6A3,350,67.864,0,165,165,2.73,82.5,2046,27,27,1050
"Mechanical Behavior of Concrete Filled Circular Steel Tubular Columns Under Eccentric Compression, 余志武; 丁发兴, China Journal of Highway and Transport, 2008",77.2,cube,LZ3S6A4,350,67.864,0,165,165,2.77,82.5,2041,65,65,520
"Mechanical Behavior of Concrete Filled Circular Steel Tubular Columns Under Eccentric Compression, 余志武; 丁发兴, China Journal of Highway and Transport, 2008",77.2,cube,LZ3S6A5,350,67.864,0,165,165,2.71,82.5,2044,82,82,436
"Mechanical Behavior of Concrete Filled Circular Steel Tubular Columns Under Eccentric Compression, 余志武; 丁发兴, China Journal of Highway and Transport, 2008",77.2,cube,LZ3S6A6,350,67.864,0,165,165,2.69,82.5,2045,138,138,255
"Mechanical Behavior of Concrete Filled Circular Steel Tubular Columns Under Eccentric Compression, 余志武; 丁发兴, China Journal of Highway and Transport, 2008",77.2,cube,LZ4S6A1,350,67.864,0,165,165,4,82.5,2044,0,0,1875
"Mechanical Behavior of Concrete Filled Circular Steel Tubular Columns Under Eccentric Compression, 余志武; 丁发兴, China Journal of Highway and Transport, 2008",77.2,cube,LZ4S6A3,350,67.864,0,165,165,3.93,82.5,2041,30,30,1040
"Research of Mechanical Behavior on Eccentric Compressive Short Columns and Axial Compressive Long Columns with Recycled Aggregate Concrete Filled Circular Steel Tube, Fang Yingping, Unknown, 2015",45.66,Cube 150,DB-0,362,38.056,50,203,203,6,101.5,710,0,0,3065
"Research of Mechanical Behavior on Eccentric Compressive Short Columns and Axial Compressive Long Columns with Recycled Aggregate Concrete Filled Circular Steel Tube, Fang Yingping, Unknown, 2015",45.66,Cube 150,DB-1,362,38.056,50,203,203,6,101.5,710,25,25,2295
"Research of Mechanical Behavior on Eccentric Compressive Short Columns and Axial Compressive Long Columns with Recycled Aggregate Concrete Filled Circular Steel Tube, Fang Yingping, Unknown, 2015",45.66,Cube 150,DB-2,362,38.056,50,203,203,6,101.5,710,50,50,1750
"Research of Mechanical Behavior on Eccentric Compressive Short Columns and Axial Compressive Long Columns with Recycled Aggregate Concrete Filled Circular Steel Tube, Fang Yingping, Unknown, 2015",45.66,Cube 150,DB-3,362,38.056,50,203,203,6,101.5,710,75,75,1410
"Research of Mechanical Behavior on Eccentric Compressive Short Columns and Axial Compressive Long Columns with Recycled Aggregate Concrete Filled Circular Steel Tube, Fang Yingping, Unknown, 2015",45.66,Cube 150,DH-0,334,38.056,50,203,203,8,101.5,710,0,0,3529
"Research of Mechanical Behavior on Eccentric Compressive Short Columns and Axial Compressive Long Columns with Recycled Aggregate Concrete Filled Circular Steel Tube, Fang Yingping, Unknown, 2015",45.66,Cube 150,DH-1,334,38.056,50,203,203,8,101.5,710,25,25,2401
"Research of Mechanical Behavior on Eccentric Compressive Short Columns and Axial Compressive Long Columns with Recycled Aggregate Concrete Filled Circular Steel Tube, Fang Yingping, Unknown, 2015",45.66,Cube 150,DH-2,334,38.056,50,203,203,8,101.5,710,50,50,1801
"Research of Mechanical Behavior on Eccentric Compressive Short Columns and Axial Compressive Long Columns with Recycled Aggregate Concrete Filled Circular Steel Tube, Fang Yingping, Unknown, 2015",45.66,Cube 150,DH-3,334,38.056,50,203,203,8,101.5,710,75,75,1434
"Research of Mechanical Behavior on Eccentric Compressive Short Columns and Axial Compressive Long Columns with Recycled Aggregate Concrete Filled Circular Steel Tube, Fang Yingping, Unknown, 2015",45.66,Cube 150,CB0-1,363,38.056,50,159,159,6,79.5,954,0,0,1675
"Research of Mechanical Behavior on Eccentric Compressive Short Columns and Axial Compressive Long Columns with Recycled Aggregate Concrete Filled Circular Steel Tube, Fang Yingping, Unknown, 2015",45.66,Cube 150,CB0-2,363,38.056,50,159,159,6,79.5,1431,0,0,1651
"Research of Mechanical Behavior on Eccentric Compressive Short Columns and Axial Compressive Long Columns with Recycled Aggregate Concrete Filled Circular Steel Tube, Fang Yingping, Unknown, 2015",45.66,Cube 150,CB0-3,363,38.056,50,159,159,6,79.5,1908,0,0,1631
"Research of Mechanical Behavior on Eccentric Compressive Short Columns and Axial Compressive Long Columns with Recycled Aggregate Concrete Filled Circular Steel Tube, Fang Yingping, Unknown, 2015",45.66,Cube 150,CH0-1,350,38.056,50,159,159,8,79.5,954,0,0,2370
"Research of Mechanical Behavior on Eccentric Compressive Short Columns and Axial Compressive Long Columns with Recycled Aggregate Concrete Filled Circular Steel Tube, Fang Yingping, Unknown, 2015",45.66,Cube 150,CH0-2,350,38.056,50,159,159,8,79.5,1431,0,0,2010
"Research of Mechanical Behavior on Eccentric Compressive Short Columns and Axial Compressive Long Columns with Recycled Aggregate Concrete Filled Circular Steel Tube, Fang Yingping, Unknown, 2015",45.66,Cube 150,CH0-3,350,38.056,50,159,159,8,79.5,1908,0,0,1983
"Behavior of normal-strength recycled aggregate concrete filled steel tubes under combined loading, Jie Chen; Yuyin Wang; Charles W. Roeder; Ji Ma, Engineering Structures, 2017",41.5,cylinder,CL12-8-100-0-a,299.4,41.5,100,137.91,137.91,2.7,68.955,420,0,0,1104
"Behavior of normal-strength recycled aggregate concrete filled steel tubes under combined loading, Jie Chen; Yuyin Wang; Charles W. Roeder; Ji Ma, Engineering Structures, 2017",41.5,cylinder,CL12-8-100-0-b,299.4,41.5,100,137.91,137.91,2.7,68.955,420,0,0,1115
"Behavior of normal-strength recycled aggregate concrete filled steel tubes under combined loading, Jie Chen; Yuyin Wang; Charles W. Roeder; Ji Ma, Engineering Structures, 2017",41.5,cylinder,CL12-8-100-0-c,299.4,41.5,100,137.91,137.91,2.7,68.955,420,0,0,1095
"Behavior of normal-strength recycled aggregate concrete filled steel tubes under combined loading, Jie Chen; Yuyin Wang; Charles W. Roeder; Ji Ma, Engineering Structures, 2017",40,cylinder,CP12-8-100-0-a,299.4,40,100,137.67,137.67,2.72,68.835,420,0,0,1100
"Behavior of normal-strength recycled aggregate concrete filled steel tubes under combined loading, Jie Chen; Yuyin Wang; Charles W. Roeder; Ji Ma, Engineering Structures, 2017",40,cylinder,CP12-8-100-0-b,299.4,40,100,137.67,137.67,2.72,68.835,420,0,0,1092
"Behavior of normal-strength recycled aggregate concrete filled steel tubes under combined loading, Jie Chen; Yuyin Wang; Charles W. Roeder; Ji Ma, Engineering Structures, 2017",40,cylinder,CP12-8-100-0-c,299.4,40,100,137.67,137.67,2.72,68.835,420,0,0,1095
"Behavior of normal-strength recycled aggregate concrete filled steel tubes under combined loading, Jie Chen; Yuyin Wang; Charles W. Roeder; Ji Ma, Engineering Structures, 2017",41.5,cylinder,CL32-8-100-0-a,299.4,41.5,100,137.73,137.73,2.69,68.865,1120,0,0,1017
"Behavior of normal-strength recycled aggregate concrete filled steel tubes under combined loading, Jie Chen; Yuyin Wang; Charles W. Roeder; Ji Ma, Engineering Structures, 2017",41.5,cylinder,CL32-8-100-0-b,299.4,41.5,100,137.73,137.73,2.69,68.865,1120,0,0,983
"Behavior of normal-strength recycled aggregate concrete filled steel tubes under combined loading, Jie Chen; Yuyin Wang; Charles W. Roeder; Ji Ma, Engineering Structures, 2017",41.5,cylinder,CL32-8-100-0-c,299.4,41.5,100,137.73,137.73,2.69,68.865,1120,0,0,977
"Behavior of normal-strength recycled aggregate concrete filled steel tubes under combined loading, Jie Chen; Yuyin Wang; Charles W. Roeder; Ji Ma, Engineering Structures, 2017",40,cylinder,CP32-8-100-0-a,299.4,40,100,137.63,137.63,2.72,68.815,1120,0,0,954
"Behavior of normal-strength recycled aggregate concrete filled steel tubes under combined loading, Jie Chen; Yuyin Wang; Charles W. Roeder; Ji Ma, Engineering Structures, 2017",40,cylinder,CP32-8-100-0-b,299.4,40,100,137.63,137.63,2.72,68.815,1120,0,0,926
"Behavior of normal-strength recycled aggregate concrete filled steel tubes under combined loading, Jie Chen; Yuyin Wang; Charles W. Roeder; Ji Ma, Engineering Structures, 2017",40,cylinder,CP32-8-100-0-c,299.4,40,100,137.63,137.63,2.72,68.815,1120,0,0,928
"Behavior of normal-strength recycled aggregate concrete filled steel tubes under combined loading, Jie Chen; Yuyin Wang; Charles W. Roeder; Ji Ma, Engineering Structures, 2017",41.5,cylinder,CL48-8-100-0-a,299.4,41.5,100,137.76,137.76,2.73,68.88,1680,0,0,850
"Behavior of normal-strength recycled aggregate concrete filled steel tubes under combined loading, Jie Chen; Yuyin Wang; Charles W. Roeder; Ji Ma, Engineering Structures, 2017",41.5,cylinder,CL48-8-100-0-b,299.4,41.5,100,137.76,137.76,2.73,68.88,1680,0,0,824
"Behavior of normal-strength recycled aggregate concrete filled steel tubes under combined loading, Jie Chen; Yuyin Wang; Charles W. Roeder; Ji Ma, Engineering Structures, 2017",41.5,cylinder,CL48-8-100-0-c,299.4,41.5,100,137.76,137.76,2.73,68.88,1680,0,0,837
"Behavior of normal-strength recycled aggregate concrete filled steel tubes under combined loading, Jie Chen; Yuyin Wang; Charles W. Roeder; Ji Ma, Engineering Structures, 2017",41.5,cylinder,CL12-8-100-20-b,299.4,41.5,100,137.7,137.7,2.71,68.85,420,20,20,813
"Behavior of normal-strength recycled aggregate concrete filled steel tubes under combined loading, Jie Chen; Yuyin Wang; Charles W. Roeder; Ji Ma, Engineering Structures, 2017",41.5,cylinder,CL12-8-100-20-c,299.4,41.5,100,137.7,137.7,2.71,68.85,420,20,20,810
"Behavior of normal-strength recycled aggregate concrete filled steel tubes under combined loading, Jie Chen; Yuyin Wang; Charles W. Roeder; Ji Ma, Engineering Structures, 2017",41.5,cylinder,CL12-8-100-40-a,299.4,41.5,100,137.59,137.59,2.71,68.795,420,40,40,535
"Behavior of normal-strength recycled aggregate concrete filled steel tubes under combined loading, Jie Chen; Yuyin Wang; Charles W. Roeder; Ji Ma, Engineering Structures, 2017",41.5,cylinder,CL12-8-100-40-b,299.4,41.5,100,137.59,137.59,2.71,68.795,420,40,40,555
"Behavior of normal-strength recycled aggregate concrete filled steel tubes under combined loading, Jie Chen; Yuyin Wang; Charles W. Roeder; Ji Ma, Engineering Structures, 2017",41.5,cylinder,CL12-8-100-40-c,299.4,41.5,100,137.59,137.59,2.71,68.795,420,40,40,547
"Behavior of normal-strength recycled aggregate concrete filled steel tubes under combined loading, Jie Chen; Yuyin Wang; Charles W. Roeder; Ji Ma, Engineering Structures, 2017",41.5,cylinder,CL32-8-100-20-a,299.4,41.5,100,137.52,137.52,2.73,68.76,1120,20,20,616
"Behavior of normal-strength recycled aggregate concrete filled steel tubes under combined loading, Jie Chen; Yuyin Wang; Charles W. Roeder; Ji Ma, Engineering Structures, 2017",41.5,cylinder,CL32-8-100-20-b,299.4,41.5,100,137.52,137.52,2.73,68.76,1120,20,20,636
"Behavior of normal-strength recycled aggregate concrete filled steel tubes under combined loading, Jie Chen; Yuyin Wang; Charles W. Roeder; Ji Ma, Engineering Structures, 2017",41.5,cylinder,CL32-8-100-20-c,299.4,41.5,100,137.52,137.52,2.73,68.76,1120,20,20,645
"Behavior of normal-strength recycled aggregate concrete filled steel tubes under combined loading, Jie Chen; Yuyin Wang; Charles W. Roeder; Ji Ma, Engineering Structures, 2017",41.5,cylinder,CL32-11-100-20-a,355.6,41.5,100,140.2,140.2,3.52,70.1,1120,20,20,832
"Behavior of normal-strength recycled aggregate concrete filled steel tubes under combined loading, Jie Chen; Yuyin Wang; Charles W. Roeder; Ji Ma, Engineering Structures, 2017",41.5,cylinder,CL32-11-100-20-b,355.6,41.5,100,140.2,140.2,3.52,70.1,1120,20,20,808
"Behavior of normal-strength recycled aggregate concrete filled steel tubes under combined loading, Jie Chen; Yuyin Wang; Charles W. Roeder; Ji Ma, Engineering Structures, 2017",41.5,cylinder,CL32-11-100-20-c,355.6,41.5,100,140.2,140.2,3.52,70.1,1120,20,20,801
"Behavior of normal-strength recycled aggregate concrete filled steel tubes under combined loading, Jie Chen; Yuyin Wang; Charles W. Roeder; Ji Ma, Engineering Structures, 2017",41.5,cylinder,CL32-14-100-20-a,323.8,41.5,100,141.64,141.64,4.3,70.82,1120,20,20,884
"Behavior of normal-strength recycled aggregate concrete filled steel tubes under combined loading, Jie Chen; Yuyin Wang; Charles W. Roeder; Ji Ma, Engineering Structures, 2017",41.5,cylinder,CL32-14-100-20-b,323.8,41.5,100,141.64,141.64,4.3,70.82,1120,20,20,855
"Behavior of normal-strength recycled aggregate concrete filled steel tubes under combined loading, Jie Chen; Yuyin Wang; Charles W. Roeder; Ji Ma, Engineering Structures, 2017",41.5,cylinder,CL32-14-100-20-c,323.8,41.5,100,141.64,141.64,4.3,70.82,1120,20,20,880
"Behavior of normal-strength recycled aggregate concrete filled steel tubes under combined loading, Jie Chen; Yuyin Wang; Charles W. Roeder; Ji Ma, Engineering Structures, 2017",45.1,cylinder,CL32-8-50-20-a,299.4,45.1,50,137.75,137.75,2.72,68.875,1120,20,20,708
"Behavior of normal-strength recycled aggregate concrete filled steel tubes under combined loading, Jie Chen; Yuyin Wang; Charles W. Roeder; Ji Ma, Engineering Structures, 2017",45.1,cylinder,CL32-8-50-20-b,299.4,45.1,50,137.75,137.75,2.72,68.875,1120,20,20,697
"Behavior of normal-strength recycled aggregate concrete filled steel tubes under combined loading, Jie Chen; Yuyin Wang; Charles W. Roeder; Ji Ma, Engineering Structures, 2017",45.1,cylinder,CL32-8-50-20-c,299.4,45.1,50,137.75,137.75,2.72,68.875,1120,20,20,683
"Behavior of normal-strength recycled aggregate concrete filled steel tubes under combined loading, Jie Chen; Yuyin Wang; Charles W. Roeder; Ji Ma, Engineering Structures, 2017",46.4,cylinder,CL32-8-0-20-a,299.4,46.4,0,137.66,137.66,2.72,68.83,1120,20,20,692
"Behavior of normal-strength recycled aggregate concrete filled steel tubes under combined loading, Jie Chen; Yuyin Wang; Charles W. Roeder; Ji Ma, Engineering Structures, 2017",46.4,cylinder,CL32-8-0-20-b,299.4,46.4,0,137.66,137.66,2.72,68.83,1120,20,20,730
"Behavior of normal-strength recycled aggregate concrete filled steel tubes under combined loading, Jie Chen; Yuyin Wang; Charles W. Roeder; Ji Ma, Engineering Structures, 2017",46.4,cylinder,CL32-8-0-20-c,299.4,46.4,0,137.66,137.66,2.72,68.83,1120,20,20,715
"Behavior of normal-strength recycled aggregate concrete filled steel tubes under combined loading, Jie Chen; Yuyin Wang; Charles W. Roeder; Ji Ma, Engineering Structures, 2017",41.5,cylinder,CL32-8-100-40-a,299.4,41.5,100,137.38,137.38,2.7,68.69,1120,40,40,456
"Behavior of normal-strength recycled aggregate concrete filled steel tubes under combined loading, Jie Chen; Yuyin Wang; Charles W. Roeder; Ji Ma, Engineering Structures, 2017",41.5,cylinder,CL32-8-100-40-b,299.4,41.5,100,137.38,137.38,2.7,68.69,1120,40,40,453
"Behavior of normal-strength recycled aggregate concrete filled steel tubes under combined loading, Jie Chen; Yuyin Wang; Charles W. Roeder; Ji Ma, Engineering Structures, 2017",41.5,cylinder,CL32-8-100-40-c,299.4,41.5,100,137.38,137.38,2.7,68.69,1120,40,40,456
"Behavior of normal-strength recycled aggregate concrete filled steel tubes under combined loading, Jie Chen; Yuyin Wang; Charles W. Roeder; Ji Ma, Engineering Structures, 2017",45.1,cylinder,CL32-8-50-40-b,299.4,45.1,50,137.75,137.75,2.7,68.875,1120,40,40,477
"Behavior of normal-strength recycled aggregate concrete filled steel tubes under combined loading, Jie Chen; Yuyin Wang; Charles W. Roeder; Ji Ma, Engineering Structures, 2017",45.1,cylinder,CL32-8-50-40-c,299.4,45.1,50,137.75,137.75,2.7,68.875,1120,40,40,483
"Behavior of normal-strength recycled aggregate concrete filled steel tubes under combined loading, Jie Chen; Yuyin Wang; Charles W. Roeder; Ji Ma, Engineering Structures, 2017",46.4,cylinder,CL32-8-0-40-a,299.4,46.4,0,137.69,137.69,2.73,68.845,1120,40,40,480
"Behavior of normal-strength recycled aggregate concrete filled steel tubes under combined loading, Jie Chen; Yuyin Wang; Charles W. Roeder; Ji Ma, Engineering Structures, 2017",46.4,cylinder,CL32-8-0-40-b,299.4,46.4,0,137.69,137.69,2.73,68.845,1120,40,40,479
"Behavior of normal-strength recycled aggregate concrete filled steel tubes under combined loading, Jie Chen; Yuyin Wang; Charles W. Roeder; Ji Ma, Engineering Structures, 2017",46.4,cylinder,CL32-8-0-40-c,299.4,46.4,0,137.69,137.69,2.73,68.845,1120,40,40,471
"Behavior of normal-strength recycled aggregate concrete filled steel tubes under combined loading, Jie Chen; Yuyin Wang; Charles W. Roeder; Ji Ma, Engineering Structures, 2017",41.5,cylinder,CL48-8-100-20-a,299.4,41.5,100,137.82,137.82,2.71,68.91,1680,20,20,566
"Behavior of normal-strength recycled aggregate concrete filled steel tubes under combined loading, Jie Chen; Yuyin Wang; Charles W. Roeder; Ji Ma, Engineering Structures, 2017",41.5,cylinder,CL48-8-100-20-c,299.4,41.5,100,137.82,137.82,2.71,68.91,1680,20,20,561
"Behavior of normal-strength recycled aggregate concrete filled steel tubes under combined loading, Jie Chen; Yuyin Wang; Charles W. Roeder; Ji Ma, Engineering Structures, 2017",41.5,cylinder,CL48-8-100-40-a,299.4,41.5,100,137.75,137.75,2.74,68.875,1680,40,40,404
"Behavior of normal-strength recycled aggregate concrete filled steel tubes under combined loading, Jie Chen; Yuyin Wang; Charles W. Roeder; Ji Ma, Engineering Structures, 2017",41.5,cylinder,CL48-8-100-40-b,299.4,41.5,100,137.75,137.75,2.74,68.875,1680,40,40,388
"Behavior of normal-strength recycled aggregate concrete filled steel tubes under combined loading, Jie Chen; Yuyin Wang; Charles W. Roeder; Ji Ma, Engineering Structures, 2017",41.5,cylinder,CL48-8-100-40-c,299.4,41.5,100,137.75,137.75,2.74,68.875,1680,40,40,391
"Performance and design of partially CFRP-jacketed circular CFT column under eccentric compression, Qihan Shen; Jingfeng Wang; Qiuyu Xu; Yubo Cui, Journal of Constructional Steel Research, 2020",31.2,cube,ES11,240.8,24.972,0,140,140,6,70,450,30,30,1186.2
"Performance and design of partially CFRP-jacketed circular CFT column under eccentric compression, Qihan Shen; Jingfeng Wang; Qiuyu Xu; Yubo Cui, Journal of Constructional Steel Research, 2020",31.2,cube,ES12,348.6,24.972,0,140,140,6,70,450,30,30,1325.1
"Performance and design of partially CFRP-jacketed circular CFT column under eccentric compression, Qihan Shen; Jingfeng Wang; Qiuyu Xu; Yubo Cui, Journal of Constructional Steel Research, 2020",31.2,cube,ES21,348.6,24.972,0,140,140,6,70,450,30,30,1086
"Performance and design of partially CFRP-jacketed circular CFT column under eccentric compression, Qihan Shen; Jingfeng Wang; Qiuyu Xu; Yubo Cui, Journal of Constructional Steel Research, 2020",31.2,cube,ES22,348.6,24.972,0,140,140,6,70,450,30,30,1154
"Performance and design of partially CFRP-jacketed circular CFT column under eccentric compression, Qihan Shen; Jingfeng Wang; Qiuyu Xu; Yubo Cui, Journal of Constructional Steel Research, 2020",31.2,cube,ES23,348.6,24.972,0,140,140,6,70,450,30,30,1457.5
"Performance and design of partially CFRP-jacketed circular CFT column under eccentric compression, Qihan Shen; Jingfeng Wang; Qiuyu Xu; Yubo Cui, Journal of Constructional Steel Research, 2020",31.2,cube,ES31,348.6,24.972,0,140,140,6,70,450,30,30,1523.9
"Performance and design of partially CFRP-jacketed circular CFT column under eccentric compression, Qihan Shen; Jingfeng Wang; Qiuyu Xu; Yubo Cui, Journal of Constructional Steel Research, 2020",31.2,cube,ES32,348.6,24.972,0,140,140,6,70,450,30,30,1411
"Performance and design of partially CFRP-jacketed circular CFT column under eccentric compression, Qihan Shen; Jingfeng Wang; Qiuyu Xu; Yubo Cui, Journal of Constructional Steel Research, 2020",31.2,cube,ES33,348.6,24.972,0,140,140,6,70,450,30,30,1270.3
"Performance and design of partially CFRP-jacketed circular CFT column under eccentric compression, Qihan Shen; Jingfeng Wang; Qiuyu Xu; Yubo Cui, Journal of Constructional Steel Research, 2020",31.2,cube,ES41,348.6,24.972,0,140,140,6,70,450,10,10,1847
"Performance and design of partially CFRP-jacketed circular CFT column under eccentric compression, Qihan Shen; Jingfeng Wang; Qiuyu Xu; Yubo Cui, Journal of Constructional Steel Research, 2020",31.2,cube,ES42,348.6,24.972,0,140,140,6,70,450,50,50,991
"Performance and design of partially CFRP-jacketed circular CFT column under eccentric compression, Qihan Shen; Jingfeng Wang; Qiuyu Xu; Yubo Cui, Journal of Constructional Steel Research, 2020",31.2,cube,EL11,348.6,24.972,0,140,140,6,70,1200,30,30,989.1
"Performance and design of partially CFRP-jacketed circular CFT column under eccentric compression, Qihan Shen; Jingfeng Wang; Qiuyu Xu; Yubo Cui, Journal of Constructional Steel Research, 2020",31.2,cube,EL12,348.6,24.972,0,140,140,6,70,1800,30,30,840.6
"Performance and design of partially CFRP-jacketed circular CFT column under eccentric compression, Qihan Shen; Jingfeng Wang; Qiuyu Xu; Yubo Cui, Journal of Constructional Steel Research, 2020",31.2,cube,EL13,348.6,24.972,0,140,140,6,70,2300,30,30,777.3
"Performance and design of partially CFRP-jacketed circular CFT column under eccentric compression, Qihan Shen; Jingfeng Wang; Qiuyu Xu; Yubo Cui, Journal of Constructional Steel Research, 2020",31.2,cube,EL21,348.6,24.972,0,140,140,6,70,2300,30,30,715.4
"Performance and design of partially CFRP-jacketed circular CFT column under eccentric compression, Qihan Shen; Jingfeng Wang; Qiuyu Xu; Yubo Cui, Journal of Constructional Steel Research, 2020",31.2,cube,EL22,348.6,24.972,0,140,140,6,70,2300,30,30,721.1
"Performance and design of partially CFRP-jacketed circular CFT column under eccentric compression, Qihan Shen; Jingfeng Wang; Qiuyu Xu; Yubo Cui, Journal of Constructional Steel Research, 2020",31.2,cube,EL23,348.6,24.972,0,140,140,6,70,2300,30,30,835.8
"Performance and design of partially CFRP-jacketed circular CFT column under eccentric compression, Qihan Shen; Jingfeng Wang; Qiuyu Xu; Yubo Cui, Journal of Constructional Steel Research, 2020",31.2,cube,EL31,348.6,24.972,0,140,140,6,70,2300,30,30,816.2
"Performance and design of partially CFRP-jacketed circular CFT column under eccentric compression, Qihan Shen; Jingfeng Wang; Qiuyu Xu; Yubo Cui, Journal of Constructional Steel Research, 2020",31.2,cube,EL32,348.6,24.972,0,140,140,6,70,2300,30,30,762.4
"Performance and design of partially CFRP-jacketed circular CFT column under eccentric compression, Qihan Shen; Jingfeng Wang; Qiuyu Xu; Yubo Cui, Journal of Constructional Steel Research, 2020",31.2,cube,EL33,348.6,24.972,0,140,140,6,70,2300,30,30,735.2
"Performance and design of partially CFRP-jacketed circular CFT column under eccentric compression, Qihan Shen; Jingfeng Wang; Qiuyu Xu; Yubo Cui, Journal of Constructional Steel Research, 2020",31.2,cube,EL41,348.6,24.972,0,140,140,6,70,2300,10,10,1070.3
"Performance and design of partially CFRP-jacketed circular CFT column under eccentric compression, Qihan Shen; Jingfeng Wang; Qiuyu Xu; Yubo Cui, Journal of Constructional Steel Research, 2020",31.2,cube,EL42,348.6,24.972,0,140,140,6,70,2300,50,50,612.1
"Behaviour of slender concrete-filled dual steel tubular columns subjected to eccentric loads, V. Albero; C. Ibanez; A. Piquer; D. Hernandez-Figueirido, Unknown, 2020",40.43,Cylinder 150x300,CFSTI,387.4,40.43,0,108,108,2,54,3000,50,50,100.6
"Behaviour of slender concrete-filled dual steel tubular columns subjected to eccentric loads, V. Albero; C. Ibanez; A. Piquer; D. Hernandez-Figueirido, Unknown, 2020",40.43,Cylinder 150x300,CFSTO,452,40.43,0,219.1,219.1,3,109.55,3000,50,50,880.2
"Behaviour of slender concrete-filled dual steel tubular columns subjected to eccentric loads, V. Albero; C. Ibanez; A. Piquer; D. Hernandez-Figueirido, Unknown, 2020",40.43,Cylinder 150x300,DS,288.04,40.43,0,219.1,219.1,3,109.55,3000,50,50,909.5
