Repository: Serali-Nerri/xgboost

# CFST柱极限承载力预测 - XGBoost ML管道

## 项目概述

本项目是一个完整的机器学习管道，用于预测混凝土填充钢管（CFST）柱的极限承载力。采用XGBoost算法，提供从数据加载、预处理、模型训练、评估到预测的全流程解决方案。

### 核心特性

- **模块化设计**：清晰的模块分离，便于维护和扩展
- **特征工程支持**：处理无量纲参数，剔除几何参数实现多截面统一预测
- **自动化超参数优化**：集成Optuna框架进行超参数搜索，支持持久化存储和断点续训
- **智能参数加载**：自动加载最优参数，无需手动配置
- **特征选择**：迭代剔除法自动寻找最优特征子集
- **多维度评估**：集成R²、RMSE、MAE、MAPE、COV等工程指标
- **可视化分析**：提供预测散点图、特征重要性图和学习曲线
- **COV稳定性指标**：特别添加变异系数评估模型预测稳定性

---

## 环境要求

### 系统要求
- Python 3.8+
- 8GB+ RAM（推荐16GB）
- 5GB+ 可用磁盘空间

### Python依赖
- pandas &gt;= 1.5.0
- numpy &gt;= 1.23.0
- xgboost &gt;= 1.7.0
- scikit-learn &gt;= 1.2.0
- matplotlib &gt;= 3.6.0
- seaborn &gt;= 0.12.0
- optuna &gt;= 3.0.0
- joblib &gt;= 1.2.0

---

File: data/raw/all_dedup.csv (part 23 of 46)
Ref.No.,fc (MPa),type (规格备注),试件标号,fy (MPa),fcy150,R再生骨料取代率(%),b (mm),h (mm),t (mm),r0 (mm),L (mm),e1 (mm),e2 (mm),Nexp (kN)
"Behaviour of slender concrete-filled dual steel tubular columns subjected to eccentric loads, V. Albero; C. Ibanez; A. Piquer; D. Hernandez-Figueirido, Unknown, 2020",40.43,Cylinder 150x300,DT,241.35,40.43,0,219.1,219.1,3,109.55,3000,50,50,894.4
"Structural behavior of UHPC filled steel tubular columns under eccentric loading, Rui Zhang; Shiming Chen; Ping Gu; Yang Huang, Thin-Walled Structures, 2020",145.9,Cylinder 100x200,CS4-1,394.4,139.423,0,108.6,108.6,4.24,54.3,324,0,0,1882
"Structural behavior of UHPC filled steel tubular columns under eccentric loading, Rui Zhang; Shiming Chen; Ping Gu; Yang Huang, Thin-Walled Structures, 2020",145.9,Cylinder 100x200,CS4-2,394.4,139.423,0,108.6,108.6,4.24,54.3,324,0,0,1782
"Structural behavior of UHPC filled steel tubular columns under eccentric loading, Rui Zhang; Shiming Chen; Ping Gu; Yang Huang, Thin-Walled Structures, 2020",145.9,Cylinder 100x200,CS4-S-15,394.4,139.423,0,108.6,108.6,4.24,54.3,540,15,15,1143
"Structural behavior of UHPC filled steel tubular columns under eccentric loading, Rui Zhang; Shiming Chen; Ping Gu; Yang Huang, Thin-Walled Structures, 2020",145.9,Cylinder 100x200,CS4-S-30,394.4,139.423,0,108.6,108.6,4.24,54.3,540,30,30,773
"Structural behavior of UHPC filled steel tubular columns under eccentric loading, Rui Zhang; Shiming Chen; Ping Gu; Yang Huang, Thin-Walled Structures, 2020",145.9,Cylinder 100x200,CS4-L-15,394.4,139.423,0,108.6,108.6,4.24,54.3,1080,15,15,915
"Structural behavior of UHPC filled steel tubular columns under eccentric loading, Rui Zhang; Shiming Chen; Ping Gu; Yang Huang, Thin-Walled Structures, 2020",145.9,Cylinder 100x200,CS6-1,420.9,139.423,0,108.1,108.1,6.01,54.05,324,0,0,2108
"Structural behavior of UHPC filled steel tubular columns under eccentric loading, Rui Zhang; Shiming Chen; Ping Gu; Yang Huang, Thin-Walled Structures, 2020",145.9,Cylinder 100x200,CS6-2,420.9,139.423,0,108.1,108.1,6.01,54.05,324,0,0,2048
"Structural behavior of UHPC filled steel tubular columns under eccentric loading, Rui Zhang; Shiming Chen; Ping Gu; Yang Huang, Thin-Walled Structures, 2020",145.9,Cylinder 100x200,CS6-S-15,420.9,139.423,0,108.1,108.1,6.01,54.05,540,15,15,1284
"Structural behavior of UHPC filled steel tubular columns under eccentric loading, Rui Zhang; Shiming Chen; Ping Gu; Yang Huang, Thin-Walled Structures, 2020",145.9,Cylinder 100x200,CS6-S-30,420.9,139.423,0,108.1,108.1,6.01,54.05,540,30,30,954
"Structural behavior of UHPC filled steel tubular columns under eccentric loading, Rui Zhang; Shiming Chen; Ping Gu; Yang Huang, Thin-Walled Structures, 2020",145.9,Cylinder 100x200,CS6-L-15,420.9,139.423,0,108.1,108.1,6.01,54.05,1080,15,15,1016
"Experiment on Debonding in Concrete-Filled Steel Single Tube Columns Subjected to Eccentric Loading, XUE Junqing; CHEN Baochun; BRISEGHELLA Bruno, Journal of Building Structures (Supplementary Issue 2), 2009",66.98,Cube 150,N1-0,275,58.054,0,219,219,3,109.5,700,50,50,1422
"Experiment on Debonding in Concrete-Filled Steel Single Tube Columns Subjected to Eccentric Loading, XUE Junqing; CHEN Baochun; BRISEGHELLA Bruno, Journal of Building Structures (Supplementary Issue 2), 2009",66.98,Cube 150,D1-1,275,58.054,0,219,219,3,109.5,700,50,50,1217
"Experiment on Debonding in Concrete-Filled Steel Single Tube Columns Subjected to Eccentric Loading, XUE Junqing; CHEN Baochun; BRISEGHELLA Bruno, Journal of Building Structures (Supplementary Issue 2), 2009",66.98,Cube 150,D1-2,275,58.054,0,219,219,3,109.5,700,50,50,1012
"Experiment on Debonding in Concrete-Filled Steel Single Tube Columns Subjected to Eccentric Loading, XUE Junqing; CHEN Baochun; BRISEGHELLA Bruno, Journal of Building Structures (Supplementary Issue 2), 2009",66.98,Cube 150,D1-3,275,58.054,0,219,219,3,109.5,700,50,50,955
"Experiment on Debonding in Concrete-Filled Steel Single Tube Columns Subjected to Eccentric Loading, XUE Junqing; CHEN Baochun; BRISEGHELLA Bruno, Journal of Building Structures (Supplementary Issue 2), 2009",66.98,Cube 150,N2-0,319,58.054,0,219,219,4,109.5,700,50,50,1773
"Experiment on Debonding in Concrete-Filled Steel Single Tube Columns Subjected to Eccentric Loading, XUE Junqing; CHEN Baochun; BRISEGHELLA Bruno, Journal of Building Structures (Supplementary Issue 2), 2009",66.98,Cube 150,D2-1,319,58.054,0,219,219,4,109.5,700,50,50,1568
"Experiment on Debonding in Concrete-Filled Steel Single Tube Columns Subjected to Eccentric Loading, XUE Junqing; CHEN Baochun; BRISEGHELLA Bruno, Journal of Building Structures (Supplementary Issue 2), 2009",66.98,Cube 150,D2-2,319,58.054,0,219,219,4,109.5,700,50,50,1402
"Experiment on Debonding in Concrete-Filled Steel Single Tube Columns Subjected to Eccentric Loading, XUE Junqing; CHEN Baochun; BRISEGHELLA Bruno, Journal of Building Structures (Supplementary Issue 2), 2009",66.98,Cube 150,D2-3,319,58.054,0,219,219,4,109.5,700,50,50,1289
"Experiment on Debonding in Concrete-Filled Steel Single Tube Columns Subjected to Eccentric Loading, XUE Junqing; CHEN Baochun; BRISEGHELLA Bruno, Journal of Building Structures (Supplementary Issue 2), 2009",66.98,Cube 150,N3-0,328,58.054,0,219,219,5,109.5,700,50,50,1930
"Experiment on Debonding in Concrete-Filled Steel Single Tube Columns Subjected to Eccentric Loading, XUE Junqing; CHEN Baochun; BRISEGHELLA Bruno, Journal of Building Structures (Supplementary Issue 2), 2009",66.98,Cube 150,D3-1,328,58.054,0,219,219,5,109.5,700,50,50,1805
"Experiment on Debonding in Concrete-Filled Steel Single Tube Columns Subjected to Eccentric Loading, XUE Junqing; CHEN Baochun; BRISEGHELLA Bruno, Journal of Building Structures (Supplementary Issue 2), 2009",66.98,Cube 150,D3-2,328,58.054,0,219,219,5,109.5,700,50,50,1615
"Experiment on Debonding in Concrete-Filled Steel Single Tube Columns Subjected to Eccentric Loading, XUE Junqing; CHEN Baochun; BRISEGHELLA Bruno, Journal of Building Structures (Supplementary Issue 2), 2009",66.98,Cube 150,D3-3,328,58.054,0,219,219,5,109.5,700,50,50,1480
"Mechanical behavior and bearing capacity calculation of recycled aggregate concrete-filled circular steel tube columns under eccentric loading, Chen Zongping; Li Qiliang; Zhang Xianggang; Xue Jianyang; Chen Baochun, China Civil Engineering Journal, 2012",46.04,prism,C-1,345.9,46.04,0,113.5,113.5,3,56.75,1100,0,0,998.2
"Mechanical behavior and bearing capacity calculation of recycled aggregate concrete-filled circular steel tube columns under eccentric loading, Chen Zongping; Li Qiliang; Zhang Xianggang; Xue Jianyang; Chen Baochun, China Civil Engineering Journal, 2012",46.04,prism,C-2,345.9,46.04,0,113.5,113.5,3,56.75,1100,15,15,656
"Mechanical behavior and bearing capacity calculation of recycled aggregate concrete-filled circular steel tube columns under eccentric loading, Chen Zongping; Li Qiliang; Zhang Xianggang; Xue Jianyang; Chen Baochun, China Civil Engineering Journal, 2012",46.04,prism,C-3,345.9,46.04,0,113.5,113.5,3,56.75,1100,30,30,444.5
"Mechanical behavior and bearing capacity calculation of recycled aggregate concrete-filled circular steel tube columns under eccentric loading, Chen Zongping; Li Qiliang; Zhang Xianggang; Xue Jianyang; Chen Baochun, China Civil Engineering Journal, 2012",48.07,prism,C-4,345.9,48.07,50,113.5,113.5,3,56.75,1100,0,0,1050
"Mechanical behavior and bearing capacity calculation of recycled aggregate concrete-filled circular steel tube columns under eccentric loading, Chen Zongping; Li Qiliang; Zhang Xianggang; Xue Jianyang; Chen Baochun, China Civil Engineering Journal, 2012",48.07,prism,C-5,345.9,48.07,50,113.5,113.5,3,56.75,1100,15,15,650.6
"Mechanical behavior and bearing capacity calculation of recycled aggregate concrete-filled circular steel tube columns under eccentric loading, Chen Zongping; Li Qiliang; Zhang Xianggang; Xue Jianyang; Chen Baochun, China Civil Engineering Journal, 2012",48.07,prism,C-6,345.9,48.07,50,113.5,113.5,3,56.75,1100,30,30,506.6
"Mechanical behavior and bearing capacity calculation of recycled aggregate concrete-filled circular steel tube columns under eccentric loading, Chen Zongping; Li Qiliang; Zhang Xianggang; Xue Jianyang; Chen Baochun, China Civil Engineering Journal, 2012",45.18,prism,C-7,345.9,45.18,100,113.5,113.5,3,56.75,900,0,0,1148.1
"Mechanical behavior and bearing capacity calculation of recycled aggregate concrete-filled circular steel tube columns under eccentric loading, Chen Zongping; Li Qiliang; Zhang Xianggang; Xue Jianyang; Chen Baochun, China Civil Engineering Journal, 2012",45.18,prism,C-8,345.9,45.18,100,113.5,113.5,3,56.75,900,15,15,620.8
"Mechanical behavior and bearing capacity calculation of recycled aggregate concrete-filled circular steel tube columns under eccentric loading, Chen Zongping; Li Qiliang; Zhang Xianggang; Xue Jianyang; Chen Baochun, China Civil Engineering Journal, 2012",45.18,prism,C-9,345.9,45.18,100,113.5,113.5,3,56.75,900,30,30,478.4
"Mechanical behavior and bearing capacity calculation of recycled aggregate concrete-filled circular steel tube columns under eccentric loading, Chen Zongping; Li Qiliang; Zhang Xianggang; Xue Jianyang; Chen Baochun, China Civil Engineering Journal, 2012",45.18,prism,C-10,345.9,45.18,100,113.5,113.5,3,56.75,1100,0,0,1038
"Mechanical behavior and bearing capacity calculation of recycled aggregate concrete-filled circular steel tube columns under eccentric loading, Chen Zongping; Li Qiliang; Zhang Xianggang; Xue Jianyang; Chen Baochun, China Civil Engineering Journal, 2012",45.18,prism,C-11,345.9,45.18,100,113.5,113.5,3,56.75,1100,15,15,590
"Mechanical behavior and bearing capacity calculation of recycled aggregate concrete-filled circular steel tube columns under eccentric loading, Chen Zongping; Li Qiliang; Zhang Xianggang; Xue Jianyang; Chen Baochun, China Civil Engineering Journal, 2012",45.18,prism,C-12,345.9,45.18,100,113.5,113.5,3,56.75,1100,30,30,436.8
"Mechanical behavior and bearing capacity calculation of recycled aggregate concrete-filled circular steel tube columns under eccentric loading, Chen Zongping; Li Qiliang; Zhang Xianggang; Xue Jianyang; Chen Baochun, China Civil Engineering Journal, 2012",45.18,prism,C-13,345.9,45.18,100,113.5,113.5,3,56.75,1500,0,0,1016
"Mechanical behavior and bearing capacity calculation of recycled aggregate concrete-filled circular steel tube columns under eccentric loading, Chen Zongping; Li Qiliang; Zhang Xianggang; Xue Jianyang; Chen Baochun, China Civil Engineering Journal, 2012",45.18,prism,C-14,345.9,45.18,100,113.5,113.5,3,56.75,1500,15,15,556.8
"Mechanical behavior and bearing capacity calculation of recycled aggregate concrete-filled circular steel tube columns under eccentric loading, Chen Zongping; Li Qiliang; Zhang Xianggang; Xue Jianyang; Chen Baochun, China Civil Engineering Journal, 2012",45.18,prism,C-15,345.9,45.18,100,113.5,113.5,3,56.75,1500,30,30,416.6
"负载下内填混凝土加固钢管构件轴压性能试验研究, 杜新喜; 蔡宗洋; 程晓燕; 熊亮; 袁焕鑫, 建筑结构学报, 2015",47.5,Cube 150,A1,295,39.752,0,159,159,4,79.5,636,0,0,1450
"负载下内填混凝土加固钢管构件轴压性能试验研究, 杜新喜; 蔡宗洋; 程晓燕; 熊亮; 袁焕鑫, 建筑结构学报, 2015",47.5,Cube 150,A2,295,39.752,0,159,159,4,79.5,636,0,0,1385
"负载下内填混凝土加固钢管构件轴压性能试验研究, 杜新喜; 蔡宗洋; 程晓燕; 熊亮; 袁焕鑫, 建筑结构学报, 2015",47.5,Cube 150,A3,295,39.752,0,159,159,4,79.5,636,0,0,1340
"负载下内填混凝土加固钢管构件轴压性能试验研究, 杜新喜; 蔡宗洋; 程晓燕; 熊亮; 袁焕鑫, 建筑结构学报, 2015",47.5,Cube 150,A4,295,39.752,0,159,159,4,79.5,636,0,0,1425
"负载下内填混凝土加固钢管构件轴压性能试验研究, 杜新喜; 蔡宗洋; 程晓燕; 熊亮; 袁焕鑫, 建筑结构学报, 2015",47.5,Cube 150,A5,295,39.752,0,159,159,4,79.5,636,0,0,1331
"负载下内填混凝土加固钢管构件轴压性能试验研究, 杜新喜; 蔡宗洋; 程晓燕; 熊亮; 袁焕鑫, 建筑结构学报, 2015",47.5,Cube 150,B1,295,39.752,0,159,159,4,79.5,1590,0,0,1305
"负载下内填混凝土加固钢管构件轴压性能试验研究, 杜新喜; 蔡宗洋; 程晓燕; 熊亮; 袁焕鑫, 建筑结构学报, 2015",47.5,Cube 150,B2,295,39.752,0,159,159,4,79.5,1590,0,0,1133
"负载下内填混凝土加固钢管构件轴压性能试验研究, 杜新喜; 蔡宗洋; 程晓燕; 熊亮; 袁焕鑫, 建筑结构学报, 2015",47.5,Cube 150,B3,295,39.752,0,159,159,4,79.5,1590,0,0,945
"负载下内填混凝土加固钢管构件轴压性能试验研究, 杜新喜; 蔡宗洋; 程晓燕; 熊亮; 袁焕鑫, 建筑结构学报, 2015",47.5,Cube 150,B4,295,39.752,0,159,159,4,79.5,1590,0,0,1254
"负载下内填混凝土加固钢管构件轴压性能试验研究, 杜新喜; 蔡宗洋; 程晓燕; 熊亮; 袁焕鑫, 建筑结构学报, 2015",47.5,Cube 150,B5,295,39.752,0,159,159,4,79.5,1590,0,0,971
"负载下内填混凝土加固钢管构件轴压性能试验研究, 杜新喜; 蔡宗洋; 程晓燕; 熊亮; 袁焕鑫, 建筑结构学报, 2015",47.5,Cube 150,C1,295,39.752,0,159,159,4,79.5,2544,0,0,1198
"负载下内填混凝土加固钢管构件轴压性能试验研究, 杜新喜; 蔡宗洋; 程晓燕; 熊亮; 袁焕鑫, 建筑结构学报, 2015",47.5,Cube 150,C2,295,39.752,0,159,159,4,79.5,2544,0,0,1130
"负载下内填混凝土加固钢管构件轴压性能试验研究, 杜新喜; 蔡宗洋; 程晓燕; 熊亮; 袁焕鑫, 建筑结构学报, 2015",47.5,Cube 150,C3,295,39.752,0,159,159,4,79.5,2544,0,0,1140
"负载下内填混凝土加固钢管构件轴压性能试验研究, 杜新喜; 蔡宗洋; 程晓燕; 熊亮; 袁焕鑫, 建筑结构学报, 2015",47.5,Cube 150,C4,295,39.752,0,159,159,4,79.5,2544,0,0,1020
"负载下内填混凝土加固钢管构件轴压性能试验研究, 杜新喜; 蔡宗洋; 程晓燕; 熊亮; 袁焕鑫, 建筑结构学报, 2015",47.5,Cube 150,C5,295,39.752,0,159,159,4,79.5,2544,0,0,948
"Tests and analysis on circular UHPFRC-filled steel tubular stub columns under eccentric compression, Jia-Bao Yan; Anzhen Chen; Jin-Song Zhu, Journal of Constructional Steel Research, 2021",141.2,cylinder,CC6-0-1,426.2,141.2,0,133,133,6.3,66.5,600,0,0,3354
"Tests and analysis on circular UHPFRC-filled steel tubular stub columns under eccentric compression, Jia-Bao Yan; Anzhen Chen; Jin-Song Zhu, Journal of Constructional Steel Research, 2021",141.2,cylinder,CC6-0-2,426.2,141.2,0,133,133,6.3,66.5,600,0,0,3123
"Tests and analysis on circular UHPFRC-filled steel tubular stub columns under eccentric compression, Jia-Bao Yan; Anzhen Chen; Jin-Song Zhu, Journal of Constructional Steel Research, 2021",141.2,cylinder,CC6-20-1,426.2,141.2,0,133,133,6.3,66.5,600,22.32,22.32,1953
"Tests and analysis on circular UHPFRC-filled steel tubular stub columns under eccentric compression, Jia-Bao Yan; Anzhen Chen; Jin-Song Zhu, Journal of Constructional Steel Research, 2021",141.2,cylinder,CC6-20-2,426.2,141.2,0,133,133,6.3,66.5,600,23.15,23.15,1829
"Tests and analysis on circular UHPFRC-filled steel tubular stub columns under eccentric compression, Jia-Bao Yan; Anzhen Chen; Jin-Song Zhu, Journal of Constructional Steel Research, 2021",141.2,cylinder,CC6-45-1,426.2,141.2,0,133,133,6.3,66.5,600,43.46,43.46,1326
"Tests and analysis on circular UHPFRC-filled steel tubular stub columns under eccentric compression, Jia-Bao Yan; Anzhen Chen; Jin-Song Zhu, Journal of Constructional Steel Research, 2021",141.2,cylinder,CC6-45-2,426.2,141.2,0,133,133,6.3,66.5,600,48.06,48.06,1136
"Tests and analysis on circular UHPFRC-filled steel tubular stub columns under eccentric compression, Jia-Bao Yan; Anzhen Chen; Jin-Song Zhu, Journal of Constructional Steel Research, 2021",141.2,cylinder,CC6-65-1,426.2,141.2,0,133,133,6.3,66.5,600,71.49,71.49,826
"Tests and analysis on circular UHPFRC-filled steel tubular stub columns under eccentric compression, Jia-Bao Yan; Anzhen Chen; Jin-Song Zhu, Journal of Constructional Steel Research, 2021",141.2,cylinder,CC6-65-2,426.2,141.2,0,133,133,6.3,66.5,600,74.69,74.69,873
"Tests and analysis on circular UHPFRC-filled steel tubular stub columns under eccentric compression, Jia-Bao Yan; Anzhen Chen; Jin-Song Zhu, Journal of Constructional Steel Research, 2021",141.2,cylinder,CC8-0-1,396,141.2,0,133,133,7.7,66.5,600,0,0,2982
"Tests and analysis on circular UHPFRC-filled steel tubular stub columns under eccentric compression, Jia-Bao Yan; Anzhen Chen; Jin-Song Zhu, Journal of Constructional Steel Research, 2021",141.2,cylinder,CC8-0-2,396,141.2,0,133,133,7.7,66.5,600,0,0,2869
"Tests and analysis on circular UHPFRC-filled steel tubular stub columns under eccentric compression, Jia-Bao Yan; Anzhen Chen; Jin-Song Zhu, Journal of Constructional Steel Research, 2021",141.2,cylinder,CC8-20-1,396,141.2,0,133,133,7.7,66.5,600,23.77,23.77,1888
"Tests and analysis on circular UHPFRC-filled steel tubular stub columns under eccentric compression, Jia-Bao Yan; Anzhen Chen; Jin-Song Zhu, Journal of Constructional Steel Research, 2021",141.2,cylinder,CC8-20-2,396,141.2,0,133,133,7.7,66.5,600,23.81,23.81,1768
"Tests and analysis on circular UHPFRC-filled steel tubular stub columns under eccentric compression, Jia-Bao Yan; Anzhen Chen; Jin-Song Zhu, Journal of Constructional Steel Research, 2021",141.2,cylinder,CC8-45-1,396,141.2,0,133,133,7.7,66.5,600,47.41,47.41,1264
"Tests and analysis on circular UHPFRC-filled steel tubular stub columns under eccentric compression, Jia-Bao Yan; Anzhen Chen; Jin-Song Zhu, Journal of Constructional Steel Research, 2021",141.2,cylinder,CC8-45-2,396,141.2,0,133,133,7.7,66.5,600,45.76,45.76,1190
"Tests and analysis on circular UHPFRC-filled steel tubular stub columns under eccentric compression, Jia-Bao Yan; Anzhen Chen; Jin-Song Zhu, Journal of Constructional Steel Research, 2021",141.2,cylinder,CC8-65-1,396,141.2,0,133,133,7.7,66.5,600,71.65,71.65,843
"Tests and analysis on circular UHPFRC-filled steel tubular stub columns under eccentric compression, Jia-Bao Yan; Anzhen Chen; Jin-Song Zhu, Journal of Constructional Steel Research, 2021",141.2,cylinder,CC8-65-2,396,141.2,0,133,133,7.7,66.5,600,67.23,67.23,910
"Behavior and general design method of concrete-filled high-strength steel tube (CFHST) columns, Chengliang Tu; Yongjiu Shi; Dong Liu; Wenhao Wang; Huiyong Ban, Engineering Structures, 2021",49.8,Cube 150,C40-A,530,41.882,0,300,300,10,150,1800,0,0,10148
"Behavior and general design method of concrete-filled high-strength steel tube (CFHST) columns, Chengliang Tu; Yongjiu Shi; Dong Liu; Wenhao Wang; Huiyong Ban, Engineering Structures, 2021",49.8,Cube 150,C40-E1,530,41.882,0,300,300,10,150,1800,30,30,7335
"Behavior and general design method of concrete-filled high-strength steel tube (CFHST) columns, Chengliang Tu; Yongjiu Shi; Dong Liu; Wenhao Wang; Huiyong Ban, Engineering Structures, 2021",49.8,Cube 150,C40-E2,530,41.882,0,300,300,10,150,1800,60,60,5702
"Behavior and general design method of concrete-filled high-strength steel tube (CFHST) columns, Chengliang Tu; Yongjiu Shi; Dong Liu; Wenhao Wang; Huiyong Ban, Engineering Structures, 2021",49.8,Cube 150,C40-E3,530,41.882,0,300,300,10,150,1800,90,90,4634
"Behavior and general design method of concrete-filled high-strength steel tube (CFHST) columns, Chengliang Tu; Yongjiu Shi; Dong Liu; Wenhao Wang; Huiyong Ban, Engineering Structures, 2021",94.1,Cube 150,C80-A,530,84.339,0,300,300,10,150,1800,0,0,12998
"Behavior and general design method of concrete-filled high-strength steel tube (CFHST) columns, Chengliang Tu; Yongjiu Shi; Dong Liu; Wenhao Wang; Huiyong Ban, Engineering Structures, 2021",94.1,Cube 150,C80-E1,530,84.339,0,300,300,10,150,1800,30,30,8369
"Behavior and general design method of concrete-filled high-strength steel tube (CFHST) columns, Chengliang Tu; Yongjiu Shi; Dong Liu; Wenhao Wang; Huiyong Ban, Engineering Structures, 2021",94.1,Cube 150,C80-E2,530,84.339,0,300,300,10,150,1800,60,60,6784
"Behavior and general design method of concrete-filled high-strength steel tube (CFHST) columns, Chengliang Tu; Yongjiu Shi; Dong Liu; Wenhao Wang; Huiyong Ban, Engineering Structures, 2021",94.1,Cube 150,C80-E3,530,84.339,0,300,300,10,150,1800,90,90,5366
"Unknown, Railway Engineering, 2011",56,Cube 150x150x150mm,1-Seh-20-0,330,47.666,0,168,168,6,84,500,0,0,1540
"Unknown, Railway Engineering, 2011",56,Cube 150x150x150mm,2-Seh-20-0,330,47.666,0,168,168,6,84,500,0,0,1680
"Unknown, Railway Engineering, 2011",56,Cube 150x150x150mm,3-SehA-20-4,330,47.666,0,168,168,6,84,500,4,-4,1400
"Unknown, Railway Engineering, 2011",56,Cube 150x150x150mm,4-SehA-20-4,330,47.666,0,168,168,6,84,500,4,-4,1420
"Unknown, Railway Engineering, 2011",56,Cube 150x150x150mm,5-SehB-20-4,330,47.666,0,168,168,6,84,500,4,4,1510
"Unknown, Railway Engineering, 2011",56,Cube 150x150x150mm,6-SehB-20-4,330,47.666,0,168,168,6,84,500,4,4,1530
"Unknown, Railway Engineering, 2011",56,Cube 150x150x150mm,7-SehA-20-8,330,47.666,0,168,168,6,84,500,8,-8,1320
"Unknown, Railway Engineering, 2011",56,Cube 150x150x150mm,8-SehA-20-8,330,47.666,0,168,168,6,84,500,8,-8,1280
"Unknown, Railway Engineering, 2011",56,Cube 150x150x150mm,9-SehB-20-8,330,47.666,0,168,168,6,84,500,8,8,1430
"Unknown, Railway Engineering, 2011",56,Cube 150x150x150mm,10-SehB-20-8,330,47.666,0,168,168,6,84,500,8,8,1440
"Unknown, Railway Engineering, 2011",56,Cube 150x150x150mm,11-SehA-20-12,330,47.666,0,168,168,6,84,500,12,-12,1240
"Unknown, Railway Engineering, 2011",56,Cube 150x150x150mm,12-SehA-20-12,330,47.666,0,168,168,6,84,500,12,-12,1280
"Unknown, Railway Engineering, 2011",56,Cube 150x150x150mm,13-SehB-20-12,330,47.666,0,168,168,6,84,500,12,12,1400
"Unknown, Railway Engineering, 2011",56,Cube 150x150x150mm,14-SehB-20-12,330,47.666,0,168,168,6,84,500,12,12,1380
"Unknown, Railway Engineering, 2011",56,Cube 150x150x150mm,15-SehA-20-18,330,47.666,0,168,168,6,84,500,18,-18,1170
"Unknown, Railway Engineering, 2011",56,Cube 150x150x150mm,16-SehA-20-18,330,47.666,0,168,168,6,84,500,18,-18,1230
"Unknown, Railway Engineering, 2011",56,Cube 150x150x150mm,17-SehB-20-18,330,47.666,0,168,168,6,84,500,18,18,1370
"Unknown, Railway Engineering, 2011",56,Cube 150x150x150mm,18-SehA-20-26,330,47.666,0,168,168,6,84,500,26,-26,1130
"Unknown, Railway Engineering, 2011",56,Cube 150x150x150mm,19-SehA-20-26,330,47.666,0,168,168,6,84,500,26,-26,1130
"Unknown, Railway Engineering, 2011",56,Cube 150x150x150mm,20-SehB-20-26,330,47.666,0,168,168,6,84,500,26,26,1260
"Unknown, Railway Engineering, 2011",56,Cube 150x150x150mm,21-SehA-40-4,330,47.666,0,168,168,6,84,500,4,-4,1080
"Unknown, Railway Engineering, 2011",56,Cube 150x150x150mm,22-SehB-40-4,330,47.666,0,168,168,6,84,500,4,4,1200
"Unknown, Railway Engineering, 2011",56,Cube 150x150x150mm,23-SehA-60-4,330,47.666,0,168,168,6,84,500,4,-4,870
"Unknown, Railway Engineering, 2011",56,Cube 150x150x150mm,24-SehB-60-4,330,47.666,0,168,168,6,84,500,4,4,910
"Unknown, Railway Engineering, 2011",56,Cube 150x150x150mm,25-Leh-20-0,330,47.666,0,168,168,6,84,1000,0,0,1320
"Unknown, Railway Engineering, 2011",56,Cube 150x150x150mm,26-LehA-20-4,330,47.666,0,168,168,6,84,1000,4,-4,1300
"Unknown, Railway Engineering, 2011",56,Cube 150x150x150mm,27-LehB-20-4,330,47.666,0,168,168,6,84,1000,4,4,1370
"Unknown, Railway Engineering, 2011",56,Cube 150x150x150mm,28-LehA-20-8,330,47.666,0,168,168,6,84,1000,8,-8,1270
"Unknown, Railway Engineering, 2011",56,Cube 150x150x150mm,29-LehB-20-8,330,47.666,0,168,168,6,84,1000,8,8,1320
"Unknown, Railway Engineering, 2011",56,Cube 150x150x150mm,30-LehA-40-4,330,47.666,0,168,168,6,84,1000,4,-4,1010
"Air Void and Cap Gap Composite Defects of Concrete-Filled Steel-Tube Arch Bridge Transverse Brace, Chao Guo; Zhengran Lu, Unknown, 2020",33,Cylinder 100,A0C0,345,31.535,0,360,360,5,180,1500,54,54,5582
"Air Void and Cap Gap Composite Defects of Concrete-Filled Steel-Tube Arch Bridge Transverse Brace, Chao Guo; Zhengran Lu, Unknown, 2020",33,Cylinder 100,A30C0,345,31.535,30,360,360,5,180,1500,54,54,5521
"Air Void and Cap Gap Composite Defects of Concrete-Filled Steel-Tube Arch Bridge Transverse Brace, Chao Guo; Zhengran Lu, Unknown, 2020",33,Cylinder 100,A0C6.42,345,31.535,0,360,360,5,180,1500,54,54,5476
"Air Void and Cap Gap Composite Defects of Concrete-Filled Steel-Tube Arch Bridge Transverse Brace, Chao Guo; Zhengran Lu, Unknown, 2020",33,Cylinder 100,A30C6.42,345,31.535,30,360,360,5,180,1500,54,54,5426
"脱空对钢管混凝土受力性能的影响, 梁柯峰, Unknown, 2008",30.1,Cube 150,PX-0-0,371.3,23.998,0,219,219,6,109.5,700,0,0,3400
"脱空对钢管混凝土受力性能的影响, 梁柯峰, Unknown, 2008",30.1,Cube 150,PX-0-2,371.3,23.998,0,219,219,6,109.5,700,0,0,3130
"脱空对钢管混凝土受力性能的影响, 梁柯峰, Unknown, 2008",30.1,Cube 150,PX-0-5,371.3,23.998,0,219,219,6,109.5,700,0,0,3010
"脱空对钢管混凝土受力性能的影响, 梁柯峰, Unknown, 2008",30.1,Cube 150,PX-25-0,371.3,23.998,0,219,219,6,109.5,700,25,25,2500
"脱空对钢管混凝土受力性能的影响, 梁柯峰, Unknown, 2008",30.1,Cube 150,PX-25-2,371.3,23.998,0,219,219,6,109.5,700,25,25,2450
"脱空对钢管混凝土受力性能的影响, 梁柯峰, Unknown, 2008",30.1,Cube 150,PX-25-5,371.3,23.998,0,219,219,6,109.5,700,25,25,2400
"脱空对钢管混凝土受力性能的影响, 梁柯峰, Unknown, 2008",30.1,Cube 150,PX-50-0,371.3,23.998,0,219,219,6,109.5,700,50,50,1940
"脱空对钢管混凝土受力性能的影响, 梁柯峰, Unknown, 2008",30.1,Cube 150,PX-50-2,371.3,23.998,0,219,219,6,109.5,700,50,50,1930
"脱空对钢管混凝土受力性能的影响, 梁柯峰, Unknown, 2008",30.1,Cube 150,PX-50-5,371.3,23.998,0,219,219,6,109.5,700,50,50,1880
"脱空对钢管混凝土受力性能的影响, 梁柯峰, Unknown, 2008",30.1,Cube 150,PX-75-0,371.3,23.998,0,219,219,6,109.5,700,75,75,1560
"脱空对钢管混凝土受力性能的影响, 梁柯峰, Unknown, 2008",30.1,Cube 150,PX-75-2,371.3,23.998,0,219,219,6,109.5,700,75,75,1525
"脱空对钢管混凝土受力性能的影响, 梁柯峰, Unknown, 2008",30.1,Cube 150,PX-75-5,371.3,23.998,0,219,219,6,109.5,700,75,75,1440
"Behaviour and design of concrete-filled mild-steel spiral welded tube short columns under eccentric axial compression loading, Yasoja Gunawardena; Farhad Aslani, Journal of Constructional Steel Research, 2018",29.9,Cylinder 100x200,D1E0,234.9,28.573,0,102.9,102.9,1.83,51.45,306,0,0,421
"Behaviour and design of concrete-filled mild-steel spiral welded tube short columns under eccentric axial compression loading, Yasoja Gunawardena; Farhad Aslani, Journal of Constructional Steel Research, 2018",29,Cylinder 100x200,D1E1,234.9,27.713,0,102.9,102.9,1.88,51.45,306,15.435,15.435,298
"Behaviour and design of concrete-filled mild-steel spiral welded tube short columns under eccentric axial compression loading, Yasoja Gunawardena; Farhad Aslani, Journal of Constructional Steel Research, 2018",29.9,Cylinder 100x200,D1E2,234.9,28.573,0,102.9,102.9,1.86,51.45,306,41.16,41.16,195
"Behaviour and design of concrete-filled mild-steel spiral welded tube short columns under eccentric axial compression loading, Yasoja Gunawardena; Farhad Aslani, Journal of Constructional Steel Research, 2018",30.4,Cylinder 100x200,D2E0,234.9,29.05,0,152.7,152.7,1.95,76.35,456,0,0,764
"Behaviour and design of concrete-filled mild-steel spiral welded tube short columns under eccentric axial compression loading, Yasoja Gunawardena; Farhad Aslani, Journal of Constructional Steel Research, 2018",30.4,Cylinder 100x200,D2E1,234.9,29.05,0,152.7,152.7,2.1,76.35,456,22.905,22.905,557
"Behaviour and design of concrete-filled mild-steel spiral welded tube short columns under eccentric axial compression loading, Yasoja Gunawardena; Farhad Aslani, Journal of Constructional Steel Research, 2018",30.4,Cylinder 100x200,D2E2,234.9,29.05,0,153,153,1.99,76.5,456,61.2,61.2,327
"Behaviour and design of concrete-filled mild-steel spiral welded tube short columns under eccentric axial compression loading, Yasoja Gunawardena; Farhad Aslani, Journal of Constructional Steel Research, 2018",31.1,Cylinder 100x200,D3E0,234.9,29.719,0,202.9,202.9,1.92,101.45,609,0,0,1118
"Behaviour and design of concrete-filled mild-steel spiral welded tube short columns under eccentric axial compression loading, Yasoja Gunawardena; Farhad Aslani, Journal of Constructional Steel Research, 2018",31.1,Cylinder 100x200,D3E1,234.9,29.719,0,202.8,202.8,1.86,101.4,609,30.42,30.42,778
"Behaviour and design of concrete-filled mild-steel spiral welded tube short columns under eccentric axial compression loading, Yasoja Gunawardena; Farhad Aslani, Journal of Constructional Steel Research, 2018",31.1,Cylinder 100x200,D3E2,234.9,29.719,0,202.7,202.7,1.85,101.35,609,81.08,81.08,445
"Behaviour and design of concrete-filled mild-steel spiral welded tube short columns under eccentric axial compression loading, Yasoja Gunawardena; Farhad Aslani, Journal of Constructional Steel Research, 2018",29.3,Cylinder 100x200,D4E0,234.9,27.999,0,230,230,1.94,115,762,0,0,1320
"Behaviour and design of concrete-filled mild-steel spiral welded tube short columns under eccentric axial compression loading, Yasoja Gunawardena; Farhad Aslani, Journal of Constructional Steel Research, 2018",29.7,Cylinder 100x200,D4E1,234.9,28.381,0,229.5,229.5,1.86,114.75,762,34.425,34.425,939
"Behaviour and design of concrete-filled mild-steel spiral welded tube short columns under eccentric axial compression loading, Yasoja Gunawardena; Farhad Aslani, Journal of Constructional Steel Research, 2018",29.3,Cylinder 100x200,D4E2,234.9,27.999,0,229.7,229.7,1.93,114.85,762,91.88,91.88,522
"钢管混凝土偏心受压承载力的试验及理论研究, 赵均海; 顾强; 马淑芳, 工程力学, 2001",36.4,cube,G1-1-1,328.95,29.621,0,90,90,1,45,300,15,15,232.6
"钢管混凝土偏心受压承载力的试验及理论研究, 赵均海; 顾强; 马淑芳, 工程力学, 2001",36.4,cube,G1-1-2,328.95,29.621,0,90,90,1,45,300,15,15,209.3
"钢管混凝土偏心受压承载力的试验及理论研究, 赵均海; 顾强; 马淑芳, 工程力学, 2001",36.4,cube,G1-2-1,328.95,29.621,0,90,90,1.5,45,300,15,15,244.2
"钢管混凝土偏心受压承载力的试验及理论研究, 赵均海; 顾强; 马淑芳, 工程力学, 2001",36.4,cube,G1-2-2,328.95,29.621,0,90,90,1.5,45,300,15,15,248.8
"钢管混凝土偏心受压承载力的试验及理论研究, 赵均海; 顾强; 马淑芳, 工程力学, 2001",36.4,cube,G2-1-1,328.95,29.621,0,90,90,1,45,500,15,15,195.3
"钢管混凝土偏心受压承载力的试验及理论研究, 赵均海; 顾强; 马淑芳, 工程力学, 2001",36.4,cube,G2-1-2,328.95,29.621,0,90,90,1,45,500,15,15,183.7
"钢管混凝土偏心受压承载力的试验及理论研究, 赵均海; 顾强; 马淑芳, 工程力学, 2001",36.4,cube,G2-2-1,328.95,29.621,0,90,90,1.5,45,500,15,15,214
"钢管混凝土偏心受压承载力的试验及理论研究, 赵均海; 顾强; 马淑芳, 工程力学, 2001",36.4,cube,G2-2-2,328.95,29.621,0,90,90,1.5,45,500,15,15,234.9
"钢管混凝土偏心受压承载力的试验及理论研究, 赵均海; 顾强; 马淑芳, 工程力学, 2001",36.4,cube,G3-1-1,328.95,29.621,0,90,90,1,45,700,15,15,184.1
"钢管混凝土偏心受压承载力的试验及理论研究, 赵均海; 顾强; 马淑芳, 工程力学, 2001",36.4,cube,G3-1-2,328.95,29.621,0,90,90,1,45,700,15,15,183.7
"钢管混凝土偏心受压承载力的试验及理论研究, 赵均海; 顾强; 马淑芳, 工程力学, 2001",36.4,cube,G3-2-1,328.95,29.621,0,90,90,1.5,45,700,15,15,216.3
"钢管混凝土偏心受压承载力的试验及理论研究, 赵均海; 顾强; 马淑芳, 工程力学, 2001",36.4,cube,G3-2-2,328.95,29.621,0,90,90,1.5,45,700,15,15,218.6
"钢管混凝土偏心受压承载力的试验及理论研究, 赵均海; 顾强; 马淑芳, 工程力学, 2001",36.4,cube,G4-1-1,328.95,29.621,0,90,90,1,45,900,15,15,172.1
"钢管混凝土偏心受压承载力的试验及理论研究, 赵均海; 顾强; 马淑芳, 工程力学, 2001",36.4,cube,G4-1-2,328.95,29.621,0,90,90,1,45,900,15,15,165.1
"钢管混凝土偏心受压承载力的试验及理论研究, 赵均海; 顾强; 马淑芳, 工程力学, 2001",36.4,cube,G4-2-1,328.95,29.621,0,90,90,1.5,45,900,15,15,200
"钢管混凝土偏心受压承载力的试验及理论研究, 赵均海; 顾强; 马淑芳, 工程力学, 2001",36.4,cube,G4-2-2,328.95,29.621,0,90,90,1.5,45,900,15,15,200
"Structural response of thin-walled circular steel tubular columns filled with demolished concrete lumps and fresh concrete, Xin-Yu Zhao; Bo Wu; Long Wang, Unknown, 2016",41.5,Cube 150,T0.8-E0-R0-A,272.4,34.244,0,160,160,0.8,80,1600,0,0,636
"Structural response of thin-walled circular steel tubular columns filled with demolished concrete lumps and fresh concrete, Xin-Yu Zhao; Bo Wu; Long Wang, Unknown, 2016",41.5,Cube 150,T0.8-E0-R0-B,272.4,34.244,0,160,160,0.8,80,1600,0,0,621
"Structural response of thin-walled circular steel tubular columns filled with demolished concrete lumps and fresh concrete, Xin-Yu Zhao; Bo Wu; Long Wang, Unknown, 2016",37.725,Cube 150,T0.8-E0-R25-A,272.4,30.817,25,160,160,0.8,80,1600,0,0,578
"Structural response of thin-walled circular steel tubular columns filled with demolished concrete lumps and fresh concrete, Xin-Yu Zhao; Bo Wu; Long Wang, Unknown, 2016",37.725,Cube 150,T0.8-E0-R25-B,272.4,30.817,25,160,160,0.8,80,1600,0,0,557
"Structural response of thin-walled circular steel tubular columns filled with demolished concrete lumps and fresh concrete, Xin-Yu Zhao; Bo Wu; Long Wang, Unknown, 2016",35.46,Cube 150,T0.8-E0-R40-A,272.4,28.776,40,160,160,0.8,80,1600,0,0,540
"Structural response of thin-walled circular steel tubular columns filled with demolished concrete lumps and fresh concrete, Xin-Yu Zhao; Bo Wu; Long Wang, Unknown, 2016",35.46,Cube 150,T0.8-E0-R40-B,272.4,28.776,40,160,160,0.8,80,1600,0,0,559
"Structural response of thin-walled circular steel tubular columns filled with demolished concrete lumps and fresh concrete, Xin-Yu Zhao; Bo Wu; Long Wang, Unknown, 2016",41.5,Cube 150,T0.8-E30-R0-A,272.4,34.244,0,160,160,0.8,80,1600,30,30,354
"Structural response of thin-walled circular steel tubular columns filled with demolished concrete lumps and fresh concrete, Xin-Yu Zhao; Bo Wu; Long Wang, Unknown, 2016",41.5,Cube 150,T0.8-E30-R0-B,272.4,34.244,0,160,160,0.8,80,1600,30,30,369
"Structural response of thin-walled circular steel tubular columns filled with demolished concrete lumps and fresh concrete, Xin-Yu Zhao; Bo Wu; Long Wang, Unknown, 2016",37.725,Cube 150,T0.8-E30-R25-A,272.4,30.817,25,160,160,0.8,80,1600,30,30,327
"Structural response of thin-walled circular steel tubular columns filled with demolished concrete lumps and fresh concrete, Xin-Yu Zhao; Bo Wu; Long Wang, Unknown, 2016",35.46,Cube 150,T0.8-E30-R40-A,272.4,28.776,40,160,160,0.8,80,1600,30,30,290
"Structural response of thin-walled circular steel tubular columns filled with demolished concrete lumps and fresh concrete, Xin-Yu Zhao; Bo Wu; Long Wang, Unknown, 2016",35.46,Cube 150,T0.8-E30-R40-B,272.4,28.776,40,160,160,0.8,80,1600,30,30,320
"Structural response of thin-walled circular steel tubular columns filled with demolished concrete lumps and fresh concrete, Xin-Yu Zhao; Bo Wu; Long Wang, Unknown, 2016",41.5,Cube 150,T0.8-E60-R0-A,272.4,34.244,0,160,160,0.8,80,1600,60,60,237
"Structural response of thin-walled circular steel tubular columns filled with demolished concrete lumps and fresh concrete, Xin-Yu Zhao; Bo Wu; Long Wang, Unknown, 2016",41.5,Cube 150,T0.8-E60-R0-B,272.4,34.244,0,160,160,0.8,80,1600,60,60,248
"Structural response of thin-walled circular steel tubular columns filled with demolished concrete lumps and fresh concrete, Xin-Yu Zhao; Bo Wu; Long Wang, Unknown, 2016",37.725,Cube 150,T0.8-E60-R25-A,272.4,30.817,25,160,160,0.8,80,1600,60,60,221
"Structural response of thin-walled circular steel tubular columns filled with demolished concrete lumps and fresh concrete, Xin-Yu Zhao; Bo Wu; Long Wang, Unknown, 2016",37.725,Cube 150,T0.8-E60-R25-B,272.4,30.817,25,160,160,0.8,80,1600,60,60,236
"Structural response of thin-walled circular steel tubular columns filled with demolished concrete lumps and fresh concrete, Xin-Yu Zhao; Bo Wu; Long Wang, Unknown, 2016",35.46,Cube 150,T0.8-E60-R40-A,272.4,28.776,40,160,160,0.8,80,1600,60,60,204
"Structural response of thin-walled circular steel tubular columns filled with demolished concrete lumps and fresh concrete, Xin-Yu Zhao; Bo Wu; Long Wang, Unknown, 2016",35.46,Cube 150,T0.8-E60-R40-B,272.4,28.776,40,160,160,0.8,80,1600,60,60,212
"Structural response of thin-walled circular steel tubular columns filled with demolished concrete lumps and fresh concrete, Xin-Yu Zhao; Bo Wu; Long Wang, Unknown, 2016",41.5,Cube 150,T1.8-E0-R0-A,345.2,34.244,0,160,160,1.8,80,1600,0,0,916
"Structural response of thin-walled circular steel tubular columns filled with demolished concrete lumps and fresh concrete, Xin-Yu Zhao; Bo Wu; Long Wang, Unknown, 2016",41.5,Cube 150,T1.8-E0-R0-B,345.2,34.244,0,160,160,1.8,80,1600,0,0,897
"Structural response of thin-walled circular steel tubular columns filled with demolished concrete lumps and fresh concrete, Xin-Yu Zhao; Bo Wu; Long Wang, Unknown, 2016",37.725,Cube 150,T1.8-E0-R25-A,345.2,30.817,25,160,160,1.8,80,1600,0,0,808
"Structural response of thin-walled circular steel tubular columns filled with demolished concrete lumps and fresh concrete, Xin-Yu Zhao; Bo Wu; Long Wang, Unknown, 2016",37.725,Cube 150,T1.8-E0-R25-B,345.2,30.817,25,160,160,1.8,80,1600,0,0,843
"Structural response of thin-walled circular steel tubular columns filled with demolished concrete lumps and fresh concrete, Xin-Yu Zhao; Bo Wu; Long Wang, Unknown, 2016",35.46,Cube 150,T1.8-E0-R40-A,345.2,28.776,40,160,160,1.8,80,1600,0,0,792
"Structural response of thin-walled circular steel tubular columns filled with demolished concrete lumps and fresh concrete, Xin-Yu Zhao; Bo Wu; Long Wang, Unknown, 2016",35.46,Cube 150,T1.8-E0-R40-B,345.2,28.776,40,160,160,1.8,80,1600,0,0,805
"Structural response of thin-walled circular steel tubular columns filled with demolished concrete lumps and fresh concrete, Xin-Yu Zhao; Bo Wu; Long Wang, Unknown, 2016",41.5,Cube 150,T1.8-E30-R0-A,345.2,34.244,0,160,160,1.8,80,1600,30,30,501
"Structural response of thin-walled circular steel tubular columns filled with demolished concrete lumps and fresh concrete, Xin-Yu Zhao; Bo Wu; Long Wang, Unknown, 2016",41.5,Cube 150,T1.8-E30-R0-B,345.2,34.244,0,160,160,1.8,80,1600,30,30,522
"Structural response of thin-walled circular steel tubular columns filled with demolished concrete lumps and fresh concrete, Xin-Yu Zhao; Bo Wu; Long Wang, Unknown, 2016",37.725,Cube 150,T1.8-E30-R25-A,345.2,30.817,25,160,160,1.8,80,1600,30,30,482
"Structural response of thin-walled circular steel tubular columns filled with demolished concrete lumps and fresh concrete, Xin-Yu Zhao; Bo Wu; Long Wang, Unknown, 2016",37.725,Cube 150,T1.8-E30-R25-B,345.2,30.817,25,160,160,1.8,80,1600,30,30,469
"Structural response of thin-walled circular steel tubular columns filled with demolished concrete lumps and fresh concrete, Xin-Yu Zhao; Bo Wu; Long Wang, Unknown, 2016",35.46,Cube 150,T1.8-E30-R40-A,345.2,28.776,40,160,160,1.8,80,1600,30,30,441
"Structural response of thin-walled circular steel tubular columns filled with demolished concrete lumps and fresh concrete, Xin-Yu Zhao; Bo Wu; Long Wang, Unknown, 2016",35.46,Cube 150,T1.8-E30-R40-B,345.2,28.776,40,160,160,1.8,80,1600,30,30,473
"Structural response of thin-walled circular steel tubular columns filled with demolished concrete lumps and fresh concrete, Xin-Yu Zhao; Bo Wu; Long Wang, Unknown, 2016",41.5,Cube 150,T1.8-E60-R0-A,345.2,34.244,0,160,160,1.8,80,1600,60,60,364
"Structural response of thin-walled circular steel tubular columns filled with demolished concrete lumps and fresh concrete, Xin-Yu Zhao; Bo Wu; Long Wang, Unknown, 2016",41.5,Cube 150,T1.8-E60-R0-B,345.2,34.244,0,160,160,1.8,80,1600,60,60,345
"Structural response of thin-walled circular steel tubular columns filled with demolished concrete lumps and fresh concrete, Xin-Yu Zhao; Bo Wu; Long Wang, Unknown, 2016",37.725,Cube 150,T1.8-E60-R25-A,345.2,30.817,25,160,160,1.8,80,1600,60,60,338
"Structural response of thin-walled circular steel tubular columns filled with demolished concrete lumps and fresh concrete, Xin-Yu Zhao; Bo Wu; Long Wang, Unknown, 2016",37.725,Cube 150,T1.8-E60-R25-B,345.2,30.817,25,160,160,1.8,80,1600,60,60,323
"Structural response of thin-walled circular steel tubular columns filled with demolished concrete lumps and fresh concrete, Xin-Yu Zhao; Bo Wu; Long Wang, Unknown, 2016",35.46,Cube 150,T1.8-E60-R40-A,345.2,28.776,40,160,160,1.8,80,1600,60,60,322
"Structural response of thin-walled circular steel tubular columns filled with demolished concrete lumps and fresh concrete, Xin-Yu Zhao; Bo Wu; Long Wang, Unknown, 2016",35.46,Cube 150,T1.8-E60-R40-B,345.2,28.776,40,160,160,1.8,80,1600,60,60,310
"Experimental study of the behavior of recycled aggregate concrete filled steel tubes under eccentric compression, Unknown, Journal of Daqing Petroleum Institute, 2011",36.44,cube,ZP-0% - 1,326.7,29.657,0,219,219,5,109.5,1000,20.805,20.805,2512
"Experimental study of the behavior of recycled aggregate concrete filled steel tubes under eccentric compression, Unknown, Journal of Daqing Petroleum Institute, 2011",36.44,cube,ZP-0% - 2,326.7,29.657,0,219,219,5,109.5,1000,20.805,20.805,2526
"Experimental study of the behavior of recycled aggregate concrete filled steel tubes under eccentric compression, Unknown, Journal of Daqing Petroleum Institute, 2011",36.44,cube,ZP-0% - 3,326.7,29.657,0,219,219,5,109.5,1000,20.805,20.805,2576
"Experimental study of the behavior of recycled aggregate concrete filled steel tubes under eccentric compression, Unknown, Journal of Daqing Petroleum Institute, 2011",36.03,cube,ZP-25% - 1,326.7,29.288,25,219,219,5,109.5,1000,20.805,20.805,2228
"Experimental study of the behavior of recycled aggregate concrete filled steel tubes under eccentric compression, Unknown, Journal of Daqing Petroleum Institute, 2011",36.03,cube,ZP-25% - 2,326.7,29.288,25,219,219,5,109.5,1000,20.805,20.805,2282
"Experimental study of the behavior of recycled aggregate concrete filled steel tubes under eccentric compression, Unknown, Journal of Daqing Petroleum Institute, 2011",36.03,cube,ZP-25% - 3,326.7,29.288,25,219,219,5,109.5,1000,20.805,20.805,2212
"Experimental study of the behavior of recycled aggregate concrete filled steel tubes under eccentric compression, Unknown, Journal of Daqing Petroleum Institute, 2011",35.27,cube,ZP-50% - 1,326.7,28.605,50,219,219,5,109.5,1000,20.805,20.805,2198
