Repository: Serali-Nerri/xgboost

# CFST柱极限承载力预测 - XGBoost ML管道

## 项目概述

本项目是一个完整的机器学习管道，用于预测混凝土填充钢管（CFST）柱的极限承载力。采用XGBoost算法，提供从数据加载、预处理、模型训练、评估到预测的全流程解决方案。

### 核心特性

- **模块化设计**：清晰的模块分离，便于维护和扩展
- **特征工程支持**：处理无量纲参数，剔除几何参数实现多截面统一预测
- **自动化超参数优化**：集成Optuna框架进行超参数搜索，支持持久化存储和断点续训
- **智能参数加载**：自动加载最优参数，无需手动配置
- **特征选择**：迭代剔除法自动寻找最优特征子集
- **多维度评估**：集成R²、RMSE、MAE、MAPE、COV等工程指标
- **可视化分析**：提供预测散点图、特征重要性图和学习曲线
- **COV稳定性指标**：特别添加变异系数评估模型预测稳定性

---

## 环境要求

### 系统要求
- Python 3.8+
- 8GB+ RAM（推荐16GB）
- 5GB+ 可用磁盘空间

### Python依赖
- pandas &gt;= 1.5.0
- numpy &gt;= 1.23.0
- xgboost &gt;= 1.7.0
- scikit-learn &gt;= 1.2.0
- matplotlib &gt;= 3.6.0
- seaborn &gt;= 0.12.0
- optuna &gt;= 3.0.0
- joblib &gt;= 1.2.0

---

File: data/raw/all_dedup.csv (part 24 of 46)
Ref.No.,fc (MPa),type (规格备注),试件标号,fy (MPa),fcy150,R再生骨料取代率(%),b (mm),h (mm),t (mm),r0 (mm),L (mm),e1 (mm),e2 (mm),Nexp (kN)
"Experimental study of the behavior of recycled aggregate concrete filled steel tubes under eccentric compression, Unknown, Journal of Daqing Petroleum Institute, 2011",35.27,cube,ZP-50% - 2,326.7,28.605,50,219,219,5,109.5,1000,20.805,20.805,2165
"Experimental study of the behavior of recycled aggregate concrete filled steel tubes under eccentric compression, Unknown, Journal of Daqing Petroleum Institute, 2011",35.27,cube,ZP-50% - 3,326.7,28.605,50,219,219,5,109.5,1000,20.805,20.805,2126
"Experimental study of the behavior of recycled aggregate concrete filled steel tubes under eccentric compression, Unknown, Journal of Daqing Petroleum Institute, 2011",33.65,cube,ZP-75% - 1,326.7,27.154,75,219,219,5,109.5,1000,20.805,20.805,2103
"Experimental study of the behavior of recycled aggregate concrete filled steel tubes under eccentric compression, Unknown, Journal of Daqing Petroleum Institute, 2011",33.65,cube,ZP-75% - 2,326.7,27.154,75,219,219,5,109.5,1000,20.805,20.805,2083
"Experimental study of the behavior of recycled aggregate concrete filled steel tubes under eccentric compression, Unknown, Journal of Daqing Petroleum Institute, 2011",33.65,cube,ZP-75% - 3,326.7,27.154,75,219,219,5,109.5,1000,20.805,20.805,2053
"Experimental study of the behavior of recycled aggregate concrete filled steel tubes under eccentric compression, Unknown, Journal of Daqing Petroleum Institute, 2011",33.35,cube,ZP-100% - 1,326.7,26.886,100,219,219,5,109.5,1000,20.805,20.805,2052
"Experimental study of the behavior of recycled aggregate concrete filled steel tubes under eccentric compression, Unknown, Journal of Daqing Petroleum Institute, 2011",33.35,cube,ZP-100% - 2,326.7,26.886,100,219,219,5,109.5,1000,20.805,20.805,2037
"Experimental study of the behavior of recycled aggregate concrete filled steel tubes under eccentric compression, Unknown, Journal of Daqing Petroleum Institute, 2011",33.35,cube,ZP-100% - 3,326.7,26.886,100,219,219,5,109.5,1000,20.805,20.805,2008
"Behaviour of concrete-filled steel tubes under static and variable repeated loading, P. Thayalan; T. Aly; I. Patnaikuni, Journal of Constructional Steel Research, 2009",53,Cylinder 75x150,FS1,370,49.041,0,114.3,114.3,3.2,57.15,228,0,0,889
"Behaviour of concrete-filled steel tubes under static and variable repeated loading, P. Thayalan; T. Aly; I. Patnaikuni, Journal of Constructional Steel Research, 2009",53,Cylinder 75x150,FS2,370,49.041,0,114.3,114.3,3.2,57.15,228,0,0,913
"Behaviour of concrete-filled steel tubes under static and variable repeated loading, P. Thayalan; T. Aly; I. Patnaikuni, Journal of Constructional Steel Research, 2009",110,Cylinder 75x150,GS1,370,101.783,0,114.3,114.3,3.2,57.15,228,0,0,1484
"Behaviour of concrete-filled steel tubes under static and variable repeated loading, P. Thayalan; T. Aly; I. Patnaikuni, Journal of Constructional Steel Research, 2009",110,Cylinder 75x150,GS2,370,101.783,0,114.3,114.3,3.2,57.15,228,0,0,1134
"Behaviour of concrete-filled steel tubes under static and variable repeated loading, P. Thayalan; T. Aly; I. Patnaikuni, Journal of Constructional Steel Research, 2009",44.1,Cylinder 75x150,F1,370,40.806,0,114.3,114.3,3.2,57.15,1200,15,15,527
"Behaviour of concrete-filled steel tubes under static and variable repeated loading, P. Thayalan; T. Aly; I. Patnaikuni, Journal of Constructional Steel Research, 2009",44.1,Cylinder 75x150,F2,370,40.806,0,114.3,114.3,3.2,57.15,1200,30,30,401
"Behaviour of concrete-filled steel tubes under static and variable repeated loading, P. Thayalan; T. Aly; I. Patnaikuni, Journal of Constructional Steel Research, 2009",81.1,Cylinder 75x150,G1,370,75.042,0,114.3,114.3,3.2,57.15,1200,15,15,683
"Behaviour of concrete-filled steel tubes under static and variable repeated loading, P. Thayalan; T. Aly; I. Patnaikuni, Journal of Constructional Steel Research, 2009",81.1,Cylinder 75x150,G2,370,75.042,0,114.3,114.3,3.2,57.15,1200,30,30,469
"Behaviour of concrete-filled steel tubes under static and variable repeated loading, P. Thayalan; T. Aly; I. Patnaikuni, Journal of Constructional Steel Research, 2009",52,Cylinder 75x150,F3,370,48.116,0,114.3,114.3,3.2,57.15,1200,15,15,519.4
"Behaviour of concrete-filled steel tubes under static and variable repeated loading, P. Thayalan; T. Aly; I. Patnaikuni, Journal of Constructional Steel Research, 2009",52,Cylinder 75x150,F4,370,48.116,0,114.3,114.3,3.2,57.15,1200,30,30,379.5
"Behaviour of concrete-filled steel tubes under static and variable repeated loading, P. Thayalan; T. Aly; I. Patnaikuni, Journal of Constructional Steel Research, 2009",109,Cylinder 75x150,G3,370,100.858,0,114.3,114.3,3.2,57.15,1200,15,15,615
"Behaviour of concrete-filled steel tubes under static and variable repeated loading, P. Thayalan; T. Aly; I. Patnaikuni, Journal of Constructional Steel Research, 2009",109,Cylinder 75x150,G4,370,100.858,0,114.3,114.3,3.2,57.15,1200,30,30,467.8
"钢管自密实高强混凝土压弯构件静力性能研究, 薛阳, Unknown, 2011",96,Cube 150,C400-1,392,86.208,0,133,133,6,66.5,400,13.3,13.3,1398
"钢管自密实高强混凝土压弯构件静力性能研究, 薛阳, Unknown, 2011",96,Cube 150,C400-2,392,86.208,0,133,133,6,66.5,400,26.6,26.6,1260
"钢管自密实高强混凝土压弯构件静力性能研究, 薛阳, Unknown, 2011",96,Cube 150,C400-3,392,86.208,0,133,133,6,66.5,400,39.9,39.9,910
"钢管自密实高强混凝土压弯构件静力性能研究, 薛阳, Unknown, 2011",96,Cube 150,C600-1,392,86.208,0,133,133,6,66.5,600,13.3,13.3,1380
"钢管自密实高强混凝土压弯构件静力性能研究, 薛阳, Unknown, 2011",96,Cube 150,C600-2,392,86.208,0,133,133,6,66.5,600,26.6,26.6,1080
"钢管自密实高强混凝土压弯构件静力性能研究, 薛阳, Unknown, 2011",96,Cube 150,C600-3,392,86.208,0,133,133,6,66.5,600,39.9,39.9,790
"钢管自密实高强混凝土压弯构件静力性能研究, 薛阳, Unknown, 2011",96,Cube 150,C1200-1,392,86.208,0,133,133,6,66.5,1200,13.3,13.3,1200
"钢管自密实高强混凝土压弯构件静力性能研究, 薛阳, Unknown, 2011",96,Cube 150,C1200-2,392,86.208,0,133,133,6,66.5,1200,26.6,26.6,985
"钢管自密实高强混凝土压弯构件静力性能研究, 薛阳, Unknown, 2011",96,Cube 150,C1200-3,392,86.208,0,133,133,6,66.5,1200,39.9,39.9,780
"钢管自密实高强混凝土压弯构件静力性能研究, 薛阳, Unknown, 2011",96,Cube 150,C2400-1,392,86.208,0,133,133,6,66.5,2400,13.3,13.3,1125
"钢管自密实高强混凝土压弯构件静力性能研究, 薛阳, Unknown, 2011",96,Cube 150,C2400-2,392,86.208,0,133,133,6,66.5,2400,26.6,26.6,780
"钢管自密实高强混凝土压弯构件静力性能研究, 薛阳, Unknown, 2011",96,Cube 150,C2400-3,392,86.208,0,133,133,6,66.5,2400,39.9,39.9,610
"圆钢管UHPC压弯构件N-M曲线研究, 朱骏球, Unknown, 2018",141.1,prism,ZS5,395,141.1,0,140,140,5,70,420,0,0,3670.91
"圆钢管UHPC压弯构件N-M曲线研究, 朱骏球, Unknown, 2018",141.1,prism,ZL5,395,141.1,0,140,140,5,70,1400,0,0,2767.47
"圆钢管UHPC压弯构件N-M曲线研究, 朱骏球, Unknown, 2018",141.1,prism,ZS10,365,141.1,0,140,140,10,70,420,0,0,4332.28
"圆钢管UHPC压弯构件N-M曲线研究, 朱骏球, Unknown, 2018",141.1,prism,ZL10,365,141.1,0,140,140,10,70,1400,0,0,3175.15
"圆钢管UHPC压弯构件N-M曲线研究, 朱骏球, Unknown, 2018",141.1,prism,PS5a,395,141.1,0,140,140,5,70,420,28,28,1891
"圆钢管UHPC压弯构件N-M曲线研究, 朱骏球, Unknown, 2018",141.1,prism,PL5a,395,141.1,0,140,140,5,70,1400,28,28,1315.4
"圆钢管UHPC压弯构件N-M曲线研究, 朱骏球, Unknown, 2018",141.1,prism,PS10a,365,141.1,0,140,140,10,70,420,28,28,2045.1
"圆钢管UHPC压弯构件N-M曲线研究, 朱骏球, Unknown, 2018",141.1,prism,PL10a,365,141.1,0,140,140,10,70,1400,28,28,1579.6
"圆钢管UHPC压弯构件N-M曲线研究, 朱骏球, Unknown, 2018",141.1,prism,PS5b,395,141.1,0,140,140,5,70,420,84,84,925.3
"圆钢管UHPC压弯构件N-M曲线研究, 朱骏球, Unknown, 2018",141.1,prism,PL5b,395,141.1,0,140,140,5,70,1400,84,84,563.8
"圆钢管UHPC压弯构件N-M曲线研究, 朱骏球, Unknown, 2018",141.1,prism,PS6b,354,141.1,0,140,140,6,70,420,84,84,825
"圆钢管UHPC压弯构件N-M曲线研究, 朱骏球, Unknown, 2018",141.1,prism,PL6b,354,141.1,0,140,140,6,70,1400,84,84,616
"圆钢管UHPC压弯构件N-M曲线研究, 朱骏球, Unknown, 2018",141.1,prism,PS8b,385,141.1,0,140,140,8,70,420,84,84,911.2
"圆钢管UHPC压弯构件N-M曲线研究, 朱骏球, Unknown, 2018",141.1,prism,PL8b,385,141.1,0,140,140,8,70,1400,84,84,675.4
"圆钢管UHPC压弯构件N-M曲线研究, 朱骏球, Unknown, 2018",141.1,prism,PS10b,365,141.1,0,140,140,10,70,420,84,84,1022.6
"圆钢管UHPC压弯构件N-M曲线研究, 朱骏球, Unknown, 2018",141.1,prism,PL10b,365,141.1,0,140,140,10,70,1400,84,84,750.4
"圆钢管UHPC压弯构件N-M曲线研究, 朱骏球, Unknown, 2018",141.1,prism,PS12b,364,141.1,0,140,140,12,70,420,84,84,1072.2
"圆钢管UHPC压弯构件N-M曲线研究, 朱骏球, Unknown, 2018",141.1,prism,PL12b,364,141.1,0,140,140,12,70,1400,84,84,803.8
"RESEARCHES ON BEHAVIOR OF ECCENTRICALLY LOADED STUB COLUMN AND AXIALLY COMPRESSED SLENDER COLUMN WITH RPC -FILLED CIRCULAR STEEL TUBE, Unknown, Fuzhou University, 2005",131,Cube 100,DB0-1,352,115.302,0,133,133,6,66.5,466,0,0,2330
"RESEARCHES ON BEHAVIOR OF ECCENTRICALLY LOADED STUB COLUMN AND AXIALLY COMPRESSED SLENDER COLUMN WITH RPC -FILLED CIRCULAR STEEL TUBE, Unknown, Fuzhou University, 2005",131,Cube 100,DB0-2,352,115.302,0,133,133,6,66.5,466,0,0,2460
"RESEARCHES ON BEHAVIOR OF ECCENTRICALLY LOADED STUB COLUMN AND AXIALLY COMPRESSED SLENDER COLUMN WITH RPC -FILLED CIRCULAR STEEL TUBE, Unknown, Fuzhou University, 2005",131,Cube 100,DB1-1,352,115.302,0,133,133,6,66.5,466,15,15,1840
"RESEARCHES ON BEHAVIOR OF ECCENTRICALLY LOADED STUB COLUMN AND AXIALLY COMPRESSED SLENDER COLUMN WITH RPC -FILLED CIRCULAR STEEL TUBE, Unknown, Fuzhou University, 2005",131,Cube 100,DB1-2,352,115.302,0,133,133,6,66.5,466,15,15,1900
"RESEARCHES ON BEHAVIOR OF ECCENTRICALLY LOADED STUB COLUMN AND AXIALLY COMPRESSED SLENDER COLUMN WITH RPC -FILLED CIRCULAR STEEL TUBE, Unknown, Fuzhou University, 2005",131,Cube 100,DB2-1,352,115.302,0,133,133,6,66.5,466,30,30,1360
"RESEARCHES ON BEHAVIOR OF ECCENTRICALLY LOADED STUB COLUMN AND AXIALLY COMPRESSED SLENDER COLUMN WITH RPC -FILLED CIRCULAR STEEL TUBE, Unknown, Fuzhou University, 2005",131,Cube 100,DB2-2,352,115.302,0,133,133,6,66.5,466,30,30,1290
"RESEARCHES ON BEHAVIOR OF ECCENTRICALLY LOADED STUB COLUMN AND AXIALLY COMPRESSED SLENDER COLUMN WITH RPC -FILLED CIRCULAR STEEL TUBE, Unknown, Fuzhou University, 2005",131,Cube 100,DH0-1,376,115.302,0,133,133,10,66.5,466,0,0,2800
"RESEARCHES ON BEHAVIOR OF ECCENTRICALLY LOADED STUB COLUMN AND AXIALLY COMPRESSED SLENDER COLUMN WITH RPC -FILLED CIRCULAR STEEL TUBE, Unknown, Fuzhou University, 2005",131,Cube 100,DH0-2,376,115.302,0,133,133,10,66.5,466,0,0,2750
"RESEARCHES ON BEHAVIOR OF ECCENTRICALLY LOADED STUB COLUMN AND AXIALLY COMPRESSED SLENDER COLUMN WITH RPC -FILLED CIRCULAR STEEL TUBE, Unknown, Fuzhou University, 2005",131,Cube 100,DH1-1,376,115.302,0,133,133,10,66.5,466,15,15,2320
"RESEARCHES ON BEHAVIOR OF ECCENTRICALLY LOADED STUB COLUMN AND AXIALLY COMPRESSED SLENDER COLUMN WITH RPC -FILLED CIRCULAR STEEL TUBE, Unknown, Fuzhou University, 2005",131,Cube 100,DH1-2,376,115.302,0,133,133,10,66.5,466,15,15,2270
"RESEARCHES ON BEHAVIOR OF ECCENTRICALLY LOADED STUB COLUMN AND AXIALLY COMPRESSED SLENDER COLUMN WITH RPC -FILLED CIRCULAR STEEL TUBE, Unknown, Fuzhou University, 2005",131,Cube 100,DH2-1,376,115.302,0,133,133,10,66.5,466,30,30,1490
"RESEARCHES ON BEHAVIOR OF ECCENTRICALLY LOADED STUB COLUMN AND AXIALLY COMPRESSED SLENDER COLUMN WITH RPC -FILLED CIRCULAR STEEL TUBE, Unknown, Fuzhou University, 2005",131,Cube 100,DH2-2,376,115.302,0,133,133,10,66.5,466,30,30,1740
"RESEARCHES ON BEHAVIOR OF ECCENTRICALLY LOADED STUB COLUMN AND AXIALLY COMPRESSED SLENDER COLUMN WITH RPC -FILLED CIRCULAR STEEL TUBE, Unknown, Fuzhou University, 2005",131,Cube 100,LB1-1,352,115.302,0,133,133,6,66.5,798,0,0,2370
"RESEARCHES ON BEHAVIOR OF ECCENTRICALLY LOADED STUB COLUMN AND AXIALLY COMPRESSED SLENDER COLUMN WITH RPC -FILLED CIRCULAR STEEL TUBE, Unknown, Fuzhou University, 2005",131,Cube 100,LB1-2,352,115.302,0,133,133,6,66.5,798,0,0,2050
"RESEARCHES ON BEHAVIOR OF ECCENTRICALLY LOADED STUB COLUMN AND AXIALLY COMPRESSED SLENDER COLUMN WITH RPC -FILLED CIRCULAR STEEL TUBE, Unknown, Fuzhou University, 2005",131,Cube 100,LB2-1,352,115.302,0,133,133,6,66.5,1330,0,0,1965
"RESEARCHES ON BEHAVIOR OF ECCENTRICALLY LOADED STUB COLUMN AND AXIALLY COMPRESSED SLENDER COLUMN WITH RPC -FILLED CIRCULAR STEEL TUBE, Unknown, Fuzhou University, 2005",131,Cube 100,LB2-2,352,115.302,0,133,133,6,66.5,1330,0,0,1995
"RESEARCHES ON BEHAVIOR OF ECCENTRICALLY LOADED STUB COLUMN AND AXIALLY COMPRESSED SLENDER COLUMN WITH RPC -FILLED CIRCULAR STEEL TUBE, Unknown, Fuzhou University, 2005",131,Cube 100,LB3-1,352,115.302,0,133,133,6,66.5,1596,0,0,1780
"RESEARCHES ON BEHAVIOR OF ECCENTRICALLY LOADED STUB COLUMN AND AXIALLY COMPRESSED SLENDER COLUMN WITH RPC -FILLED CIRCULAR STEEL TUBE, Unknown, Fuzhou University, 2005",131,Cube 100,LB3-2,352,115.302,0,133,133,6,66.5,1596,0,0,1810
"RESEARCHES ON BEHAVIOR OF ECCENTRICALLY LOADED STUB COLUMN AND AXIALLY COMPRESSED SLENDER COLUMN WITH RPC -FILLED CIRCULAR STEEL TUBE, Unknown, Fuzhou University, 2005",131,Cube 100,LH1-1,376,115.302,0,133,133,10,66.5,798,0,0,2270
"RESEARCHES ON BEHAVIOR OF ECCENTRICALLY LOADED STUB COLUMN AND AXIALLY COMPRESSED SLENDER COLUMN WITH RPC -FILLED CIRCULAR STEEL TUBE, Unknown, Fuzhou University, 2005",131,Cube 100,LH1-2,376,115.302,0,133,133,10,66.5,798,0,0,2340
"RESEARCHES ON BEHAVIOR OF ECCENTRICALLY LOADED STUB COLUMN AND AXIALLY COMPRESSED SLENDER COLUMN WITH RPC -FILLED CIRCULAR STEEL TUBE, Unknown, Fuzhou University, 2005",131,Cube 100,LH2-1,376,115.302,0,133,133,10,66.5,1330,0,0,1990
"RESEARCHES ON BEHAVIOR OF ECCENTRICALLY LOADED STUB COLUMN AND AXIALLY COMPRESSED SLENDER COLUMN WITH RPC -FILLED CIRCULAR STEEL TUBE, Unknown, Fuzhou University, 2005",131,Cube 100,LH2-2,376,115.302,0,133,133,10,66.5,1330,0,0,2030
"RESEARCHES ON BEHAVIOR OF ECCENTRICALLY LOADED STUB COLUMN AND AXIALLY COMPRESSED SLENDER COLUMN WITH RPC -FILLED CIRCULAR STEEL TUBE, Unknown, Fuzhou University, 2005",131,Cube 100,LH3-1,376,115.302,0,133,133,10,66.5,1596,0,0,1815
"RESEARCHES ON BEHAVIOR OF ECCENTRICALLY LOADED STUB COLUMN AND AXIALLY COMPRESSED SLENDER COLUMN WITH RPC -FILLED CIRCULAR STEEL TUBE, Unknown, Fuzhou University, 2005",131,Cube 100,LH3-2,376,115.302,0,133,133,10,66.5,1596,0,0,1990
"圆钢管RPC偏压长柱的受力性能研究, Unknown, Fuzhou University Master's Thesis, 2005",133.5,Cube 100,MF1-1,435,117.712,0,114,114,4.5,57,912,0,0,1720
"圆钢管RPC偏压长柱的受力性能研究, Unknown, Fuzhou University Master's Thesis, 2005",133.5,Cube 100,MF1-2,435,117.712,0,114,114,4.5,57,912,0,0,1645
"圆钢管RPC偏压长柱的受力性能研究, Unknown, Fuzhou University Master's Thesis, 2005",133.5,Cube 100,MF2-1,435,117.712,0,114,114,4.5,57,912,15,15,1100
"圆钢管RPC偏压长柱的受力性能研究, Unknown, Fuzhou University Master's Thesis, 2005",133.5,Cube 100,MF2-2,435,117.712,0,114,114,4.5,57,912,15,15,1075
"圆钢管RPC偏压长柱的受力性能研究, Unknown, Fuzhou University Master's Thesis, 2005",133.5,Cube 100,MF3-1,435,117.712,0,114,114,4.5,57,912,30,30,830
"圆钢管RPC偏压长柱的受力性能研究, Unknown, Fuzhou University Master's Thesis, 2005",133.5,Cube 100,MF3-2,435,117.712,0,114,114,4.5,57,912,30,30,760
"圆钢管RPC偏压长柱的受力性能研究, Unknown, Fuzhou University Master's Thesis, 2005",133.5,Cube 100,MW1-1,443,117.712,0,114,114,8,57,912,0,0,1640
"圆钢管RPC偏压长柱的受力性能研究, Unknown, Fuzhou University Master's Thesis, 2005",133.5,Cube 100,MW1-2,443,117.712,0,114,114,8,57,912,0,0,1790
"圆钢管RPC偏压长柱的受力性能研究, Unknown, Fuzhou University Master's Thesis, 2005",133.5,Cube 100,MW2-1,443,117.712,0,114,114,8,57,912,15,15,1190
"圆钢管RPC偏压长柱的受力性能研究, Unknown, Fuzhou University Master's Thesis, 2005",133.5,Cube 100,MW2-2,443,117.712,0,114,114,8,57,912,15,15,1250
"圆钢管RPC偏压长柱的受力性能研究, Unknown, Fuzhou University Master's Thesis, 2005",133.5,Cube 100,MW3-1,443,117.712,0,114,114,8,57,912,30,30,860
"圆钢管RPC偏压长柱的受力性能研究, Unknown, Fuzhou University Master's Thesis, 2005",133.5,Cube 100,MW3-2,443,117.712,0,114,114,8,57,912,30,30,900
"圆钢管RPC偏压长柱的受力性能研究, Unknown, Fuzhou University Master's Thesis, 2005",133.5,Cube 100,LF1-1,435,117.712,0,114,114,4.5,57,1254,0,0,1430
"圆钢管RPC偏压长柱的受力性能研究, Unknown, Fuzhou University Master's Thesis, 2005",133.5,Cube 100,LF1-2,435,117.712,0,114,114,4.5,57,1254,0,0,1550
"圆钢管RPC偏压长柱的受力性能研究, Unknown, Fuzhou University Master's Thesis, 2005",133.5,Cube 100,LF2-1,435,117.712,0,114,114,4.5,57,1254,15,15,915
"圆钢管RPC偏压长柱的受力性能研究, Unknown, Fuzhou University Master's Thesis, 2005",133.5,Cube 100,LF2-2,435,117.712,0,114,114,4.5,57,1254,15,15,940
"圆钢管RPC偏压长柱的受力性能研究, Unknown, Fuzhou University Master's Thesis, 2005",133.5,Cube 100,LF3-1,435,117.712,0,114,114,4.5,57,1254,30,30,685
"圆钢管RPC偏压长柱的受力性能研究, Unknown, Fuzhou University Master's Thesis, 2005",133.5,Cube 100,LF3-2,435,117.712,0,114,114,4.5,57,1254,30,30,625
"圆钢管RPC偏压长柱的受力性能研究, Unknown, Fuzhou University Master's Thesis, 2005",133.5,Cube 100,LW1-1,443,117.712,0,114,114,8,57,1254,0,0,1490
"圆钢管RPC偏压长柱的受力性能研究, Unknown, Fuzhou University Master's Thesis, 2005",133.5,Cube 100,LW1-2,443,117.712,0,114,114,8,57,1254,0,0,1465
"圆钢管RPC偏压长柱的受力性能研究, Unknown, Fuzhou University Master's Thesis, 2005",133.5,Cube 100,LW2-1,443,117.712,0,114,114,8,57,1254,15,15,985
"圆钢管RPC偏压长柱的受力性能研究, Unknown, Fuzhou University Master's Thesis, 2005",133.5,Cube 100,LW2-2,443,117.712,0,114,114,8,57,1254,15,15,985
"圆钢管RPC偏压长柱的受力性能研究, Unknown, Fuzhou University Master's Thesis, 2005",133.5,Cube 100,LW3-1,443,117.712,0,114,114,8,57,1254,30,30,810
"圆钢管RPC偏压长柱的受力性能研究, Unknown, Fuzhou University Master's Thesis, 2005",133.5,Cube 100,LW3-2,443,117.712,0,114,114,8,57,1254,30,30,715
"Design of Concrete Filled Tubular Beam-columns with High Strength Steel and Concrete, J.Y. Richard Liew; Mingxiang Xiong; Dexin Xiong, Structures, 2016",173.5,Cylinder 100x200,S1-2-1(a),428,165.797,0,114.3,114.3,6.3,57.15,210,0,0,2866
"Design of Concrete Filled Tubular Beam-columns with High Strength Steel and Concrete, J.Y. Richard Liew; Mingxiang Xiong; Dexin Xiong, Structures, 2016",173.5,Cylinder 100x200,S1-2-1(b),428,165.797,0,114.3,114.3,6.3,57.15,210,0,0,2595
"Design of Concrete Filled Tubular Beam-columns with High Strength Steel and Concrete, J.Y. Richard Liew; Mingxiang Xiong; Dexin Xiong, Structures, 2016",173.5,Cylinder 100x200,S1-3-1(a),403,165.797,0,114.3,114.3,3.6,57.15,250,0,0,2422
"Design of Concrete Filled Tubular Beam-columns with High Strength Steel and Concrete, J.Y. Richard Liew; Mingxiang Xiong; Dexin Xiong, Structures, 2016",173.5,Cylinder 100x200,S1-3-1(b),403,165.797,0,114.3,114.3,3.6,57.15,250,0,0,2340
"Design of Concrete Filled Tubular Beam-columns with High Strength Steel and Concrete, J.Y. Richard Liew; Mingxiang Xiong; Dexin Xiong, Structures, 2016",184.2,Cylinder 100x200,S1-3-2(a),403,176.022,0,114.3,114.3,3.6,57.15,250,0,0,2497
"Design of Concrete Filled Tubular Beam-columns with High Strength Steel and Concrete, J.Y. Richard Liew; Mingxiang Xiong; Dexin Xiong, Structures, 2016",184.2,Cylinder 100x200,S1-3-2(b),403,176.022,0,114.3,114.3,3.6,57.15,250,0,0,2314
"Design of Concrete Filled Tubular Beam-columns with High Strength Steel and Concrete, J.Y. Richard Liew; Mingxiang Xiong; Dexin Xiong, Structures, 2016",173.5,Cylinder 100x200,S1-3-3(a),428,165.797,0,114.3,114.3,6.3,57.15,250,0,0,2610
"Design of Concrete Filled Tubular Beam-columns with High Strength Steel and Concrete, J.Y. Richard Liew; Mingxiang Xiong; Dexin Xiong, Structures, 2016",173.5,Cylinder 100x200,S1-3-3(b),428,165.797,0,114.3,114.3,6.3,57.15,250,0,0,2633
"Design of Concrete Filled Tubular Beam-columns with High Strength Steel and Concrete, J.Y. Richard Liew; Mingxiang Xiong; Dexin Xiong, Structures, 2016",51.6,Cylinder 100x200,S2-1-2,380,49.309,0,219.1,219.1,5,109.55,600,0,0,3118
"Design of Concrete Filled Tubular Beam-columns with High Strength Steel and Concrete, J.Y. Richard Liew; Mingxiang Xiong; Dexin Xiong, Structures, 2016",185.1,Cylinder 100x200,S2-1-3,380,176.882,0,219.1,219.1,5,109.55,600,0,0,7837
"Design of Concrete Filled Tubular Beam-columns with High Strength Steel and Concrete, J.Y. Richard Liew; Mingxiang Xiong; Dexin Xiong, Structures, 2016",193.3,Cylinder 100x200,S2-1-4,380,184.718,0,219.1,219.1,5,109.55,600,0,0,8664
"Design of Concrete Filled Tubular Beam-columns with High Strength Steel and Concrete, J.Y. Richard Liew; Mingxiang Xiong; Dexin Xiong, Structures, 2016",51.6,Cylinder 100x200,S2-2-2,381,49.309,0,219.1,219.1,10,109.55,600,0,0,5241
"Design of Concrete Filled Tubular Beam-columns with High Strength Steel and Concrete, J.Y. Richard Liew; Mingxiang Xiong; Dexin Xiong, Structures, 2016",185.1,Cylinder 100x200,S2-2-3,381,176.882,0,219.1,219.1,10,109.55,600,0,0,9085
"Design of Concrete Filled Tubular Beam-columns with High Strength Steel and Concrete, J.Y. Richard Liew; Mingxiang Xiong; Dexin Xiong, Structures, 2016",193.3,Cylinder 100x200,S2-2-4,381,184.718,0,219.1,219.1,10,109.55,600,0,0,9187
"Design of Concrete Filled Tubular Beam-columns with High Strength Steel and Concrete, J.Y. Richard Liew; Mingxiang Xiong; Dexin Xiong, Structures, 2016",186,Cylinder 100x200,CS-1,374,177.742,0,219.1,219.1,16,109.55,4195,0,0,6324
"Design of Concrete Filled Tubular Beam-columns with High Strength Steel and Concrete, J.Y. Richard Liew; Mingxiang Xiong; Dexin Xiong, Structures, 2016",181,Cylinder 100x200,CS-2,374,172.964,0,219.1,219.1,16,109.55,3640,20,20,4389
"Design of Concrete Filled Tubular Beam-columns with High Strength Steel and Concrete, J.Y. Richard Liew; Mingxiang Xiong; Dexin Xiong, Structures, 2016",176,Cylinder 100x200,CS-3,374,168.186,0,219.1,219.1,16,109.55,3640,50,50,3246
"Design of Concrete Filled Tubular Beam-columns with High Strength Steel and Concrete, J.Y. Richard Liew; Mingxiang Xiong; Dexin Xiong, Structures, 2016",180,Cylinder 100x200,CS-4,412,172.009,0,273,273,10,136.5,4195,0,0,8592
"Design of Concrete Filled Tubular Beam-columns with High Strength Steel and Concrete, J.Y. Richard Liew; Mingxiang Xiong; Dexin Xiong, Structures, 2016",184,Cylinder 100x200,CS-5,412,175.831,0,273,273,10,136.5,4450,50,50,5083
"Design of Concrete Filled Tubular Beam-columns with High Strength Steel and Concrete, J.Y. Richard Liew; Mingxiang Xiong; Dexin Xiong, Structures, 2016",180,Cylinder 100x200,CS-6,401,172.009,0,273,273,16,136.5,4450,50,50,5284
"薄壁钢管自密实再生混凝土柱力学性能试验研究, 王云洋, 辽宁工业大学硕士学位论文, 2013",75.1,Cube 150x150x150,R-T1-1,345,65.838,100,139,139,1.2,69.5,420,0,0,1105.4
"薄壁钢管自密实再生混凝土柱力学性能试验研究, 王云洋, 辽宁工业大学硕士学位论文, 2013",75.1,Cube 150x150x150,R-T1-2,345,65.838,100,139,139,1.2,69.5,420,0,0,1198.6
"薄壁钢管自密实再生混凝土柱力学性能试验研究, 王云洋, 辽宁工业大学硕士学位论文, 2013",75.1,Cube 150x150x150,R-T2-1,358.3,65.838,100,140,140,3,70,420,0,0,1500.2
"薄壁钢管自密实再生混凝土柱力学性能试验研究, 王云洋, 辽宁工业大学硕士学位论文, 2013",75.1,Cube 150x150x150,R-T2-2,358.3,65.838,100,140,140,3,70,420,0,0,1585.2
"薄壁钢管自密实再生混凝土柱力学性能试验研究, 王云洋, 辽宁工业大学硕士学位论文, 2013",84,Cube 150x150x150,N-T1-1,345,74.458,0,139,139,1.2,69.5,420,0,0,1411.6
"薄壁钢管自密实再生混凝土柱力学性能试验研究, 王云洋, 辽宁工业大学硕士学位论文, 2013",84,Cube 150x150x150,N-T1-2,345,74.458,0,139,139,1.2,69.5,420,0,0,1314
"薄壁钢管自密实再生混凝土柱力学性能试验研究, 王云洋, 辽宁工业大学硕士学位论文, 2013",84,Cube 150x150x150,N-T2-1,358.3,74.458,0,140,140,3,70,420,0,0,1637.6
"薄壁钢管自密实再生混凝土柱力学性能试验研究, 王云洋, 辽宁工业大学硕士学位论文, 2013",84,Cube 150x150x150,N-T2-2,358.3,74.458,0,140,140,3,70,420,0,0,1678.6
"薄壁钢管自密实再生混凝土柱力学性能试验研究, 王云洋, 辽宁工业大学硕士学位论文, 2013",75.1,Cube 150x150x150,A-R-T1,345,65.838,100,139,139,1.2,69.5,700,0,0,1138
"薄壁钢管自密实再生混凝土柱力学性能试验研究, 王云洋, 辽宁工业大学硕士学位论文, 2013",75.1,Cube 150x150x150,E-R-T1,345,65.838,100,139,139,1.2,69.5,700,20,20,638.2
"薄壁钢管自密实再生混凝土柱力学性能试验研究, 王云洋, 辽宁工业大学硕士学位论文, 2013",75.1,Cube 150x150x150,A-R-T2,358.3,65.838,100,140,140,3,70,700,0,0,1588.8
"薄壁钢管自密实再生混凝土柱力学性能试验研究, 王云洋, 辽宁工业大学硕士学位论文, 2013",75.1,Cube 150x150x150,E-R-T2,358.3,65.838,100,140,140,3,70,700,20,20,940.8
"薄壁钢管自密实再生混凝土柱力学性能试验研究, 王云洋, 辽宁工业大学硕士学位论文, 2013",84,Cube 150x150x150,A-N-T1,345,74.458,0,139,139,1.2,69.5,700,0,0,1331
"薄壁钢管自密实再生混凝土柱力学性能试验研究, 王云洋, 辽宁工业大学硕士学位论文, 2013",84,Cube 150x150x150,E-N-T1,345,74.458,0,139,139,1.2,69.5,700,20,20,759
"薄壁钢管自密实再生混凝土柱力学性能试验研究, 王云洋, 辽宁工业大学硕士学位论文, 2013",84,Cube 150x150x150,A-N-T2,358.3,74.458,0,140,140,3,70,700,0,0,1627.8
"薄壁钢管自密实再生混凝土柱力学性能试验研究, 王云洋, 辽宁工业大学硕士学位论文, 2013",84,Cube 150x150x150,E-N-T2,358.3,74.458,0,140,140,3,70,700,20,20,1065.8
"薄壁圆钢管轻骨料混凝土柱受压性能研究, 朱振, Unknown, 2019",22.9,Prism 150x150x300mm,SC1-1-1a,226.7,22.9,0,165,165,1.32,82.5,578,0,0,675
"薄壁圆钢管轻骨料混凝土柱受压性能研究, 朱振, Unknown, 2019",22.9,Prism 150x150x300mm,SC1-1-1b,226.7,22.9,0,165,165,1.32,82.5,576,15,15,593
"薄壁圆钢管轻骨料混凝土柱受压性能研究, 朱振, Unknown, 2019",22.9,Prism 150x150x300mm,SC1-1-1c,226.7,22.9,0,165,165,1.32,82.5,577,30,30,495
"薄壁圆钢管轻骨料混凝土柱受压性能研究, 朱振, Unknown, 2019",22.9,Prism 150x150x300mm,SC1-1-1d,226.7,22.9,0,165,165,1.32,82.5,577,45,45,416
"薄壁圆钢管轻骨料混凝土柱受压性能研究, 朱振, Unknown, 2019",22.9,Prism 150x150x300mm,SC1-1-2a,214.1,22.9,0,165,165,2.05,82.5,578,0,0,820
"薄壁圆钢管轻骨料混凝土柱受压性能研究, 朱振, Unknown, 2019",22.9,Prism 150x150x300mm,SC1-1-2b,214.1,22.9,0,165,165,2.05,82.5,575,15,15,708
"薄壁圆钢管轻骨料混凝土柱受压性能研究, 朱振, Unknown, 2019",22.9,Prism 150x150x300mm,SC1-1-2c,214.1,22.9,0,165,165,2.05,82.5,576,30,30,568
"薄壁圆钢管轻骨料混凝土柱受压性能研究, 朱振, Unknown, 2019",22.9,Prism 150x150x300mm,SC1-1-2d,214.1,22.9,0,165,165,2.05,82.5,575,45,45,465
"薄壁圆钢管轻骨料混凝土柱受压性能研究, 朱振, Unknown, 2019",29.3,Prism 150x150x300mm,SC1-2-1a,226.7,29.3,0,165,165,1.32,82.5,577,0,0,785
"薄壁圆钢管轻骨料混凝土柱受压性能研究, 朱振, Unknown, 2019",29.3,Prism 150x150x300mm,SC1-2-1b,226.7,29.3,0,165,165,1.32,82.5,576,15,15,728
"薄壁圆钢管轻骨料混凝土柱受压性能研究, 朱振, Unknown, 2019",29.3,Prism 150x150x300mm,SC1-2-1c,226.7,29.3,0,165,165,1.32,82.5,576,30,30,579
"薄壁圆钢管轻骨料混凝土柱受压性能研究, 朱振, Unknown, 2019",29.3,Prism 150x150x300mm,SC1-2-1d,226.7,29.3,0,165,165,1.32,82.5,575,45,45,496
"薄壁圆钢管轻骨料混凝土柱受压性能研究, 朱振, Unknown, 2019",29.3,Prism 150x150x300mm,SC1-2-2a,214.1,29.3,0,165,165,2.05,82.5,577,0,0,895
"薄壁圆钢管轻骨料混凝土柱受压性能研究, 朱振, Unknown, 2019",29.3,Prism 150x150x300mm,SC1-2-2b,214.1,29.3,0,165,165,2.05,82.5,576,15,15,806
"薄壁圆钢管轻骨料混凝土柱受压性能研究, 朱振, Unknown, 2019",29.3,Prism 150x150x300mm,SC1-2-2c,214.1,29.3,0,165,165,2.05,82.5,575,30,30,602
"薄壁圆钢管轻骨料混凝土柱受压性能研究, 朱振, Unknown, 2019",29.3,Prism 150x150x300mm,SC1-2-2d,214.1,29.3,0,165,165,2.05,82.5,576,45,45,536
"薄壁圆钢管轻骨料混凝土柱受压性能研究, 朱振, Unknown, 2019",22.9,Prism 150x150x300mm,SC2-1-1a,226.7,22.9,0,165,165,1.32,82.5,1004,0,0,610
"薄壁圆钢管轻骨料混凝土柱受压性能研究, 朱振, Unknown, 2019",22.9,Prism 150x150x300mm,SC2-1-2a,214.1,22.9,0,165,165,2.05,82.5,1005,0,0,683
"薄壁圆钢管轻骨料混凝土柱受压性能研究, 朱振, Unknown, 2019",29.3,Prism 150x150x300mm,SC2-2-1a,226.7,29.3,0,165,165,1.32,82.5,1003,0,0,665
"薄壁圆钢管轻骨料混凝土柱受压性能研究, 朱振, Unknown, 2019",29.3,Prism 150x150x300mm,SC2-2-2a,214.1,29.3,0,165,165,2.05,82.5,1004,0,0,786
"STUDY OF MECHANICAL BEHAVIOR OF RECYCLED AGGREGATE CONCRETE FILLED CIRCULAR STEEL TUBE COLUMNS UNDER ECCENTRIC LOADING AFTER HIGH TEMPERATURE, Chen Zongping; Jing Chenggui; Xue Jianyang; Zhang Chaorong, Industrial Construction, 2014",43.92,cube,C1,357,36.457,0,87,87,2.5,43.5,1100,15,15,221
"STUDY OF MECHANICAL BEHAVIOR OF RECYCLED AGGREGATE CONCRETE FILLED CIRCULAR STEEL TUBE COLUMNS UNDER ECCENTRIC LOADING AFTER HIGH TEMPERATURE, Chen Zongping; Jing Chenggui; Xue Jianyang; Zhang Chaorong, Industrial Construction, 2014",43.92,cube,C2,357,36.457,0,87,87,2.5,43.5,1100,15,15,230
"STUDY OF MECHANICAL BEHAVIOR OF RECYCLED AGGREGATE CONCRETE FILLED CIRCULAR STEEL TUBE COLUMNS UNDER ECCENTRIC LOADING AFTER HIGH TEMPERATURE, Chen Zongping; Jing Chenggui; Xue Jianyang; Zhang Chaorong, Industrial Construction, 2014",43.92,cube,C3,357,36.457,0,87,87,2.5,43.5,1100,15,15,167
"STUDY OF MECHANICAL BEHAVIOR OF RECYCLED AGGREGATE CONCRETE FILLED CIRCULAR STEEL TUBE COLUMNS UNDER ECCENTRIC LOADING AFTER HIGH TEMPERATURE, Chen Zongping; Jing Chenggui; Xue Jianyang; Zhang Chaorong, Industrial Construction, 2014",41.31,cube,C5,357,34.071,50,87,87,2.5,43.5,1100,15,15,229
"STUDY OF MECHANICAL BEHAVIOR OF RECYCLED AGGREGATE CONCRETE FILLED CIRCULAR STEEL TUBE COLUMNS UNDER ECCENTRIC LOADING AFTER HIGH TEMPERATURE, Chen Zongping; Jing Chenggui; Xue Jianyang; Zhang Chaorong, Industrial Construction, 2014",41.31,cube,C6,357,34.071,50,87,87,2.5,43.5,1100,15,15,164
"STUDY OF MECHANICAL BEHAVIOR OF RECYCLED AGGREGATE CONCRETE FILLED CIRCULAR STEEL TUBE COLUMNS UNDER ECCENTRIC LOADING AFTER HIGH TEMPERATURE, Chen Zongping; Jing Chenggui; Xue Jianyang; Zhang Chaorong, Industrial Construction, 2014",48.68,cube,C7,357,40.843,100,87,87,2.5,43.5,1100,15,15,255
"STUDY OF MECHANICAL BEHAVIOR OF RECYCLED AGGREGATE CONCRETE FILLED CIRCULAR STEEL TUBE COLUMNS UNDER ECCENTRIC LOADING AFTER HIGH TEMPERATURE, Chen Zongping; Jing Chenggui; Xue Jianyang; Zhang Chaorong, Industrial Construction, 2014",48.68,cube,C8,357,40.843,100,87,87,2.5,43.5,1100,15,15,226
"STUDY OF MECHANICAL BEHAVIOR OF RECYCLED AGGREGATE CONCRETE FILLED CIRCULAR STEEL TUBE COLUMNS UNDER ECCENTRIC LOADING AFTER HIGH TEMPERATURE, Chen Zongping; Jing Chenggui; Xue Jianyang; Zhang Chaorong, Industrial Construction, 2014",48.68,cube,C9,357,40.843,100,87,87,2.5,43.5,1100,15,15,176
"套箍系数及偏心距对薄壁钢管高强混凝土短柱力学性能影响, 刘武通; 高华国; 李吉人; 张瑞涛; 李程前; 王楠, Journal of University of Science and Technology Liaoning, 2018",67,Cube 150x150x150mm,1D,215,58.073,0,165,165,4.5,82.5,1000,165,165,540
"套箍系数及偏心距对薄壁钢管高强混凝土短柱力学性能影响, 刘武通; 高华国; 李吉人; 张瑞涛; 李程前; 王楠, Journal of University of Science and Technology Liaoning, 2018",67,Cube 150x150x150mm,2D,215,58.073,0,165,165,4.5,82.5,1000,127.875,127.875,548
"套箍系数及偏心距对薄壁钢管高强混凝土短柱力学性能影响, 刘武通; 高华国; 李吉人; 张瑞涛; 李程前; 王楠, Journal of University of Science and Technology Liaoning, 2018",67,Cube 150x150x150mm,3D,215,58.073,0,165,165,4.5,82.5,1000,107.25,107.25,554
"脱空钢管混凝土构件力学性能研究, 唐述, Guangzhou University, 2011",56,Cube 150,Seh-0-4,330,47.666,0,168,168,5,84,500,0,0,2000
"脱空钢管混凝土构件力学性能研究, 唐述, Guangzhou University, 2011",56,Cube 150,Seh-20-0,330,47.666,0,168,168,5,84,500,20,20,1610
"脱空钢管混凝土构件力学性能研究, 唐述, Guangzhou University, 2011",56,Cube 150,SehA-20-4,330,47.666,0,168,168,5,84,500,20,20,1410
"脱空钢管混凝土构件力学性能研究, 唐述, Guangzhou University, 2011",56,Cube 150,SehA-20-8,330,47.666,0,168,168,5,84,500,20,20,1300
"脱空钢管混凝土构件力学性能研究, 唐述, Guangzhou University, 2011",56,Cube 150,SehA-20-12,330,47.666,0,168,168,5,84,500,20,20,1260
"脱空钢管混凝土构件力学性能研究, 唐述, Guangzhou University, 2011",56,Cube 150,SehA-20-18,330,47.666,0,168,168,5,84,500,20,20,1200
"脱空钢管混凝土构件力学性能研究, 唐述, Guangzhou University, 2011",56,Cube 150,SehA-20-26,330,47.666,0,168,168,5,84,500,20,20,1130
"脱空钢管混凝土构件力学性能研究, 唐述, Guangzhou University, 2011",56,Cube 150,SehA-40-4,330,47.666,0,168,168,5,84,500,40,40,1080
"脱空钢管混凝土构件力学性能研究, 唐述, Guangzhou University, 2011",56,Cube 150,SehA-60-4,330,47.666,0,168,168,5,84,500,60,60,870
"脱空钢管混凝土构件力学性能研究, 唐述, Guangzhou University, 2011",56,Cube 150,Leh-20-0,330,47.666,0,168,168,5,84,1000,0,0,1320
"脱空钢管混凝土构件力学性能研究, 唐述, Guangzhou University, 2011",56,Cube 150,LehA-20-4,330,47.666,0,168,168,5,84,1000,20,20,1300
"脱空钢管混凝土构件力学性能研究, 唐述, Guangzhou University, 2011",56,Cube 150,LehA-20-8,330,47.666,0,168,168,5,84,1000,20,20,1270
"脱空钢管混凝土构件力学性能研究, 唐述, Guangzhou University, 2011",56,Cube 150,LehA-40-4,330,47.666,0,168,168,5,84,1000,40,40,1010
"Experimental Study on Eccentrically Compressed Concrete Filled Circular CFRP Steel Tubular Columns, WU Lingxiao; ZHOU Jinzhi; LENG Jun; LONG Yuhua, Unknown, 2021",41.7,cube,CF-1,235,34.427,0,165,165,3.5,82.5,500,0,0,1644
"Experimental Study on Eccentrically Compressed Concrete Filled Circular CFRP Steel Tubular Columns, WU Lingxiao; ZHOU Jinzhi; LENG Jun; LONG Yuhua, Unknown, 2021",41.7,cube,CF-2,235,34.427,0,165,165,3.5,82.5,500,20,20,1370
"Experimental Study on Eccentrically Compressed Concrete Filled Circular CFRP Steel Tubular Columns, WU Lingxiao; ZHOU Jinzhi; LENG Jun; LONG Yuhua, Unknown, 2021",41.7,cube,CF-3,235,34.427,0,165,165,3.5,82.5,500,40,40,1117
"Experimental Study on Eccentrically Compressed Concrete Filled Circular CFRP Steel Tubular Columns, WU Lingxiao; ZHOU Jinzhi; LENG Jun; LONG Yuhua, Unknown, 2021",41.7,cube,CF-4,235,34.427,0,165,165,3.5,82.5,500,60,60,951
"Experimental Study on Eccentrically Compressed Concrete Filled Circular CFRP Steel Tubular Columns, WU Lingxiao; ZHOU Jinzhi; LENG Jun; LONG Yuhua, Unknown, 2021",50.4,cube,CF-5,235,42.439,0,165,165,3.5,82.5,500,20,20,1544
"Experimental Study on Eccentrically Compressed Concrete Filled Circular CFRP Steel Tubular Columns, WU Lingxiao; ZHOU Jinzhi; LENG Jun; LONG Yuhua, Unknown, 2021",61.3,cube,CF-6,235,52.659,0,165,165,3.5,82.5,500,20,20,1690
"Experimental Study on Eccentrically Compressed Concrete Filled Circular CFRP Steel Tubular Columns, WU Lingxiao; ZHOU Jinzhi; LENG Jun; LONG Yuhua, Unknown, 2021",41.7,cube,CF-7,235,34.427,0,165,165,2.5,82.5,500,20,20,1145
"Experimental Study on Eccentrically Compressed Concrete Filled Circular CFRP Steel Tubular Columns, WU Lingxiao; ZHOU Jinzhi; LENG Jun; LONG Yuhua, Unknown, 2021",41.7,cube,CF-8,235,34.427,0,165,165,4.25,82.5,500,20,20,1456
"Experimental Study on Eccentrically Compressed Concrete Filled Circular CFRP Steel Tubular Columns, WU Lingxiao; ZHOU Jinzhi; LENG Jun; LONG Yuhua, Unknown, 2021",41.7,cube,CF-9,235,34.427,0,165,165,3.5,82.5,500,20,20,1164
"Experimental Study on Eccentrically Compressed Concrete Filled Circular CFRP Steel Tubular Columns, WU Lingxiao; ZHOU Jinzhi; LENG Jun; LONG Yuhua, Unknown, 2021",41.7,cube,CF-10,235,34.427,0,165,165,3.5,82.5,500,20,20,1648
"Experimental Study on Eccentrically Compressed Concrete Filled Circular CFRP Steel Tubular Columns, WU Lingxiao; ZHOU Jinzhi; LENG Jun; LONG Yuhua, Unknown, 2021",41.7,cube,CF-11,235,34.427,0,165,165,3.5,82.5,500,20,20,1996
"CFST columns strengthened with CFRP textile grid-reinforced engineered cementitious composites under eccentric compression, Yuhong Yan; Shan Li; Yiyan Lu; Aohan Zheng, Composite Structures, 2022",35.2,cube,U-t2-C30-e0,413,28.542,0,140,140,2,70,500,0,0,1130
"CFST columns strengthened with CFRP textile grid-reinforced engineered cementitious composites under eccentric compression, Yuhong Yan; Shan Li; Yiyan Lu; Aohan Zheng, Composite Structures, 2022",35.2,cube,U-t2-C30-e0.1,413,28.542,0,140,140,2,70,500,7,7,984
"CFST columns strengthened with CFRP textile grid-reinforced engineered cementitious composites under eccentric compression, Yuhong Yan; Shan Li; Yiyan Lu; Aohan Zheng, Composite Structures, 2022",35.2,cube,U-t2-C30-e0.3,413,28.542,0,140,140,2,70,500,21,21,823
"CFST columns strengthened with CFRP textile grid-reinforced engineered cementitious composites under eccentric compression, Yuhong Yan; Shan Li; Yiyan Lu; Aohan Zheng, Composite Structures, 2022",35.2,cube,U-t2-C30-e0.5,413,28.542,0,140,140,2,70,500,35,35,661
"CFST columns strengthened with CFRP textile grid-reinforced engineered cementitious composites under eccentric compression, Yuhong Yan; Shan Li; Yiyan Lu; Aohan Zheng, Composite Structures, 2022",35.2,cube,1L-t2-C30-e0,413,28.542,0,140,140,2,70,500,0,0,1360
"CFST columns strengthened with CFRP textile grid-reinforced engineered cementitious composites under eccentric compression, Yuhong Yan; Shan Li; Yiyan Lu; Aohan Zheng, Composite Structures, 2022",35.2,cube,1L-t2-C30-e0.1,413,28.542,0,140,140,2,70,500,7,7,1250
"CFST columns strengthened with CFRP textile grid-reinforced engineered cementitious composites under eccentric compression, Yuhong Yan; Shan Li; Yiyan Lu; Aohan Zheng, Composite Structures, 2022",35.2,cube,1L-t2-C30-e0.3,413,28.542,0,140,140,2,70,500,21,21,966
"CFST columns strengthened with CFRP textile grid-reinforced engineered cementitious composites under eccentric compression, Yuhong Yan; Shan Li; Yiyan Lu; Aohan Zheng, Composite Structures, 2022",35.2,cube,1L-t2-C30-e0.5,413,28.542,0,140,140,2,70,500,35,35,738
"CFST columns strengthened with CFRP textile grid-reinforced engineered cementitious composites under eccentric compression, Yuhong Yan; Shan Li; Yiyan Lu; Aohan Zheng, Composite Structures, 2022",35.2,cube,2L-t2-C30-e0,413,28.542,0,140,140,2,70,500,0,0,1452
"CFST columns strengthened with CFRP textile grid-reinforced engineered cementitious composites under eccentric compression, Yuhong Yan; Shan Li; Yiyan Lu; Aohan Zheng, Composite Structures, 2022",35.2,cube,2L-t2-C30-e0.1,413,28.542,0,140,140,2,70,500,7,7,1289
"CFST columns strengthened with CFRP textile grid-reinforced engineered cementitious composites under eccentric compression, Yuhong Yan; Shan Li; Yiyan Lu; Aohan Zheng, Composite Structures, 2022",35.2,cube,2L-t2-C30-e0.3,413,28.542,0,140,140,2,70,500,21,21,996
"CFST columns strengthened with CFRP textile grid-reinforced engineered cementitious composites under eccentric compression, Yuhong Yan; Shan Li; Yiyan Lu; Aohan Zheng, Composite Structures, 2022",35.2,cube,2L-t2-C30-e0.5,413,28.542,0,140,140,2,70,500,35,35,755
"CFST columns strengthened with CFRP textile grid-reinforced engineered cementitious composites under eccentric compression, Yuhong Yan; Shan Li; Yiyan Lu; Aohan Zheng, Composite Structures, 2022",35.2,cube,3L-t2-C30-e0,413,28.542,0,140,140,2,70,500,0,0,1485
"CFST columns strengthened with CFRP textile grid-reinforced engineered cementitious composites under eccentric compression, Yuhong Yan; Shan Li; Yiyan Lu; Aohan Zheng, Composite Structures, 2022",35.2,cube,3L-t2-C30-e0.1,413,28.542,0,140,140,2,70,500,7,7,1360
"CFST columns strengthened with CFRP textile grid-reinforced engineered cementitious composites under eccentric compression, Yuhong Yan; Shan Li; Yiyan Lu; Aohan Zheng, Composite Structures, 2022",35.2,cube,3L-t2-C30-e0.3,413,28.542,0,140,140,2,70,500,21,21,1012
"CFST columns strengthened with CFRP textile grid-reinforced engineered cementitious composites under eccentric compression, Yuhong Yan; Shan Li; Yiyan Lu; Aohan Zheng, Composite Structures, 2022",35.2,cube,3L-t2-C30-e0.5,413,28.542,0,140,140,2,70,500,35,35,810
"CFST columns strengthened with CFRP textile grid-reinforced engineered cementitious composites under eccentric compression, Yuhong Yan; Shan Li; Yiyan Lu; Aohan Zheng, Composite Structures, 2022",35.2,cube,2L-t3-C30-e0,320,28.542,0,140,140,3,70,500,0,0,1499
"CFST columns strengthened with CFRP textile grid-reinforced engineered cementitious composites under eccentric compression, Yuhong Yan; Shan Li; Yiyan Lu; Aohan Zheng, Composite Structures, 2022",35.2,cube,2L-t3-C30-e0.1,320,28.542,0,140,140,3,70,500,7,7,1398
"CFST columns strengthened with CFRP textile grid-reinforced engineered cementitious composites under eccentric compression, Yuhong Yan; Shan Li; Yiyan Lu; Aohan Zheng, Composite Structures, 2022",35.2,cube,2L-t3-C30-e0.3,320,28.542,0,140,140,3,70,500,21,21,1072
"CFST columns strengthened with CFRP textile grid-reinforced engineered cementitious composites under eccentric compression, Yuhong Yan; Shan Li; Yiyan Lu; Aohan Zheng, Composite Structures, 2022",35.2,cube,2L-t3-C30-e0.5,320,28.542,0,140,140,3,70,500,35,35,789
"CFST columns strengthened with CFRP textile grid-reinforced engineered cementitious composites under eccentric compression, Yuhong Yan; Shan Li; Yiyan Lu; Aohan Zheng, Composite Structures, 2022",35.2,cube,2L-t4-C30-e0,321,28.542,0,140,140,4,70,500,0,0,1696
"CFST columns strengthened with CFRP textile grid-reinforced engineered cementitious composites under eccentric compression, Yuhong Yan; Shan Li; Yiyan Lu; Aohan Zheng, Composite Structures, 2022",35.2,cube,2L-t4-C30-e0.1,321,28.542,0,140,140,4,70,500,7,7,1645
"CFST columns strengthened with CFRP textile grid-reinforced engineered cementitious composites under eccentric compression, Yuhong Yan; Shan Li; Yiyan Lu; Aohan Zheng, Composite Structures, 2022",35.2,cube,2L-t4-C30-e0.3,321,28.542,0,140,140,4,70,500,21,21,1305
"CFST columns strengthened with CFRP textile grid-reinforced engineered cementitious composites under eccentric compression, Yuhong Yan; Shan Li; Yiyan Lu; Aohan Zheng, Composite Structures, 2022",35.2,cube,2L-t4-C30-e0.5,321,28.542,0,140,140,4,70,500,35,35,954
"CFST columns strengthened with CFRP textile grid-reinforced engineered cementitious composites under eccentric compression, Yuhong Yan; Shan Li; Yiyan Lu; Aohan Zheng, Composite Structures, 2022",46.1,cube,2L-t2-C40-e0,413,38.461,0,140,140,2,70,500,0,0,1585
"CFST columns strengthened with CFRP textile grid-reinforced engineered cementitious composites under eccentric compression, Yuhong Yan; Shan Li; Yiyan Lu; Aohan Zheng, Composite Structures, 2022",46.1,cube,2L-t2-C40-e0.1,413,38.461,0,140,140,2,70,500,7,7,1416
"CFST columns strengthened with CFRP textile grid-reinforced engineered cementitious composites under eccentric compression, Yuhong Yan; Shan Li; Yiyan Lu; Aohan Zheng, Composite Structures, 2022",46.1,cube,2L-t2-C40-e0.3,413,38.461,0,140,140,2,70,500,21,21,1163
"CFST columns strengthened with CFRP textile grid-reinforced engineered cementitious composites under eccentric compression, Yuhong Yan; Shan Li; Yiyan Lu; Aohan Zheng, Composite Structures, 2022",46.1,cube,2L-t2-C40-e0.5,413,38.461,0,140,140,2,70,500,35,35,882
