Repository: Serali-Nerri/xgboost

# CFST柱极限承载力预测 - XGBoost ML管道

## 项目概述

本项目是一个完整的机器学习管道，用于预测混凝土填充钢管（CFST）柱的极限承载力。采用XGBoost算法，提供从数据加载、预处理、模型训练、评估到预测的全流程解决方案。

### 核心特性

- **模块化设计**：清晰的模块分离，便于维护和扩展
- **特征工程支持**：处理无量纲参数，剔除几何参数实现多截面统一预测
- **自动化超参数优化**：集成Optuna框架进行超参数搜索，支持持久化存储和断点续训
- **智能参数加载**：自动加载最优参数，无需手动配置
- **特征选择**：迭代剔除法自动寻找最优特征子集
- **多维度评估**：集成R²、RMSE、MAE、MAPE、COV等工程指标
- **可视化分析**：提供预测散点图、特征重要性图和学习曲线
- **COV稳定性指标**：特别添加变异系数评估模型预测稳定性

---

## 环境要求

### 系统要求
- Python 3.8+
- 8GB+ RAM（推荐16GB）
- 5GB+ 可用磁盘空间

### Python依赖
- pandas &gt;= 1.5.0
- numpy &gt;= 1.23.0
- xgboost &gt;= 1.7.0
- scikit-learn &gt;= 1.2.0
- matplotlib &gt;= 3.6.0
- seaborn &gt;= 0.12.0
- optuna &gt;= 3.0.0
- joblib &gt;= 1.2.0

---

File: data/raw/all_dedup.csv (part 25 of 46)
Ref.No.,fc (MPa),type (规格备注),试件标号,fy (MPa),fcy150,R再生骨料取代率(%),b (mm),h (mm),t (mm),r0 (mm),L (mm),e1 (mm),e2 (mm),Nexp (kN)
"CFST columns strengthened with CFRP textile grid-reinforced engineered cementitious composites under eccentric compression, Yuhong Yan; Shan Li; Yiyan Lu; Aohan Zheng, Composite Structures, 2022",54.8,cube,2L-t2-C50-e0,413,46.542,0,140,140,2,70,500,0,0,1712
"CFST columns strengthened with CFRP textile grid-reinforced engineered cementitious composites under eccentric compression, Yuhong Yan; Shan Li; Yiyan Lu; Aohan Zheng, Composite Structures, 2022",54.8,cube,2L-t2-C50-e0.1,413,46.542,0,140,140,2,70,500,7,7,1515
"CFST columns strengthened with CFRP textile grid-reinforced engineered cementitious composites under eccentric compression, Yuhong Yan; Shan Li; Yiyan Lu; Aohan Zheng, Composite Structures, 2022",54.8,cube,2L-t2-C50-e0.3,413,46.542,0,140,140,2,70,500,21,21,1183
"CFST columns strengthened with CFRP textile grid-reinforced engineered cementitious composites under eccentric compression, Yuhong Yan; Shan Li; Yiyan Lu; Aohan Zheng, Composite Structures, 2022",54.8,cube,2L-t2-C50-e0.5,413,46.542,0,140,140,2,70,500,35,35,997
"Experimental study on compressive behavior of precast concrete filled steel tubular columns, WU Liwei; LI Xinhong; SU Youpo; ZHAO Jiangshan; ZHANG Ying, Journal of Building Structures, 2019",44.6,cube,ZCa0,317,37.081,0,168,168,6,84,750,0,0,2663
"Experimental study on compressive behavior of precast concrete filled steel tubular columns, WU Liwei; LI Xinhong; SU Youpo; ZHAO Jiangshan; ZHANG Ying, Journal of Building Structures, 2019",44.6,cube,ZCb0,317,37.081,0,168,168,6,84,750,0,0,2666
"Experimental study on compressive behavior of precast concrete filled steel tubular columns, WU Liwei; LI Xinhong; SU Youpo; ZHAO Jiangshan; ZHANG Ying, Journal of Building Structures, 2019",44.6,cube,ZCc0,317,37.081,0,168,168,6,84,750,0,0,2813
"Experimental study on compressive behavior of precast concrete filled steel tubular columns, WU Liwei; LI Xinhong; SU Youpo; ZHAO Jiangshan; ZHANG Ying, Journal of Building Structures, 2019",44.6,cube,ZCa-0.25,317,37.081,0,168,168,6,84,750,20,20,1767
"Experimental study on compressive behavior of precast concrete filled steel tubular columns, WU Liwei; LI Xinhong; SU Youpo; ZHAO Jiangshan; ZHANG Ying, Journal of Building Structures, 2019",44.6,cube,ZCb-0.25,317,37.081,0,168,168,6,84,750,20,20,1703
"Experimental study on compressive behavior of precast concrete filled steel tubular columns, WU Liwei; LI Xinhong; SU Youpo; ZHAO Jiangshan; ZHANG Ying, Journal of Building Structures, 2019",44.6,cube,ZCc-0.25,317,37.081,0,168,168,6,84,750,20,20,1810
"Experimental study on compressive behavior of precast concrete filled steel tubular columns, WU Liwei; LI Xinhong; SU Youpo; ZHAO Jiangshan; ZHANG Ying, Journal of Building Structures, 2019",44.6,cube,ZCa-0.45,317,37.081,0,168,168,6,84,750,36,36,1524
"Experimental study on compressive behavior of precast concrete filled steel tubular columns, WU Liwei; LI Xinhong; SU Youpo; ZHAO Jiangshan; ZHANG Ying, Journal of Building Structures, 2019",44.6,cube,ZCb-0.45,317,37.081,0,168,168,6,84,750,36,36,1445
"Experimental study on compressive behavior of precast concrete filled steel tubular columns, WU Liwei; LI Xinhong; SU Youpo; ZHAO Jiangshan; ZHANG Ying, Journal of Building Structures, 2019",44.6,cube,ZCc-0.45,317,37.081,0,168,168,6,84,750,36,36,1659
"Experimental behaviour of eccentrically loaded slender circular hollow steel columns in-filled with fibre reinforced concrete, S. Ramana Gopala; P. Devadas Manoharan, Unknown, 2005",49.2,cube,C1-P,260,41.325,0,76,76,2,38,988,20,20,206
"Experimental behaviour of eccentrically loaded slender circular hollow steel columns in-filled with fibre reinforced concrete, S. Ramana Gopala; P. Devadas Manoharan, Unknown, 2005",50,cube,C2-F,260,42.067,0,76,76,2,38,988,20,20,196
"Experimental behaviour of eccentrically loaded slender circular hollow steel columns in-filled with fibre reinforced concrete, S. Ramana Gopala; P. Devadas Manoharan, Unknown, 2005",49.2,cube,C4-P,260,41.325,0,76,76,2,38,1216,20,20,184
"Experimental behaviour of eccentrically loaded slender circular hollow steel columns in-filled with fibre reinforced concrete, S. Ramana Gopala; P. Devadas Manoharan, Unknown, 2005",50,cube,C5-F,260,42.067,0,76,76,2,38,1216,20,20,176
"Experimental behaviour of eccentrically loaded slender circular hollow steel columns in-filled with fibre reinforced concrete, S. Ramana Gopala; P. Devadas Manoharan, Unknown, 2005",49.2,cube,C7-P,260,41.325,0,76,76,2,38,1444,20,20,170
"Experimental behaviour of eccentrically loaded slender circular hollow steel columns in-filled with fibre reinforced concrete, S. Ramana Gopala; P. Devadas Manoharan, Unknown, 2005",50,cube,C8-F,260,42.067,0,76,76,2,38,1444,20,20,168
"Experimental behaviour of eccentrically loaded slender circular hollow steel columns in-filled with fibre reinforced concrete, S. Ramana Gopala; P. Devadas Manoharan, Unknown, 2005",49.2,cube,C10-P,260,41.325,0,76,76,2,38,1672,20,20,150
"Experimental behaviour of eccentrically loaded slender circular hollow steel columns in-filled with fibre reinforced concrete, S. Ramana Gopala; P. Devadas Manoharan, Unknown, 2005",50,cube,C11-F,260,42.067,0,76,76,2,38,1672,20,20,156
"Experimental behaviour of eccentrically loaded slender circular hollow steel columns in-filled with fibre reinforced concrete, S. Ramana Gopala; P. Devadas Manoharan, Unknown, 2005",49.2,cube,C13-P,260,41.325,0,76,76,2,38,1900,20,20,135
"Experimental behaviour of eccentrically loaded slender circular hollow steel columns in-filled with fibre reinforced concrete, S. Ramana Gopala; P. Devadas Manoharan, Unknown, 2005",50,cube,C14-F,260,42.067,0,76,76,2,38,1900,20,20,148
"Experimental behaviour of eccentrically loaded slender circular hollow steel columns in-filled with fibre reinforced concrete, S. Ramana Gopala; P. Devadas Manoharan, Unknown, 2005",49.2,cube,C16-P,260,41.325,0,76,76,2,38,2128,20,20,125
"Experimental behaviour of eccentrically loaded slender circular hollow steel columns in-filled with fibre reinforced concrete, S. Ramana Gopala; P. Devadas Manoharan, Unknown, 2005",50,cube,C17-F,260,42.067,0,76,76,2,38,2128,20,20,140
"圆钢管钢渣混凝土柱静力性能试验研究与理论分析, 徐琳, 安徽工业大学硕士学位论文, 2015",21.85,Cube 100,SCA1-1,176.28,15.983,0,140,140,2.08,70,500,0,0,725
"圆钢管钢渣混凝土柱静力性能试验研究与理论分析, 徐琳, 安徽工业大学硕士学位论文, 2015",34.29,Cube 100,SCA2-2,176.28,26.366,0,140,140,2.08,70,500,0,0,837
"圆钢管钢渣混凝土柱静力性能试验研究与理论分析, 徐琳, 安徽工业大学硕士学位论文, 2015",21.85,Cube 100,SCA3-1,233.23,15.983,0,140,140,3.63,70,500,0,0,1016
"圆钢管钢渣混凝土柱静力性能试验研究与理论分析, 徐琳, 安徽工业大学硕士学位论文, 2015",34.29,Cube 100,SCA4-2,233.23,26.366,0,140,140,3.63,70,500,0,0,1147
"圆钢管钢渣混凝土柱静力性能试验研究与理论分析, 徐琳, 安徽工业大学硕士学位论文, 2015",21.85,Cube 100,SCA5-1,236.96,15.983,0,140,140,4.22,70,500,0,0,1123
"圆钢管钢渣混凝土柱静力性能试验研究与理论分析, 徐琳, 安徽工业大学硕士学位论文, 2015",34.29,Cube 100,SCA6-2,236.96,26.366,0,140,140,4.22,70,500,0,0,1223
"圆钢管钢渣混凝土柱静力性能试验研究与理论分析, 徐琳, 安徽工业大学硕士学位论文, 2015",21.85,Cube 100,SCA7-1,233.23,15.983,0,140,140,3.63,70,1000,0,0,858
"圆钢管钢渣混凝土柱静力性能试验研究与理论分析, 徐琳, 安徽工业大学硕士学位论文, 2015",21.85,Cube 100,SCA8-1,233.23,15.983,0,140,140,3.63,70,1500,0,0,799
"圆钢管钢渣混凝土柱静力性能试验研究与理论分析, 徐琳, 安徽工业大学硕士学位论文, 2015",21.85,Cube 100,SCA9-1,233.23,15.983,0,140,140,3.63,70,500,20,20,684
"圆钢管钢渣混凝土柱静力性能试验研究与理论分析, 徐琳, 安徽工业大学硕士学位论文, 2015",34.29,Cube 100,SCA10-2,233.23,26.366,0,140,140,3.63,70,500,20,20,791
"圆钢管钢渣混凝土柱静力性能试验研究与理论分析, 徐琳, 安徽工业大学硕士学位论文, 2015",21.85,Cube 100,SCA11-1,233.23,15.983,0,140,140,3.63,70,500,40,40,489
"圆钢管钢渣混凝土柱静力性能试验研究与理论分析, 徐琳, 安徽工业大学硕士学位论文, 2015",34.29,Cube 100,SCA12-2,233.23,26.366,0,140,140,3.63,70,500,40,40,594
"圆钢管钢渣混凝土柱静力性能试验研究与理论分析, 徐琳, 安徽工业大学硕士学位论文, 2015",21.85,Cube 100,SCA13-1,233.23,15.983,0,140,140,3.63,70,500,60,60,398
"圆钢管钢渣混凝土柱静力性能试验研究与理论分析, 徐琳, 安徽工业大学硕士学位论文, 2015",34.29,Cube 100,SCA14-2,233.23,26.366,0,140,140,3.63,70,500,60,60,421
"圆钢管钢渣混凝土柱静力性能试验研究与理论分析, 徐琳, 安徽工业大学硕士学位论文, 2015",21.85,Cube 100,SCA15-1,233.23,15.983,0,140,140,3.63,70,1000,40,40,403
"圆钢管钢渣混凝土柱静力性能试验研究与理论分析, 徐琳, 安徽工业大学硕士学位论文, 2015",21.85,Cube 100,SCA16-1,233.23,15.983,0,140,140,3.63,70,1500,40,40,378
"Experimental behaviour of tapered CFST columns under combined compression and bending, Qing-Xin Ren; Lin-Hai Han; Chao Hou; You-Xing Hua, Unknown, 2016",62.8,cube,cc1-1,389.3,54.08,0,170,170,2.92,85,1500,40,40,955
"Experimental behaviour of tapered CFST columns under combined compression and bending, Qing-Xin Ren; Lin-Hai Han; Chao Hou; You-Xing Hua, Unknown, 2016",62.8,cube,cc1-2,389.3,54.08,0,170,170,2.92,85,1500,40,40,943
"Experimental behaviour of tapered CFST columns under combined compression and bending, Qing-Xin Ren; Lin-Hai Han; Chao Hou; You-Xing Hua, Unknown, 2016",62.8,cube,cc2-1,389.3,54.08,0,200,200,2.92,100,1500,40,40,1270
"Experimental behaviour of tapered CFST columns under combined compression and bending, Qing-Xin Ren; Lin-Hai Han; Chao Hou; You-Xing Hua, Unknown, 2016",62.8,cube,cc2-2,389.3,54.08,0,200,200,2.92,100,1500,40,40,1264
"Experimental behaviour of tapered CFST columns under combined compression and bending, Qing-Xin Ren; Lin-Hai Han; Chao Hou; You-Xing Hua, Unknown, 2016",62.8,cube,cc3-1,389.3,54.08,0,170,170,2.92,85,1500,20,20,1454
"Experimental behaviour of tapered CFST columns under combined compression and bending, Qing-Xin Ren; Lin-Hai Han; Chao Hou; You-Xing Hua, Unknown, 2016",62.8,cube,cc3-2,389.3,54.08,0,170,170,2.92,85,1500,20,20,1436
"Experimental behaviour of tapered CFST columns under combined compression and bending, Qing-Xin Ren; Lin-Hai Han; Chao Hou; You-Xing Hua, Unknown, 2016",62.8,cube,cc4-1,389.3,54.08,0,170,170,2.92,85,1500,0,0,1932
"Experimental behaviour of tapered CFST columns under combined compression and bending, Qing-Xin Ren; Lin-Hai Han; Chao Hou; You-Xing Hua, Unknown, 2016",62.8,cube,cc4-2,389.3,54.08,0,170,170,2.92,85,1500,0,0,1963
"Experimental behaviour of tapered CFST columns under combined compression and bending, Qing-Xin Ren; Lin-Hai Han; Chao Hou; You-Xing Hua, Unknown, 2016",62.8,cube,cc5-1,389.3,54.08,0,140,140,2.92,70,3000,40,40,500
"Experimental behaviour of tapered CFST columns under combined compression and bending, Qing-Xin Ren; Lin-Hai Han; Chao Hou; You-Xing Hua, Unknown, 2016",62.8,cube,cc5-2,389.3,54.08,0,140,140,2.92,70,3000,40,40,534
"Behaviour and design of concrete-filled mild-steel spiral welded tube long columns under eccentric axial compression loading, Yasoja Gunawardena; Farhad Aslani; Brian Uy, Journal of Constructional Steel Research, 2019",24.2,Cylinder 100x200,LD1E0,234.9,23.126,0,102.67,102.67,1.83,51.335,918,0,0,363
"Behaviour and design of concrete-filled mild-steel spiral welded tube long columns under eccentric axial compression loading, Yasoja Gunawardena; Farhad Aslani; Brian Uy, Journal of Constructional Steel Research, 2019",24.2,Cylinder 100x200,LD1E1,234.9,23.126,0,102.77,102.77,1.77,51.385,918,15.415,15.415,254
"Behaviour and design of concrete-filled mild-steel spiral welded tube long columns under eccentric axial compression loading, Yasoja Gunawardena; Farhad Aslani; Brian Uy, Journal of Constructional Steel Research, 2019",24.18,Cylinder 100x200,LD1E2,234.9,23.106,0,102.72,102.72,1.83,51.36,918,41.088,41.088,162
"Behaviour and design of concrete-filled mild-steel spiral welded tube long columns under eccentric axial compression loading, Yasoja Gunawardena; Farhad Aslani; Brian Uy, Journal of Constructional Steel Research, 2019",23.05,Cylinder 100x200,LD2E0,234.9,22.027,0,152.74,152.74,1.76,76.37,1368,0,0,634
"Behaviour and design of concrete-filled mild-steel spiral welded tube long columns under eccentric axial compression loading, Yasoja Gunawardena; Farhad Aslani; Brian Uy, Journal of Constructional Steel Research, 2019",23.15,Cylinder 100x200,LD2E1,234.9,22.122,0,152.76,152.76,1.78,76.38,1368,22.914,22.914,421
"Behaviour and design of concrete-filled mild-steel spiral welded tube long columns under eccentric axial compression loading, Yasoja Gunawardena; Farhad Aslani; Brian Uy, Journal of Constructional Steel Research, 2019",23.15,Cylinder 100x200,LD2E2,234.9,22.122,0,152.72,152.72,1.81,76.36,1368,61.088,61.088,269
"Behaviour and design of concrete-filled mild-steel spiral welded tube long columns under eccentric axial compression loading, Yasoja Gunawardena; Farhad Aslani; Brian Uy, Journal of Constructional Steel Research, 2019",24.34,Cylinder 100x200,LD3E0,234.9,23.259,0,203.04,203.04,1.93,101.52,1827,0,0,795
"Behaviour and design of concrete-filled mild-steel spiral welded tube long columns under eccentric axial compression loading, Yasoja Gunawardena; Farhad Aslani; Brian Uy, Journal of Constructional Steel Research, 2019",24.27,Cylinder 100x200,LD3E1,234.9,23.192,0,202.99,202.99,1.95,101.495,1827,30.448,30.448,601
"Behaviour and design of concrete-filled mild-steel spiral welded tube long columns under eccentric axial compression loading, Yasoja Gunawardena; Farhad Aslani; Brian Uy, Journal of Constructional Steel Research, 2019",24.34,Cylinder 100x200,LD3E2,234.9,23.259,0,202.15,202.15,1.93,101.075,1827,80.86,80.86,351
"Behaviour and design of concrete-filled mild-steel spiral welded tube long columns under eccentric axial compression loading, Yasoja Gunawardena; Farhad Aslani; Brian Uy, Journal of Constructional Steel Research, 2019",24.22,Cylinder 100x200,LD4E0,234.9,23.145,0,229.81,229.81,1.96,114.905,2286,0,0,1103
"Behaviour and design of concrete-filled mild-steel spiral welded tube long columns under eccentric axial compression loading, Yasoja Gunawardena; Farhad Aslani; Brian Uy, Journal of Constructional Steel Research, 2019",24.25,Cylinder 100x200,LD4E1,234.9,23.173,0,229.69,229.69,1.98,114.845,2286,34.453,34.453,723
"Behaviour and design of concrete-filled mild-steel spiral welded tube long columns under eccentric axial compression loading, Yasoja Gunawardena; Farhad Aslani; Brian Uy, Journal of Constructional Steel Research, 2019",24.25,Cylinder 100x200,LD4E2,234.9,23.173,0,230.14,230.14,1.95,115.07,2286,92.056,92.056,395
"Axial compressive behaviors of circular steel slag concrete-filled steel tube slender columns, Linhan Lu; Tao Liang; Tianhe Zhang; Qingxin Ren; Qinghe Wang; Sheng Wang, Structural Concrete, 2023",34.1,cylinder,SSCEST-0-40-a,472.68,34.1,0,160,160,3,80,1600,0,0,1387.19
"Axial compressive behaviors of circular steel slag concrete-filled steel tube slender columns, Linhan Lu; Tao Liang; Tianhe Zhang; Qingxin Ren; Qinghe Wang; Sheng Wang, Structural Concrete, 2023",34.1,cylinder,SSCESF-0-40-b,472.68,34.1,0,160,160,3,80,1600,0,0,1457.73
"Axial compressive behaviors of circular steel slag concrete-filled steel tube slender columns, Linhan Lu; Tao Liang; Tianhe Zhang; Qingxin Ren; Qinghe Wang; Sheng Wang, Structural Concrete, 2023",32.8,cylinder,SSCFST-50-40-a,472.68,32.8,50,160,160,3,80,1600,0,0,1427.42
"Axial compressive behaviors of circular steel slag concrete-filled steel tube slender columns, Linhan Lu; Tao Liang; Tianhe Zhang; Qingxin Ren; Qinghe Wang; Sheng Wang, Structural Concrete, 2023",32.8,cylinder,SSCFST-50-40-b,472.68,32.8,50,160,160,3,80,1600,0,0,1352.23
"Axial compressive behaviors of circular steel slag concrete-filled steel tube slender columns, Linhan Lu; Tao Liang; Tianhe Zhang; Qingxin Ren; Qinghe Wang; Sheng Wang, Structural Concrete, 2023",31.7,cylinder,SSCFST-100-40-a,472.68,31.7,100,160,160,3,80,1600,0,0,1409.98
"Axial compressive behaviors of circular steel slag concrete-filled steel tube slender columns, Linhan Lu; Tao Liang; Tianhe Zhang; Qingxin Ren; Qinghe Wang; Sheng Wang, Structural Concrete, 2023",31.7,cylinder,SSCFST-100-40-b,472.68,31.7,100,160,160,3,80,1600,0,0,1346.95
"Axial compressive behaviors of circular steel slag concrete-filled steel tube slender columns, Linhan Lu; Tao Liang; Tianhe Zhang; Qingxin Ren; Qinghe Wang; Sheng Wang, Structural Concrete, 2023",31.7,cylinder,SSCFST-100-60-a,472.68,31.7,100,160,160,3,80,2400,0,0,1168.05
"Axial compressive behaviors of circular steel slag concrete-filled steel tube slender columns, Linhan Lu; Tao Liang; Tianhe Zhang; Qingxin Ren; Qinghe Wang; Sheng Wang, Structural Concrete, 2023",31.7,cylinder,SSCFST-100-60-b,472.68,31.7,100,160,160,3,80,2400,0,0,1283.78
"Axial compressive behaviors of circular steel slag concrete-filled steel tube slender columns, Linhan Lu; Tao Liang; Tianhe Zhang; Qingxin Ren; Qinghe Wang; Sheng Wang, Structural Concrete, 2023",31.7,cylinder,SSCFST-100-80-a,472.68,31.7,100,160,160,3,80,3200,0,0,862.59
"Axial compressive behaviors of circular steel slag concrete-filled steel tube slender columns, Linhan Lu; Tao Liang; Tianhe Zhang; Qingxin Ren; Qinghe Wang; Sheng Wang, Structural Concrete, 2023",31.7,cylinder,SSCFST-100-80-b,472.68,31.7,100,160,160,3,80,3200,0,0,872.03
"Experimental study on behavior of eccentrically loaded steel-reinforced self-compacting high-strength concrete filled steel tubular columns, HE Yibin; XIAO Alin; GUO Jian; ZHOU Haibing; HUANG Pin, Unknown, 0",43.6,prism,SE0,337,43.6,0,219,219,4,109.5,876,0,0,3900
"Experimental study on behavior of eccentrically loaded steel-reinforced self-compacting high-strength concrete filled steel tubular columns, HE Yibin; XIAO Alin; GUO Jian; ZHOU Haibing; HUANG Pin, Unknown, 0",40.8,prism,SE1,337,40.8,0,219,219,4,109.5,876,45,45,2232
"Experimental study on behavior of eccentrically loaded steel-reinforced self-compacting high-strength concrete filled steel tubular columns, HE Yibin; XIAO Alin; GUO Jian; ZHOU Haibing; HUANG Pin, Unknown, 0",40.8,prism,SE2,337,40.8,0,219,219,4,109.5,876,60,60,1840
"Experimental study on behavior of eccentrically loaded steel-reinforced self-compacting high-strength concrete filled steel tubular columns, HE Yibin; XIAO Alin; GUO Jian; ZHOU Haibing; HUANG Pin, Unknown, 0",40.8,prism,SE3,337,40.8,0,219,219,4,109.5,876,75,75,1558
"Experimental study on behavior of eccentrically loaded steel-reinforced self-compacting high-strength concrete filled steel tubular columns, HE Yibin; XIAO Alin; GUO Jian; ZHOU Haibing; HUANG Pin, Unknown, 0",40.8,prism,SE4,337,40.8,0,219,219,4,109.5,876,45,45,2031
"Experimental study on behavior of eccentrically loaded steel-reinforced self-compacting high-strength concrete filled steel tubular columns, HE Yibin; XIAO Alin; GUO Jian; ZHOU Haibing; HUANG Pin, Unknown, 0",40.8,prism,SE5,337,40.8,0,219,219,4,109.5,876,45,45,2425
"Experimental study on behavior of eccentrically loaded steel-reinforced self-compacting high-strength concrete filled steel tubular columns, HE Yibin; XIAO Alin; GUO Jian; ZHOU Haibing; HUANG Pin, Unknown, 0",40.8,prism,SE6,308,40.8,0,219,219,2.1,109.5,876,45,45,2392
"Experimental study on behavior of eccentrically loaded steel-reinforced self-compacting high-strength concrete filled steel tubular columns, HE Yibin; XIAO Alin; GUO Jian; ZHOU Haibing; HUANG Pin, Unknown, 0",40.8,prism,SE7,289,40.8,0,219,219,5.6,109.5,876,45,45,2288
"Experimental study on behavior of eccentrically loaded steel-reinforced self-compacting high-strength concrete filled steel tubular columns, HE Yibin; XIAO Alin; GUO Jian; ZHOU Haibing; HUANG Pin, Unknown, 0",53.1,prism,SE8,337,53.1,0,219,219,4,109.5,876,45,45,2547
"Experimental study on behavior of eccentrically loaded steel-reinforced self-compacting high-strength concrete filled steel tubular columns, HE Yibin; XIAO Alin; GUO Jian; ZHOU Haibing; HUANG Pin, Unknown, 0",40.8,prism,SE9,337,40.8,0,219,219,4,109.5,876,45,45,1990
"Experimental study on behavior of eccentrically loaded steel-reinforced self-compacting high-strength concrete filled steel tubular columns, HE Yibin; XIAO Alin; GUO Jian; ZHOU Haibing; HUANG Pin, Unknown, 0",39,prism,LE1,337,39,0,219,219,4,109.5,1752,45,45,1995
"Experimental study on behavior of eccentrically loaded steel-reinforced self-compacting high-strength concrete filled steel tubular columns, HE Yibin; XIAO Alin; GUO Jian; ZHOU Haibing; HUANG Pin, Unknown, 0",39,prism,LE2,337,39,0,219,219,4,109.5,2190,45,45,1831
"Experimental study on behavior of eccentrically loaded steel-reinforced self-compacting high-strength concrete filled steel tubular columns, HE Yibin; XIAO Alin; GUO Jian; ZHOU Haibing; HUANG Pin, Unknown, 0",39,prism,LE3,337,39,0,219,219,4,109.5,2190,45,45,1668
"Stiffness Analysis of Recycled Self-Compacting Concrete-Filled Circular Steel Tubular Columns under Eccentric Compression, Feng Yu; Pengcheng Xu; Yuan Fang; Yang Zhang; Junjie Jiang, Unknown, 2019",29.1,cylinder,RSCSE-1,233.1,29.1,0,140,140,3.63,70,500,20,20,819
"Stiffness Analysis of Recycled Self-Compacting Concrete-Filled Circular Steel Tubular Columns under Eccentric Compression, Feng Yu; Pengcheng Xu; Yuan Fang; Yang Zhang; Junjie Jiang, Unknown, 2019",29.1,cylinder,RSCSE-2,233.1,29.1,0,140,140,3.63,70,500,40,40,603
"Stiffness Analysis of Recycled Self-Compacting Concrete-Filled Circular Steel Tubular Columns under Eccentric Compression, Feng Yu; Pengcheng Xu; Yuan Fang; Yang Zhang; Junjie Jiang, Unknown, 2019",29.1,cylinder,RSCSE-3,233.1,29.1,0,140,140,3.63,70,500,60,60,512
"Stiffness Analysis of Recycled Self-Compacting Concrete-Filled Circular Steel Tubular Columns under Eccentric Compression, Feng Yu; Pengcheng Xu; Yuan Fang; Yang Zhang; Junjie Jiang, Unknown, 2019",27.8,cylinder,RSCSE-4,233.1,27.8,50,140,140,3.63,70,500,20,20,776
"Stiffness Analysis of Recycled Self-Compacting Concrete-Filled Circular Steel Tubular Columns under Eccentric Compression, Feng Yu; Pengcheng Xu; Yuan Fang; Yang Zhang; Junjie Jiang, Unknown, 2019",27.8,cylinder,RSCSE-5,233.1,27.8,50,140,140,3.63,70,500,40,40,557
"Stiffness Analysis of Recycled Self-Compacting Concrete-Filled Circular Steel Tubular Columns under Eccentric Compression, Feng Yu; Pengcheng Xu; Yuan Fang; Yang Zhang; Junjie Jiang, Unknown, 2019",27.8,cylinder,RSCSE-6,233.1,27.8,50,140,140,3.63,70,500,60,60,457
"Stiffness Analysis of Recycled Self-Compacting Concrete-Filled Circular Steel Tubular Columns under Eccentric Compression, Feng Yu; Pengcheng Xu; Yuan Fang; Yang Zhang; Junjie Jiang, Unknown, 2019",26.3,cylinder,RSCSE-7,233.1,26.3,100,140,140,3.63,70,500,20,20,761
"Stiffness Analysis of Recycled Self-Compacting Concrete-Filled Circular Steel Tubular Columns under Eccentric Compression, Feng Yu; Pengcheng Xu; Yuan Fang; Yang Zhang; Junjie Jiang, Unknown, 2019",26.3,cylinder,RSCSE-8,233.1,26.3,100,140,140,3.63,70,500,40,40,552
"Stiffness Analysis of Recycled Self-Compacting Concrete-Filled Circular Steel Tubular Columns under Eccentric Compression, Feng Yu; Pengcheng Xu; Yuan Fang; Yang Zhang; Junjie Jiang, Unknown, 2019",26.3,cylinder,RSCSE-9,233.1,26.3,100,140,140,3.63,70,500,60,60,441
"Stiffness Analysis of Recycled Self-Compacting Concrete-Filled Circular Steel Tubular Columns under Eccentric Compression, Feng Yu; Pengcheng Xu; Yuan Fang; Yang Zhang; Junjie Jiang, Unknown, 2019",42.8,cylinder,RSCSE-10,233.1,42.8,100,140,140,3.63,70,500,20,20,893
"Stiffness Analysis of Recycled Self-Compacting Concrete-Filled Circular Steel Tubular Columns under Eccentric Compression, Feng Yu; Pengcheng Xu; Yuan Fang; Yang Zhang; Junjie Jiang, Unknown, 2019",42.8,cylinder,RSCSE-11,233.1,42.8,100,140,140,3.63,70,500,40,40,670
"Stiffness Analysis of Recycled Self-Compacting Concrete-Filled Circular Steel Tubular Columns under Eccentric Compression, Feng Yu; Pengcheng Xu; Yuan Fang; Yang Zhang; Junjie Jiang, Unknown, 2019",42.8,cylinder,RSCSE-12,233.1,42.8,100,140,140,3.63,70,500,60,60,504
"Stiffness Analysis of Recycled Self-Compacting Concrete-Filled Circular Steel Tubular Columns under Eccentric Compression, Feng Yu; Pengcheng Xu; Yuan Fang; Yang Zhang; Junjie Jiang, Unknown, 2019",49.5,cylinder,RSCSE-13,233.1,49.5,100,140,140,3.63,70,500,20,20,898
"Stiffness Analysis of Recycled Self-Compacting Concrete-Filled Circular Steel Tubular Columns under Eccentric Compression, Feng Yu; Pengcheng Xu; Yuan Fang; Yang Zhang; Junjie Jiang, Unknown, 2019",49.5,cylinder,RSCSE-14,233.1,49.5,100,140,140,3.63,70,500,40,40,672
"Stiffness Analysis of Recycled Self-Compacting Concrete-Filled Circular Steel Tubular Columns under Eccentric Compression, Feng Yu; Pengcheng Xu; Yuan Fang; Yang Zhang; Junjie Jiang, Unknown, 2019",49.5,cylinder,RSCSE-15,233.1,49.5,100,140,140,3.63,70,500,60,60,585
"Stiffness Analysis of Recycled Self-Compacting Concrete-Filled Circular Steel Tubular Columns under Eccentric Compression, Feng Yu; Pengcheng Xu; Yuan Fang; Yang Zhang; Junjie Jiang, Unknown, 2019",42.8,cylinder,RSCSE-16,233.1,42.8,100,140,140,3.63,70,1000,20,20,883
"Stiffness Analysis of Recycled Self-Compacting Concrete-Filled Circular Steel Tubular Columns under Eccentric Compression, Feng Yu; Pengcheng Xu; Yuan Fang; Yang Zhang; Junjie Jiang, Unknown, 2019",42.8,cylinder,RSCSE-17,233.1,42.8,100,140,140,3.63,70,1000,40,40,604
"Stiffness Analysis of Recycled Self-Compacting Concrete-Filled Circular Steel Tubular Columns under Eccentric Compression, Feng Yu; Pengcheng Xu; Yuan Fang; Yang Zhang; Junjie Jiang, Unknown, 2019",42.8,cylinder,RSCSE-18,233.1,42.8,100,140,140,3.63,70,1000,60,60,481
"Stiffness Analysis of Recycled Self-Compacting Concrete-Filled Circular Steel Tubular Columns under Eccentric Compression, Feng Yu; Pengcheng Xu; Yuan Fang; Yang Zhang; Junjie Jiang, Unknown, 2019",42.8,cylinder,RSCSE-19,233.1,42.8,100,140,140,3.63,70,1500,20,20,748
"Stiffness Analysis of Recycled Self-Compacting Concrete-Filled Circular Steel Tubular Columns under Eccentric Compression, Feng Yu; Pengcheng Xu; Yuan Fang; Yang Zhang; Junjie Jiang, Unknown, 2019",42.8,cylinder,RSCSE-20,233.1,42.8,100,140,140,3.63,70,1500,40,40,518
"Stiffness Analysis of Recycled Self-Compacting Concrete-Filled Circular Steel Tubular Columns under Eccentric Compression, Feng Yu; Pengcheng Xu; Yuan Fang; Yang Zhang; Junjie Jiang, Unknown, 2019",42.8,cylinder,RSCSE-21,233.1,42.8,100,140,140,3.63,70,1500,60,60,408
"Circular steel tubes filled with rubberised concrete under combined loading, Minhao Dong; Mohamed Elchalakani; Ali Karrech; Sabrina Fawzia; Mohamed Sadakkathulla Mohamed Ali; Bo Yang; Shao-Qian Xu, Unknown, 2019",40.8,Cylinder 100x200,CFT89x3.2-0-0,350,38.989,0,89,89,3.2,44.5,1000,0,0,616
"Circular steel tubes filled with rubberised concrete under combined loading, Minhao Dong; Mohamed Elchalakani; Ali Karrech; Sabrina Fawzia; Mohamed Sadakkathulla Mohamed Ali; Bo Yang; Shao-Qian Xu, Unknown, 2019",17.9,Cylinder 100x200,CFT89x3.2-0-15,350,17.105,15,89,89,3.2,44.5,1000,0,0,512
"Circular steel tubes filled with rubberised concrete under combined loading, Minhao Dong; Mohamed Elchalakani; Ali Karrech; Sabrina Fawzia; Mohamed Sadakkathulla Mohamed Ali; Bo Yang; Shao-Qian Xu, Unknown, 2019",9.5,Cylinder 100x200,CFT89x3.2-0-30,350,9.078,30,89,89,3.2,44.5,1000,0,0,414
"Circular steel tubes filled with rubberised concrete under combined loading, Minhao Dong; Mohamed Elchalakani; Ali Karrech; Sabrina Fawzia; Mohamed Sadakkathulla Mohamed Ali; Bo Yang; Shao-Qian Xu, Unknown, 2019",40.8,Cylinder 100x200,CFT89x3.2-22-0,350,38.989,0,89,89,3.2,44.5,1000,22,22,312
"Circular steel tubes filled with rubberised concrete under combined loading, Minhao Dong; Mohamed Elchalakani; Ali Karrech; Sabrina Fawzia; Mohamed Sadakkathulla Mohamed Ali; Bo Yang; Shao-Qian Xu, Unknown, 2019",17.9,Cylinder 100x200,CFT89x3.2-22-15,350,17.105,15,89,89,3.2,44.5,1000,22,22,227
"Circular steel tubes filled with rubberised concrete under combined loading, Minhao Dong; Mohamed Elchalakani; Ali Karrech; Sabrina Fawzia; Mohamed Sadakkathulla Mohamed Ali; Bo Yang; Shao-Qian Xu, Unknown, 2019",9.5,Cylinder 100x200,CFT89x3.2-22-30,350,9.078,30,89,89,3.2,44.5,1000,22,22,195
"Circular steel tubes filled with rubberised concrete under combined loading, Minhao Dong; Mohamed Elchalakani; Ali Karrech; Sabrina Fawzia; Mohamed Sadakkathulla Mohamed Ali; Bo Yang; Shao-Qian Xu, Unknown, 2019",40.8,Cylinder 100x200,CFT89x3.2-45-0,350,38.989,0,89,89,3.2,44.5,1000,45,45,195
"Circular steel tubes filled with rubberised concrete under combined loading, Minhao Dong; Mohamed Elchalakani; Ali Karrech; Sabrina Fawzia; Mohamed Sadakkathulla Mohamed Ali; Bo Yang; Shao-Qian Xu, Unknown, 2019",17.9,Cylinder 100x200,CFT89x3.2-45-15,350,17.105,15,89,89,3.2,44.5,1000,45,45,149
"Circular steel tubes filled with rubberised concrete under combined loading, Minhao Dong; Mohamed Elchalakani; Ali Karrech; Sabrina Fawzia; Mohamed Sadakkathulla Mohamed Ali; Bo Yang; Shao-Qian Xu, Unknown, 2019",9.5,Cylinder 100x200,CFT89x3.2-45-30,350,9.078,30,89,89,3.2,44.5,1000,45,45,135
"Circular steel tubes filled with rubberised concrete under combined loading, Minhao Dong; Mohamed Elchalakani; Ali Karrech; Sabrina Fawzia; Mohamed Sadakkathulla Mohamed Ali; Bo Yang; Shao-Qian Xu, Unknown, 2019",40.8,Cylinder 100x200,CFT114x3.6-0-0,350,38.989,0,114,114,3.6,57,1000,0,0,1001
"Circular steel tubes filled with rubberised concrete under combined loading, Minhao Dong; Mohamed Elchalakani; Ali Karrech; Sabrina Fawzia; Mohamed Sadakkathulla Mohamed Ali; Bo Yang; Shao-Qian Xu, Unknown, 2019",17.9,Cylinder 100x200,CFT114x3.6-0-15,350,17.105,15,114,114,3.6,57,1000,0,0,854
"Circular steel tubes filled with rubberised concrete under combined loading, Minhao Dong; Mohamed Elchalakani; Ali Karrech; Sabrina Fawzia; Mohamed Sadakkathulla Mohamed Ali; Bo Yang; Shao-Qian Xu, Unknown, 2019",9.5,Cylinder 100x200,CFT114x3.6-0-30,350,9.078,30,114,114,3.6,57,1000,0,0,667
"Circular steel tubes filled with rubberised concrete under combined loading, Minhao Dong; Mohamed Elchalakani; Ali Karrech; Sabrina Fawzia; Mohamed Sadakkathulla Mohamed Ali; Bo Yang; Shao-Qian Xu, Unknown, 2019",40.8,Cylinder 100x200,CFT114x3.6-29-0,350,38.989,0,114,114,3.6,57,1000,29,29,472
"Circular steel tubes filled with rubberised concrete under combined loading, Minhao Dong; Mohamed Elchalakani; Ali Karrech; Sabrina Fawzia; Mohamed Sadakkathulla Mohamed Ali; Bo Yang; Shao-Qian Xu, Unknown, 2019",17.9,Cylinder 100x200,CFT114x3.6-29-15,350,17.105,15,114,114,3.6,57,1000,29,29,385
"Circular steel tubes filled with rubberised concrete under combined loading, Minhao Dong; Mohamed Elchalakani; Ali Karrech; Sabrina Fawzia; Mohamed Sadakkathulla Mohamed Ali; Bo Yang; Shao-Qian Xu, Unknown, 2019",9.5,Cylinder 100x200,CFT114x3.6-29-30,350,9.078,30,114,114,3.6,57,1000,29,29,323
"Circular steel tubes filled with rubberised concrete under combined loading, Minhao Dong; Mohamed Elchalakani; Ali Karrech; Sabrina Fawzia; Mohamed Sadakkathulla Mohamed Ali; Bo Yang; Shao-Qian Xu, Unknown, 2019",40.8,Cylinder 100x200,CFT114x3.6-57-0,350,38.989,0,114,114,3.6,57,1000,57,57,293
"Circular steel tubes filled with rubberised concrete under combined loading, Minhao Dong; Mohamed Elchalakani; Ali Karrech; Sabrina Fawzia; Mohamed Sadakkathulla Mohamed Ali; Bo Yang; Shao-Qian Xu, Unknown, 2019",17.9,Cylinder 100x200,CFT114x3.6-57-15,350,17.105,15,114,114,3.6,57,1000,57,57,266
"Circular steel tubes filled with rubberised concrete under combined loading, Minhao Dong; Mohamed Elchalakani; Ali Karrech; Sabrina Fawzia; Mohamed Sadakkathulla Mohamed Ali; Bo Yang; Shao-Qian Xu, Unknown, 2019",9.5,Cylinder 100x200,CFT114x3.6-57-30,350,9.078,30,114,114,3.6,57,1000,57,57,226
"Structural performance of composite steel rubberised concrete members under combined loading conditions, Ayse Mujdeci; Dan Bompa; Ahmed Elghazouli, ce/papers, 2021",54.1,Cylinder 100x200,CFR00A,290,51.698,0,152,152,2.8,76,300,0,0,1688
"Structural performance of composite steel rubberised concrete members under combined loading conditions, Ayse Mujdeci; Dan Bompa; Ahmed Elghazouli, ce/papers, 2021",54.1,Cylinder 100x200,CFR00B,290,51.698,0,152,152,2.8,76,300,0,0,1637
"Structural performance of composite steel rubberised concrete members under combined loading conditions, Ayse Mujdeci; Dan Bompa; Ahmed Elghazouli, ce/papers, 2021",54.1,Cylinder 100x200,CFR00-E10,290,51.698,0,152,152,2.8,76,600,12,12,1330
"Structural performance of composite steel rubberised concrete members under combined loading conditions, Ayse Mujdeci; Dan Bompa; Ahmed Elghazouli, ce/papers, 2021",54.1,Cylinder 100x200,CFR00-E25,290,51.698,0,152,152,2.8,76,600,24,24,986
"Structural performance of composite steel rubberised concrete members under combined loading conditions, Ayse Mujdeci; Dan Bompa; Ahmed Elghazouli, ce/papers, 2021",54.1,Cylinder 100x200,CFR00-E50,290,51.698,0,152,152,2.8,76,600,53.5,53.5,592
"Structural performance of composite steel rubberised concrete members under combined loading conditions, Ayse Mujdeci; Dan Bompa; Ahmed Elghazouli, ce/papers, 2021",21.2,Cylinder 100x200,CFR30A,290,20.259,30,152,152,2.8,76,300,0,0,941
"Structural performance of composite steel rubberised concrete members under combined loading conditions, Ayse Mujdeci; Dan Bompa; Ahmed Elghazouli, ce/papers, 2021",21.2,Cylinder 100x200,CFR30B,290,20.259,30,152,152,2.8,76,300,0,0,944
"Structural performance of composite steel rubberised concrete members under combined loading conditions, Ayse Mujdeci; Dan Bompa; Ahmed Elghazouli, ce/papers, 2021",21.2,Cylinder 100x200,CFR30-E10,290,20.259,30,152,152,2.8,76,600,12,12,859
"Structural performance of composite steel rubberised concrete members under combined loading conditions, Ayse Mujdeci; Dan Bompa; Ahmed Elghazouli, ce/papers, 2021",21.2,Cylinder 100x200,CFR30-E25,290,20.259,30,152,152,2.8,76,600,23,23,679
"Structural performance of composite steel rubberised concrete members under combined loading conditions, Ayse Mujdeci; Dan Bompa; Ahmed Elghazouli, ce/papers, 2021",21.2,Cylinder 100x200,CFR30-E50,290,20.259,30,152,152,2.8,76,600,50.5,50.5,448
"Structural performance of composite steel rubberised concrete members under combined loading conditions, Ayse Mujdeci; Dan Bompa; Ahmed Elghazouli, ce/papers, 2021",6.4,Cylinder 100x200,CFR60A,290,6.116,60,152,152,2.8,76,300,0,0,618
"Structural performance of composite steel rubberised concrete members under combined loading conditions, Ayse Mujdeci; Dan Bompa; Ahmed Elghazouli, ce/papers, 2021",6.4,Cylinder 100x200,CFR60B,290,6.116,60,152,152,2.8,76,300,0,0,628
"Structural performance of composite steel rubberised concrete members under combined loading conditions, Ayse Mujdeci; Dan Bompa; Ahmed Elghazouli, ce/papers, 2021",6.4,Cylinder 100x200,CFR60-E10,290,6.116,60,152,152,2.8,76,600,12,12,525
"Structural performance of composite steel rubberised concrete members under combined loading conditions, Ayse Mujdeci; Dan Bompa; Ahmed Elghazouli, ce/papers, 2021",6.4,Cylinder 100x200,CFR60-E25,290,6.116,60,152,152,2.8,76,600,25,25,415
"Structural performance of composite steel rubberised concrete members under combined loading conditions, Ayse Mujdeci; Dan Bompa; Ahmed Elghazouli, ce/papers, 2021",6.4,Cylinder 100x200,CFR60-E50,290,6.116,60,152,152,2.8,76,600,53.5,53.5,307
"Structural performance of geopolymer-concrete-filled steel tube members subjected to compression and bending, Han Fang; Phillip Visintin, Journal of Constructional Steel Research, 2022",30.6,Cylinder 100x200,GPCFST-C-e0,396.5,29.241,0,140,140,3.6,70,1360,0,0,1150.7
"Structural performance of geopolymer-concrete-filled steel tube members subjected to compression and bending, Han Fang; Phillip Visintin, Journal of Constructional Steel Research, 2022",30.6,Cylinder 100x200,GPCFST-C-e30,396.5,29.241,0,140,140,3.6,70,1360,30,30,609.8
"Structural performance of geopolymer-concrete-filled steel tube members subjected to compression and bending, Han Fang; Phillip Visintin, Journal of Constructional Steel Research, 2022",30.6,Cylinder 100x200,GPCFST-C-e60,396.5,29.241,0,140,140,3.6,70,1360,60,60,424.7
"Structural performance of geopolymer-concrete-filled steel tube members subjected to compression and bending, Han Fang; Phillip Visintin, Journal of Constructional Steel Research, 2022",30.6,Cylinder 100x200,GPCFST-C-e125,396.5,29.241,0,140,140,3.6,70,1360,125,125,252.7
"局部腐蚀对圆钢管混凝土压弯构件力学性能影响的研究, 张锐, 华东交通大学硕士学位论文, 2021",58.3,Cube 150x150x150mm,A0_a,340.26,49.828,0,114.67,114.67,3.61,57.335,1400,17,17,507
"局部腐蚀对圆钢管混凝土压弯构件力学性能影响的研究, 张锐, 华东交通大学硕士学位论文, 2021",58.3,Cube 150x150x150mm,A0_b,340.26,49.828,0,114.77,114.77,3.8,57.385,1400,17,17,532
"局部腐蚀对圆钢管混凝土压弯构件力学性能影响的研究, 张锐, 华东交通大学硕士学位论文, 2021",58.3,Cube 150x150x150mm,A0_c,340.26,49.828,0,114.81,114.81,3.68,57.405,1400,17,17,537
"局部腐蚀对圆钢管混凝土压弯构件力学性能影响的研究, 张锐, 华东交通大学硕士学位论文, 2021",58.3,Cube 150x150x150mm,A2_O10_a,340.26,49.828,0,114.67,114.67,3.61,57.335,1400,17,17,496
"局部腐蚀对圆钢管混凝土压弯构件力学性能影响的研究, 张锐, 华东交通大学硕士学位论文, 2021",58.3,Cube 150x150x150mm,A2_O10_b,340.26,49.828,0,114.66,114.66,3.62,57.33,1400,17,17,458
"局部腐蚀对圆钢管混凝土压弯构件力学性能影响的研究, 张锐, 华东交通大学硕士学位论文, 2021",58.3,Cube 150x150x150mm,A2_O20_a,340.26,49.828,0,114.7,114.7,3.66,57.35,1400,17,17,430
"局部腐蚀对圆钢管混凝土压弯构件力学性能影响的研究, 张锐, 华东交通大学硕士学位论文, 2021",58.3,Cube 150x150x150mm,A2_O20_b,340.26,49.828,0,114.78,114.78,3.62,57.39,1400,17,17,432
"局部腐蚀对圆钢管混凝土压弯构件力学性能影响的研究, 张锐, 华东交通大学硕士学位论文, 2021",58.3,Cube 150x150x150mm,A2_O30_a,340.26,49.828,0,114.7,114.7,3.61,57.35,1400,17,17,376
"局部腐蚀对圆钢管混凝土压弯构件力学性能影响的研究, 张锐, 华东交通大学硕士学位论文, 2021",58.3,Cube 150x150x150mm,A2_O35_a,340.26,49.828,0,114.57,114.57,3.62,57.285,1400,17,17,343
"局部腐蚀对圆钢管混凝土压弯构件力学性能影响的研究, 张锐, 华东交通大学硕士学位论文, 2021",58.3,Cube 150x150x150mm,A2_O35_b,340.26,49.828,0,114.63,114.63,3.61,57.315,1400,17,17,335
"局部腐蚀对圆钢管混凝土压弯构件力学性能影响的研究, 张锐, 华东交通大学硕士学位论文, 2021",58.3,Cube 150x150x150mm,A3_O10_a,340.26,49.828,0,114.71,114.71,3.64,57.355,1400,17,17,463
"局部腐蚀对圆钢管混凝土压弯构件力学性能影响的研究, 张锐, 华东交通大学硕士学位论文, 2021",58.3,Cube 150x150x150mm,A3_O10_b,340.26,49.828,0,114.7,114.7,3.61,57.35,1400,17,17,467
"局部腐蚀对圆钢管混凝土压弯构件力学性能影响的研究, 张锐, 华东交通大学硕士学位论文, 2021",58.3,Cube 150x150x150mm,A3_O20_a,340.26,49.828,0,114.66,114.66,3.62,57.33,1400,17,17,418
"局部腐蚀对圆钢管混凝土压弯构件力学性能影响的研究, 张锐, 华东交通大学硕士学位论文, 2021",58.3,Cube 150x150x150mm,A3_O20_b,340.26,49.828,0,114.72,114.72,3.62,57.36,1400,17,17,432
"局部腐蚀对圆钢管混凝土压弯构件力学性能影响的研究, 张锐, 华东交通大学硕士学位论文, 2021",58.3,Cube 150x150x150mm,A3_O25_a,340.26,49.828,0,114.76,114.76,3.66,57.38,1400,17,17,368
"局部腐蚀对圆钢管混凝土压弯构件力学性能影响的研究, 张锐, 华东交通大学硕士学位论文, 2021",58.3,Cube 150x150x150mm,A3_O25_b,340.26,49.828,0,114.71,114.71,3.67,57.355,1400,17,17,326
"局部腐蚀对圆钢管混凝土压弯构件力学性能影响的研究, 张锐, 华东交通大学硕士学位论文, 2021",58.3,Cube 150x150x150mm,A2_B10_a,340.26,49.828,0,114.65,114.65,3.64,57.325,1400,17,17,490
"局部腐蚀对圆钢管混凝土压弯构件力学性能影响的研究, 张锐, 华东交通大学硕士学位论文, 2021",58.3,Cube 150x150x150mm,A2_B10_b,340.26,49.828,0,114.67,114.67,3.63,57.335,1400,17,17,485
"局部腐蚀对圆钢管混凝土压弯构件力学性能影响的研究, 张锐, 华东交通大学硕士学位论文, 2021",58.3,Cube 150x150x150mm,A2_B20_a,340.26,49.828,0,114.6,114.6,3.64,57.3,1400,17,17,435
"局部腐蚀对圆钢管混凝土压弯构件力学性能影响的研究, 张锐, 华东交通大学硕士学位论文, 2021",58.3,Cube 150x150x150mm,A2_B20_b,340.26,49.828,0,114.7,114.7,3.63,57.35,1400,17,17,471
"局部腐蚀对圆钢管混凝土压弯构件力学性能影响的研究, 张锐, 华东交通大学硕士学位论文, 2021",58.3,Cube 150x150x150mm,A2_B30_a,340.26,49.828,0,114.69,114.69,3.66,57.345,1400,17,17,410
"局部腐蚀对圆钢管混凝土压弯构件力学性能影响的研究, 张锐, 华东交通大学硕士学位论文, 2021",58.3,Cube 150x150x150mm,A2_B35_a,340.26,49.828,0,114.79,114.79,3.6,57.395,1400,17,17,400
"局部腐蚀对圆钢管混凝土压弯构件力学性能影响的研究, 张锐, 华东交通大学硕士学位论文, 2021",58.3,Cube 150x150x150mm,A2_B35_b,340.26,49.828,0,114.7,114.7,3.6,57.35,1400,17,17,385
"局部腐蚀对圆钢管混凝土压弯构件力学性能影响的研究, 张锐, 华东交通大学硕士学位论文, 2021",58.3,Cube 150x150x150mm,A3_B10_a,340.26,49.828,0,114.62,114.62,3.61,57.31,1400,17,17,507
"局部腐蚀对圆钢管混凝土压弯构件力学性能影响的研究, 张锐, 华东交通大学硕士学位论文, 2021",58.3,Cube 150x150x150mm,A3_B20_a,340.26,49.828,0,114.65,114.65,3.61,57.325,1400,17,17,442
"局部腐蚀对圆钢管混凝土压弯构件力学性能影响的研究, 张锐, 华东交通大学硕士学位论文, 2021",58.3,Cube 150x150x150mm,A3_B20_b,340.26,49.828,0,114.81,114.81,3.79,57.405,1400,17,17,426
"局部腐蚀对圆钢管混凝土压弯构件力学性能影响的研究, 张锐, 华东交通大学硕士学位论文, 2021",58.3,Cube 150x150x150mm,A3_B25_a,340.26,49.828,0,114.68,114.68,3.6,57.34,1400,17,17,392
"局部腐蚀对圆钢管混凝土压弯构件力学性能影响的研究, 张锐, 华东交通大学硕士学位论文, 2021",58.3,Cube 150x150x150mm,A3_B25_b,340.26,49.828,0,114.69,114.69,3.64,57.345,1400,17,17,376
"局部腐蚀对圆钢管混凝土压弯构件力学性能影响的研究, 张锐, 华东交通大学硕士学位论文, 2021",58.3,Cube 150x150x150mm,A2_M10_a,340.26,49.828,0,114.76,114.76,3.62,57.38,1400,17,17,358
"局部腐蚀对圆钢管混凝土压弯构件力学性能影响的研究, 张锐, 华东交通大学硕士学位论文, 2021",58.3,Cube 150x150x150mm,A2_M10_b,340.26,49.828,0,114.75,114.75,3.62,57.375,1400,17,17,384
"局部腐蚀对圆钢管混凝土压弯构件力学性能影响的研究, 张锐, 华东交通大学硕士学位论文, 2021",58.3,Cube 150x150x150mm,A2_M20_a,340.26,49.828,0,114.34,114.34,3.64,57.17,1400,17,17,393
