Repository: Serali-Nerri/xgboost

# CFST柱极限承载力预测 - XGBoost ML管道

## 项目概述

本项目是一个完整的机器学习管道，用于预测混凝土填充钢管（CFST）柱的极限承载力。采用XGBoost算法，提供从数据加载、预处理、模型训练、评估到预测的全流程解决方案。

### 核心特性

- **模块化设计**：清晰的模块分离，便于维护和扩展
- **特征工程支持**：处理无量纲参数，剔除几何参数实现多截面统一预测
- **自动化超参数优化**：集成Optuna框架进行超参数搜索，支持持久化存储和断点续训
- **智能参数加载**：自动加载最优参数，无需手动配置
- **特征选择**：迭代剔除法自动寻找最优特征子集
- **多维度评估**：集成R²、RMSE、MAE、MAPE、COV等工程指标
- **可视化分析**：提供预测散点图、特征重要性图和学习曲线
- **COV稳定性指标**：特别添加变异系数评估模型预测稳定性

---

## 环境要求

### 系统要求
- Python 3.8+
- 8GB+ RAM（推荐16GB）
- 5GB+ 可用磁盘空间

### Python依赖
- pandas &gt;= 1.5.0
- numpy &gt;= 1.23.0
- xgboost &gt;= 1.7.0
- scikit-learn &gt;= 1.2.0
- matplotlib &gt;= 3.6.0
- seaborn &gt;= 0.12.0
- optuna &gt;= 3.0.0
- joblib &gt;= 1.2.0

---

File: data/raw/all_dedup.csv (part 26 of 46)
Ref.No.,fc (MPa),type (规格备注),试件标号,fy (MPa),fcy150,R再生骨料取代率(%),b (mm),h (mm),t (mm),r0 (mm),L (mm),e1 (mm),e2 (mm),Nexp (kN)
"局部腐蚀对圆钢管混凝土压弯构件力学性能影响的研究, 张锐, 华东交通大学硕士学位论文, 2021",58.3,Cube 150x150x150mm,A2_M20_b,340.26,49.828,0,114.6,114.6,3.62,57.3,1400,17,17,411
"局部腐蚀对圆钢管混凝土压弯构件力学性能影响的研究, 张锐, 华东交通大学硕士学位论文, 2021",58.3,Cube 150x150x150mm,A2_M30_a,340.26,49.828,0,114.68,114.68,3.65,57.34,1400,17,17,385
"局部腐蚀对圆钢管混凝土压弯构件力学性能影响的研究, 张锐, 华东交通大学硕士学位论文, 2021",58.3,Cube 150x150x150mm,A2_M30_b,340.26,49.828,0,114.77,114.77,3.68,57.385,1400,17,17,356
"局部腐蚀对圆钢管混凝土压弯构件力学性能影响的研究, 张锐, 华东交通大学硕士学位论文, 2021",58.3,Cube 150x150x150mm,A2_M35_a,340.26,49.828,0,114.7,114.7,3.61,57.35,1400,17,17,308
"局部腐蚀对圆钢管混凝土压弯构件力学性能影响的研究, 张锐, 华东交通大学硕士学位论文, 2021",58.3,Cube 150x150x150mm,A2_M35_b,340.26,49.828,0,114.72,114.72,3.62,57.36,1400,17,17,324
"局部腐蚀对圆钢管混凝土压弯构件力学性能影响的研究, 张锐, 华东交通大学硕士学位论文, 2021",58.3,Cube 150x150x150mm,A3_M10_a,340.26,49.828,0,114.69,114.69,3.63,57.345,1400,17,17,402
"局部腐蚀对圆钢管混凝土压弯构件力学性能影响的研究, 张锐, 华东交通大学硕士学位论文, 2021",58.3,Cube 150x150x150mm,A3_M10_b,340.26,49.828,0,114.72,114.72,3.62,57.36,1400,17,17,467
"局部腐蚀对圆钢管混凝土压弯构件力学性能影响的研究, 张锐, 华东交通大学硕士学位论文, 2021",58.3,Cube 150x150x150mm,A3_M20_a,340.26,49.828,0,114.7,114.7,3.62,57.35,1400,17,17,364
"局部腐蚀对圆钢管混凝土压弯构件力学性能影响的研究, 张锐, 华东交通大学硕士学位论文, 2021",58.3,Cube 150x150x150mm,A3_M20_b,340.26,49.828,0,114.7,114.7,3.62,57.35,1400,17,17,374
"局部腐蚀对圆钢管混凝土压弯构件力学性能影响的研究, 张锐, 华东交通大学硕士学位论文, 2021",58.3,Cube 150x150x150mm,A3_M25_a,340.26,49.828,0,114.64,114.64,3.63,57.32,1400,17,17,325
"局部腐蚀对圆钢管混凝土压弯构件力学性能影响的研究, 张锐, 华东交通大学硕士学位论文, 2021",58.3,Cube 150x150x150mm,A3_M25_b,340.26,49.828,0,114.63,114.63,3.6,57.315,1400,17,17,340
"Testing and strength prediction of eccentrically-loaded circular concrete-filled double steel tubular stub-columns, Junchang Ci; Mizan Ahmed; Hong Jia; Shicai Chen; Daxing Zhou; Liquun Hou, Journal of Constructional Steel Research, 2021",47,Cube 150x150x150mm,CF-00-1,301.3,39.291,0,219,219,4,109.5,660,0,0,2704.37
"Testing and strength prediction of eccentrically-loaded circular concrete-filled double steel tubular stub-columns, Junchang Ci; Mizan Ahmed; Hong Jia; Shicai Chen; Daxing Zhou; Liquun Hou, Journal of Constructional Steel Research, 2021",47,Cube 150x150x150mm,CF-60-1,301.3,39.291,0,219,219,4,109.5,660,60,60,972.87
"Testing and strength prediction of eccentrically-loaded circular concrete-filled double steel tubular stub-columns, Junchang Ci; Mizan Ahmed; Hong Jia; Shicai Chen; Daxing Zhou; Liquun Hou, Journal of Constructional Steel Research, 2021",47,Cube 150x150x150mm,CD-00-1,301.3,39.291,0,219,219,4,109.5,660,0,0,2453.36
"Testing and strength prediction of eccentrically-loaded circular concrete-filled double steel tubular stub-columns, Junchang Ci; Mizan Ahmed; Hong Jia; Shicai Chen; Daxing Zhou; Liquun Hou, Journal of Constructional Steel Research, 2021",47,Cube 150x150x150mm,CD-60-1,301.3,39.291,0,219,219,4,109.5,660,60,60,1011.11
"Testing and strength prediction of eccentrically-loaded circular concrete-filled double steel tubular stub-columns, Junchang Ci; Mizan Ahmed; Hong Jia; Shicai Chen; Daxing Zhou; Liquun Hou, Journal of Constructional Steel Research, 2021",47,Cube 150x150x150mm,CS-00-2,301.3,39.291,0,219,219,4,109.5,660,0,0,3076.18
"Testing and strength prediction of eccentrically-loaded circular concrete-filled double steel tubular stub-columns, Junchang Ci; Mizan Ahmed; Hong Jia; Shicai Chen; Daxing Zhou; Liquun Hou, Journal of Constructional Steel Research, 2021",47,Cube 150x150x150mm,CS-00-2#,301.3,39.291,0,219,219,4,109.5,660,0,0,3014.62
"Testing and strength prediction of eccentrically-loaded circular concrete-filled double steel tubular stub-columns, Junchang Ci; Mizan Ahmed; Hong Jia; Shicai Chen; Daxing Zhou; Liquun Hou, Journal of Constructional Steel Research, 2021",47,Cube 150x150x150mm,CS-30-2,301.3,39.291,0,219,219,4,109.5,660,30,30,1719.71
"Testing and strength prediction of eccentrically-loaded circular concrete-filled double steel tubular stub-columns, Junchang Ci; Mizan Ahmed; Hong Jia; Shicai Chen; Daxing Zhou; Liquun Hou, Journal of Constructional Steel Research, 2021",47,Cube 150x150x150mm,CS-60-2,301.3,39.291,0,219,219,4,109.5,660,60,60,1171.17
"Testing and strength prediction of eccentrically-loaded circular concrete-filled double steel tubular stub-columns, Junchang Ci; Mizan Ahmed; Hong Jia; Shicai Chen; Daxing Zhou; Liquun Hou, Journal of Constructional Steel Research, 2021",47,Cube 150x150x150mm,CS-60-2#,301.3,39.291,0,219,219,4,109.5,660,60,60,1176.31
"Testing and strength prediction of eccentrically-loaded circular concrete-filled double steel tubular stub-columns, Junchang Ci; Mizan Ahmed; Hong Jia; Shicai Chen; Daxing Zhou; Liquun Hou, Journal of Constructional Steel Research, 2021",47,Cube 150x150x150mm,CS-140-2,301.3,39.291,0,219,219,4,109.5,660,140,140,626.47
"Testing and strength prediction of eccentrically-loaded circular concrete-filled double steel tubular stub-columns, Junchang Ci; Mizan Ahmed; Hong Jia; Shicai Chen; Daxing Zhou; Liquun Hou, Journal of Constructional Steel Research, 2021",47,Cube 150x150x150mm,CS-180-2,301.3,39.291,0,219,219,4,109.5,660,180,180,476.33
"Testing and strength prediction of eccentrically-loaded circular concrete-filled double steel tubular stub-columns, Junchang Ci; Mizan Ahmed; Hong Jia; Shicai Chen; Daxing Zhou; Liquun Hou, Journal of Constructional Steel Research, 2021",47,Cube 150x150x150mm,CS-00-3,331.7,39.291,0,219,219,5,109.5,660,0,0,3469.11
"Testing and strength prediction of eccentrically-loaded circular concrete-filled double steel tubular stub-columns, Junchang Ci; Mizan Ahmed; Hong Jia; Shicai Chen; Daxing Zhou; Liquun Hou, Journal of Constructional Steel Research, 2021",47,Cube 150x150x150mm,CS-00-3#,331.7,39.291,0,219,219,5,109.5,660,0,0,3484.25
"Testing and strength prediction of eccentrically-loaded circular concrete-filled double steel tubular stub-columns, Junchang Ci; Mizan Ahmed; Hong Jia; Shicai Chen; Daxing Zhou; Liquun Hou, Journal of Constructional Steel Research, 2021",47,Cube 150x150x150mm,CS-30-3,331.7,39.291,0,219,219,5,109.5,660,30,30,1858.56
"Testing and strength prediction of eccentrically-loaded circular concrete-filled double steel tubular stub-columns, Junchang Ci; Mizan Ahmed; Hong Jia; Shicai Chen; Daxing Zhou; Liquun Hou, Journal of Constructional Steel Research, 2021",47,Cube 150x150x150mm,CS-60-3,331.7,39.291,0,219,219,5,109.5,660,60,60,1066.17
"Testing and strength prediction of eccentrically-loaded circular concrete-filled double steel tubular stub-columns, Junchang Ci; Mizan Ahmed; Hong Jia; Shicai Chen; Daxing Zhou; Liquun Hou, Journal of Constructional Steel Research, 2021",47,Cube 150x150x150mm,CS-180-3,331.7,39.291,0,219,219,5,109.5,660,180,180,588.57
"Testing and strength prediction of eccentrically-loaded circular concrete-filled double steel tubular stub-columns, Junchang Ci; Mizan Ahmed; Hong Jia; Shicai Chen; Daxing Zhou; Liquun Hou, Journal of Constructional Steel Research, 2021",47,Cube 150x150x150mm,CS-00-4,301.3,39.291,0,219,219,4,109.5,660,0,0,2948.19
"Testing and strength prediction of eccentrically-loaded circular concrete-filled double steel tubular stub-columns, Junchang Ci; Mizan Ahmed; Hong Jia; Shicai Chen; Daxing Zhou; Liquun Hou, Journal of Constructional Steel Research, 2021",47,Cube 150x150x150mm,CS-00-4#,301.3,39.291,0,219,219,4,109.5,660,0,0,3118.12
"Testing and strength prediction of eccentrically-loaded circular concrete-filled double steel tubular stub-columns, Junchang Ci; Mizan Ahmed; Hong Jia; Shicai Chen; Daxing Zhou; Liquun Hou, Journal of Constructional Steel Research, 2021",47,Cube 150x150x150mm,CS-30-4,301.3,39.291,0,219,219,4,109.5,660,30,30,1695.47
"Testing and strength prediction of eccentrically-loaded circular concrete-filled double steel tubular stub-columns, Junchang Ci; Mizan Ahmed; Hong Jia; Shicai Chen; Daxing Zhou; Liquun Hou, Journal of Constructional Steel Research, 2021",47,Cube 150x150x150mm,CS-180-4,301.3,39.291,0,219,219,4,109.5,660,180,180,456.63
"局部锈蚀对圆钢管混凝土力学性能影响研究, 张雨晨, Harbin Institute of Technology Master Thesis, 2021",62,Cube 100,II-0.4-a,320.4,50.721,0,89,89,2,44.5,675,0.4,0.4,239.5
"局部锈蚀对圆钢管混凝土力学性能影响研究, 张雨晨, Harbin Institute of Technology Master Thesis, 2021",62,Cube 100,II-0.4-b,320.4,50.721,0,89,89,2,44.5,675,0.4,0.4,221.8
"局部锈蚀对圆钢管混凝土力学性能影响研究, 张雨晨, Harbin Institute of Technology Master Thesis, 2021",62,Cube 100,II-0.4-d,320.4,50.721,0,89,89,2,44.5,675,0.4,0.4,227.7
"局部锈蚀对圆钢管混凝土力学性能影响研究, 张雨晨, Harbin Institute of Technology Master Thesis, 2021",62,Cube 100,II-0.4-e,320.4,50.721,0,89,89,2,44.5,675,0.4,0.4,215.9
"局部锈蚀对圆钢管混凝土力学性能影响研究, 张雨晨, Harbin Institute of Technology Master Thesis, 2021",62,Cube 100,II-0.2-b,320.4,50.721,0,89,89,2,44.5,675,0.2,0.2,294.7
"局部锈蚀对圆钢管混凝土力学性能影响研究, 张雨晨, Harbin Institute of Technology Master Thesis, 2021",62,Cube 100,II-0.6-b,320.4,50.721,0,89,89,2,44.5,675,0.6,0.6,177.1
"局部锈蚀对圆钢管混凝土力学性能影响研究, 张雨晨, Harbin Institute of Technology Master Thesis, 2021",62,Cube 100,III-0.4-b,320.4,50.721,0,89,89,2,44.5,450,0.4,0.4,244.9
"局部锈蚀对圆钢管混凝土力学性能影响研究, 张雨晨, Harbin Institute of Technology Master Thesis, 2021",62,Cube 100,IV-0.4-b,320.4,50.721,0,89,89,2,44.5,900,0.4,0.4,201.4
"Study on Bearing Mechanism of Eccentric Long Column of Concrete-filled Steel Tube Arch Frame in Highway Tunnel, Ren Zhaodan; Wang Zhiyong; Kong Chao; Zhang Junru, Chinese Journal of Underground Space and Engineering, 2021",40,cube,120x8x0,235,32.878,0,120,120,8,60,1200,0,0,1442.6
"Study on Bearing Mechanism of Eccentric Long Column of Concrete-filled Steel Tube Arch Frame in Highway Tunnel, Ren Zhaodan; Wang Zhiyong; Kong Chao; Zhang Junru, Chinese Journal of Underground Space and Engineering, 2021",40,cube,120x8x25,235,32.878,0,120,120,8,60,1200,25,25,1264.2
"Study on Bearing Mechanism of Eccentric Long Column of Concrete-filled Steel Tube Arch Frame in Highway Tunnel, Ren Zhaodan; Wang Zhiyong; Kong Chao; Zhang Junru, Chinese Journal of Underground Space and Engineering, 2021",40,cube,120x8x35,235,32.878,0,120,120,8,60,1200,35,35,1249.5
"Study on Bearing Mechanism of Eccentric Long Column of Concrete-filled Steel Tube Arch Frame in Highway Tunnel, Ren Zhaodan; Wang Zhiyong; Kong Chao; Zhang Junru, Chinese Journal of Underground Space and Engineering, 2021",40,cube,160x10x0,235,32.878,0,160,160,10,80,1200,0,0,2940
"Study on Bearing Mechanism of Eccentric Long Column of Concrete-filled Steel Tube Arch Frame in Highway Tunnel, Ren Zhaodan; Wang Zhiyong; Kong Chao; Zhang Junru, Chinese Journal of Underground Space and Engineering, 2021",40,cube,160x10x25,235,32.878,0,160,160,10,80,1200,25,25,2119.7
"Study on Bearing Mechanism of Eccentric Long Column of Concrete-filled Steel Tube Arch Frame in Highway Tunnel, Ren Zhaodan; Wang Zhiyong; Kong Chao; Zhang Junru, Chinese Journal of Underground Space and Engineering, 2021",40,cube,160x10x35,235,32.878,0,160,160,10,80,1200,35,35,1901.2
"Study on Bearing Mechanism of Eccentric Long Column of Concrete-filled Steel Tube Arch Frame in Highway Tunnel, Ren Zhaodan; Wang Zhiyong; Kong Chao; Zhang Junru, Chinese Journal of Underground Space and Engineering, 2021",40,cube,200x12x0,235,32.878,0,200,200,12,100,1200,0,0,4865.7
"Study on Bearing Mechanism of Eccentric Long Column of Concrete-filled Steel Tube Arch Frame in Highway Tunnel, Ren Zhaodan; Wang Zhiyong; Kong Chao; Zhang Junru, Chinese Journal of Underground Space and Engineering, 2021",40,cube,200x12x25,235,32.878,0,200,200,12,100,1200,25,25,4497.2
"Study on Bearing Mechanism of Eccentric Long Column of Concrete-filled Steel Tube Arch Frame in Highway Tunnel, Ren Zhaodan; Wang Zhiyong; Kong Chao; Zhang Junru, Chinese Journal of Underground Space and Engineering, 2021",40,cube,200x12x35,235,32.878,0,200,200,12,100,1200,35,35,4113
"Effects of debonding on circular CFST stub columns, Jun-Qing Xue; Bruno Briseghella; Bao-Chun Chen, Journal of Constructional Steel Research, 2012",62.5,Cube 150,N4-0-A,313,53.795,0,219,219,4,109.5,700,0,0,2896
"Experimental behaviour of tapered CFST columns under combined compression and bending, Qing-Xin Ren; Lin-Hai Han; Chao Hou; You-Xing Hua, Journal of Constructional Steel Research, 2017",62.8,cube,cc1-1,389.3,54.08,0,200,200,2.92,100,1500,40,40,955
"Experimental behaviour of tapered CFST columns under combined compression and bending, Qing-Xin Ren; Lin-Hai Han; Chao Hou; You-Xing Hua, Journal of Constructional Steel Research, 2017",62.8,cube,cc1-2,389.3,54.08,0,200,200,2.92,100,1500,40,40,943
"Experimental behaviour of tapered CFST columns under combined compression and bending, Qing-Xin Ren; Lin-Hai Han; Chao Hou; You-Xing Hua, Journal of Constructional Steel Research, 2017",62.8,cube,cc3-1,389.3,54.08,0,200,200,2.92,100,1500,20,20,1454
"Experimental behaviour of tapered CFST columns under combined compression and bending, Qing-Xin Ren; Lin-Hai Han; Chao Hou; You-Xing Hua, Journal of Constructional Steel Research, 2017",62.8,cube,cc3-2,389.3,54.08,0,200,200,2.92,100,1500,20,20,1436
"Experimental behaviour of tapered CFST columns under combined compression and bending, Qing-Xin Ren; Lin-Hai Han; Chao Hou; You-Xing Hua, Journal of Constructional Steel Research, 2017",62.8,cube,cc4-1,389.3,54.08,0,200,200,2.92,100,1500,0,0,1932
"Experimental behaviour of tapered CFST columns under combined compression and bending, Qing-Xin Ren; Lin-Hai Han; Chao Hou; You-Xing Hua, Journal of Constructional Steel Research, 2017",62.8,cube,cc4-2,389.3,54.08,0,200,200,2.92,100,1500,0,0,1963
"Experimental behaviour of tapered CFST columns under combined compression and bending, Qing-Xin Ren; Lin-Hai Han; Chao Hou; You-Xing Hua, Journal of Constructional Steel Research, 2017",62.8,cube,cc5-1,389.3,54.08,0,200,200,2.92,100,3000,40,40,500
"Experimental behaviour of tapered CFST columns under combined compression and bending, Qing-Xin Ren; Lin-Hai Han; Chao Hou; You-Xing Hua, Journal of Constructional Steel Research, 2017",62.8,cube,cc5-2,389.3,54.08,0,200,200,2.92,100,3000,40,40,534
"The impact of stirrups on the composite action of concrete-filled steel tubular stub columns under axial loading, De-ren Lu; Wen-jun Wang; Fa-xing Ding; Xue-mei Liu; Chang-ting Fang, Structures, 2021",38.4,Cube 150,REFWST-A,382,31.427,0,505,251,3.91,125.5,900,0,0,5927
"The impact of stirrups on the composite action of concrete-filled steel tubular stub columns under axial loading, De-ren Lu; Wen-jun Wang; Fa-xing Ding; Xue-mei Liu; Chang-ting Fang, Structures, 2021",38.4,Cube 150,REFWST-B,382,31.427,0,500,252,3.87,126,900,0,0,6218
"The impact of stirrups on the composite action of concrete-filled steel tubular stub columns under axial loading, De-ren Lu; Wen-jun Wang; Fa-xing Ding; Xue-mei Liu; Chang-ting Fang, Structures, 2021",38.4,Cube 150,SREFWST-A,382,31.427,0,502,249,3.98,124.5,900,0,0,6795
"The impact of stirrups on the composite action of concrete-filled steel tubular stub columns under axial loading, De-ren Lu; Wen-jun Wang; Fa-xing Ding; Xue-mei Liu; Chang-ting Fang, Structures, 2021",38.4,Cube 150,SREFWST-B,382,31.427,0,497,251,3.88,125.5,900,0,0,7068
"Journal of Constructional Steel Research | Mechanical investigations of axially-compressed circular CFST-CG short columns strengthened by UHPC jackets | Qihan Shen, Guanya Wang, Fengqin Wang... | 2026",64.1,fcy150,cn-2,360,64.1,0,180,180,3.8,90,740,0,0,2070
"Engineering Structures | Axial compressive performance of circular CFST columns strengthened with high strength steel wire mesh-reinforced ECC | Enming Liu, Yuhong Yan, Yongda Liu... | 2026",41.6,"fcu,100",t2-C40,255,32.65,0,140,140,2,70,500,0,0,1604
"Journal of Constructional Steel Research | Mechanical investigations of axially-compressed circular CFST-CG short columns strengthened by UHPC jackets | Qihan Shen, Guanya Wang, Fengqin Wang... | 2026",50,fcy150,UC-CFST5,235,50,0,193,193,2.5,96.5,350,0,0,2620
"Journal of Constructional Steel Research | Mechanical investigations of axially-compressed circular CFST-CG short columns strengthened by UHPC jackets | Qihan Shen, Guanya Wang, Fengqin Wang... | 2026",50,fcy150,UC-CFST6,235,50,0,240,240,1.6,120,350,0,0,5500
"Journal of Constructional Steel Research | Mechanical investigations of axially-compressed circular CFST-CG short columns strengthened by UHPC jackets | Qihan Shen, Guanya Wang, Fengqin Wang... | 2026",50,fcy150,UC-CFST7,235,50,0,240,240,2,120,350,0,0,5380
"Journal of Constructional Steel Research | Mechanical investigations of axially-compressed circular CFST-CG short columns strengthened by UHPC jackets | Qihan Shen, Guanya Wang, Fengqin Wang... | 2026",50,fcy150,UC-CFST8,235,50,0,240,240,2.5,120,350,0,0,4720
"Journal of Constructional Steel Research | Mechanical investigations of axially-compressed circular CFST-CG short columns strengthened by UHPC jackets | Qihan Shen, Guanya Wang, Fengqin Wang... | 2026",50,fcy150,UC-CFST9,235,50,0,240,240,3,120,350,0,0,4350
"Journal of Constructional Steel Research | Mechanical investigations of axially-compressed circular CFST-CG short columns strengthened by UHPC jackets | Qihan Shen, Guanya Wang, Fengqin Wang... | 2026",64.1,fcy150,cn-1,360,64.1,0,180,180,3.8,90,740,0,0,2110
"Journal of Constructional Steel Research | Mechanical investigations of axially-compressed circular CFST-CG short columns strengthened by UHPC jackets | Qihan Shen, Guanya Wang, Fengqin Wang... | 2026",50,fcy150,UC-CFST2,235,50,0,153,153,2,76.5,350,0,0,1517
"Journal of Constructional Steel Research | Mechanical investigations of axially-compressed circular CFST-CG short columns strengthened by UHPC jackets | Qihan Shen, Guanya Wang, Fengqin Wang... | 2026",50,fcy150,UC-CFST1,235,50,0,153,153,1.6,76.5,350,0,0,1995
"Journal of Constructional Steel Research | Ultra-high performance concrete-filled dual steel tubular slender columns subjected to eccentric loads | V. Albero, C. Ibáñez, A. Piquer, D. Hernández-Figueirido | 2026",118.2,fcu100,UHPC-OT,452,103.026979,0,219.1,219.1,3,109.55,3000,50,50,1542.2
"Journal of Constructional Steel Research | Ultra-high performance concrete-filled dual steel tubular slender columns subjected to eccentric loads | V. Albero, C. Ibáñez, A. Piquer, D. Hernández-Figueirido | 2026",124.1,fcu100,UHPC-IT,364.5,108.6713512,0,108,108,2,54,3000,50,50,133.7
"Journal of Constructional Steel Research | Ultra-high performance concrete-filled dual steel tubular slender columns subjected to eccentric loads | V. Albero, C. Ibáñez, A. Piquer, D. Hernández-Figueirido | 2026",130.1,fcu100,UHPC-DT,452,114.4352709,0,219.1,219.1,3,109.55,3000,50,50,1676.7
"Journal of Constructional Steel Research | Ultra-high performance concrete-filled dual steel tubular slender columns subjected to eccentric loads | V. Albero, C. Ibáñez, A. Piquer, D. Hernández-Figueirido | 2026",140,fcu100,UHPC-DS,452,123.9954855,0,219.1,219.1,3,109.55,3000,50,50,1508.2
"Journal of Constructional Steel Research | Mechanical investigations of axially-compressed circular CFST-CG short columns strengthened by UHPC jackets | Qihan Shen, Guanya Wang, Fengqin Wang... | 2026",50,fcy150,UC-CFST3,235,50,0,193,193,1.6,96.5,350,0,0,3510
"Journal of Constructional Steel Research | Mechanical investigations of axially-compressed circular CFST-CG short columns strengthened by UHPC jackets | Qihan Shen, Guanya Wang, Fengqin Wang... | 2026",50,fcy150,UC-CFST4,235,50,0,193,193,2,96.5,350,0,0,3100
"Construction and Building Materials | Buckling behavior of UHPC filled stainless steel tubular columns subjected to eccentric compression | Bing-Lin Lai, Yi-Ran Li, Guo-Yu Wang... | 2026",107.2,"fck,150",C180t6e50,262.54,107.2,0,180,180,6,90,900,50,50,1787
"Construction and Building Materials | Buckling behavior of UHPC filled stainless steel tubular columns subjected to eccentric compression | Bing-Lin Lai, Yi-Ran Li, Guo-Yu Wang... | 2026",107.2,"fck,150",C180t6e80,262.54,107.2,0,180,180,6,90,900,80,80,1279
"Construction and Building Materials | Buckling behavior of UHPC filled stainless steel tubular columns subjected to eccentric compression | Bing-Lin Lai, Yi-Ran Li, Guo-Yu Wang... | 2026",107.2,"fck,150",C180t6e20L,262.54,107.2,0,180,180,6,90,1260,20,20,2617
"Construction and Building Materials | Buckling behavior of UHPC filled stainless steel tubular columns subjected to eccentric compression | Bing-Lin Lai, Yi-Ran Li, Guo-Yu Wang... | 2026",107.2,"fck,150",C180t6e50L,262.54,107.2,0,180,180,6,90,1260,50,50,1578
"Construction and Building Materials | Buckling behavior of UHPC filled stainless steel tubular columns subjected to eccentric compression | Bing-Lin Lai, Yi-Ran Li, Guo-Yu Wang... | 2026",107.2,"fck,150",C180t6e80L,262.54,107.2,0,180,180,6,90,1260,80,80,1012
"Construction and Building Materials | Buckling behavior of UHPC filled stainless steel tubular columns subjected to eccentric compression | Bing-Lin Lai, Yi-Ran Li, Guo-Yu Wang... | 2026",107.2,"fck,150",C180t4e20,236.41,107.2,0,180,180,4,90,900,20,20,2620
"Construction and Building Materials | Buckling behavior of UHPC filled stainless steel tubular columns subjected to eccentric compression | Bing-Lin Lai, Yi-Ran Li, Guo-Yu Wang... | 2026",107.2,"fck,150",C180t4e80,236.41,107.2,0,180,180,4,90,900,80,80,1078
"Construction and Building Materials | Buckling behavior of UHPC filled stainless steel tubular columns subjected to eccentric compression | Bing-Lin Lai, Yi-Ran Li, Guo-Yu Wang... | 2026",107.2,"fck,150",C180t8e20,247.47,107.2,0,180,180,8,90,900,20,20,3319
"Construction and Building Materials | Buckling behavior of UHPC filled stainless steel tubular columns subjected to eccentric compression | Bing-Lin Lai, Yi-Ran Li, Guo-Yu Wang... | 2026",107.2,"fck,150",C180t8e80,247.47,107.2,0,180,180,8,90,900,80,80,1492
"Construction and Building Materials | Buckling behavior of UHPC filled stainless steel tubular columns subjected to eccentric compression | Bing-Lin Lai, Yi-Ran Li, Guo-Yu Wang... | 2026",107.2,"fck,150",C180t6e20,262.54,107.2,0,180,180,6,90,900,20,20,3054
"Engineering Structures | Influence of eccentricity on confining effect of circular CFST beam-columns with high-strength materials | Ci Song, Yan-Bo Wang, Guo-Qiang Li | 2026",108.96,"fcy,100",Q550-28-C100-70E,597.49,108.96,0,127.5,127.5,4.6,63.75,2225,36.33,36.33,702.5
"Engineering Structures | Influence of eccentricity on confining effect of circular CFST beam-columns with high-strength materials | Ci Song, Yan-Bo Wang, Guo-Qiang Li | 2026",108.96,"fcy,100",Q620-21-C100-45E,658.17,108.96,0,114.5,114.5,5.5,57.25,1285,28.08,28.08,1017
"Engineering Structures | Influence of eccentricity on confining effect of circular CFST beam-columns with high-strength materials | Ci Song, Yan-Bo Wang, Guo-Qiang Li | 2026",108.96,"fcy,100",Q620-21-C100-70E,658.17,108.96,0,114.5,114.5,5.5,57.25,1995,22.12,22.12,794.5
"Engineering Structures | Influence of eccentricity on confining effect of circular CFST beam-columns with high-strength materials | Ci Song, Yan-Bo Wang, Guo-Qiang Li | 2026",162.36,"fcy,100",Q620-21-C150-45E,658.17,162.36,0,114.5,114.5,5.5,57.25,1285,28.61,28.61,1203.5
"Engineering Structures | Influence of eccentricity on confining effect of circular CFST beam-columns with high-strength materials | Ci Song, Yan-Bo Wang, Guo-Qiang Li | 2026",162.36,"fcy,100",Q620-21-C150-70E,658.17,162.36,0,114.5,114.5,5.5,57.25,1995,30.05,30.05,804.5
"Engineering Structures | Influence of eccentricity on confining effect of circular CFST beam-columns with high-strength materials | Ci Song, Yan-Bo Wang, Guo-Qiang Li | 2026",108.96,"fcy,100",Q800-14-C100-30E,863.91,108.96,0,140,140,9.7,70,1047,28.27,28.27,2927
"Engineering Structures | Influence of eccentricity on confining effect of circular CFST beam-columns with high-strength materials | Ci Song, Yan-Bo Wang, Guo-Qiang Li | 2026",108.96,"fcy,100",Q800-14-C100-70E,863.91,108.96,0,140,140,9.7,70,2437,29.06,29.06,1676.5
"Composite Structures | Axial compression behavior and performance assessment of circular concrete-filled steel tube columns with multiple local corrosions | Siqi Lin, Jing Li, Yingdong Wang... | 2026",45.2,fcu150,S-50-2-20-135-1,453,37.63245657,0,159,159,1.89,79.5,477,0,0,2001.7
"Composite Structures | Axial compression behavior and performance assessment of circular concrete-filled steel tube columns with multiple local corrosions | Siqi Lin, Jing Li, Yingdong Wang... | 2026",45.2,fcu150,L-0-0-0-0-1,453,37.63245657,0,159,159,4.5,79.5,1272,0,0,1946.1
"Composite Structures | Axial compression behavior and performance assessment of circular concrete-filled steel tube columns with multiple local corrosions | Siqi Lin, Jing Li, Yingdong Wang... | 2026",45.2,fcu150,L-50-2-20-135-2,453,37.63245657,0,159,159,1.89,79.5,1272,0,0,1853.6
"Composite Structures | Axial compression behavior and performance assessment of circular concrete-filled steel tube columns with multiple local corrosions | Siqi Lin, Jing Li, Yingdong Wang... | 2026",45.2,fcu150,S-100-2-2-135-2,453,37.63245657,0,159,159,4.5,79.5,477,0,0,1727.8
"Composite Structures | Axial compression behavior and performance assessment of circular concrete-filled steel tube columns with multiple local corrosions | Siqi Lin, Jing Li, Yingdong Wang... | 2026",45.2,fcu150,S-100-2-2-135-1,453,37.63245657,0,159,159,4.5,79.5,477,0,0,1733.2
"Composite Structures | Axial compression behavior and performance assessment of circular concrete-filled steel tube columns with multiple local corrosions | Siqi Lin, Jing Li, Yingdong Wang... | 2026",45.2,fcu150,S-50-2-20-135-2,453,37.63245657,0,159,159,1.89,79.5,477,0,0,2009.4
"Engineering Structures | Influence of eccentricity on confining effect of circular CFST beam-columns with high-strength materials | Ci Song, Yan-Bo Wang, Guo-Qiang Li | 2026",162.36,"fcy,100",Q800-14-C150-30E,863.91,162.36,0,140,140,9.7,70,1047,28.95,28.95,3035
"Engineering Structures | Influence of eccentricity on confining effect of circular CFST beam-columns with high-strength materials | Ci Song, Yan-Bo Wang, Guo-Qiang Li | 2026",162.36,"fcy,100",Q800-14-C150-70E,863.91,162.36,0,140,140,9.7,70,2437,28.03,28.03,1821.5
"Engineering Structures | Influence of eccentricity on confining effect of circular CFST beam-columns with high-strength materials | Ci Song, Yan-Bo Wang, Guo-Qiang Li | 2026",61.82,"fcy,100",Q890-27-C50-30E,906,61.82,0,219.5,219.5,8.22,109.75,1645,53.86,53.86,4064
"Engineering Structures | Influence of eccentricity on confining effect of circular CFST beam-columns with high-strength materials | Ci Song, Yan-Bo Wang, Guo-Qiang Li | 2026",61.82,"fcy,100",Q890-27-C50-45E,906,61.82,0,219.5,219.5,8.22,109.75,2465,39.15,39.15,3973.5
"Engineering Structures | Influence of eccentricity on confining effect of circular CFST beam-columns with high-strength materials | Ci Song, Yan-Bo Wang, Guo-Qiang Li | 2026",108.96,"fcy,100",Q890-27-C100-30E,906,108.96,0,219.5,219.5,8.22,109.75,1645,44.65,44.65,4942.5
"Engineering Structures | Influence of eccentricity on confining effect of circular CFST beam-columns with high-strength materials | Ci Song, Yan-Bo Wang, Guo-Qiang Li | 2026",108.96,"fcy,100",Q890-27-C100-45E,906,108.96,0,219.5,219.5,8.22,109.75,2465,45.03,45.03,3694
"Engineering Structures | Influence of eccentricity on confining effect of circular CFST beam-columns with high-strength materials | Ci Song, Yan-Bo Wang, Guo-Qiang Li | 2026",108.96,"fcy,100",Q500-27-C100-30E,522.43,108.96,0,219.6,219.6,8.05,109.8,1645,46.05,46.05,3538
"Engineering Structures | Influence of eccentricity on confining effect of circular CFST beam-columns with high-strength materials | Ci Song, Yan-Bo Wang, Guo-Qiang Li | 2026",108.96,"fcy,100",Q500-27-C100-45E,522.43,108.96,0,219.6,219.6,8.05,109.8,2465,45.93,45.93,2673
"Engineering Structures | Influence of eccentricity on confining effect of circular CFST beam-columns with high-strength materials | Ci Song, Yan-Bo Wang, Guo-Qiang Li | 2026",162.36,"fcy,100",Q500-27-C150-30E,522.43,162.36,0,219.6,219.6,8.05,109.8,1645,40.5,40.5,4342
"Engineering Structures | Influence of eccentricity on confining effect of circular CFST beam-columns with high-strength materials | Ci Song, Yan-Bo Wang, Guo-Qiang Li | 2026",162.36,"fcy,100",Q500-27-C150-45E,522.43,162.36,0,219.6,219.6,8.05,109.8,2465,46.73,46.73,3373
"Engineering Structures | Influence of eccentricity on confining effect of circular CFST beam-columns with high-strength materials | Ci Song, Yan-Bo Wang, Guo-Qiang Li | 2026",61.82,"fcy,100",Q550-28-C50-30E,597.49,61.82,0,127.5,127.5,4.6,63.75,955,25.91,25.91,1289.5
"Engineering Structures | Influence of eccentricity on confining effect of circular CFST beam-columns with high-strength materials | Ci Song, Yan-Bo Wang, Guo-Qiang Li | 2026",61.82,"fcy,100",Q550-28-C50-70E,597.49,61.82,0,127.5,127.5,4.6,63.75,2225,27.17,27.17,734
"Engineering Structures | Influence of eccentricity on confining effect of circular CFST beam-columns with high-strength materials | Ci Song, Yan-Bo Wang, Guo-Qiang Li | 2026",108.96,"fcy,100",Q550-28-C100-30E,597.49,108.96,0,127.5,127.5,4.6,63.75,955,33.34,33.34,1199.5
"Composite Structures | Axial compression behavior and performance assessment of circular concrete-filled steel tube columns with multiple local corrosions | Siqi Lin, Jing Li, Yingdong Wang... | 2026",45.2,fcu150,L-50-2-4-135-1,453,37.63245657,0,159,159,1.89,79.5,1272,0,0,1827.5
"Composite Structures | Axial compression behavior and performance assessment of circular concrete-filled steel tube columns with multiple local corrosions | Siqi Lin, Jing Li, Yingdong Wang... | 2026",45.2,fcu150,S-0-0-0-0-1,453,37.63245657,0,159,159,4.5,79.5,477,0,0,1999.5
"Composite Structures | Axial compression behavior and performance assessment of circular concrete-filled steel tube columns with multiple local corrosions | Siqi Lin, Jing Li, Yingdong Wang... | 2026",45.2,fcu150,S-0-0-0-0-2,453,37.63245657,0,159,159,4.5,79.5,477,0,0,1948.7
"Composite Structures | Axial compression behavior and performance assessment of circular concrete-filled steel tube columns with multiple local corrosions | Siqi Lin, Jing Li, Yingdong Wang... | 2026",45.2,fcu150,S-50-2-2-90-1,453,37.63245657,0,159,159,1.89,79.5,477,0,0,2008.7
"Composite Structures | Axial compression behavior and performance assessment of circular concrete-filled steel tube columns with multiple local corrosions | Siqi Lin, Jing Li, Yingdong Wang... | 2026",45.2,fcu150,S-50-2-2-90-2,453,37.63245657,0,159,159,1.89,79.5,477,0,0,1949.9
"Composite Structures | Axial compression behavior and performance assessment of circular concrete-filled steel tube columns with multiple local corrosions | Siqi Lin, Jing Li, Yingdong Wang... | 2026",45.2,fcu150,S-50-2-2-135-1,453,37.63245657,0,159,159,1.89,79.5,477,0,0,1980.3
"Composite Structures | Axial compression behavior and performance assessment of circular concrete-filled steel tube columns with multiple local corrosions | Siqi Lin, Jing Li, Yingdong Wang... | 2026",45.2,fcu150,S-50-2-2-135-2,453,37.63245657,0,159,159,1.89,79.5,477,0,0,2030.6
"Composite Structures | Axial compression behavior and performance assessment of circular concrete-filled steel tube columns with multiple local corrosions | Siqi Lin, Jing Li, Yingdong Wang... | 2026",45.2,fcu150,S-50-2-2-180-1,453,37.63245657,0,159,159,1.89,79.5,477,0,0,1987.6
"Composite Structures | Axial compression behavior and performance assessment of circular concrete-filled steel tube columns with multiple local corrosions | Siqi Lin, Jing Li, Yingdong Wang... | 2026",45.2,fcu150,S-50-2-2-180-2,453,37.63245657,0,159,159,1.89,79.5,477,0,0,2012.9
"Composite Structures | Axial compression behavior and performance assessment of circular concrete-filled steel tube columns with multiple local corrosions | Siqi Lin, Jing Li, Yingdong Wang... | 2026",45.2,fcu150,L-50-2-4-135-2,453,37.63245657,0,159,159,1.89,79.5,1272,0,0,1864.2
"Composite Structures | Axial compression behavior and performance assessment of circular concrete-filled steel tube columns with multiple local corrosions | Siqi Lin, Jing Li, Yingdong Wang... | 2026",45.2,fcu150,S-50-2-4-135-1,453,37.63245657,0,159,159,1.89,79.5,477,0,0,2003.3
"Composite Structures | Axial compression behavior and performance assessment of circular concrete-filled steel tube columns with multiple local corrosions | Siqi Lin, Jing Li, Yingdong Wang... | 2026",45.2,fcu150,L-50-2-2-135-1,453,37.63245657,0,159,159,1.89,79.5,1272,0,0,1913.5
"Composite Structures | Axial compression behavior and performance assessment of circular concrete-filled steel tube columns with multiple local corrosions | Siqi Lin, Jing Li, Yingdong Wang... | 2026",45.2,fcu150,L-50-2-2-135-2,453,37.63245657,0,159,159,1.89,79.5,1272,0,0,1868.3
"Composite Structures | Axial compression behavior and performance assessment of circular concrete-filled steel tube columns with multiple local corrosions | Siqi Lin, Jing Li, Yingdong Wang... | 2026",45.2,fcu150,L-50-2-2-90-1,453,37.63245657,0,159,159,1.89,79.5,1272,0,0,1735.1
"Composite Structures | Axial compression behavior and performance assessment of circular concrete-filled steel tube columns with multiple local corrosions | Siqi Lin, Jing Li, Yingdong Wang... | 2026",45.2,fcu150,L-0-0-0-0-2,453,37.63245657,0,159,159,4.5,79.5,1272,0,0,1987.2
"Composite Structures | Axial compression behavior and performance assessment of circular concrete-filled steel tube columns with multiple local corrosions | Siqi Lin, Jing Li, Yingdong Wang... | 2026",45.2,fcu150,L-50-2-2-90-2,453,37.63245657,0,159,159,1.89,79.5,1272,0,0,1839.1
"Composite Structures | Axial compression behavior and performance assessment of circular concrete-filled steel tube columns with multiple local corrosions | Siqi Lin, Jing Li, Yingdong Wang... | 2026",45.2,fcu150,L-50-2-2-180-2,453,37.63245657,0,159,159,1.89,79.5,1272,0,0,1829.4
"Composite Structures | Axial compression behavior and performance assessment of circular concrete-filled steel tube columns with multiple local corrosions | Siqi Lin, Jing Li, Yingdong Wang... | 2026",45.2,fcu150,L-50-2-2-180-1,453,37.63245657,0,159,159,1.89,79.5,1272,0,0,1927.4
"Composite Structures | Axial compression behavior and performance assessment of circular concrete-filled steel tube columns with multiple local corrosions | Siqi Lin, Jing Li, Yingdong Wang... | 2026",45.2,fcu150,L-50-2-20-135-1,453,37.63245657,0,159,159,1.89,79.5,1272,0,0,1871.5
"Engineering Structures | Axial compressive performance of circular CFST columns strengthened with high strength steel wire mesh-reinforced ECC | Enming Liu, Yuhong Yan, Yongda Liu... | 2026",41.6,"fcu,100",G300-E50-t2-C40,250,32.65,0,187.6,187.6,2,93.8,500,0,0,1710
"Engineering Structures | Axial compressive performance of circular CFST columns strengthened with high strength steel wire mesh-reinforced ECC | Enming Liu, Yuhong Yan, Yongda Liu... | 2026",41.6,"fcu,100",G600-E50-t2-C40,250,32.65,0,187.6,187.6,2,93.8,500,0,0,1817
"Engineering Structures | Axial compressive performance of circular CFST columns strengthened with high strength steel wire mesh-reinforced ECC | Enming Liu, Yuhong Yan, Yongda Liu... | 2026",41.6,"fcu,100",G1200-E50-t2-C40,250,32.65,0,187.6,187.6,2,93.8,500,0,0,1959
"Engineering Structures | Axial compressive performance of circular CFST columns strengthened with high strength steel wire mesh-reinforced ECC | Enming Liu, Yuhong Yan, Yongda Liu... | 2026",41.6,"fcu,100",G300-E60-t2-C40,250,32.65,0,187.6,187.6,2,93.8,500,0,0,1855
"Engineering Structures | Axial compressive performance of circular CFST columns strengthened with high strength steel wire mesh-reinforced ECC | Enming Liu, Yuhong Yan, Yongda Liu... | 2026",41.6,"fcu,100",G600-E60-t2-C40,250,32.65,0,187.6,187.6,2,93.8,500,0,0,1925
"Engineering Structures | Axial compressive performance of circular CFST columns strengthened with high strength steel wire mesh-reinforced ECC | Enming Liu, Yuhong Yan, Yongda Liu... | 2026",41.6,"fcu,100",G1200-E60-t2-C40,250,32.65,0,187.6,187.6,2,93.8,500,0,0,2024
"Engineering Structures | Axial compressive performance of circular CFST columns strengthened with high strength steel wire mesh-reinforced ECC | Enming Liu, Yuhong Yan, Yongda Liu... | 2026",41.6,"fcu,100",G300-E70-t2-C40,250,32.65,0,187.6,187.6,2,93.8,500,0,0,1938
"Engineering Structures | Axial compressive performance of circular CFST columns strengthened with high strength steel wire mesh-reinforced ECC | Enming Liu, Yuhong Yan, Yongda Liu... | 2026",41.6,"fcu,100",G600-E70-t2-C40,250,32.65,0,187.6,187.6,2,93.8,500,0,0,2049
"Engineering Structures | Axial compressive performance of circular CFST columns strengthened with high strength steel wire mesh-reinforced ECC | Enming Liu, Yuhong Yan, Yongda Liu... | 2026",41.6,"fcu,100",G1200-E70-t2-C40,250,32.65,0,187.6,187.6,2,93.8,500,0,0,2109
"Engineering Structures | Axial compressive performance of circular CFST columns strengthened with high strength steel wire mesh-reinforced ECC | Enming Liu, Yuhong Yan, Yongda Liu... | 2026",52.8,"fcu,100",G600-E70-t2-C50,250,42.49,0,187.6,187.6,2,93.8,500,0,0,2122
"Engineering Structures | Axial compressive performance of circular CFST columns strengthened with high strength steel wire mesh-reinforced ECC | Enming Liu, Yuhong Yan, Yongda Liu... | 2026",61.9,"fcu,100",G600-E70-t2-C60,250,50.63,0,187.6,187.6,2,93.8,500,0,0,2161
"Engineering Structures | Axial compressive performance of circular CFST columns strengthened with high strength steel wire mesh-reinforced ECC | Enming Liu, Yuhong Yan, Yongda Liu... | 2026",41.6,"fcu,100",G600-E50-t3-C40,255,32.65,0,187.6,187.6,3,93.8,500,0,0,1927
"Engineering Structures | Axial compressive performance of circular CFST columns strengthened with high strength steel wire mesh-reinforced ECC | Enming Liu, Yuhong Yan, Yongda Liu... | 2026",41.6,"fcu,100",G600-E50-t4-C40,246,32.65,0,187.6,187.6,4,93.8,500,0,0,2045
"Structures | Eccentric compressive behavior of circular steel slag concrete-filled steel tube slender columns | Tianhe Zhang, Linhan Lu, Qingxin Ren, Jinan Ding, Qinghe Wang | 2025",49,fcu150,SSCFST-50-0.5-b,472.7,41.13981208,50,160,160,3,80,1600,40,40,765.01
"Structures | Eccentric compressive behavior of circular steel slag concrete-filled steel tube slender columns | Tianhe Zhang, Linhan Lu, Qingxin Ren, Jinan Ding, Qinghe Wang | 2025",47.3,fcu150,SSCFST-100-0.5-a,472.7,39.56744396,100,160,160,3,80,1600,40,40,714.67
"Structures | Eccentric compressive behavior of circular steel slag concrete-filled steel tube slender columns | Tianhe Zhang, Linhan Lu, Qingxin Ren, Jinan Ding, Qinghe Wang | 2025",47.3,fcu150,SSCFST-100-0.5-b,472.7,39.56744396,100,160,160,3,80,1600,40,40,758.37
"Structures | Eccentric compressive behavior of circular steel slag concrete-filled steel tube slender columns | Tianhe Zhang, Linhan Lu, Qingxin Ren, Jinan Ding, Qinghe Wang | 2025",50.9,fcu150,SSCFST-0-0.5-a,472.7,42.90322022,0,160,160,3,80,1600,40,40,771.45
"Structures | Eccentric compressive behavior of circular steel slag concrete-filled steel tube slender columns | Tianhe Zhang, Linhan Lu, Qingxin Ren, Jinan Ding, Qinghe Wang | 2025",50.9,fcu150,SSCFST-0-0.5-b,472.7,42.90322022,0,160,160,3,80,1600,40,40,764.06
"Structures | Eccentric compressive behavior of circular steel slag concrete-filled steel tube slender columns | Tianhe Zhang, Linhan Lu, Qingxin Ren, Jinan Ding, Qinghe Wang | 2025",49,fcu150,SSCFST-50-0.5-a,472.7,41.13981208,50,160,160,3,80,1600,40,40,762.91
"Structures | Behavior of new bolt-welded joint of CFST column with imperfection under eccentric compression | Peng Yu, Minggui Peng, Weijing Yun, Xiao Guo | 2025",61.04,fcu150,Spherical-cap 6.9% e=70,623.3,52.41332,0,219,219,6,109.5,820,70,70,1981
"Structures | Behavior of new bolt-welded joint of CFST column with imperfection under eccentric compression | Peng Yu, Minggui Peng, Weijing Yun, Xiao Guo | 2025",61.04,fcu150,Crescent-cap e=70,623.3,52.41332,0,219,219,6,109.5,820,70,70,2622
"Structures | Behavior of new bolt-welded joint of CFST column with imperfection under eccentric compression | Peng Yu, Minggui Peng, Weijing Yun, Xiao Guo | 2025",61.04,fcu150,Crescent-cap e=40,623.3,52.41332,0,219,219,6,109.5,820,40,40,3199
