Repository: Serali-Nerri/xgboost

# CFST柱极限承载力预测 - XGBoost ML管道

## 项目概述

本项目是一个完整的机器学习管道，用于预测混凝土填充钢管（CFST）柱的极限承载力。采用XGBoost算法，提供从数据加载、预处理、模型训练、评估到预测的全流程解决方案。

### 核心特性

- **模块化设计**：清晰的模块分离，便于维护和扩展
- **特征工程支持**：处理无量纲参数，剔除几何参数实现多截面统一预测
- **自动化超参数优化**：集成Optuna框架进行超参数搜索，支持持久化存储和断点续训
- **智能参数加载**：自动加载最优参数，无需手动配置
- **特征选择**：迭代剔除法自动寻找最优特征子集
- **多维度评估**：集成R²、RMSE、MAE、MAPE、COV等工程指标
- **可视化分析**：提供预测散点图、特征重要性图和学习曲线
- **COV稳定性指标**：特别添加变异系数评估模型预测稳定性

---

## 环境要求

### 系统要求
- Python 3.8+
- 8GB+ RAM（推荐16GB）
- 5GB+ 可用磁盘空间

### Python依赖
- pandas &gt;= 1.5.0
- numpy &gt;= 1.23.0
- xgboost &gt;= 1.7.0
- scikit-learn &gt;= 1.2.0
- matplotlib &gt;= 3.6.0
- seaborn &gt;= 0.12.0
- optuna &gt;= 3.0.0
- joblib &gt;= 1.2.0

---

File: data/raw/all_dedup.csv (part 27 of 46)
Ref.No.,fc (MPa),type (规格备注),试件标号,fy (MPa),fcy150,R再生骨料取代率(%),b (mm),h (mm),t (mm),r0 (mm),L (mm),e1 (mm),e2 (mm),Nexp (kN)
"Structures | Behavior of new bolt-welded joint of CFST column with imperfection under eccentric compression | Peng Yu, Minggui Peng, Weijing Yun, Xiao Guo | 2025",61.04,fcu150,Crescent-cap e=8,623.3,52.41332,0,219,219,6,109.5,820,8,8,4530
"Structures | Behavior of new bolt-welded joint of CFST column with imperfection under eccentric compression | Peng Yu, Minggui Peng, Weijing Yun... | 2025",50.82,fcy150,crescent-cap_e=8mm,623.3,50.82,0,219,219,8,109.5,820,8,8,4530
"Structures | Behaviour and design of discontinuous double steel tube confined concrete columns for concentric and eccentric loading | Ann Nazmun Sakib, Md. Imran Kabir | 2025",67.6,fcu150,ST5-D106-3,204,58.64557724,0,206,206,3,103,600,0,0,3574
"Structures | Behaviour and design of discontinuous double steel tube confined concrete columns for concentric and eccentric loading | Ann Nazmun Sakib, Md. Imran Kabir | 2025",67.6,fcu150,ST3-D106-3,208,58.64557724,0,206,206,3,103,600,0,0,2828
"Structures | Behaviour and design of discontinuous double steel tube confined concrete columns for concentric and eccentric loading | Ann Nazmun Sakib, Md. Imran Kabir | 2025",67.6,fcu150,ST4-D106-3,205,58.64557724,0,206,206,3,103,600,0,0,3106
"Structures | Behaviour and design of discontinuous double steel tube confined concrete columns for concentric and eccentric loading | Ann Nazmun Sakib, Md. Imran Kabir | 2025",67.6,fcu150,ST3-D106-5,208,58.64557724,0,206,206,5,103,600,0,0,3099
"Structures | Behaviour and design of discontinuous double steel tube confined concrete columns for concentric and eccentric loading | Ann Nazmun Sakib, Md. Imran Kabir | 2025",67.6,fcu150,ST3-D106-4,208,58.64557724,0,206,206,4,103,600,0,0,2991
"Structures | Behaviour and design of discontinuous double steel tube confined concrete columns for concentric and eccentric loading | Ann Nazmun Sakib, Md. Imran Kabir | 2025",67.6,fcu150,ST3-D158-2,208,58.64557724,0,206,206,3,103,600,0,0,2872
"Structures | Behaviour and design of discontinuous double steel tube confined concrete columns for concentric and eccentric loading | Ann Nazmun Sakib, Md. Imran Kabir | 2025",67.6,fcu150,ST3-D80-4,208,58.64557724,0,206,206,3,103,600,0,0,2808
"Structures | Compressive load–strain response of CFRP-stirrups reinforced high-strength CFST columns and a unified steel–FRP confinement model | Zihan Deng, Qidong Hu, Wenjin Wang... | 2025",80.2,fcu150,CFST-t8-C80,349,70.76716948,0,275,275,8,137.5,800,0,0,7564
"Structures | Compressive load–strain response of CFRP-stirrups reinforced high-strength CFST columns and a unified steel–FRP confinement model | Zihan Deng, Qidong Hu, Wenjin Wang... | 2025",80.2,fcu150,FRCFST-t8-C80-p4-w20-ss60,349,70.76716948,0,275,275,8,137.5,800,0,0,7842
"Structures | Compressive load–strain response of CFRP-stirrups reinforced high-strength CFST columns and a unified steel–FRP confinement model | Zihan Deng, Qidong Hu, Wenjin Wang... | 2025",80.2,fcu150,FRCFST-t8-C80-p4-w10-ss60,349,70.76716948,0,275,275,8,137.5,800,0,0,8486
"Structures | Compressive load–strain response of CFRP-stirrups reinforced high-strength CFST columns and a unified steel–FRP confinement model | Zihan Deng, Qidong Hu, Wenjin Wang... | 2025",80.2,fcu150,FRCFST-t8-C80-p2-w20-ss60,349,70.76716948,0,275,275,8,137.5,800,0,0,8233
"Marine Structures | Axial compression behavior of circular high-strength self-compacting concrete-filled steel tubes with chloride corrosion | Weiwei Wang, Xuetao Lyu, Zhiyuan Zheng... | 2025",82.3,fcu150,C-T1-10,472.8,72.80494635,0,102,102,2.3,51,346,0,0,950.3
"Marine Structures | Axial compression behavior of circular high-strength self-compacting concrete-filled steel tubes with chloride corrosion | Weiwei Wang, Xuetao Lyu, Zhiyuan Zheng... | 2025",82.3,fcu150,C-T2-00,458.8,72.80494635,0,102,102,3.4,51,346,0,0,1182.5
"Marine Structures | Axial compression behavior of circular high-strength self-compacting concrete-filled steel tubes with chloride corrosion | Weiwei Wang, Xuetao Lyu, Zhiyuan Zheng... | 2025",82.3,fcu150,C-T3-10,438.3,72.80494635,0,102,102,4,51,346,0,0,1326.5
"Marine Structures | Axial compression behavior of circular high-strength self-compacting concrete-filled steel tubes with chloride corrosion | Weiwei Wang, Xuetao Lyu, Zhiyuan Zheng... | 2025",82.3,fcu150,C-T3-00,438.3,72.80494635,0,102,102,4.5,51,346,0,0,1372
"Marine Structures | Axial compression behavior of circular high-strength self-compacting concrete-filled steel tubes with chloride corrosion | Weiwei Wang, Xuetao Lyu, Zhiyuan Zheng... | 2025",82.3,fcu150,C-T2-10,458.8,72.80494635,0,102,102,3.1,51,346,0,0,1119
"Structures | Behavior of new bolt-welded joint of CFST column with imperfection under eccentric compression | Peng Yu, Minggui Peng, Weijing Yun, Xiao Guo | 2025",61.04,fcu150,No-imperfection e=8,623.3,52.41332,0,219,219,6,109.5,820,8,8,4600
"Structures | Behavior of new bolt-welded joint of CFST column with imperfection under eccentric compression | Peng Yu, Minggui Peng, Weijing Yun, Xiao Guo | 2025",61.04,fcu150,No-imperfection e=40,623.3,52.41332,0,219,219,6,109.5,820,40,40,3924
"Structures | Behavior of new bolt-welded joint of CFST column with imperfection under eccentric compression | Peng Yu, Minggui Peng, Weijing Yun, Xiao Guo | 2025",61.04,fcu150,No-imperfection e=70,623.3,52.41332,0,219,219,6,109.5,820,70,70,2650
"Structures | Behavior of new bolt-welded joint of CFST column with imperfection under eccentric compression | Peng Yu, Minggui Peng, Weijing Yun, Xiao Guo | 2025",61.04,fcu150,Spherical-cap 4.6% e=40,623.3,52.41332,0,219,219,6,109.5,820,40,40,2934
"Structures | Behavior of new bolt-welded joint of CFST column with imperfection under eccentric compression | Peng Yu, Minggui Peng, Weijing Yun, Xiao Guo | 2025",61.04,fcu150,Spherical-cap 2.3% e=8,623.3,52.41332,0,219,219,6,109.5,820,8,8,4423
"Structures | Behavior of new bolt-welded joint of CFST column with imperfection under eccentric compression | Peng Yu, Minggui Peng, Weijing Yun, Xiao Guo | 2025",61.04,fcu150,Spherical-cap 2.3% e=40,623.3,52.41332,0,219,219,6,109.5,820,40,40,3118
"Structures | Behavior of new bolt-welded joint of CFST column with imperfection under eccentric compression | Peng Yu, Minggui Peng, Weijing Yun, Xiao Guo | 2025",61.04,fcu150,Spherical-cap 2.3% e=70,623.3,52.41332,0,219,219,6,109.5,820,70,70,2369
"Structures | Behavior of new bolt-welded joint of CFST column with imperfection under eccentric compression | Peng Yu, Minggui Peng, Weijing Yun, Xiao Guo | 2025",61.04,fcu150,Spherical-cap 4.6% e=8,623.3,52.41332,0,219,219,6,109.5,820,8,8,4099
"Structures | Behavior of new bolt-welded joint of CFST column with imperfection under eccentric compression | Peng Yu, Minggui Peng, Weijing Yun, Xiao Guo | 2025",61.04,fcu150,Spherical-cap 4.6% e=70,623.3,52.41332,0,219,219,6,109.5,820,70,70,2144
"Structures | Behavior of new bolt-welded joint of CFST column with imperfection under eccentric compression | Peng Yu, Minggui Peng, Weijing Yun, Xiao Guo | 2025",61.04,fcu150,Spherical-cap 6.9% e=8,623.3,52.41332,0,219,219,6,109.5,820,8,8,3868
"Structures | Behavior of new bolt-welded joint of CFST column with imperfection under eccentric compression | Peng Yu, Minggui Peng, Weijing Yun, Xiao Guo | 2025",61.04,fcu150,Spherical-cap 6.9% e=40,623.3,52.41332,0,219,219,6,109.5,820,40,40,2816
"Marine Structures | Axial compression behavior of circular high-strength self-compacting concrete-filled steel tubes with chloride corrosion | Weiwei Wang, Xuetao Lyu, Zhiyuan Zheng... | 2025",82.3,fcu150,C-T2-20,458.8,72.80494635,0,102,102,2.7,51,346,0,0,976.5
"Marine Structures | Axial compression behavior of circular high-strength self-compacting concrete-filled steel tubes with chloride corrosion | Weiwei Wang, Xuetao Lyu, Zhiyuan Zheng... | 2025",82.3,fcu150,C-T1-20,472.8,72.80494635,0,102,102,2.2,51,346,0,0,871
"Marine Structures | Axial compression behavior of circular high-strength self-compacting concrete-filled steel tubes with chloride corrosion | Weiwei Wang, Xuetao Lyu, Zhiyuan Zheng... | 2025",82.3,fcu150,C-T3-20,438.3,72.80494635,0,102,102,3.5,51,346,0,0,1285
"Marine Structures | Axial compression behavior of circular high-strength self-compacting concrete-filled steel tubes with chloride corrosion | Weiwei Wang, Xuetao Lyu, Zhiyuan Zheng... | 2025",82.3,fcu150,C-T1-00,472.8,72.80494635,0,102,102,2.4,51,346,0,0,1002.6
"Engineering Structures | Performance of circular CFST columns strengthened with CFRP grid-reinforced ECC under axial compression: Numerical modelling and design | Wenyan Zeng, Pouria Ayough, Xu-Hong Zhou... | 2025",46.1,fcy150,N1-t3-C40,320,46.1,0,140,140,3,70,500,0,0,1664
"Engineering Structures | Performance of circular CFST columns strengthened with CFRP grid-reinforced ECC under axial compression: Numerical modelling and design | Wenyan Zeng, Pouria Ayough, Xu-Hong Zhou... | 2025",35.2,fcy150,N3-t3-C30,320,35.2,0,140,140,3,70,500,0,0,1571
"Engineering Structures | Performance of circular CFST columns strengthened with CFRP grid-reinforced ECC under axial compression: Numerical modelling and design | Wenyan Zeng, Pouria Ayough, Xu-Hong Zhou... | 2025",35.2,fcy150,N2-t3-C30,320,35.2,0,140,140,3,70,500,0,0,1499
"Engineering Structures | Performance of circular CFST columns strengthened with CFRP grid-reinforced ECC under axial compression: Numerical modelling and design | Wenyan Zeng, Pouria Ayough, Xu-Hong Zhou... | 2025",35.2,fcy150,N1-t3-C30,320,35.2,0,140,140,3,70,500,0,0,1516
"Engineering Structures | Performance of circular CFST columns strengthened with CFRP grid-reinforced ECC under axial compression: Numerical modelling and design | Wenyan Zeng, Pouria Ayough, Xu-Hong Zhou... | 2025",54.8,fcy150,N3-t2-C50,413,54.8,0,140,140,2,70,500,0,0,1700
"Engineering Structures | Performance of circular CFST columns strengthened with CFRP grid-reinforced ECC under axial compression: Numerical modelling and design | Wenyan Zeng, Pouria Ayough, Xu-Hong Zhou... | 2025",54.8,fcy150,N2-t2-C50,413,54.8,0,140,140,2,70,500,0,0,1712
"Engineering Structures | Performance of circular CFST columns strengthened with CFRP grid-reinforced ECC under axial compression: Numerical modelling and design | Wenyan Zeng, Pouria Ayough, Xu-Hong Zhou... | 2025",54.8,fcy150,N1-t2-C50,413,54.8,0,140,140,2,70,500,0,0,1667
"Engineering Structures | Performance of circular CFST columns strengthened with CFRP grid-reinforced ECC under axial compression: Numerical modelling and design | Wenyan Zeng, Pouria Ayough, Xu-Hong Zhou... | 2025",46.1,fcy150,N3-t2-C40,413,46.1,0,140,140,2,70,500,0,0,1639
"Engineering Structures | Performance of circular CFST columns strengthened with CFRP grid-reinforced ECC under axial compression: Numerical modelling and design | Wenyan Zeng, Pouria Ayough, Xu-Hong Zhou... | 2025",54.8,fcy150,N2-t3-C50,320,54.8,0,140,140,3,70,500,0,0,1761
"Engineering Structures | Performance of circular CFST columns strengthened with CFRP grid-reinforced ECC under axial compression: Numerical modelling and design | Wenyan Zeng, Pouria Ayough, Xu-Hong Zhou... | 2025",54.8,fcy150,t2-C50,413,54.8,0,140,140,2,70,500,0,0,1420
"Engineering Structures | Performance of circular CFST columns strengthened with CFRP grid-reinforced ECC under axial compression: Numerical modelling and design | Wenyan Zeng, Pouria Ayough, Xu-Hong Zhou... | 2025",46.1,fcy150,N1-t2-C40,413,46.1,0,140,140,2,70,500,0,0,1509
"Engineering Structures | Performance of circular CFST columns strengthened with CFRP grid-reinforced ECC under axial compression: Numerical modelling and design | Wenyan Zeng, Pouria Ayough, Xu-Hong Zhou... | 2025",35.2,fcy150,t2-C30,413,35.2,0,140,140,2,70,500,0,0,1130
"Engineering Structures | Performance of circular CFST columns strengthened with CFRP grid-reinforced ECC under axial compression: Numerical modelling and design | Wenyan Zeng, Pouria Ayough, Xu-Hong Zhou... | 2025",46.1,fcy150,t2-C40,413,46.1,0,140,140,2,70,500,0,0,1303
"Engineering Structures | Performance of circular CFST columns strengthened with CFRP grid-reinforced ECC under axial compression: Numerical modelling and design | Wenyan Zeng, Pouria Ayough, Xu-Hong Zhou... | 2025",54.8,fcy150,N3-t4-C50,321,54.8,0,140,140,4,70,500,0,0,2071
"Engineering Structures | Performance of circular CFST columns strengthened with CFRP grid-reinforced ECC under axial compression: Numerical modelling and design | Wenyan Zeng, Pouria Ayough, Xu-Hong Zhou... | 2025",54.8,fcy150,N2-t4-C50,321,54.8,0,140,140,4,70,500,0,0,2028
"Engineering Structures | Performance of circular CFST columns strengthened with CFRP grid-reinforced ECC under axial compression: Numerical modelling and design | Wenyan Zeng, Pouria Ayough, Xu-Hong Zhou... | 2025",54.8,fcy150,N1-t4-C50,321,54.8,0,140,140,4,70,500,0,0,1999
"Engineering Structures | Performance of circular CFST columns strengthened with CFRP grid-reinforced ECC under axial compression: Numerical modelling and design | Wenyan Zeng, Pouria Ayough, Xu-Hong Zhou... | 2025",46.1,fcy150,N3-t4-C40,321,46.1,0,140,140,4,70,500,0,0,1924
"Engineering Structures | Performance of circular CFST columns strengthened with CFRP grid-reinforced ECC under axial compression: Numerical modelling and design | Wenyan Zeng, Pouria Ayough, Xu-Hong Zhou... | 2025",35.2,fcy150,N1-t2-C30,413,35.2,0,140,140,2,70,500,0,0,1360
"Engineering Structures | Performance of circular CFST columns strengthened with CFRP grid-reinforced ECC under axial compression: Numerical modelling and design | Wenyan Zeng, Pouria Ayough, Xu-Hong Zhou... | 2025",46.1,fcy150,N1-t4-C40,321,46.1,0,140,140,4,70,500,0,0,1846
"Engineering Structures | Performance of circular CFST columns strengthened with CFRP grid-reinforced ECC under axial compression: Numerical modelling and design | Wenyan Zeng, Pouria Ayough, Xu-Hong Zhou... | 2025",35.2,fcy150,N3-t4-C30,321,35.2,0,140,140,4,70,500,0,0,1744
"Engineering Structures | Performance of circular CFST columns strengthened with CFRP grid-reinforced ECC under axial compression: Numerical modelling and design | Wenyan Zeng, Pouria Ayough, Xu-Hong Zhou... | 2025",35.2,fcy150,N2-t4-C30,321,35.2,0,140,140,4,70,500,0,0,1696
"Engineering Structures | Performance of circular CFST columns strengthened with CFRP grid-reinforced ECC under axial compression: Numerical modelling and design | Wenyan Zeng, Pouria Ayough, Xu-Hong Zhou... | 2025",35.2,fcy150,N2-t2-C30,413,35.2,0,140,140,2,70,500,0,0,1452
"Engineering Structures | Performance of circular CFST columns strengthened with CFRP grid-reinforced ECC under axial compression: Numerical modelling and design | Wenyan Zeng, Pouria Ayough, Xu-Hong Zhou... | 2025",35.2,fcy150,N3-t2-C30,413,35.2,0,140,140,2,70,500,0,0,1485
"Engineering Structures | Performance of circular CFST columns strengthened with CFRP grid-reinforced ECC under axial compression: Numerical modelling and design | Wenyan Zeng, Pouria Ayough, Xu-Hong Zhou... | 2025",35.2,fcy150,N1-t4-C30,321,35.2,0,140,140,4,70,500,0,0,1642
"Engineering Structures | Performance of circular CFST columns strengthened with CFRP grid-reinforced ECC under axial compression: Numerical modelling and design | Wenyan Zeng, Pouria Ayough, Xu-Hong Zhou... | 2025",46.1,fcy150,N2-t2-C40,413,46.1,0,140,140,2,70,500,0,0,1585
"Engineering Structures | Performance of circular CFST columns strengthened with CFRP grid-reinforced ECC under axial compression: Numerical modelling and design | Wenyan Zeng, Pouria Ayough, Xu-Hong Zhou... | 2025",54.8,fcy150,N3-t3-C50,320,54.8,0,140,140,3,70,500,0,0,1814
"Engineering Structures | Performance of circular CFST columns strengthened with CFRP grid-reinforced ECC under axial compression: Numerical modelling and design | Wenyan Zeng, Pouria Ayough, Xu-Hong Zhou... | 2025",54.8,fcy150,N1-t3-C50,320,54.8,0,140,140,3,70,500,0,0,1639
"Engineering Structures | Performance of circular CFST columns strengthened with CFRP grid-reinforced ECC under axial compression: Numerical modelling and design | Wenyan Zeng, Pouria Ayough, Xu-Hong Zhou... | 2025",46.1,fcy150,N3-t3-C40,320,46.1,0,140,140,3,70,500,0,0,1781
"Engineering Structures | Performance of circular CFST columns strengthened with CFRP grid-reinforced ECC under axial compression: Numerical modelling and design | Wenyan Zeng, Pouria Ayough, Xu-Hong Zhou... | 2025",46.1,fcy150,N2-t3-C40,320,46.1,0,140,140,3,70,500,0,0,1706
"Engineering Structures | Influence of slenderness on confining effect of axially loaded circular CFST columns with high-strength materials | Ci Song, Yan-Bo Wang, Guo-Qiang Li... | 2025",61.82,fcy50,Q890-27-C50-30,906,54.6627429,0,219.5,219.5,8.22,109.75,1645,0,0,7329.5
"Engineering Structures | Influence of slenderness on confining effect of axially loaded circular CFST columns with high-strength materials | Ci Song, Yan-Bo Wang, Guo-Qiang Li... | 2025",61.82,fcy50,Q550-28-C50-30,597.49,54.6627429,0,127.5,127.5,4.6,63.75,955,0,0,2102.5
"Engineering Structures | Influence of slenderness on confining effect of axially loaded circular CFST columns with high-strength materials | Ci Song, Yan-Bo Wang, Guo-Qiang Li... | 2025",108.96,fcy50,Q500-27-C100-30,522.43,96.34507387,0,219.6,219.6,8.05,109.8,1645,0,0,5651.5
"Engineering Structures | Influence of slenderness on confining effect of axially loaded circular CFST columns with high-strength materials | Ci Song, Yan-Bo Wang, Guo-Qiang Li... | 2025",162.36,fcy50,Q500-27-C150-30,522.43,143.5626486,0,219.6,219.6,8.05,109.8,1645,0,0,7301.5
"Engineering Structures | Influence of slenderness on confining effect of axially loaded circular CFST columns with high-strength materials | Ci Song, Yan-Bo Wang, Guo-Qiang Li... | 2025",162.36,fcy50,Q500-27-C150-45,522.43,143.5626486,0,219.6,219.6,8.05,109.8,2465,0,0,6816
"Engineering Structures | Influence of slenderness on confining effect of axially loaded circular CFST columns with high-strength materials | Ci Song, Yan-Bo Wang, Guo-Qiang Li... | 2025",61.82,fcy50,Q550-28-C50-70,597.49,54.6627429,0,127.5,127.5,4.6,63.75,2225,0,0,1779
"Engineering Structures | Influence of slenderness on confining effect of axially loaded circular CFST columns with high-strength materials | Ci Song, Yan-Bo Wang, Guo-Qiang Li... | 2025",108.96,fcy50,Q620-21-C100-30,658.17,96.34507387,0,114.5,114.5,5.5,57.25,1285,0,0,2051
"Engineering Structures | Influence of slenderness on confining effect of axially loaded circular CFST columns with high-strength materials | Ci Song, Yan-Bo Wang, Guo-Qiang Li... | 2025",162.36,fcy50,Q620-21-C150-30,658.17,143.5626486,0,114.5,114.5,5.5,57.25,1285,0,0,2497.5
"Engineering Structures | Influence of slenderness on confining effect of axially loaded circular CFST columns with high-strength materials | Ci Song, Yan-Bo Wang, Guo-Qiang Li... | 2025",108.96,fcy50,Q550-28-C100-30,597.49,96.34507387,0,127.5,127.5,4.6,63.75,955,0,0,2069
"Engineering Structures | Influence of slenderness on confining effect of axially loaded circular CFST columns with high-strength materials | Ci Song, Yan-Bo Wang, Guo-Qiang Li... | 2025",162.36,fcy50,Q800-14-C150-30,863.91,143.5626486,0,140,140,9.7,70,1047,0,0,5493
"Engineering Structures | Influence of slenderness on confining effect of axially loaded circular CFST columns with high-strength materials | Ci Song, Yan-Bo Wang, Guo-Qiang Li... | 2025",162.36,fcy50,Q800-14-C150-70,863.91,143.5626486,0,140,140,9.7,70,2437,0,0,4567.5
"Engineering Structures | Influence of slenderness on confining effect of axially loaded circular CFST columns with high-strength materials | Ci Song, Yan-Bo Wang, Guo-Qiang Li... | 2025",61.82,fcy50,Q890-27-C50-45,906,54.6627429,0,219.5,219.5,8.22,109.75,2465,0,0,7100
"Engineering Structures | Influence of slenderness on confining effect of axially loaded circular CFST columns with high-strength materials | Ci Song, Yan-Bo Wang, Guo-Qiang Li... | 2025",108.96,fcy50,Q890-27-C100-30,906,96.34507387,0,219.5,219.5,8.22,109.75,1645,0,0,7466.5
"Engineering Structures | Influence of slenderness on confining effect of axially loaded circular CFST columns with high-strength materials | Ci Song, Yan-Bo Wang, Guo-Qiang Li... | 2025",108.96,fcy50,Q890-27-C100-45,906,96.34507387,0,219.5,219.5,8.22,109.75,2465,0,0,7260.5
"Engineering Structures | Influence of slenderness on confining effect of axially loaded circular CFST columns with high-strength materials | Ci Song, Yan-Bo Wang, Guo-Qiang Li... | 2025",108.96,fcy50,Q800-14-C100-30,863.91,96.34507387,0,140,140,9.7,70,1047,0,0,4721
"Engineering Structures | Performance of circular CFST columns strengthened with CFRP grid-reinforced ECC under axial compression: Numerical modelling and design | Wenyan Zeng, Pouria Ayough, Xu-Hong Zhou... | 2025",46.1,fcy150,N2-t4-C40,321,46.1,0,140,140,4,70,500,0,0,1890
"Engineering Structures | Influence of slenderness on confining effect of axially loaded circular CFST columns with high-strength materials | Ci Song, Yan-Bo Wang, Guo-Qiang Li, J.Y. Richard Liew | 2025",162.36,fcy150,Q500-27-C150-45,522.43,162.36,0,219.6,219.6,8.05,109.8,2205,0,0,6816
"Engineering Structures | Influence of slenderness on confining effect of axially loaded circular CFST columns with high-strength materials | Ci Song, Yan-Bo Wang, Guo-Qiang Li, J.Y. Richard Liew | 2025",61.82,fcy150,Q890-27-C50-45,906,61.82,0,219.5,219.5,8.22,109.75,2205,0,0,7100
"Engineering Structures | Influence of slenderness on confining effect of axially loaded circular CFST columns with high-strength materials | Ci Song, Yan-Bo Wang, Guo-Qiang Li, J.Y. Richard Liew | 2025",108.96,fcy150,Q500-27-C100-45,522.43,108.96,0,219.6,219.6,8.05,109.8,2205,0,0,4908.5
"Engineering Structures | Influence of slenderness on confining effect of axially loaded circular CFST columns with high-strength materials | Ci Song, Yan-Bo Wang, Guo-Qiang Li, J.Y. Richard Liew | 2025",108.96,fcy150,Q890-27-C100-45,906,108.96,0,219.5,219.5,8.22,109.75,2205,0,0,7260.5
"Engineering Structures | Influence of slenderness on confining effect of axially loaded circular CFST columns with high-strength materials | Ci Song, Yan-Bo Wang, Guo-Qiang Li, J.Y. Richard Liew | 2025",108.96,fcy150,Q800-14-C100-70,863.91,108.96,0,140,140,9.7,70,2165,0,0,3145
"Engineering Structures | Influence of slenderness on confining effect of axially loaded circular CFST columns with high-strength materials | Ci Song, Yan-Bo Wang, Guo-Qiang Li, J.Y. Richard Liew | 2025",108.96,fcy150,Q800-14-C100-30,863.91,108.96,0,140,140,9.7,70,775,0,0,4721
"Engineering Structures | Influence of slenderness on confining effect of axially loaded circular CFST columns with high-strength materials | Ci Song, Yan-Bo Wang, Guo-Qiang Li, J.Y. Richard Liew | 2025",162.36,fcy150,Q620-21-C150-70,658.17,162.36,0,114.5,114.5,5.5,57.25,1735,0,0,2006
"Engineering Structures | Influence of slenderness on confining effect of axially loaded circular CFST columns with high-strength materials | Ci Song, Yan-Bo Wang, Guo-Qiang Li, J.Y. Richard Liew | 2025",162.36,fcy150,Q620-21-C150-45,658.17,162.36,0,114.5,114.5,5.5,57.25,1025,0,0,2497.5
"Engineering Structures | Influence of slenderness on confining effect of axially loaded circular CFST columns with high-strength materials | Ci Song, Yan-Bo Wang, Guo-Qiang Li, J.Y. Richard Liew | 2025",108.96,fcy150,Q620-21-C100-70,658.17,108.96,0,114.5,114.5,5.5,57.25,1735,0,0,1458.5
"Engineering Structures | Influence of slenderness on confining effect of axially loaded circular CFST columns with high-strength materials | Ci Song, Yan-Bo Wang, Guo-Qiang Li, J.Y. Richard Liew | 2025",162.36,fcy150,Q500-27-C150-30,522.43,162.36,0,219.6,219.6,8.05,109.8,1385,0,0,7301.5
"Engineering Structures | Influence of slenderness on confining effect of axially loaded circular CFST columns with high-strength materials | Ci Song, Yan-Bo Wang, Guo-Qiang Li, J.Y. Richard Liew | 2025",108.96,fcy150,Q620-21-C100-45,658.17,108.96,0,114.5,114.5,5.5,57.25,1025,0,0,2051
"Engineering Structures | Influence of slenderness on confining effect of axially loaded circular CFST columns with high-strength materials | Ci Song, Yan-Bo Wang, Guo-Qiang Li, J.Y. Richard Liew | 2025",108.96,fcy150,Q550-28-C100-70,597.49,108.96,0,127.5,127.5,4.6,63.75,1965,0,0,1336.5
"Engineering Structures | Influence of slenderness on confining effect of axially loaded circular CFST columns with high-strength materials | Ci Song, Yan-Bo Wang, Guo-Qiang Li, J.Y. Richard Liew | 2025",108.96,fcy150,Q550-28-C100-30,597.49,108.96,0,127.5,127.5,4.6,63.75,695,0,0,2069
"Engineering Structures | Influence of slenderness on confining effect of axially loaded circular CFST columns with high-strength materials | Ci Song, Yan-Bo Wang, Guo-Qiang Li, J.Y. Richard Liew | 2025",61.82,fcy150,Q550-28-C50-70,597.49,61.82,0,127.5,127.5,4.6,63.75,1965,0,0,1779
"Engineering Structures | Influence of slenderness on confining effect of axially loaded circular CFST columns with high-strength materials | Ci Song, Yan-Bo Wang, Guo-Qiang Li, J.Y. Richard Liew | 2025",108.96,fcy150,Q890-27-C100-30,906,108.96,0,219.5,219.5,8.22,109.75,1385,0,0,7466.5
"Engineering Structures | Influence of slenderness on confining effect of axially loaded circular CFST columns with high-strength materials | Ci Song, Yan-Bo Wang, Guo-Qiang Li, J.Y. Richard Liew | 2025",162.36,fcy150,Q800-14-C150-30,863.91,162.36,0,140,140,9.7,70,775,0,0,5493
"Engineering Structures | Experimental behaviour of concrete-filled double-skin corrugated steel tubes under eccentric compression | Bo Lu, Hua Yang, Yong Fang | 2025",47.8,fck150,C-1.6-0.6-2%-75,306.1,47.8,0,413,413,1.55,206.5,1200,150,150,2099.8
"Engineering Structures | Experimental behaviour of concrete-filled double-skin corrugated steel tubes under eccentric compression | Bo Lu, Hua Yang, Yong Fang | 2025",47.8,fck150,C-1.2-0.6-2%-50,265.1,47.8,0,412.5,412.5,1.13,206.25,1200,100,100,2771.6
"Engineering Structures | Fire resistance of ultra-high performance concrete-filled steel tubes slender columns at different concrete ages: Experimental and theoretical investigation | Tan Wang, Zhonghui Wang, Min Yu, Zewen Sun, Lihua Xu | 2025",57,fcy150,D3-L3,440,57,0,219,219,6,109.5,3460,0,0,807
"Engineering Structures | Fire resistance of ultra-high performance concrete-filled steel tubes slender columns at different concrete ages: Experimental and theoretical investigation | Tan Wang, Zhonghui Wang, Min Yu, Zewen Sun, Lihua Xu | 2025",61,fcy150,D7-L3,440,61,0,219,219,6,109.5,3460,0,0,921
"Engineering Structures | Fire resistance of ultra-high performance concrete-filled steel tubes slender columns at different concrete ages: Experimental and theoretical investigation | Tan Wang, Zhonghui Wang, Min Yu, Zewen Sun, Lihua Xu | 2025",90,fcy150,D14-L3,440,90,0,219,219,6,109.5,3460,0,0,980
"Engineering Structures | Fire resistance of ultra-high performance concrete-filled steel tubes slender columns at different concrete ages: Experimental and theoretical investigation | Tan Wang, Zhonghui Wang, Min Yu, Zewen Sun, Lihua Xu | 2025",110,fcy150,D28-L3,440,110,0,219,219,6,109.5,3460,0,0,1015
"Engineering Structures | Fire resistance of ultra-high performance concrete-filled steel tubes slender columns at different concrete ages: Experimental and theoretical investigation | Tan Wang, Zhonghui Wang, Min Yu, Zewen Sun, Lihua Xu | 2025",125,fcy150,D56-L3,440,125,0,219,219,6,109.5,3460,0,0,1133
"Engineering Structures | Fire resistance of ultra-high performance concrete-filled steel tubes slender columns at different concrete ages: Experimental and theoretical investigation | Tan Wang, Zhonghui Wang, Min Yu, Zewen Sun, Lihua Xu | 2025",57,fcy150,D3-L5,440,57,0,219,219,6,109.5,3460,0,0,1346
"Engineering Structures | Fire resistance of ultra-high performance concrete-filled steel tubes slender columns at different concrete ages: Experimental and theoretical investigation | Tan Wang, Zhonghui Wang, Min Yu, Zewen Sun, Lihua Xu | 2025",61,fcy150,D7-L5,440,61,0,219,219,6,109.5,3460,0,0,1535
"Engineering Structures | Fire resistance of ultra-high performance concrete-filled steel tubes slender columns at different concrete ages: Experimental and theoretical investigation | Tan Wang, Zhonghui Wang, Min Yu, Zewen Sun, Lihua Xu | 2025",90,fcy150,D14-L5,440,90,0,219,219,6,109.5,3460,0,0,1633
"Engineering Structures | Fire resistance of ultra-high performance concrete-filled steel tubes slender columns at different concrete ages: Experimental and theoretical investigation | Tan Wang, Zhonghui Wang, Min Yu, Zewen Sun, Lihua Xu | 2025",110,fcy150,D28-L5,440,110,0,219,219,6,109.5,3460,0,0,1691
"Engineering Structures | Fire resistance of ultra-high performance concrete-filled steel tubes slender columns at different concrete ages: Experimental and theoretical investigation | Tan Wang, Zhonghui Wang, Min Yu, Zewen Sun, Lihua Xu | 2025",125,fcy150,D56-L5,440,125,0,219,219,6,109.5,3460,0,0,1888
"Engineering Structures | Influence of slenderness on confining effect of axially loaded circular CFST columns with high-strength materials | Ci Song, Yan-Bo Wang, Guo-Qiang Li, J.Y. Richard Liew | 2025",61.82,fcy150,Q550-28-C50-30,597.49,61.82,0,127.5,127.5,4.6,63.75,695,0,0,2102.5
"Engineering Structures | Influence of slenderness on confining effect of axially loaded circular CFST columns with high-strength materials | Ci Song, Yan-Bo Wang, Guo-Qiang Li, J.Y. Richard Liew | 2025",61.82,fcy150,Q890-27-C50-30,906,61.82,0,219.5,219.5,8.22,109.75,1385,0,0,7329.5
"Engineering Structures | Influence of slenderness on confining effect of axially loaded circular CFST columns with high-strength materials | Ci Song, Yan-Bo Wang, Guo-Qiang Li, J.Y. Richard Liew | 2025",162.36,fcy150,Q800-14-C150-70,863.91,162.36,0,140,140,9.7,70,2165,0,0,4567.5
"Engineering Structures | Influence of slenderness on confining effect of axially loaded circular CFST columns with high-strength materials | Ci Song, Yan-Bo Wang, Guo-Qiang Li, J.Y. Richard Liew | 2025",108.96,fcy150,Q500-27-C100-30,522.43,108.96,0,219.6,219.6,8.05,109.8,1385,0,0,5651.5
"Engineering Structures | Experimental behaviour of concrete-filled double-skin corrugated steel tubes under combined compression and cyclic lateral loads | Bo Lu, Yong Fang, Yuyin Wang, Hua Yang, Hao Li | 2025",29.2,fck150,C-T1.4-X6-N1,351.8,29.2,0,410.5,410.5,1.39,205.25,1820,544,544,356
"Engineering Structures | Experimental behaviour of concrete-filled double-skin corrugated steel tubes under combined compression and cyclic lateral loads | Bo Lu, Yong Fang, Yuyin Wang, Hua Yang, Hao Li | 2025",29.2,fck150,C-T1.6-X7-N1,306.6,29.2,0,410.6,410.6,1.59,205.3,1820,621,621,301
"Engineering Structures | Experimental behaviour of concrete-filled double-skin corrugated steel tubes under combined compression and cyclic lateral loads | Bo Lu, Yong Fang, Yuyin Wang, Hua Yang, Hao Li | 2025",29.2,fck150,C-T1.6-X4-N1,306.6,29.2,0,410.6,410.6,1.59,205.3,1820,424,424,461
"Engineering Structures | Experimental behaviour of concrete-filled double-skin corrugated steel tubes under combined compression and cyclic lateral loads | Bo Lu, Yong Fang, Yuyin Wang, Hua Yang, Hao Li | 2025",29.2,fck150,C-T1.6-X6-N3,306.6,29.2,0,410.6,410.6,1.59,205.3,1820,225.2,225.2,1095
"Engineering Structures | Experimental behaviour of concrete-filled double-skin corrugated steel tubes under combined compression and cyclic lateral loads | Bo Lu, Yong Fang, Yuyin Wang, Hua Yang, Hao Li | 2025",29.2,fck150,C-T1.6-X6-N2,306.6,29.2,0,410.6,410.6,1.59,205.3,1820,299.5,299.5,714
"Engineering Structures | Experimental behaviour of concrete-filled double-skin corrugated steel tubes under combined compression and cyclic lateral loads | Bo Lu, Yong Fang, Yuyin Wang, Hua Yang, Hao Li | 2025",29.2,fck150,C-T1.6-X6-N1,306.6,29.2,0,410.6,410.6,1.59,205.3,1820,519.3,519.3,368
"Engineering Structures | Experimental behaviour of concrete-filled double-skin corrugated steel tubes under combined compression and cyclic lateral loads | Bo Lu, Yong Fang, Yuyin Wang, Hua Yang, Hao Li | 2025",29.2,fck150,C-T1.2-X6-N1,275.4,29.2,0,411.3,411.3,1.15,205.65,1820,539.5,539.5,338
"Engineering Structures | Experimental behaviour of concrete-filled double-skin corrugated steel tubes under eccentric compression | Bo Lu, Hua Yang, Yong Fang | 2025",47.8,fck150,C-1.6-0.6-2%-50,306.1,47.8,0,413,413,1.55,206.5,1200,100,100,2895.1
"Engineering Structures | Experimental behaviour of concrete-filled double-skin corrugated steel tubes under eccentric compression | Bo Lu, Hua Yang, Yong Fang | 2025",47.8,fck150,C-1.6-0.6-2%-25,306.1,47.8,0,413,413,1.55,206.5,1200,50,50,3938.1
"Engineering Structures | Experimental behaviour of concrete-filled double-skin corrugated steel tubes under eccentric compression | Bo Lu, Hua Yang, Yong Fang | 2025",47.8,fck150,C-1.6-0.6-1%-50,306.1,47.8,0,413,413,1.55,206.5,1200,100,100,2787.3
"Engineering Structures | Experimental behaviour of concrete-filled double-skin corrugated steel tubes under eccentric compression | Bo Lu, Hua Yang, Yong Fang | 2025",47.8,fck150,C-1.6-0.4-2%-25,306.1,47.8,0,413,413,1.55,206.5,1200,50,50,5197.5
"Engineering Structures | Experimental behaviour of concrete-filled double-skin corrugated steel tubes under eccentric compression | Bo Lu, Hua Yang, Yong Fang | 2025",47.8,fck150,C-1.6-0.6-3%-50,306.1,47.8,0,413,413,1.55,206.5,1200,100,100,3045.9
"Engineering Structures | Experimental behaviour of concrete-filled double-skin corrugated steel tubes under eccentric compression | Bo Lu, Hua Yang, Yong Fang | 2025",47.8,fck150,C-1.6-0.4-2%-50,306.1,47.8,0,413,413,1.55,206.5,1200,100,100,3534.9
"Engineering Structures | Experimental behaviour of concrete-filled double-skin corrugated steel tubes under eccentric compression | Bo Lu, Hua Yang, Yong Fang | 2025",47.8,fck150,C-1.4-0.6-2%-50,347.3,47.8,0,412.4,412.4,1.39,206.2,1200,100,100,2819.5
"Engineering Structures | Experimental behaviour of concrete-filled double-skin corrugated steel tubes under eccentric compression | Bo Lu, Hua Yang, Yong Fang | 2025",47.8,fck150,C-1.6-0.7-2%-50,306.1,47.8,0,413,413,1.55,206.5,1200,100,100,2454.1
"Engineering Structures | Experimental behaviour of concrete-filled double-skin corrugated steel tubes under eccentric compression | Bo Lu, Hua Yang, Yong Fang | 2025",47.8,fck150,C-1.6-0.7-2%-25,306.1,47.8,0,413,413,1.55,206.5,1200,50,50,3368.8
"Journal of Constructional Steel Research | Behaviour of UHPC-filled stainless steel tubular stub columns under low-temperature eccentric compression | Yunbiao Luo, Zirui Wang, Jia-Bao Yan | 2025",174,"fcu,100",T-30E0-1,342,157.25,0,133,133,6,66.5,400,0,0,3089
"Engineering Structures | Behavior of stiffened circular concrete-filled steel tube stub columns under eccentric compression | Zheng Ming, Nie Xin, Hu Jun, Liang Huqing | 2025",55,fcu150,CCN-E1,419,46.7291728,0,433,433,6,216.5,1900,52,52,7780.1
"Engineering Structures | Behavior of stiffened circular concrete-filled steel tube stub columns under eccentric compression | Zheng Ming, Nie Xin, Hu Jun, Liang Huqing | 2025",55,fcu150,CCC-E1,419,46.7291728,0,433,433,6,216.5,1900,52,52,9686.5
"Engineering Structures | Behavior of stiffened circular concrete-filled steel tube stub columns under eccentric compression | Zheng Ming, Nie Xin, Hu Jun, Liang Huqing | 2025",55,fcu150,CCR-E1,419,46.7291728,0,433,433,6,216.5,1900,52,52,8553.5
"Engineering Structures | Behavior of stiffened circular concrete-filled steel tube stub columns under eccentric compression | Zheng Ming, Nie Xin, Hu Jun, Liang Huqing | 2025",55,fcu150,CCR-E2,419,46.7291728,0,433,433,6,216.5,1900,104,104,5886.4
"Engineering Structures | Behavior of stiffened circular concrete-filled steel tube stub columns under eccentric compression | Zheng Ming, Nie Xin, Hu Jun, Liang Huqing | 2025",55,fcu150,CCC-E2,419,46.7291728,0,433,433,6,216.5,1900,104,104,6614.5
"Engineering Structures | Behavior of stiffened circular concrete-filled steel tube stub columns under eccentric compression | Zheng Ming, Nie Xin, Hu Jun, Liang Huqing | 2025",55,fcu150,CCT-E1,419,46.7291728,0,433,433,6,216.5,1900,52,52,9424.8
"Engineering Structures | Behavior of stiffened circular concrete-filled steel tube stub columns under eccentric compression | Zheng Ming, Nie Xin, Hu Jun, Liang Huqing | 2025",55,fcu150,CCT-E2,419,46.7291728,0,433,433,6,216.5,1900,104,104,6672.6
"Engineering Structures | Behavior of stiffened circular concrete-filled steel tube stub columns under eccentric compression | Zheng Ming, Nie Xin, Hu Jun, Liang Huqing | 2025",55,fcu150,CCO-E1,419,46.7291728,0,433,433,6,216.5,1900,52,52,9043.1
"Engineering Structures | Behavior of stiffened circular concrete-filled steel tube stub columns under eccentric compression | Zheng Ming, Nie Xin, Hu Jun, Liang Huqing | 2025",55,fcu150,CCO-E2,419,46.7291728,0,433,433,6,216.5,1900,104,104,6181.1
"Engineering Structures | Behavior of stiffened circular concrete-filled steel tube stub columns under eccentric compression | Zheng Ming, Nie Xin, Hu Jun, Liang Huqing | 2025",55,fcu150,CCS-E1,419,46.7291728,0,433,433,6,216.5,1900,52,52,7987.4
"Engineering Structures | Behavior of stiffened circular concrete-filled steel tube stub columns under eccentric compression | Zheng Ming, Nie Xin, Hu Jun, Liang Huqing | 2025",55,fcu150,CCS-E2,419,46.7291728,0,433,433,6,216.5,1900,104,104,5598.6
"Engineering Structures | Behavior of stiffened circular concrete-filled steel tube stub columns under eccentric compression | Zheng Ming, Nie Xin, Hu Jun, Liang Huqing | 2025",55,fcu150,CCN-E2,419,46.7291728,0,433,433,6,216.5,1900,104,104,5615.5
"Engineering Structures | Behavior of stiffened circular concrete-filled steel tube stub columns under eccentric compression | Zheng Ming, Nie Xin, Hu Jun... | 2025",55,fcu150,CCT-E1,419,46.7291728,0,433,433,6,216.5,1400,52,52,9424.8
"Engineering Structures | Behavior of stiffened circular concrete-filled steel tube stub columns under eccentric compression | Zheng Ming, Nie Xin, Hu Jun... | 2025",55,fcu150,CCO-E1,419,46.7291728,0,433,433,6,216.5,1400,52,52,9043.1
"Engineering Structures | Behavior of stiffened circular concrete-filled steel tube stub columns under eccentric compression | Zheng Ming, Nie Xin, Hu Jun... | 2025",55,fcu150,CCC-E1,419,46.7291728,0,433,433,6,216.5,1400,52,52,9686.5
"Thin-Walled Structures | Mechanical behavior and design of HSC-filled steel tube strengthened by angles and CFRP sheet under eccentrical compression | Zi-Ming Yang, Ju Chen, Fei Xu, Yu-Hang Wang | 2025",88,fcu150,E3005-15-F2-80,292.8,78.35918817,0,300,300,5,150,0,80,80,3646
"Thin-Walled Structures | Mechanical behavior and design of HSC-filled steel tube strengthened by angles and CFRP sheet under eccentrical compression | Zi-Ming Yang, Ju Chen, Fei Xu, Yu-Hang Wang | 2025",88,fcu150,E2505-15-0,292.8,78.35918817,0,250,250,5,125,0,0,0,5253
"Thin-Walled Structures | Mechanical behavior and design of HSC-filled steel tube strengthened by angles and CFRP sheet under eccentrical compression | Zi-Ming Yang, Ju Chen, Fei Xu, Yu-Hang Wang | 2025",88,fcu150,E2505-15-40,292.8,78.35918817,0,250,250,5,125,0,40,40,3253
"Thin-Walled Structures | Mechanical behavior and design of HSC-filled steel tube strengthened by angles and CFRP sheet under eccentrical compression | Zi-Ming Yang, Ju Chen, Fei Xu, Yu-Hang Wang | 2025",88,fcu150,E2505-15-F2-120,292.8,78.35918817,0,250,250,5,125,0,120,120,1597
"Thin-Walled Structures | Mechanical behavior and design of HSC-filled steel tube strengthened by angles and CFRP sheet under eccentrical compression | Zi-Ming Yang, Ju Chen, Fei Xu, Yu-Hang Wang | 2025",88,fcu150,E2505-15-F2-80,292.8,78.35918817,0,250,250,5,125,0,80,80,2418
"Thin-Walled Structures | Mechanical behavior and design of HSC-filled steel tube strengthened by angles and CFRP sheet under eccentrical compression | Zi-Ming Yang, Ju Chen, Fei Xu, Yu-Hang Wang | 2025",88,fcu150,E2505-15-80,292.8,78.35918817,0,250,250,5,125,0,80,80,2094
