Repository: Serali-Nerri/xgboost

# CFST柱极限承载力预测 - XGBoost ML管道

## 项目概述

本项目是一个完整的机器学习管道，用于预测混凝土填充钢管（CFST）柱的极限承载力。采用XGBoost算法，提供从数据加载、预处理、模型训练、评估到预测的全流程解决方案。

### 核心特性

- **模块化设计**：清晰的模块分离，便于维护和扩展
- **特征工程支持**：处理无量纲参数，剔除几何参数实现多截面统一预测
- **自动化超参数优化**：集成Optuna框架进行超参数搜索，支持持久化存储和断点续训
- **智能参数加载**：自动加载最优参数，无需手动配置
- **特征选择**：迭代剔除法自动寻找最优特征子集
- **多维度评估**：集成R²、RMSE、MAE、MAPE、COV等工程指标
- **可视化分析**：提供预测散点图、特征重要性图和学习曲线
- **COV稳定性指标**：特别添加变异系数评估模型预测稳定性

---

## 环境要求

### 系统要求
- Python 3.8+
- 8GB+ RAM（推荐16GB）
- 5GB+ 可用磁盘空间

### Python依赖
- pandas &gt;= 1.5.0
- numpy &gt;= 1.23.0
- xgboost &gt;= 1.7.0
- scikit-learn &gt;= 1.2.0
- matplotlib &gt;= 3.6.0
- seaborn &gt;= 0.12.0
- optuna &gt;= 3.0.0
- joblib &gt;= 1.2.0

---

File: data/raw/all_dedup.csv (part 28 of 46)
Ref.No.,fc (MPa),type (规格备注),试件标号,fy (MPa),fcy150,R再生骨料取代率(%),b (mm),h (mm),t (mm),r0 (mm),L (mm),e1 (mm),e2 (mm),Nexp (kN)
"Thin-Walled Structures | Mechanical behavior and design of HSC-filled steel tube strengthened by angles and CFRP sheet under eccentrical compression | Zi-Ming Yang, Ju Chen, Fei Xu, Yu-Hang Wang | 2025",88,fcu150,E2505-15-F1-0,292.8,78.35918817,0,250,250,5,125,0,0,0,5830
"Thin-Walled Structures | Mechanical behavior and design of HSC-filled steel tube strengthened by angles and CFRP sheet under eccentrical compression | Zi-Ming Yang, Ju Chen, Fei Xu, Yu-Hang Wang | 2025",88,fcu150,E2505-15-F1-40,292.8,78.35918817,0,250,250,5,125,0,40,40,3557
"Journal of Constructional Steel Research | Behaviour of UHPC-filled stainless steel tubular stub columns under low-temperature eccentric compression | Yunbiao Luo, Zirui Wang, Jia-Bao Yan | 2025",147.8,"fcu,100",T20E0-1,275,131.57,0,133,133,6,66.5,400,0,0,2598
"Journal of Constructional Steel Research | Behaviour of UHPC-filled stainless steel tubular stub columns under low-temperature eccentric compression | Yunbiao Luo, Zirui Wang, Jia-Bao Yan | 2025",147.8,"fcu,100",T20E0-2,275,131.57,0,133,133,6,66.5,400,0,0,2509
"Journal of Constructional Steel Research | Behaviour of UHPC-filled stainless steel tubular stub columns under low-temperature eccentric compression | Yunbiao Luo, Zirui Wang, Jia-Bao Yan | 2025",147.8,"fcu,100",T20E1-1,275,131.57,0,133,133,6,66.5,400,22,22,1643
"Journal of Constructional Steel Research | Behaviour of UHPC-filled stainless steel tubular stub columns under low-temperature eccentric compression | Yunbiao Luo, Zirui Wang, Jia-Bao Yan | 2025",147.8,"fcu,100",T20E1-2,275,131.57,0,133,133,6,66.5,400,22,22,1514
"Journal of Constructional Steel Research | Behaviour of UHPC-filled stainless steel tubular stub columns under low-temperature eccentric compression | Yunbiao Luo, Zirui Wang, Jia-Bao Yan | 2025",147.8,"fcu,100",T20E2-1,275,131.57,0,133,133,6,66.5,400,50,50,945
"Journal of Constructional Steel Research | Behaviour of UHPC-filled stainless steel tubular stub columns under low-temperature eccentric compression | Yunbiao Luo, Zirui Wang, Jia-Bao Yan | 2025",147.8,"fcu,100",T20E2-2,275,131.57,0,133,133,6,66.5,400,50,50,1025
"Journal of Constructional Steel Research | Behaviour of UHPC-filled stainless steel tubular stub columns under low-temperature eccentric compression | Yunbiao Luo, Zirui Wang, Jia-Bao Yan | 2025",147.8,"fcu,100",T20E3-1,275,131.57,0,133,133,6,66.5,400,66.5,66.5,691
"Journal of Constructional Steel Research | Behaviour of UHPC-filled stainless steel tubular stub columns under low-temperature eccentric compression | Yunbiao Luo, Zirui Wang, Jia-Bao Yan | 2025",147.8,"fcu,100",T20E3-2,275,131.57,0,133,133,6,66.5,400,66.5,66.5,790
"Engineering Structures | Assessment model of cyclic compression behaviors for FRP wrapped high-strength concrete-filled steel tubes after seawater exposure | Jie Liu, Tong Guo, Libin Wang, Yirui Zhang, Jianhui Li | 2025",61.4,fcu150,BS-3IM-360,286.8,52.75380304,0,100,100,2,50,200,0,0,861.63
"Engineering Structures | Assessment model of cyclic compression behaviors for FRP wrapped high-strength concrete-filled steel tubes after seawater exposure | Jie Liu, Tong Guo, Libin Wang, Yirui Zhang, Jianhui Li | 2025",61.4,fcu150,BD-3IM-240,286.8,52.75380304,0,100,100,2,50,200,0,0,883.04
"Engineering Structures | Assessment model of cyclic compression behaviors for FRP wrapped high-strength concrete-filled steel tubes after seawater exposure | Jie Liu, Tong Guo, Libin Wang, Yirui Zhang, Jianhui Li | 2025",61.4,fcu150,BS-3IM-240,286.8,52.75380304,0,100,100,2,50,200,0,0,890.34
"Engineering Structures | Assessment model of cyclic compression behaviors for FRP wrapped high-strength concrete-filled steel tubes after seawater exposure | Jie Liu, Tong Guo, Libin Wang, Yirui Zhang, Jianhui Li | 2025",61.4,fcu150,CD-0,286.8,52.75380304,0,100,100,2,50,200,0,0,1158.93
"Engineering Structures | Assessment model of cyclic compression behaviors for FRP wrapped high-strength concrete-filled steel tubes after seawater exposure | Jie Liu, Tong Guo, Libin Wang, Yirui Zhang, Jianhui Li | 2025",61.4,fcu150,BS-1IM-120,286.8,52.75380304,0,100,100,2,50,200,0,0,931.88
"Engineering Structures | Assessment model of cyclic compression behaviors for FRP wrapped high-strength concrete-filled steel tubes after seawater exposure | Jie Liu, Tong Guo, Libin Wang, Yirui Zhang, Jianhui Li | 2025",61.4,fcu150,D-0,286.8,52.75380304,0,100,100,2,50,200,0,0,610.13
"Engineering Structures | Assessment model of cyclic compression behaviors for FRP wrapped high-strength concrete-filled steel tubes after seawater exposure | Jie Liu, Tong Guo, Libin Wang, Yirui Zhang, Jianhui Li | 2025",61.4,fcu150,CD-3IM-360,286.8,52.75380304,0,100,100,2,50,200,0,0,1111.49
"Thin-Walled Structures | Mechanical behavior and design of HSC-filled steel tube strengthened by angles and CFRP sheet under eccentrical compression | Zi-Ming Yang, Ju Chen, Fei Xu, Yu-Hang Wang | 2025",88,fcu150,E2505-15-F1-80,292.8,78.35918817,0,250,250,5,125,0,80,80,2430
"Journal of Constructional Steel Research | Behaviour of UHPC-filled stainless steel tubular stub columns under low-temperature eccentric compression | Yunbiao Luo, Zirui Wang, Jia-Bao Yan | 2025",174,"fcu,100",T-30E0-2,342,157.25,0,133,133,6,66.5,400,0,0,2993
"Journal of Constructional Steel Research | Behaviour of UHPC-filled stainless steel tubular stub columns under low-temperature eccentric compression | Yunbiao Luo, Zirui Wang, Jia-Bao Yan | 2025",174,"fcu,100",T-30E1-1,342,157.25,0,133,133,6,66.5,400,22,22,1815
"Journal of Constructional Steel Research | Behaviour of UHPC-filled stainless steel tubular stub columns under low-temperature eccentric compression | Yunbiao Luo, Zirui Wang, Jia-Bao Yan | 2025",174,"fcu,100",T-30E1-2,342,157.25,0,133,133,6,66.5,400,22,22,1805
"Journal of Constructional Steel Research | Behaviour of UHPC-filled stainless steel tubular stub columns under low-temperature eccentric compression | Yunbiao Luo, Zirui Wang, Jia-Bao Yan | 2025",174,"fcu,100",T-30E2-1,342,157.25,0,133,133,6,66.5,400,50,50,1134
"Journal of Constructional Steel Research | Behaviour of UHPC-filled stainless steel tubular stub columns under low-temperature eccentric compression | Yunbiao Luo, Zirui Wang, Jia-Bao Yan | 2025",174,"fcu,100",T-30E2-2,342,157.25,0,133,133,6,66.5,400,50,50,1127
"Journal of Constructional Steel Research | Behaviour of UHPC-filled stainless steel tubular stub columns under low-temperature eccentric compression | Yunbiao Luo, Zirui Wang, Jia-Bao Yan | 2025",174,"fcu,100",T-30E3-1,342,157.25,0,133,133,6,66.5,400,66.5,66.5,930
"Journal of Constructional Steel Research | Behaviour of UHPC-filled stainless steel tubular stub columns under low-temperature eccentric compression | Yunbiao Luo, Zirui Wang, Jia-Bao Yan | 2025",174,"fcu,100",T-30E3-2,342,157.25,0,133,133,6,66.5,400,66.5,66.5,895
"Thin-Walled Structures | Mechanical behavior and design of HSC-filled steel tube strengthened by angles and CFRP sheet under eccentrical compression | Zi-Ming Yang, Ju Chen, Fei Xu, Yu-Hang Wang | 2025",88,fcu150,E2505-15-F2-0,292.8,78.35918817,0,250,250,5,125,0,0,0,6175
"Engineering Structures | Assessment model of cyclic compression behaviors for FRP wrapped high-strength concrete-filled steel tubes after seawater exposure | Jie Liu, Tong Guo, Libin Wang, Yirui Zhang, Jianhui Li | 2025",61.4,fcu150,BS-1IM-360,286.8,52.75380304,0,100,100,2,50,200,0,0,887.01
"Engineering Structures | Assessment model of cyclic compression behaviors for FRP wrapped high-strength concrete-filled steel tubes after seawater exposure | Jie Liu, Tong Guo, Libin Wang, Yirui Zhang, Jianhui Li | 2025",61.4,fcu150,CS-3IM-120,286.8,52.75380304,0,100,100,2,50,200,0,0,1154.92
"Engineering Structures | Assessment model of cyclic compression behaviors for FRP wrapped high-strength concrete-filled steel tubes after seawater exposure | Jie Liu, Tong Guo, Libin Wang, Yirui Zhang, Jianhui Li | 2025",61.4,fcu150,BS-1IM-240,286.8,52.75380304,0,100,100,2,50,200,0,0,896.74
"Engineering Structures | Assessment model of cyclic compression behaviors for FRP wrapped high-strength concrete-filled steel tubes after seawater exposure | Jie Liu, Tong Guo, Libin Wang, Yirui Zhang, Jianhui Li | 2025",61.4,fcu150,BD-1IM-120,286.8,52.75380304,0,100,100,2,50,200,0,0,920.1
"Engineering Structures | Assessment model of cyclic compression behaviors for FRP wrapped high-strength concrete-filled steel tubes after seawater exposure | Jie Liu, Tong Guo, Libin Wang, Yirui Zhang, Jianhui Li | 2025",61.4,fcu150,CS-1IM-360,286.8,52.75380304,0,100,100,2,50,200,0,0,1128.74
"Engineering Structures | Assessment model of cyclic compression behaviors for FRP wrapped high-strength concrete-filled steel tubes after seawater exposure | Jie Liu, Tong Guo, Libin Wang, Yirui Zhang, Jianhui Li | 2025",61.4,fcu150,CD-1IM-360,286.8,52.75380304,0,100,100,2,50,200,0,0,1122.55
"Engineering Structures | Assessment model of cyclic compression behaviors for FRP wrapped high-strength concrete-filled steel tubes after seawater exposure | Jie Liu, Tong Guo, Libin Wang, Yirui Zhang, Jianhui Li | 2025",61.4,fcu150,CD-3IM-120,286.8,52.75380304,0,100,100,2,50,200,0,0,1149.98
"Engineering Structures | Assessment model of cyclic compression behaviors for FRP wrapped high-strength concrete-filled steel tubes after seawater exposure | Jie Liu, Tong Guo, Libin Wang, Yirui Zhang, Jianhui Li | 2025",61.4,fcu150,CS-3IM-240,286.8,52.75380304,0,100,100,2,50,200,0,0,1152.33
"Engineering Structures | Assessment model of cyclic compression behaviors for FRP wrapped high-strength concrete-filled steel tubes after seawater exposure | Jie Liu, Tong Guo, Libin Wang, Yirui Zhang, Jianhui Li | 2025",61.4,fcu150,CD-3IM-240,286.8,52.75380304,0,100,100,2,50,200,0,0,1140.64
"Engineering Structures | Assessment model of cyclic compression behaviors for FRP wrapped high-strength concrete-filled steel tubes after seawater exposure | Jie Liu, Tong Guo, Libin Wang, Yirui Zhang, Jianhui Li | 2025",61.4,fcu150,CS-3IM-360,286.8,52.75380304,0,100,100,2,50,200,0,0,1124.52
"Engineering Structures | Assessment model of cyclic compression behaviors for FRP wrapped high-strength concrete-filled steel tubes after seawater exposure | Jie Liu, Tong Guo, Libin Wang, Yirui Zhang, Jianhui Li | 2025",61.4,fcu150,BD-0,286.8,52.75380304,0,100,100,2,50,200,0,0,928.77
"Engineering Structures | Assessment model of cyclic compression behaviors for FRP wrapped high-strength concrete-filled steel tubes after seawater exposure | Jie Liu, Tong Guo, Libin Wang, Yirui Zhang, Jianhui Li | 2025",61.4,fcu150,BD-1IM-240,286.8,52.75380304,0,100,100,2,50,200,0,0,890.69
"Engineering Structures | Assessment model of cyclic compression behaviors for FRP wrapped high-strength concrete-filled steel tubes after seawater exposure | Jie Liu, Tong Guo, Libin Wang, Yirui Zhang, Jianhui Li | 2025",61.4,fcu150,BS-0,286.8,52.75380304,0,100,100,2,50,200,0,0,934.4
"Engineering Structures | Assessment model of cyclic compression behaviors for FRP wrapped high-strength concrete-filled steel tubes after seawater exposure | Jie Liu, Tong Guo, Libin Wang, Yirui Zhang, Jianhui Li | 2025",61.4,fcu150,S-0,286.8,52.75380304,0,100,100,2,50,200,0,0,617.22
"Engineering Structures | Assessment model of cyclic compression behaviors for FRP wrapped high-strength concrete-filled steel tubes after seawater exposure | Jie Liu, Tong Guo, Libin Wang, Yirui Zhang, Jianhui Li | 2025",61.4,fcu150,CS-0,286.8,52.75380304,0,100,100,2,50,200,0,0,1165.32
"Engineering Structures | Assessment model of cyclic compression behaviors for FRP wrapped high-strength concrete-filled steel tubes after seawater exposure | Jie Liu, Tong Guo, Libin Wang, Yirui Zhang, Jianhui Li | 2025",61.4,fcu150,BD-3IM-360,286.8,52.75380304,0,100,100,2,50,200,0,0,849.29
"Tunnelling and Underground Space Technology | Experimental study on axial load-bearing capacity of grout-lifted compressible concrete-filled steel tube composite column | Jun Wang, Zhaolong Wu, Jianyong Han... | 2025",40,fcy150,A-2,245,40,0,194,194,10,97,1822,0,0,2859
"Tunnelling and Underground Space Technology | Experimental study on axial load-bearing capacity of grout-lifted compressible concrete-filled steel tube composite column | Jun Wang, Zhaolong Wu, Jianyong Han... | 2025",40,fcy150,B-2,245,40,0,245,245,10,122.5,2230,0,0,3750
"Journal of Building Structures | Study on eccentric compression performance of ultra-high performance concrete-filled stainless steel tube composite columns in low-temperature environments | YAN Jiabao, WANG Zirui, LUO Yunbiao | 2025",148,"fcu,100",C20-1-2,275,131.76,0,133,133,6,66.5,400,0,0,2509.2
"Journal of Building Structures | Study on eccentric compression performance of ultra-high performance concrete-filled stainless steel tube composite columns in low-temperature environments | YAN Jiabao, WANG Zirui, LUO Yunbiao | 2025",148,"fcu,100",C20-2-1,275,131.76,0,133,133,6,66.5,400,22,22,1643.4
"Journal of Building Structures | Study on eccentric compression performance of ultra-high performance concrete-filled stainless steel tube composite columns in low-temperature environments | YAN Jiabao, WANG Zirui, LUO Yunbiao | 2025",148,"fcu,100",C20-2-2,275,131.76,0,133,133,6,66.5,400,22,22,1513.7
"Journal of Building Structures | Study on eccentric compression performance of ultra-high performance concrete-filled stainless steel tube composite columns in low-temperature environments | YAN Jiabao, WANG Zirui, LUO Yunbiao | 2025",148,"fcu,100",C20-3-1,275,131.76,0,133,133,6,66.5,400,50,50,944.6
"Journal of Building Structures | Study on eccentric compression performance of ultra-high performance concrete-filled stainless steel tube composite columns in low-temperature environments | YAN Jiabao, WANG Zirui, LUO Yunbiao | 2025",148,"fcu,100",C20-3-2,275,131.76,0,133,133,6,66.5,400,50,50,1025
"Journal of Building Structures | Study on eccentric compression performance of ultra-high performance concrete-filled stainless steel tube composite columns in low-temperature environments | YAN Jiabao, WANG Zirui, LUO Yunbiao | 2025",148,"fcu,100",C20-4-1,275,131.76,0,133,133,6,66.5,400,66.5,66.5,691.4
"Journal of Building Structures | Study on eccentric compression performance of ultra-high performance concrete-filled stainless steel tube composite columns in low-temperature environments | YAN Jiabao, WANG Zirui, LUO Yunbiao | 2025",148,"fcu,100",C20-4-2,275,131.76,0,133,133,6,66.5,400,66.5,66.5,790.3
"Engineering Structures | Assessment model of cyclic compression behaviors for FRP wrapped high-strength concrete-filled steel tubes after seawater exposure | Jie Liu, Tong Guo, Libin Wang, Yirui Zhang, Jianhui Li | 2025",61.4,fcu150,CS-1IM-120,286.8,52.75380304,0,100,100,2,50,200,0,0,1160.39
"Engineering Structures | Assessment model of cyclic compression behaviors for FRP wrapped high-strength concrete-filled steel tubes after seawater exposure | Jie Liu, Tong Guo, Libin Wang, Yirui Zhang, Jianhui Li | 2025",61.4,fcu150,CD-1IM-120,286.8,52.75380304,0,100,100,2,50,200,0,0,1156.54
"Engineering Structures | Assessment model of cyclic compression behaviors for FRP wrapped high-strength concrete-filled steel tubes after seawater exposure | Jie Liu, Tong Guo, Libin Wang, Yirui Zhang, Jianhui Li | 2025",61.4,fcu150,CS-1IM-240,286.8,52.75380304,0,100,100,2,50,200,0,0,1159.26
"Engineering Structures | Assessment model of cyclic compression behaviors for FRP wrapped high-strength concrete-filled steel tubes after seawater exposure | Jie Liu, Tong Guo, Libin Wang, Yirui Zhang, Jianhui Li | 2025",61.4,fcu150,CD-1IM-240,286.8,52.75380304,0,100,100,2,50,200,0,0,1146.31
"Journal of Building Structures | Study on eccentric compression performance of ultra-high performance concrete-filled stainless steel tube composite columns in low-temperature environments | YAN Jiabao, WANG Zirui, LUO Yunbiao | 2025",179,"fcu,100",C60-1-1,376,162.19,0,133,133,6,66.5,400,0,0,3418.6
"Engineering Structures | Assessment model of cyclic compression behaviors for FRP wrapped high-strength concrete-filled steel tubes after seawater exposure | Jie Liu, Tong Guo, Libin Wang, Yirui Zhang, Jianhui Li | 2025",61.4,fcu150,BS-3IM-120,286.8,52.75380304,0,100,100,2,50,200,0,0,929.6
"Engineering Structures | Assessment model of cyclic compression behaviors for FRP wrapped high-strength concrete-filled steel tubes after seawater exposure | Jie Liu, Tong Guo, Libin Wang, Yirui Zhang, Jianhui Li | 2025",61.4,fcu150,BD-1IM-360,286.8,52.75380304,0,100,100,2,50,200,0,0,881.77
"Journal of Building Structures | Study on eccentric compression performance of ultra-high performance concrete-filled stainless steel tube composite columns in low-temperature environments | YAN Jiabao, WANG Zirui, LUO Yunbiao | 2025",179,"fcu,100",C60-1-2,376,162.19,0,133,133,6,66.5,400,0,0,3263.6
"Journal of Building Structures | Study on eccentric compression performance of ultra-high performance concrete-filled stainless steel tube composite columns in low-temperature environments | YAN Jiabao, WANG Zirui, LUO Yunbiao | 2025",179,"fcu,100",C60-2-1,376,162.19,0,133,133,6,66.5,400,22,22,2125.1
"Journal of Building Structures | Study on eccentric compression performance of ultra-high performance concrete-filled stainless steel tube composite columns in low-temperature environments | YAN Jiabao, WANG Zirui, LUO Yunbiao | 2025",179,"fcu,100",C60-2-2,376,162.19,0,133,133,6,66.5,400,22,22,2201.9
"Journal of Building Structures | Study on eccentric compression performance of ultra-high performance concrete-filled stainless steel tube composite columns in low-temperature environments | YAN Jiabao, WANG Zirui, LUO Yunbiao | 2025",179,"fcu,100",C60-3-1,376,162.19,0,133,133,6,66.5,400,50,50,1300.4
"Journal of Building Structures | Study on eccentric compression performance of ultra-high performance concrete-filled stainless steel tube composite columns in low-temperature environments | YAN Jiabao, WANG Zirui, LUO Yunbiao | 2025",179,"fcu,100",C60-3-2,376,162.19,0,133,133,6,66.5,400,50,50,1199.4
"Thin-Walled Structures | Mechanical behavior and design of HSC-filled steel tube strengthened by angles and CFRP sheet under eccentrical compression | Zi-Ming Yang, Ju Chen, Fei Xu, Yu-Hang Wang | 2025",88,fcu150,E3005-15-F2-120,292.8,78.35918817,0,300,300,5,150,0,120,120,2487
"Engineering Structures | Buckling behaviour of fibre-reinforced normal and ultra-high-performance concrete-encased CFST composite columns | You-Xin Ma, Panwei Du, Kang Hai Tan | 2025",136.6,"fcy,100",U-CHS-2.0,367.3,136.6,0,140,140,6.2,70,2000,0,0,3586
"Structures | Tests and analysis of HSC-filled steel tube columns strengthened by CFRP and angle steel frame under eccentric compression | Chao-Qun Zeng, Zhaomeng Chen, Zhijun Deng, Zi-Ming Yang | 2025",88,fcu150,E2505-L5-F1-0,292.8,78.35918817,0,250,250,5,125,1300,0,0,5830
"Structures | Tests and analysis of HSC-filled steel tube columns strengthened by CFRP and angle steel frame under eccentric compression | Chao-Qun Zeng, Zhaomeng Chen, Zhijun Deng, Zi-Ming Yang | 2025",88,fcu150,E2505-L5-40,292.8,78.35918817,0,250,250,5,125,1300,40,40,3253
"Structures | Tests and analysis of HSC-filled steel tube columns strengthened by CFRP and angle steel frame under eccentric compression | Chao-Qun Zeng, Zhaomeng Chen, Zhijun Deng, Zi-Ming Yang | 2025",88,fcu150,E2505-L5-80,292.8,78.35918817,0,250,250,5,125,1300,80,80,2094
"Structures | Tests and analysis of HSC-filled steel tube columns strengthened by CFRP and angle steel frame under eccentric compression | Chao-Qun Zeng, Zhaomeng Chen, Zhijun Deng, Zi-Ming Yang | 2025",88,fcu150,E2505-L5-F2-40,292.8,78.35918817,0,250,250,5,125,1300,40,40,3722
"Structures | Tests and analysis of HSC-filled steel tube columns strengthened by CFRP and angle steel frame under eccentric compression | Chao-Qun Zeng, Zhaomeng Chen, Zhijun Deng, Zi-Ming Yang | 2025",88,fcu150,E2505-L5-F2-0,292.8,78.35918817,0,250,250,5,125,1300,0,0,6175
"Structures | Tests and analysis of HSC-filled steel tube columns strengthened by CFRP and angle steel frame under eccentric compression | Chao-Qun Zeng, Zhaomeng Chen, Zhijun Deng, Zi-Ming Yang | 2025",88,fcu150,E2505-L5-F1-80,292.8,78.35918817,0,250,250,5,125,1300,80,80,2430
"Structures | Tests and analysis of HSC-filled steel tube columns strengthened by CFRP and angle steel frame under eccentric compression | Chao-Qun Zeng, Zhaomeng Chen, Zhijun Deng, Zi-Ming Yang | 2025",88,fcu150,E2505-L5-F2-120,292.8,78.35918817,0,250,250,5,125,1300,120,120,1597
"Structures | Tests and analysis of HSC-filled steel tube columns strengthened by CFRP and angle steel frame under eccentric compression | Chao-Qun Zeng, Zhaomeng Chen, Zhijun Deng, Zi-Ming Yang | 2025",88,fcu150,E3005-L5-F2-0,292.8,78.35918817,0,300,300,5,150,1300,0,0,7771
"Structures | Tests and analysis of HSC-filled steel tube columns strengthened by CFRP and angle steel frame under eccentric compression | Chao-Qun Zeng, Zhaomeng Chen, Zhijun Deng, Zi-Ming Yang | 2025",88,fcu150,E3005-L5-F2-40,292.8,78.35918817,0,300,300,5,150,1300,40,40,5236
"Structures | Tests and analysis of HSC-filled steel tube columns strengthened by CFRP and angle steel frame under eccentric compression | Chao-Qun Zeng, Zhaomeng Chen, Zhijun Deng, Zi-Ming Yang | 2025",88,fcu150,E3005-L5-F2-80,292.8,78.35918817,0,300,300,5,150,1300,80,80,3646
"Structures | Tests and analysis of HSC-filled steel tube columns strengthened by CFRP and angle steel frame under eccentric compression | Chao-Qun Zeng, Zhaomeng Chen, Zhijun Deng, Zi-Ming Yang | 2025",88,fcu150,E3005-L5-F2-120,292.8,78.35918817,0,300,300,5,150,1300,120,120,2487
"Structures | Tests and analysis of HSC-filled steel tube columns strengthened by CFRP and angle steel frame under eccentric compression | Chao-Qun Zeng, Zhaomeng Chen, Zhijun Deng, Zi-Ming Yang | 2025",88,fcu150,E2505-L5-F2-80,292.8,78.35918817,0,250,250,5,125,1300,80,80,2418
"Thin-Walled Structures | Eccentric compression behavior of CFST columns strengthened with steel tube and sandwiched grout jackets | Xiaozhong Li, Sumei Zhang, Boyang Song, Zhenfeng Huang | 2025",48.8,fck150,C-40-0.2,363.2,48.8,0,132.6,132.6,2.14,66.3,1335,13.5,13.5,771.2
"Thin-Walled Structures | Eccentric compression behavior of CFST columns strengthened with steel tube and sandwiched grout jackets | Xiaozhong Li, Sumei Zhang, Boyang Song, Zhenfeng Huang | 2025",48.8,fck150,C-40-0.2#,263,48.8,0,133.5,133.5,4.73,66.75,1335,13.5,13.5,908
"Thin-Walled Structures | Eccentric compression behavior of CFST columns strengthened with steel tube and sandwiched grout jackets | Xiaozhong Li, Sumei Zhang, Boyang Song... | 2025",42.9,fcu150,T-40-0.2*,363.2,35.52292647,0,132.5,132.5,2.14,66.25,1335,13.5,13.5,1720.3
"Structures | Eccentric compressive behavior of circular steel slag concrete-filled steel tube slender columns | Tianhe Zhang, Linhan Lu, Qingxin Ren, Jinan Ding, Qinghe Wang | 2025",47.3,fcu150,SSCFST-100-0.25-a,472.7,39.56744396,100,160,160,3,80,1600,20,20,1048.9
"Structures | Eccentric compressive behavior of circular steel slag concrete-filled steel tube slender columns | Tianhe Zhang, Linhan Lu, Qingxin Ren, Jinan Ding, Qinghe Wang | 2025",47.3,fcu150,SSCFST-100-0.25-b,472.7,39.56744396,100,160,160,3,80,1600,20,20,1144.42
"Structures | Eccentric compressive behavior of circular steel slag concrete-filled steel tube slender columns | Tianhe Zhang, Linhan Lu, Qingxin Ren, Jinan Ding, Qinghe Wang | 2025",47.3,fcu150,SSCFST-100-0-b,472.7,39.56744396,100,160,160,3,80,1600,0,0,1346.95
"Structures | Eccentric compressive behavior of circular steel slag concrete-filled steel tube slender columns | Tianhe Zhang, Linhan Lu, Qingxin Ren, Jinan Ding, Qinghe Wang | 2025",47.3,fcu150,SSCFST-100-0-a,472.7,39.56744396,100,160,160,3,80,1600,0,0,1409.98
"Structures | Eccentric compressive behavior of circular steel slag concrete-filled steel tube slender columns | Tianhe Zhang, Linhan Lu, Qingxin Ren... | 2025",31.7,fcu150,SSCFST-100-0.25-a,472.7,25.41581223,100,160,160,3,80,1600,20,20,1048.9
"Structures | Eccentric compressive behavior of circular steel slag concrete-filled steel tube slender columns | Tianhe Zhang, Linhan Lu, Qingxin Ren... | 2025",31.7,fcu150,SSCFST-100-0.25-b,472.7,25.41581223,100,160,160,3,80,1600,20,20,1144.42
"Structures | Eccentric compressive behavior of circular steel slag concrete-filled steel tube slender columns | Tianhe Zhang, Linhan Lu, Qingxin Ren... | 2025",31.7,fcu150,SSCFST-100-0-a,472.7,25.41581223,100,160,160,3,80,1600,0,0,1409.98
"Structures | Eccentric compressive behavior of circular steel slag concrete-filled steel tube slender columns | Tianhe Zhang, Linhan Lu, Qingxin Ren... | 2025",31.7,fcu150,SSCFST-100-0-b,472.7,25.41581223,100,160,160,3,80,1600,0,0,1346.95
"Structures | Experimental and numerical research on the eccentric compressive behavior of stiffened circular concrete-filled steel tube stub columns | Hu Jun, Yang Yue, Zheng Ming... | 2025",55,fcu150,CS-T-E1,419,46.7291728,0,433,433,6,216.5,1700,52,104,9424.8
"Structures | Experimental and numerical research on the eccentric compressive behavior of stiffened circular concrete-filled steel tube stub columns | Hu Jun, Yang Yue, Zheng Ming... | 2025",55,fcu150,CS-O-E1,419,46.7291728,0,433,433,6,216.5,1700,52,104,9043.1
"建筑结构学报 | 配置不锈钢筋的圆形截面不锈钢管海砂混凝土柱的偏压性能研究 | 李德山, 王志滨, 赵春光... | 2025",48.3,"fcy,100",CRCSS1-40b,278.4,48.3,0,180,180,3.95,90,900,40,40,1260
"建筑结构学报 | 配置不锈钢筋的圆形截面不锈钢管海砂混凝土柱的偏压性能研究 | 李德山, 王志滨, 赵春光... | 2025",48.3,"fcy,100",CRCSS1-60a,278.4,48.3,0,180,180,3.95,90,900,60,60,993.6
"建筑结构学报 | 配置不锈钢筋的圆形截面不锈钢管海砂混凝土柱的偏压性能研究 | 李德山, 王志滨, 赵春光... | 2025",48.3,"fcy,100",CRCSS1-60b,278.4,48.3,0,180,180,3.95,90,900,60,60,994.1
"建筑结构学报 | 配置不锈钢筋的圆形截面不锈钢管海砂混凝土柱的偏压性能研究 | 李德山, 王志滨, 赵春光... | 2025",48.3,"fcy,100",CSS2-0,278.4,48.3,0,180,180,3.95,90,1800,0,0,1638.4
"建筑结构学报 | 配置不锈钢筋的圆形截面不锈钢管海砂混凝土柱的偏压性能研究 | 李德山, 王志滨, 赵春光... | 2025",48.3,"fcy,100",CSS2-40,278.4,48.3,0,180,180,3.95,90,1800,40,40,857.5
"建筑结构学报 | 配置不锈钢筋的圆形截面不锈钢管海砂混凝土柱的偏压性能研究 | 李德山, 王志滨, 赵春光... | 2025",48.3,"fcy,100",CSS2-60,278.4,48.3,0,180,180,3.95,90,1800,60,60,669.2
"建筑结构学报 | 配置不锈钢筋的圆形截面不锈钢管海砂混凝土柱的偏压性能研究 | 李德山, 王志滨, 赵春光... | 2025",48.3,"fcy,100",CRCSS2-0a,278.4,48.3,0,180,180,3.95,90,1800,0,0,2061.7
"建筑结构学报 | 配置不锈钢筋的圆形截面不锈钢管海砂混凝土柱的偏压性能研究 | 李德山, 王志滨, 赵春光... | 2025",48.3,"fcy,100",CRCSS2-0b,278.4,48.3,0,180,180,3.95,90,1800,0,0,2163.4
"建筑结构学报 | 配置不锈钢筋的圆形截面不锈钢管海砂混凝土柱的偏压性能研究 | 李德山, 王志滨, 赵春光... | 2025",48.3,"fcy,100",CRCSS2-40a,278.4,48.3,0,180,180,3.95,90,1800,40,40,1002.4
"建筑结构学报 | 配置不锈钢筋的圆形截面不锈钢管海砂混凝土柱的偏压性能研究 | 李德山, 王志滨, 赵春光... | 2025",48.3,"fcy,100",CRCSS2-40b,278.4,48.3,0,180,180,3.95,90,1800,40,40,951.6
"建筑结构学报 | 配置不锈钢筋的圆形截面不锈钢管海砂混凝土柱的偏压性能研究 | 李德山, 王志滨, 赵春光... | 2025",48.3,"fcy,100",CRCSS2-60a,278.4,48.3,0,180,180,3.95,90,1800,60,60,784.9
"建筑结构学报 | 配置不锈钢筋的圆形截面不锈钢管海砂混凝土柱的偏压性能研究 | 李德山, 王志滨, 赵春光... | 2025",48.3,"fcy,100",CRCSS2-60b,278.4,48.3,0,180,180,3.95,90,1800,60,60,781.4
"Structures | Experimental and numerical research on the eccentric compressive behavior of stiffened circular concrete-filled steel tube stub columns | Hu Jun, Yang Yue, Zheng Ming... | 2025",55,fcu150,CS-X-E1,419,46.7291728,0,433,433,6,216.5,1700,52,104,9686.5
"Structures | Tests and analysis of HSC-filled steel tube columns strengthened by CFRP and angle steel frame under eccentric compression | Chao-Qun Zeng, Zhaomeng Chen, Zhijun Deng, Zi-Ming Yang | 2025",88,fcu150,E2505-L5-0,292.8,78.35918817,0,250,250,5,125,1300,0,0,5253
"Engineering Structures | Assessment model of cyclic compression behaviors for FRP wrapped high-strength concrete-filled steel tubes after seawater exposure | Jie Liu, Tong Guo, Libin Wang, Yirui Zhang, Jianhui Li | 2025",61.4,fcu150,BD-3IM-120,286.8,52.75380304,0,100,100,2,50,200,0,0,921.98
"Structures | Tests and analysis of HSC-filled steel tube columns strengthened by CFRP and angle steel frame under eccentric compression | Chao-Qun Zeng, Zhaomeng Chen, Zhijun Deng, Zi-Ming Yang | 2025",88,fcu150,E2505-L5-F1-40,292.8,78.35918817,0,250,250,5,125,1300,40,40,3557
"Journal of Building Structures | Study on eccentric compression performance of ultra-high performance concrete-filled stainless steel tube composite columns in low-temperature environments | YAN Jiabao, WANG Zirui, LUO Yunbiao | 2025",179,"fcu,100",C60-4-2,376,162.19,0,133,133,6,66.5,400,66.5,66.5,927.7
"建筑结构学报 | 配置不锈钢筋的圆形截面不锈钢管海砂混凝土柱的偏压性能研究 | 李德山, 王志滨, 赵春光... | 2025",48.3,"fcy,100",CSS1-0,278.4,48.3,0,180,180,3.95,90,900,0,0,1966.6
"建筑结构学报 | 配置不锈钢筋的圆形截面不锈钢管海砂混凝土柱的偏压性能研究 | 李德山, 王志滨, 赵春光... | 2025",48.3,"fcy,100",CSS1-40,278.4,48.3,0,180,180,3.95,90,900,40,40,1060.3
"建筑结构学报 | 配置不锈钢筋的圆形截面不锈钢管海砂混凝土柱的偏压性能研究 | 李德山, 王志滨, 赵春光... | 2025",48.3,"fcy,100",CSS1-60,278.4,48.3,0,180,180,3.95,90,900,60,60,819.8
"建筑结构学报 | S35657不锈钢管混凝土柱压弯性能研究 | 余鑫, 王涛, 王志滨... | 2025",68.7,"fcy,100",CS-1-40,438.25,68.7,0,199.9,199.9,3,99.95,1280,40,40,1863
"建筑结构学报 | S35657不锈钢管混凝土柱压弯性能研究 | 余鑫, 王涛, 王志滨... | 2025",68.7,"fcy,100",CC-2-40,480.05,68.7,0,200,200,3.99,100,2480,40,40,1544
"建筑结构学报 | S35657不锈钢管混凝土柱压弯性能研究 | 余鑫, 王涛, 王志滨... | 2025",68.7,"fcy,100",CS-2-40,438.25,68.7,0,200,200,2.99,100,2480,40,40,1339
"建筑结构学报 | S35657不锈钢管混凝土柱压弯性能研究 | 余鑫, 王涛, 王志滨... | 2025",68.7,"fcy,100",CC-2-60,480.05,68.7,0,199.8,199.8,4,99.9,2480,60,60,1212
"建筑结构学报 | S35657不锈钢管混凝土柱压弯性能研究 | 余鑫, 王涛, 王志滨... | 2025",68.7,"fcy,100",CS-2-60,438.25,68.7,0,199.7,199.7,2.97,99.85,2480,60,60,1083
"Journal of Building Structures | Study on eccentric compression performance of ultra-high performance concrete-filled stainless steel tube composite columns in low-temperature environments | YAN Jiabao, WANG Zirui, LUO Yunbiao | 2025",148,"fcu,100",C20-1-1,275,131.76,0,133,133,6,66.5,400,0,0,2597.8
"建筑结构学报 | S35657不锈钢管混凝土柱压弯性能研究 | 余鑫, 王涛, 王志滨... | 2025",68.7,"fcy,100",CC-1-0,480.05,68.7,0,199.7,199.7,4.01,99.85,1280,0,0,3372
"建筑结构学报 | S35657不锈钢管混凝土柱压弯性能研究 | 余鑫, 王涛, 王志滨... | 2025",68.7,"fcy,100",CS-1-0,438.25,68.7,0,200,200,2.99,100,1280,0,0,3343
"建筑结构学报 | S35657不锈钢管混凝土柱压弯性能研究 | 余鑫, 王涛, 王志滨... | 2025",68.7,"fcy,100",CC-1-40,480.05,68.7,0,199.8,199.8,3.97,99.9,1280,40,40,1815
"建筑结构学报 | 配置不锈钢筋的圆形截面不锈钢管海砂混凝土柱的偏压性能研究 | 李德山, 王志滨, 赵春光... | 2025",48.3,"fcy,100",CRCSS1-0a,278.4,48.3,0,180,180,3.95,90,900,0,0,2459.5
"建筑结构学报 | 配置不锈钢筋的圆形截面不锈钢管海砂混凝土柱的偏压性能研究 | 李德山, 王志滨, 赵春光... | 2025",48.3,"fcy,100",CRCSS1-0b,278.4,48.3,0,180,180,3.95,90,900,0,0,2448.1
"建筑结构学报 | 配置不锈钢筋的圆形截面不锈钢管海砂混凝土柱的偏压性能研究 | 李德山, 王志滨, 赵春光... | 2025",48.3,"fcy,100",CRCSS1-40a,278.4,48.3,0,180,180,3.95,90,900,40,40,1244.2
"Thin-Walled Structures | Mechanical behavior and design of HSC-filled steel tube strengthened by angles and CFRP sheet under eccentrical compression | Zi-Ming Yang, Ju Chen, Fei Xu, Yu-Hang Wang | 2025",88,fcu150,E2505-15-F2-40,292.8,78.35918817,0,250,250,5,125,0,40,40,3722
"Engineering Structures | Buckling behaviour of fibre-reinforced normal and ultra-high-performance concrete-encased CFST composite columns | You-Xin Ma, Panwei Du, Kang Hai Tan | 2025",42.3,"fcy,100",F-CHS-1.4,367.3,42.3,0,140,140,6.2,70,1400,0,0,1967.3
"Engineering Structures | Buckling behaviour of fibre-reinforced normal and ultra-high-performance concrete-encased CFST composite columns | You-Xin Ma, Panwei Du, Kang Hai Tan | 2025",42.3,"fcy,100",F-CHS-2.0,367.3,42.3,0,140,140,6.2,70,2000,0,0,1878.2
"Engineering Structures | Buckling behaviour of fibre-reinforced normal and ultra-high-performance concrete-encased CFST composite columns | You-Xin Ma, Panwei Du, Kang Hai Tan | 2025",136.6,"fcy,100",U-CHS-1.4,367.3,136.6,0,140,140,6.2,70,1400,0,0,3383.2
"Structures | Compressive load–strain response of CFRP-stirrups reinforced high-strength CFST columns and a unified steel–FRP confinement model | Zihan Deng, Qidong Hu, Wenjin Wang... | 2025",80.2,fcu150,FRCFST-t4-C80-p4-w20-ss60,365.7,70.76716948,0,275,275,4,137.5,800,0,0,7124
"Structures | Compressive load–strain response of CFRP-stirrups reinforced high-strength CFST columns and a unified steel–FRP confinement model | Zihan Deng, Qidong Hu, Wenjin Wang... | 2025",80.2,fcu150,FRCFST-t4-C80-p4-w10-ss60,365.7,70.76716948,0,275,275,4,137.5,800,0,0,7051
"Structures | Compressive load–strain response of CFRP-stirrups reinforced high-strength CFST columns and a unified steel–FRP confinement model | Zihan Deng, Qidong Hu, Wenjin Wang... | 2025",80.2,fcu150,FRCFST-t4-C80-p2-w20-ss60,365.7,70.76716948,0,275,275,4,137.5,800,0,0,6989
"Structures | Compressive load–strain response of CFRP-stirrups reinforced high-strength CFST columns and a unified steel–FRP confinement model | Zihan Deng, Qidong Hu, Wenjin Wang... | 2025",31.4,fcu150,CFST-t8-C40,349,25.14935006,0,275,275,8,137.5,800,0,0,4559
"Structures | Compressive load–strain response of CFRP-stirrups reinforced high-strength CFST columns and a unified steel–FRP confinement model | Zihan Deng, Qidong Hu, Wenjin Wang... | 2025",31.4,fcu150,FRCFST-t4-C40-p4-w20-ss120,365.7,25.14935006,0,275,275,4,137.5,800,0,0,3534
"Structures | Compressive load–strain response of CFRP-stirrups reinforced high-strength CFST columns and a unified steel–FRP confinement model | Zihan Deng, Qidong Hu, Wenjin Wang... | 2025",31.4,fcu150,FRCFST-t4-C40-p4-w10-ss120,365.7,25.14935006,0,275,275,4,137.5,800,0,0,3529
"Structures | Compressive load–strain response of CFRP-stirrups reinforced high-strength CFST columns and a unified steel–FRP confinement model | Zihan Deng, Qidong Hu, Wenjin Wang... | 2025",80.2,fcu150,SRCFST-t8-C80-d10-ss60,456.3,70.76716948,0,275,275,8,137.5,800,0,0,8352
"Structures | Compressive load–strain response of CFRP-stirrups reinforced high-strength CFST columns and a unified steel–FRP confinement model | Zihan Deng, Qidong Hu, Wenjin Wang... | 2025",80.2,fcu150,SRCFST-t4-C80-d10-ss60,456.3,70.76716948,0,275,275,4,137.5,800,0,0,7493
"Structures | Compressive load–strain response of CFRP-stirrups reinforced high-strength CFST columns and a unified steel–FRP confinement model | Zihan Deng, Qidong Hu, Wenjin Wang... | 2025",31.4,fcu150,CFST-t4-C40,365.7,25.14935006,0,275,275,4,137.5,800,0,0,3453
"Structures | Compressive load–strain response of CFRP-stirrups reinforced high-strength CFST columns and a unified steel–FRP confinement model | Zihan Deng, Qidong Hu, Wenjin Wang... | 2025",80.2,fcu150,CFST-t4-C80,365.7,70.76716948,0,275,275,4,137.5,800,0,0,6417
"Tunnelling and Underground Space Technology | Experimental study on axial load-bearing capacity of grout-lifted compressible concrete-filled steel tube composite column | Jun Wang, Zhaolong Wu, Jianyong Han... | 2025",40,fcy150,A-1,245,40,0,194,194,10,97,1046,0,0,3700
"Thin-Walled Structures | Eccentric compression behavior of CFST columns strengthened with steel tube and sandwiched grout jackets | Xiaozhong Li, Sumei Zhang, Boyang Song... | 2025",48.8,fcu150,T-50-0,363.2,40.95455821,0,132.4,132.4,2.1,66.2,1665,0,0,2209.4
"Journal of Building Structures | Study on eccentric compression performance of ultra-high performance concrete-filled stainless steel tube composite columns in low-temperature environments | YAN Jiabao, WANG Zirui, LUO Yunbiao | 2025",179,"fcu,100",C60-4-1,376,162.19,0,133,133,6,66.5,400,66.5,66.5,994.3
"Thin-Walled Structures | Eccentric compression behavior of CFST columns strengthened with steel tube and sandwiched grout jackets | Xiaozhong Li, Sumei Zhang, Boyang Song... | 2025",48.8,fcu150,T-40-0.2#,343.1,40.95455821,0,132.7,132.7,3.47,66.35,1335,13.5,13.5,1955.9
"Thin-Walled Structures | Eccentric compression behavior of CFST columns strengthened with steel tube and sandwiched grout jackets | Xiaozhong Li, Sumei Zhang, Boyang Song... | 2025",48.8,fcu150,T-50-0.4,363.2,40.95455821,0,132.6,132.6,2.09,66.3,1665,27,27,1297.5
"Thin-Walled Structures | Eccentric compression behavior of CFST columns strengthened with steel tube and sandwiched grout jackets | Xiaozhong Li, Sumei Zhang, Boyang Song... | 2025",48.8,fcu150,T-50-0.2,363.2,40.95455821,0,132.9,132.9,2.08,66.45,1665,13.5,13.5,1718.8
"Thin-Walled Structures | Eccentric compression behavior of CFST columns strengthened with steel tube and sandwiched grout jackets | Xiaozhong Li, Sumei Zhang, Boyang Song... | 2025",48.8,fcu150,T-40-0.4,363.2,40.95455821,0,132.7,132.7,2.04,66.35,1335,27,27,1448.3
"Thin-Walled Structures | Eccentric compression behavior of CFST columns strengthened with steel tube and sandwiched grout jackets | Xiaozhong Li, Sumei Zhang, Boyang Song... | 2025",48.8,fcu150,T-12-0,363.2,40.95455821,0,132.8,132.8,2.1,66.4,400,0,0,2022.7
"Thin-Walled Structures | Eccentric compression behavior of CFST columns strengthened with steel tube and sandwiched grout jackets | Xiaozhong Li, Sumei Zhang, Boyang Song... | 2025",48.8,fcu150,T-40-0,363.2,40.95455821,0,132.9,132.9,2.16,66.45,1335,0,0,2322.8
"Thin-Walled Structures | Eccentric compression behavior of CFST columns strengthened with steel tube and sandwiched grout jackets | Xiaozhong Li, Sumei Zhang, Boyang Song... | 2025",48.8,fcu150,T-20-0.4,363.2,40.95455821,0,132.6,132.6,2.1,66.3,665,27,27,1470.2
"Thin-Walled Structures | Eccentric compression behavior of CFST columns strengthened with steel tube and sandwiched grout jackets | Xiaozhong Li, Sumei Zhang, Boyang Song... | 2025",48.8,fcu150,T-20-0.2,363.2,40.95455821,0,133,133,2.09,66.5,665,13.5,13.5,1608.7
"Thin-Walled Structures | Eccentric compression behavior of CFST columns strengthened with steel tube and sandwiched grout jackets | Xiaozhong Li, Sumei Zhang, Boyang Song... | 2025",48.8,fcu150,T-20-0,363.2,40.95455821,0,132.6,132.6,2.13,66.3,665,0,0,2194.6
"Thin-Walled Structures | Eccentric compression behavior of CFST columns strengthened with steel tube and sandwiched grout jackets | Xiaozhong Li, Sumei Zhang, Boyang Song... | 2025",48.8,fcu150,C-40-0.2,363.2,40.95455821,0,132.6,132.6,2.14,66.3,1335,13.5,13.5,771.2
"Thin-Walled Structures | Eccentric compression behavior of CFST columns strengthened with steel tube and sandwiched grout jackets | Xiaozhong Li, Sumei Zhang, Boyang Song... | 2025",48.8,fcu150,T-40-0.2,363.2,40.95455821,0,132.5,132.5,2.12,66.25,1335,13.5,13.5,1843.8
"Thin-Walled Structures | Eccentric compression behavior of CFST columns strengthened with steel tube and sandwiched grout jackets | Xiaozhong Li, Sumei Zhang, Boyang Song... | 2025",48.8,fcu150,C-40-0.2#,263,40.95455821,0,133.5,133.5,4.73,66.75,1335,13.5,13.5,908
"Thin-Walled Structures | Mechanical behavior and design of HSC-filled steel tube strengthened by angles and CFRP sheet under eccentrical compression | Zi-Ming Yang, Ju Chen, Fei Xu, Yu-Hang Wang | 2025",88,fcu150,E3005-15-F2-0,292.8,78.35918817,0,300,300,5,150,0,0,0,7771
"Thin-Walled Structures | Mechanical behavior and design of HSC-filled steel tube strengthened by angles and CFRP sheet under eccentrical compression | Zi-Ming Yang, Ju Chen, Fei Xu, Yu-Hang Wang | 2025",88,fcu150,E3005-15-F2-40,292.8,78.35918817,0,300,300,5,150,0,40,40,5236
"Tunnelling and Underground Space Technology | Experimental study on axial load-bearing capacity of grout-lifted compressible concrete-filled steel tube composite column | Jun Wang, Zhaolong Wu, Jianyong Han... | 2025",40,fcy150,B-1,245,40,0,245,245,10,122.5,1250,0,0,4500
"Structures | Study on the axial compressive capacity of CFST columns with gap defects | Zhiwei Shao, Xiaoxiong Zha, Jiahui Deng | 2024",67.17,fcu150,C-E4,292,58.23530557,0,400,400,14,200,1000,0,0,9223
"Structures | Study on the axial compressive capacity of CFST columns with gap defects | Zhiwei Shao, Xiaoxiong Zha, Jiahui Deng | 2024",67.17,fcu150,C-H1,613,58.23530557,0,400,400,14,200,1000,0,0,19169
"Structures | Study on the axial compressive capacity of CFST columns with gap defects | Zhiwei Shao, Xiaoxiong Zha, Jiahui Deng | 2024",67.17,fcu150,C-H2,292,58.23530557,0,400,400,14,200,1000,0,0,12598
"Structures | Study on the axial compressive capacity of CFST columns with gap defects | Zhiwei Shao, Xiaoxiong Zha, Jiahui Deng | 2024",67.17,fcu150,C-E1,613,58.23530557,0,400,400,14,200,1000,0,0,16300
