Repository: Serali-Nerri/xgboost

# CFST柱极限承载力预测 - XGBoost ML管道

## 项目概述

本项目是一个完整的机器学习管道，用于预测混凝土填充钢管（CFST）柱的极限承载力。采用XGBoost算法，提供从数据加载、预处理、模型训练、评估到预测的全流程解决方案。

### 核心特性

- **模块化设计**：清晰的模块分离，便于维护和扩展
- **特征工程支持**：处理无量纲参数，剔除几何参数实现多截面统一预测
- **自动化超参数优化**：集成Optuna框架进行超参数搜索，支持持久化存储和断点续训
- **智能参数加载**：自动加载最优参数，无需手动配置
- **特征选择**：迭代剔除法自动寻找最优特征子集
- **多维度评估**：集成R²、RMSE、MAE、MAPE、COV等工程指标
- **可视化分析**：提供预测散点图、特征重要性图和学习曲线
- **COV稳定性指标**：特别添加变异系数评估模型预测稳定性

---

## 环境要求

### 系统要求
- Python 3.8+
- 8GB+ RAM（推荐16GB）
- 5GB+ 可用磁盘空间

### Python依赖
- pandas &gt;= 1.5.0
- numpy &gt;= 1.23.0
- xgboost &gt;= 1.7.0
- scikit-learn &gt;= 1.2.0
- matplotlib &gt;= 3.6.0
- seaborn &gt;= 0.12.0
- optuna &gt;= 3.0.0
- joblib &gt;= 1.2.0

---

File: data/raw/all_dedup.csv (part 29 of 46)
Ref.No.,fc (MPa),type (规格备注),试件标号,fy (MPa),fcy150,R再生骨料取代率(%),b (mm),h (mm),t (mm),r0 (mm),L (mm),e1 (mm),e2 (mm),Nexp (kN)
"Structures | Study on the axial compressive capacity of CFST columns with gap defects | Zhiwei Shao, Xiaoxiong Zha, Jiahui Deng | 2024",67.17,fcu150,C-E2,613,58.23530557,0,400,400,14,200,1000,0,0,16548
"Structures | Study on the axial compressive capacity of CFST columns with gap defects | Zhiwei Shao, Xiaoxiong Zha, Jiahui Deng | 2024",67.17,fcu150,C-E5,292,58.23530557,0,400,400,14,200,1000,0,0,9353
"Journal of Central South University (Science and Technology) | Experiment on compression performance of preplaced aggregate concrete-filled steel tube slender column | LÜ Jing, ZHENG Jianlong, HAN Wenchao... | 2024",67.1,"fcu,150",CFST-3,340,58.17,0,159,159,4,79.5,1590,0,0,1764
"Journal of Central South University (Science and Technology) | Experiment on compression performance of preplaced aggregate concrete-filled steel tube slender column | LÜ Jing, ZHENG Jianlong, HAN Wenchao... | 2024",56.8,"fcu,150",CFST-2,340,48.42,0,159,159,4,79.5,1590,0,0,1623
"Journal of Central South University (Science and Technology) | Experiment on compression performance of preplaced aggregate concrete-filled steel tube slender column | LÜ Jing, ZHENG Jianlong, HAN Wenchao... | 2024",46.4,"fcu,150",CFST-1,340,38.74,0,159,159,4,79.5,1590,0,0,1412
"Journal of Central South University (Science and Technology) | Experiment on compression performance of preplaced aggregate concrete-filled steel tube slender column | LÜ Jing, ZHENG Jianlong, HAN Wenchao... | 2024",44.7,"fcu,150",PACFST-11,340,37.17,0,159,159,4,79.5,1590,79.5,79.5,497
"Journal of Central South University (Science and Technology) | Experiment on compression performance of preplaced aggregate concrete-filled steel tube slender column | LÜ Jing, ZHENG Jianlong, HAN Wenchao... | 2024",44.7,"fcu,150",PACFST-10,340,37.17,0,159,159,4,79.5,1590,59.63,59.63,631
"Journal of Central South University (Science and Technology) | Experiment on compression performance of preplaced aggregate concrete-filled steel tube slender column | LÜ Jing, ZHENG Jianlong, HAN Wenchao... | 2024",44.7,"fcu,150",PACFST-9,340,37.17,0,159,159,4,79.5,1590,39.75,39.75,839
"Journal of Central South University (Science and Technology) | Experiment on compression performance of preplaced aggregate concrete-filled steel tube slender column | LÜ Jing, ZHENG Jianlong, HAN Wenchao... | 2024",44.7,"fcu,150",PACFST-8,340,37.17,0,159,159,4,79.5,1590,19.88,19.88,985
"Journal of Central South University (Science and Technology) | Experiment on compression performance of preplaced aggregate concrete-filled steel tube slender column | LÜ Jing, ZHENG Jianlong, HAN Wenchao... | 2024",44.7,"fcu,150",PACFST-7,340,37.17,0,159,159,4,79.5,2385,0,0,1217
"Journal of Central South University (Science and Technology) | Experiment on compression performance of preplaced aggregate concrete-filled steel tube slender column | LÜ Jing, ZHENG Jianlong, HAN Wenchao... | 2024",44.7,"fcu,150",PACFST-6,340,37.17,0,159,159,4,79.5,954,0,0,1530
"Journal of Central South University (Science and Technology) | Experiment on compression performance of preplaced aggregate concrete-filled steel tube slender column | LÜ Jing, ZHENG Jianlong, HAN Wenchao... | 2024",44.7,"fcu,150",PACFST-5,335,37.17,0,159,159,8,79.5,1590,0,0,1941
"Journal of Central South University (Science and Technology) | Experiment on compression performance of preplaced aggregate concrete-filled steel tube slender column | LÜ Jing, ZHENG Jianlong, HAN Wenchao... | 2024",44.7,"fcu,150",PACFST-4,323,37.17,0,159,159,6,79.5,1590,0,0,1680
"Journal of Central South University (Science and Technology) | Experiment on compression performance of preplaced aggregate concrete-filled steel tube slender column | LÜ Jing, ZHENG Jianlong, HAN Wenchao... | 2024",65.7,"fcu,150",PACFST-3,340,56.83,0,159,159,4,79.5,1590,0,0,1815
"Structures | Eccentric compression capacity of bolt-welded joints in concrete-encased CFST | Peng Yu, Mingjie Yu, Weijing Yun... | 2024",60,fcy150,BW-8-7,623,60,0,219,219,8,109.5,520,0,0,5000
"Structures | Eccentric compression capacity of bolt-welded joints in concrete-encased CFST | Peng Yu, Mingjie Yu, Weijing Yun... | 2024",60,fcy150,BW-4-10,623,60,0,219,219,8,109.5,520,0,0,4800
"Structures | Eccentric compression behaviour of normal and ultra-high performance concrete-filled stainless steel tube stub columns | Hongyuan Tang, Hongfei Tan, Jinjun Liu, Biao Tan, Yun Yao | 2024",43.2,fcu150,C-40-4-0,330,35.79748712,0,120.87,120.87,4.53,60.435,362.9,0,0,739.69
"Structures | Eccentric compression behaviour of normal and ultra-high performance concrete-filled stainless steel tube stub columns | Hongyuan Tang, Hongfei Tan, Jinjun Liu, Biao Tan, Yun Yao | 2024",43.2,fcu150,C-40-5-0,259,35.79748712,0,121.2,121.2,5.02,60.6,362.7,0,0,842.92
"Structures | Eccentric compression behaviour of normal and ultra-high performance concrete-filled stainless steel tube stub columns | Hongyuan Tang, Hongfei Tan, Jinjun Liu, Biao Tan, Yun Yao | 2024",129.4,fcu100,C-120-6-0.8,267.8,113.7616093,0,121.64,121.64,6.06,60.82,362.6,48,48,667.23
"Structures | Eccentric compression behaviour of normal and ultra-high performance concrete-filled stainless steel tube stub columns | Hongyuan Tang, Hongfei Tan, Jinjun Liu, Biao Tan, Yun Yao | 2024",129.4,fcu100,C-120-6-0.6,267.8,113.7616093,0,121.29,121.29,6.03,60.645,362.6,36,36,793.05
"Structures | Eccentric compression behaviour of normal and ultra-high performance concrete-filled stainless steel tube stub columns | Hongyuan Tang, Hongfei Tan, Jinjun Liu, Biao Tan, Yun Yao | 2024",129.4,fcu100,C-120-6-0.4,267.8,113.7616093,0,121.17,121.17,6.03,60.585,362.7,24,24,956.23
"Structures | Eccentric compression behaviour of normal and ultra-high performance concrete-filled stainless steel tube stub columns | Hongyuan Tang, Hongfei Tan, Jinjun Liu, Biao Tan, Yun Yao | 2024",129.4,fcu100,C-120-6-0,267.8,113.7616093,0,121.23,121.23,5.99,60.615,363,0,0,1780
"Structures | Eccentric compression behaviour of normal and ultra-high performance concrete-filled stainless steel tube stub columns | Hongyuan Tang, Hongfei Tan, Jinjun Liu, Biao Tan, Yun Yao | 2024",129.4,fcu100,C-120-5-0.8,259,113.7616093,0,120.91,120.91,5.01,60.455,363,48,48,602.37
"Structures | Eccentric compression behaviour of normal and ultra-high performance concrete-filled stainless steel tube stub columns | Hongyuan Tang, Hongfei Tan, Jinjun Liu, Biao Tan, Yun Yao | 2024",129.4,fcu100,C-120-5-0.6,259,113.7616093,0,120.81,120.81,5.04,60.405,362.7,36,36,734.35
"Structures | Eccentric compression behaviour of normal and ultra-high performance concrete-filled stainless steel tube stub columns | Hongyuan Tang, Hongfei Tan, Jinjun Liu, Biao Tan, Yun Yao | 2024",129.4,fcu100,C-120-5-0.4,259,113.7616093,0,120.72,120.72,4.98,60.36,362.5,24,24,906.06
"Structures | Eccentric compression behaviour of normal and ultra-high performance concrete-filled stainless steel tube stub columns | Hongyuan Tang, Hongfei Tan, Jinjun Liu, Biao Tan, Yun Yao | 2024",129.4,fcu100,C-120-5-0,259,113.7616093,0,120.46,120.46,4.96,60.23,362.6,0,0,1663.16
"Structures | Eccentric compression behaviour of normal and ultra-high performance concrete-filled stainless steel tube stub columns | Hongyuan Tang, Hongfei Tan, Jinjun Liu, Biao Tan, Yun Yao | 2024",129.4,fcu100,C-120-4-0.8,330,113.7616093,0,120.95,120.95,4.55,60.475,362.7,48,48,549.18
"Structures | Eccentric compression behaviour of normal and ultra-high performance concrete-filled stainless steel tube stub columns | Hongyuan Tang, Hongfei Tan, Jinjun Liu, Biao Tan, Yun Yao | 2024",129.4,fcu100,C-120-4-0.6,330,113.7616093,0,120.89,120.89,4.43,60.445,362.5,36,36,664.5
"Structures | Eccentric compression behaviour of normal and ultra-high performance concrete-filled stainless steel tube stub columns | Hongyuan Tang, Hongfei Tan, Jinjun Liu, Biao Tan, Yun Yao | 2024",129.4,fcu100,C-120-4-0.4,330,113.7616093,0,121.07,121.07,4.51,60.535,362.4,24,24,815.54
"Structures | Eccentric compression behaviour of normal and ultra-high performance concrete-filled stainless steel tube stub columns | Hongyuan Tang, Hongfei Tan, Jinjun Liu, Biao Tan, Yun Yao | 2024",129.4,fcu100,C-120-4-0,330,113.7616093,0,121.14,121.14,4.5,60.57,362.9,0,0,1549.34
"Structures | Eccentric compression behaviour of normal and ultra-high performance concrete-filled stainless steel tube stub columns | Hongyuan Tang, Hongfei Tan, Jinjun Liu, Biao Tan, Yun Yao | 2024",43.2,fcu150,C-40-6-0.8,267.8,35.79748712,0,121.01,121.01,6.01,60.505,362.8,48,48,478.37
"Structures | Eccentric compression behaviour of normal and ultra-high performance concrete-filled stainless steel tube stub columns | Hongyuan Tang, Hongfei Tan, Jinjun Liu, Biao Tan, Yun Yao | 2024",43.2,fcu150,C-40-6-0.6,267.8,35.79748712,0,120.98,120.98,5.97,60.49,363.1,36,36,547.12
"Structures | Eccentric compression behaviour of normal and ultra-high performance concrete-filled stainless steel tube stub columns | Hongyuan Tang, Hongfei Tan, Jinjun Liu, Biao Tan, Yun Yao | 2024",43.2,fcu150,C-40-6-0.4,267.8,35.79748712,0,120.77,120.77,6.06,60.385,362.7,24,24,644.33
"Structures | Eccentric compression behaviour of normal and ultra-high performance concrete-filled stainless steel tube stub columns | Hongyuan Tang, Hongfei Tan, Jinjun Liu, Biao Tan, Yun Yao | 2024",43.2,fcu150,C-40-6-0,267.8,35.79748712,0,121.03,121.03,6.01,60.515,363,0,0,1007.56
"Structures | Eccentric compression behaviour of normal and ultra-high performance concrete-filled stainless steel tube stub columns | Hongyuan Tang, Hongfei Tan, Jinjun Liu, Biao Tan, Yun Yao | 2024",43.2,fcu150,C-40-5-0.4,259,35.79748712,0,120.98,120.98,4.95,60.49,363.2,24,24,566.31
"Structures | Eccentric compression behaviour of normal and ultra-high performance concrete-filled stainless steel tube stub columns | Hongyuan Tang, Hongfei Tan, Jinjun Liu, Biao Tan, Yun Yao | 2024",43.2,fcu150,C-40-5-0.8,259,35.79748712,0,121.11,121.11,5.02,60.555,362.7,48,48,420.21
"Structures | Eccentric compression behaviour of normal and ultra-high performance concrete-filled stainless steel tube stub columns | Hongyuan Tang, Hongfei Tan, Jinjun Liu, Biao Tan, Yun Yao | 2024",43.2,fcu150,C-40-4-0.8,330,35.79748712,0,121.1,121.1,4.49,60.55,363.3,48,48,383.02
"Structures | Eccentric compression behaviour of normal and ultra-high performance concrete-filled stainless steel tube stub columns | Hongyuan Tang, Hongfei Tan, Jinjun Liu, Biao Tan, Yun Yao | 2024",43.2,fcu150,C-40-4-0.6,330,35.79748712,0,120.76,120.76,4.52,60.38,362.8,36,36,423.59
"Structures | Eccentric compression behaviour of normal and ultra-high performance concrete-filled stainless steel tube stub columns | Hongyuan Tang, Hongfei Tan, Jinjun Liu, Biao Tan, Yun Yao | 2024",43.2,fcu150,C-40-4-0.4,330,35.79748712,0,121.06,121.06,4.48,60.53,363.1,24,24,500.35
"Structures | Eccentric compression behaviour of normal and ultra-high performance concrete-filled stainless steel tube stub columns | Hongyuan Tang, Hongfei Tan, Jinjun Liu, Biao Tan, Yun Yao | 2024",43.2,fcu150,C-40-5-0.6,259,35.79748712,0,121.54,121.54,5.03,60.77,362.8,36,36,474.72
"KSCE Journal of Civil Engineering | Axial Compression Tests for Circular Concrete-Filled Steel Tube (CFST) Columns with Notch Imperfection | Mustafa Mohammed, Mustafa Fahmi Hasan, Hasan Fahmi Hasan... | 2024",75.6,fcy100,HC-3-C,435,72.24363246,0,114.3,114.3,3,57.15,343,0,0,1366
"KSCE Journal of Civil Engineering | Axial Compression Tests for Circular Concrete-Filled Steel Tube (CFST) Columns with Notch Imperfection | Mustafa Mohammed, Mustafa Fahmi Hasan, Hasan Fahmi Hasan... | 2024",41.63,fcy100,NC-3-V-W-100,435,39.78177803,0,114.3,114.3,3,57.15,343,0,0,830
"KSCE Journal of Civil Engineering | Axial Compression Tests for Circular Concrete-Filled Steel Tube (CFST) Columns with Notch Imperfection | Mustafa Mohammed, Mustafa Fahmi Hasan, Hasan Fahmi Hasan... | 2024",41.63,fcy100,NC-3-H-100,435,39.78177803,0,114.3,114.3,3,57.15,343,0,0,971
"KSCE Journal of Civil Engineering | Axial Compression Tests for Circular Concrete-Filled Steel Tube (CFST) Columns with Notch Imperfection | Mustafa Mohammed, Mustafa Fahmi Hasan, Hasan Fahmi Hasan... | 2024",41.63,fcy100,NC-3-V-W-50,435,39.78177803,0,114.3,114.3,3,57.15,343,0,0,891
"KSCE Journal of Civil Engineering | Axial Compression Tests for Circular Concrete-Filled Steel Tube (CFST) Columns with Notch Imperfection | Mustafa Mohammed, Mustafa Fahmi Hasan, Hasan Fahmi Hasan... | 2024",41.63,fcy100,NC-3-V-50,435,39.78177803,0,114.3,114.3,3,57.15,343,0,0,904
"KSCE Journal of Civil Engineering | Axial Compression Tests for Circular Concrete-Filled Steel Tube (CFST) Columns with Notch Imperfection | Mustafa Mohammed, Mustafa Fahmi Hasan, Hasan Fahmi Hasan... | 2024",41.63,fcy100,NC-3-V-100,435,39.78177803,0,114.3,114.3,3,57.15,343,0,0,860
"KSCE Journal of Civil Engineering | Axial Compression Tests for Circular Concrete-Filled Steel Tube (CFST) Columns with Notch Imperfection | Mustafa Mohammed, Mustafa Fahmi Hasan, Hasan Fahmi Hasan... | 2024",41.63,fcy100,NC-3-D-100,435,39.78177803,0,114.3,114.3,3,57.15,343,0,0,872
"KSCE Journal of Civil Engineering | Axial Compression Tests for Circular Concrete-Filled Steel Tube (CFST) Columns with Notch Imperfection | Mustafa Mohammed, Mustafa Fahmi Hasan, Hasan Fahmi Hasan... | 2024",41.63,fcy100,NC-3-H-50,435,39.78177803,0,114.3,114.3,3,57.15,343,0,0,982
"KSCE Journal of Civil Engineering | Axial Compression Tests for Circular Concrete-Filled Steel Tube (CFST) Columns with Notch Imperfection | Mustafa Mohammed, Mustafa Fahmi Hasan, Hasan Fahmi Hasan... | 2024",41.63,fcy100,NC-3-C,435,39.78177803,0,114.3,114.3,3,57.15,343,0,0,1005
"KSCE Journal of Civil Engineering | Axial Compression Tests for Circular Concrete-Filled Steel Tube (CFST) Columns with Notch Imperfection | Mustafa Mohammed, Mustafa Fahmi Hasan, Hasan Fahmi Hasan... | 2024",75.6,fcy100,HC-3-H-50,435,72.24363246,0,114.3,114.3,3,57.15,343,0,0,1358
"KSCE Journal of Civil Engineering | Axial Compression Tests for Circular Concrete-Filled Steel Tube (CFST) Columns with Notch Imperfection | Mustafa Mohammed, Mustafa Fahmi Hasan, Hasan Fahmi Hasan... | 2024",42.9,fcy100,NC-6-V-W-100,348,40.99539461,0,114.3,114.3,6,57.15,343,0,0,2098
"KSCE Journal of Civil Engineering | Axial Compression Tests for Circular Concrete-Filled Steel Tube (CFST) Columns with Notch Imperfection | Mustafa Mohammed, Mustafa Fahmi Hasan, Hasan Fahmi Hasan... | 2024",42.9,fcy100,NC-6-H-100,348,40.99539461,0,114.3,114.3,6,57.15,343,0,0,2273
"KSCE Journal of Civil Engineering | Axial Compression Tests for Circular Concrete-Filled Steel Tube (CFST) Columns with Notch Imperfection | Mustafa Mohammed, Mustafa Fahmi Hasan, Hasan Fahmi Hasan... | 2024",42.9,fcy100,NC-6-C,348,40.99539461,0,114.3,114.3,6,57.15,343,0,0,2254
"KSCE Journal of Civil Engineering | Axial Compression Tests for Circular Concrete-Filled Steel Tube (CFST) Columns with Notch Imperfection | Mustafa Mohammed, Mustafa Fahmi Hasan, Hasan Fahmi Hasan... | 2024",42.9,fcy100,NC-6-V-W-50,348,40.99539461,0,114.3,114.3,6,57.15,343,0,0,2223
"KSCE Journal of Civil Engineering | Axial Compression Tests for Circular Concrete-Filled Steel Tube (CFST) Columns with Notch Imperfection | Mustafa Mohammed, Mustafa Fahmi Hasan, Hasan Fahmi Hasan... | 2024",42.9,fcy100,NC-6-V-50,348,40.99539461,0,114.3,114.3,6,57.15,343,0,0,2205
"KSCE Journal of Civil Engineering | Axial Compression Tests for Circular Concrete-Filled Steel Tube (CFST) Columns with Notch Imperfection | Mustafa Mohammed, Mustafa Fahmi Hasan, Hasan Fahmi Hasan... | 2024",42.9,fcy100,NC-6-V-100,348,40.99539461,0,114.3,114.3,6,57.15,343,0,0,2080
"KSCE Journal of Civil Engineering | Axial Compression Tests for Circular Concrete-Filled Steel Tube (CFST) Columns with Notch Imperfection | Mustafa Mohammed, Mustafa Fahmi Hasan, Hasan Fahmi Hasan... | 2024",75.6,fcy100,HC-3-H-100,435,72.24363246,0,114.3,114.3,3,57.15,343,0,0,1394
"KSCE Journal of Civil Engineering | Axial Compression Tests for Circular Concrete-Filled Steel Tube (CFST) Columns with Notch Imperfection | Mustafa Mohammed, Mustafa Fahmi Hasan, Hasan Fahmi Hasan... | 2024",75.6,fcy100,HC-3-D-100,435,72.24363246,0,114.3,114.3,3,57.15,343,0,0,1263
"KSCE Journal of Civil Engineering | Axial Compression Tests for Circular Concrete-Filled Steel Tube (CFST) Columns with Notch Imperfection | Mustafa Mohammed, Mustafa Fahmi Hasan, Hasan Fahmi Hasan... | 2024",75.6,fcy100,HC-3-V-100,435,72.24363246,0,114.3,114.3,3,57.15,343,0,0,1193
"KSCE Journal of Civil Engineering | Axial Compression Tests for Circular Concrete-Filled Steel Tube (CFST) Columns with Notch Imperfection | Mustafa Mohammed, Mustafa Fahmi Hasan, Hasan Fahmi Hasan... | 2024",75.6,fcy100,HC-3-V-50,435,72.24363246,0,114.3,114.3,3,57.15,343,0,0,1295
"KSCE Journal of Civil Engineering | Axial Compression Tests for Circular Concrete-Filled Steel Tube (CFST) Columns with Notch Imperfection | Mustafa Mohammed, Mustafa Fahmi Hasan, Hasan Fahmi Hasan... | 2024",42.9,fcy100,NC-6-D-100,348,40.99539461,0,114.3,114.3,6,57.15,343,0,0,2056
"KSCE Journal of Civil Engineering | Axial Compression Tests for Circular Concrete-Filled Steel Tube (CFST) Columns with Notch Imperfection | Mustafa Mohammed, Mustafa Fahmi Hasan, Hasan Fahmi Hasan... | 2024",42.9,fcy100,NC-6-H-50,348,40.99539461,0,114.3,114.3,6,57.15,343,0,0,2256
"KSCE Journal of Civil Engineering | Axial Compression Tests for Circular Concrete-Filled Steel Tube (CFST) Columns with Notch Imperfection | Mustafa Mohammed, Mustafa Fahmi Hasan, Hasan Fahmi Hasan... | 2024",75.6,fcy100,HC-3-V-W-50,435,72.24363246,0,114.3,114.3,3,57.15,343,0,0,1293
"KSCE Journal of Civil Engineering | Axial Compression Tests for Circular Concrete-Filled Steel Tube (CFST) Columns with Notch Imperfection | Mustafa Mohammed, Mustafa Fahmi Hasan, Hasan Fahmi Hasan... | 2024",75.6,fcy100,HC-3-V-W-100,435,72.24363246,0,114.3,114.3,3,57.15,343,0,0,1180
"Journal of Constructional Steel Research | Research on application of annular concrete-filled steel tube support in deep roadway | Dong Liu, Ren Liang Shan, Hai Long Wang... | 2024",40,fcy150,CFST_Short_Column_Test,350,40,0,194,194,8,97,600,0,0,4100
"Journal of Constructional Steel Research | Performance of spirally reinforced high-strength circular CFST column under eccentric compression | Wei-Jie Li, Wei Li | 2024",108.5,fcu150,CE2-1,620.6,98.58686857,0,203,203,4,101.5,600,59.9,59.9,3058.3
"Journal of Constructional Steel Research | Performance of spirally reinforced high-strength circular CFST column under eccentric compression | Wei-Jie Li, Wei Li | 2024",108.5,fcu150,CE3-1,771.7,98.58686857,0,203,203,4,101.5,600,59.9,59.9,2821.2
"Journal of Constructional Steel Research | Performance of spirally reinforced high-strength circular CFST column under eccentric compression | Wei-Jie Li, Wei Li | 2024",108.5,fcu150,CE4-2,771.7,98.58686857,0,203,203,4,101.5,600,59.9,59.9,3132.4
"Journal of Constructional Steel Research | Performance of spirally reinforced high-strength circular CFST column under eccentric compression | Wei-Jie Li, Wei Li | 2024",108.5,fcu150,CE3-2,771.7,98.58686857,0,203,203,4,101.5,600,59.9,59.9,2953.5
"Journal of Constructional Steel Research | Performance of spirally reinforced high-strength circular CFST column under eccentric compression | Wei-Jie Li, Wei Li | 2024",108.5,fcu150,CE2-2,620.6,98.58686857,0,203,203,4,101.5,600,59.9,59.9,2961.3
"Journal of Constructional Steel Research | Performance of spirally reinforced high-strength circular CFST column under eccentric compression | Wei-Jie Li, Wei Li | 2024",108.5,fcu150,CE4-1,771.7,98.58686857,0,203,203,4,101.5,600,59.9,59.9,3214.8
"Journal of Constructional Steel Research | Performance of spirally reinforced high-strength circular CFST column under eccentric compression | Wei-Jie Li, Wei Li | 2024",108.5,fcu150,CE1-2,620.6,98.58686857,0,203,203,4,101.5,600,59.9,59.9,2524.2
"Journal of Constructional Steel Research | Performance of spirally reinforced high-strength circular CFST column under eccentric compression | Wei-Jie Li, Wei Li | 2024",108.5,fcu150,CE1-1,620.6,98.58686857,0,203,203,4,101.5,600,59.9,59.9,2137.1
"Journal of Constructional Steel Research | Performance of axially loaded slender circular CFSTs with random local corrosion | Jianwei Li, Chen Jia, Lanhui Guo, Zhiguo Li | 2024",37.8,fcu150,NPd-1050,345,30.88438211,0,140.1,140.1,3.96,70.05,2101.5,0,0,925
"Journal of Constructional Steel Research | Performance of axially loaded slender circular CFSTs with random local corrosion | Jianwei Li, Chen Jia, Lanhui Guo, Zhiguo Li | 2024",37.8,fcu150,Pd-700,345,30.88438211,0,140.4,140.4,4.01,70.2,2101,0,0,810
"Journal of Constructional Steel Research | Performance of axially loaded slender circular CFSTs with random local corrosion | Jianwei Li, Chen Jia, Lanhui Guo, Zhiguo Li | 2024",37.8,fcu150,Pd-1050,345,30.88438211,0,140.4,140.4,3.95,70.2,2101,0,0,794
"Journal of Constructional Steel Research | Performance of axially loaded slender circular CFSTs with random local corrosion | Jianwei Li, Chen Jia, Lanhui Guo, Zhiguo Li | 2024",37.8,fcu150,Intact,345,30.88438211,0,140.1,140.1,3.94,70.05,2099.2,0,0,982
"Journal of Constructional Steel Research | Performance of axially loaded slender circular CFSTs with random local corrosion | Jianwei Li, Chen Jia, Lanhui Guo, Zhiguo Li | 2024",37.8,fcu150,Pd-350,345,30.88438211,0,140.4,140.4,3.97,70.2,2101,0,0,850
"Journal of Constructional Steel Research | Performance of eccentrically loaded slender circular CFSTs subjected to localized pitting corrosion | Jianwei Li, Chen Jia, Haijia Huang... | 2024",37.8,"fcu,150",LC-32.9-2π-5.0,345,30.88,0,139.9,139.9,3.97,69.95,2099.6,25,25,459
"Journal of Constructional Steel Research | Performance of eccentrically loaded slender circular CFSTs subjected to localized pitting corrosion | Jianwei Li, Chen Jia, Haijia Huang... | 2024",37.8,"fcu,150",LC-24.2-2π-2.5,345,30.88,0,139.9,139.9,4.05,69.95,2100.2,25,25,484
"Journal of Constructional Steel Research | Performance of eccentrically loaded slender circular CFSTs subjected to localized pitting corrosion | Jianwei Li, Chen Jia, Haijia Huang... | 2024",37.8,"fcu,150",LC-17.0-2π-2.5,345,30.88,0,140,140,4.02,70,2100.5,25,25,528
"Journal of Constructional Steel Research | Compression behavior of CFST columns under combined influence of gap and freeze-thaw | Wei Song, Yongping Yu, Yan Liu, Yuhui Feng, Zhengyi He, Weiran Tian | 2024",56.5,fcu100,C-6-0-A,389,45.78563743,0,87,87,1.8,43.5,270,0,0,424.1
"Journal of Constructional Steel Research | Compression behavior of CFST columns under combined influence of gap and freeze-thaw | Wei Song, Yongping Yu, Yan Liu, Yuhui Feng, Zhengyi He, Weiran Tian | 2024",56.5,fcu100,C-9-50-A,389,45.78563743,0,87,87,1.8,43.5,270,0,0,361.8
"Journal of Constructional Steel Research | Compression behavior of CFST columns under combined influence of gap and freeze-thaw | Wei Song, Yongping Yu, Yan Liu, Yuhui Feng, Zhengyi He, Weiran Tian | 2024",56.5,fcu100,C-9-0-B,389,45.78563743,0,87,87,1.8,43.5,270,0,0,378.2
"Journal of Constructional Steel Research | Compression behavior of CFST columns under combined influence of gap and freeze-thaw | Wei Song, Yongping Yu, Yan Liu, Yuhui Feng, Zhengyi He, Weiran Tian | 2024",56.5,fcu100,C-9-0-A,389,45.78563743,0,87,87,1.8,43.5,270,0,0,388.1
"Journal of Constructional Steel Research | Compression behavior of CFST columns under combined influence of gap and freeze-thaw | Wei Song, Yongping Yu, Yan Liu, Yuhui Feng, Zhengyi He, Weiran Tian | 2024",56.5,fcu100,C-6-150-B,389,45.78563743,0,87,87,1.8,43.5,270,0,0,352.2
"Journal of Constructional Steel Research | Compression behavior of CFST columns under combined influence of gap and freeze-thaw | Wei Song, Yongping Yu, Yan Liu, Yuhui Feng, Zhengyi He, Weiran Tian | 2024",56.5,fcu100,C-6-150-A,389,45.78563743,0,87,87,1.8,43.5,270,0,0,367.6
"Journal of Constructional Steel Research | Compression behavior of CFST columns under combined influence of gap and freeze-thaw | Wei Song, Yongping Yu, Yan Liu, Yuhui Feng, Zhengyi He, Weiran Tian | 2024",56.5,fcu100,C-6-100-B,389,45.78563743,0,87,87,1.8,43.5,270,0,0,386.6
"Journal of Constructional Steel Research | Compression behavior of CFST columns under combined influence of gap and freeze-thaw | Wei Song, Yongping Yu, Yan Liu, Yuhui Feng, Zhengyi He, Weiran Tian | 2024",56.5,fcu100,C-6-100-A,389,45.78563743,0,87,87,1.8,43.5,270,0,0,379.9
"Journal of Constructional Steel Research | Compression behavior of CFST columns under combined influence of gap and freeze-thaw | Wei Song, Yongping Yu, Yan Liu, Yuhui Feng, Zhengyi He, Weiran Tian | 2024",56.5,fcu100,C-6-50-B,389,45.78563743,0,87,87,1.8,43.5,270,0,0,401.1
"Journal of Constructional Steel Research | Compression behavior of CFST columns under combined influence of gap and freeze-thaw | Wei Song, Yongping Yu, Yan Liu, Yuhui Feng, Zhengyi He, Weiran Tian | 2024",56.5,fcu100,C-6-0-B,389,45.78563743,0,87,87,1.8,43.5,270,0,0,412
"Journal of Constructional Steel Research | Compression behavior of CFST columns under combined influence of gap and freeze-thaw | Wei Song, Yongping Yu, Yan Liu, Yuhui Feng, Zhengyi He, Weiran Tian | 2024",56.5,fcu100,C-3-50-A,389,45.78563743,0,87,87,1.8,43.5,270,0,0,431.7
"Journal of Constructional Steel Research | Compression behavior of CFST columns under combined influence of gap and freeze-thaw | Wei Song, Yongping Yu, Yan Liu, Yuhui Feng, Zhengyi He, Weiran Tian | 2024",56.5,fcu100,C-3-150-B,389,45.78563743,0,87,87,1.8,43.5,270,0,0,416.9
"Journal of Constructional Steel Research | Compression behavior of CFST columns under combined influence of gap and freeze-thaw | Wei Song, Yongping Yu, Yan Liu, Yuhui Feng, Zhengyi He, Weiran Tian | 2024",56.5,fcu100,C-3-150-A,389,45.78563743,0,87,87,1.8,43.5,270,0,0,412.9
"Journal of Constructional Steel Research | Compression behavior of CFST columns under combined influence of gap and freeze-thaw | Wei Song, Yongping Yu, Yan Liu, Yuhui Feng, Zhengyi He, Weiran Tian | 2024",56.5,fcu100,C-3-100-B,389,45.78563743,0,87,87,1.8,43.5,270,0,0,420.2
"Journal of Constructional Steel Research | Compression behavior of CFST columns under combined influence of gap and freeze-thaw | Wei Song, Yongping Yu, Yan Liu, Yuhui Feng, Zhengyi He, Weiran Tian | 2024",56.5,fcu100,C-3-100-A,389,45.78563743,0,87,87,1.8,43.5,270,0,0,410.3
"Journal of Constructional Steel Research | Compression behavior of CFST columns under combined influence of gap and freeze-thaw | Wei Song, Yongping Yu, Yan Liu, Yuhui Feng, Zhengyi He, Weiran Tian | 2024",56.5,fcu100,C-3-50-B,389,45.78563743,0,87,87,1.8,43.5,270,0,0,448.5
"Journal of Constructional Steel Research | Compression behavior of CFST columns under combined influence of gap and freeze-thaw | Wei Song, Yongping Yu, Yan Liu, Yuhui Feng, Zhengyi He, Weiran Tian | 2024",56.5,fcu100,C-9-100-A,389,45.78563743,0,87,87,1.8,43.5,270,0,0,354.3
"Journal of Constructional Steel Research | Compression behavior of CFST columns under combined influence of gap and freeze-thaw | Wei Song, Yongping Yu, Yan Liu, Yuhui Feng, Zhengyi He, Weiran Tian | 2024",56.5,fcu100,C-3-0-B,389,45.78563743,0,87,87,1.8,43.5,270,0,0,442.9
"Journal of Constructional Steel Research | Compression behavior of CFST columns under combined influence of gap and freeze-thaw | Wei Song, Yongping Yu, Yan Liu, Yuhui Feng, Zhengyi He, Weiran Tian | 2024",56.5,fcu100,C-3-0-A,389,45.78563743,0,87,87,1.8,43.5,270,0,0,436
"Journal of Constructional Steel Research | Compression behavior of CFST columns under combined influence of gap and freeze-thaw | Wei Song, Yongping Yu, Yan Liu, Yuhui Feng, Zhengyi He, Weiran Tian | 2024",56.5,fcu100,C-0-0-B,389,45.78563743,0,87,87,1.8,43.5,270,0,0,516.3
"Journal of Constructional Steel Research | Compression behavior of CFST columns under combined influence of gap and freeze-thaw | Wei Song, Yongping Yu, Yan Liu, Yuhui Feng, Zhengyi He, Weiran Tian | 2024",56.5,fcu100,C-0-0-A,389,45.78563743,0,87,87,1.8,43.5,270,0,0,501.6
"Journal of Constructional Steel Research | Compression behavior of CFST columns under combined influence of gap and freeze-thaw | Wei Song, Yongping Yu, Yan Liu, Yuhui Feng, Zhengyi He, Weiran Tian | 2024",56.5,fcu100,C-9-50-B,389,45.78563743,0,87,87,1.8,43.5,270,0,0,356.2
"Journal of Constructional Steel Research | Performance of eccentrically loaded slender circular CFSTs subjected to localized pitting corrosion | Jianwei Li, Chen Jia, Haijia Huang... | 2024",37.8,"fcu,150",LC-24.2-π/2-2.5,345,30.88,0,139.9,139.9,4.05,69.95,2100.1,25,25,528
"Journal of Constructional Steel Research | Performance of eccentrically loaded slender circular CFSTs subjected to localized pitting corrosion | Jianwei Li, Chen Jia, Haijia Huang... | 2024",37.8,"fcu,150",LC-33.9-2π-2.5,345,30.88,0,140,140,4.05,70,2100,25,25,454
"Journal of Constructional Steel Research | Compression behavior of CFST columns under combined influence of gap and freeze-thaw | Wei Song, Yongping Yu, Yan Liu, Yuhui Feng, Zhengyi He, Weiran Tian | 2024",56.5,fcu100,C-6-50-A,389,45.78563743,0,87,87,1.8,43.5,270,0,0,396.2
"Journal of Constructional Steel Research | Compression behavior of CFST columns under combined influence of gap and freeze-thaw | Wei Song, Yongping Yu, Yan Liu, Yuhui Feng, Zhengyi He, Weiran Tian | 2024",56.5,fcu100,C-9-100-B,389,45.78563743,0,87,87,1.8,43.5,270,0,0,358.6
"Journal of Constructional Steel Research | Compression behavior of CFST columns under combined influence of gap and freeze-thaw | Wei Song, Yongping Yu, Yan Liu, Yuhui Feng, Zhengyi He, Weiran Tian | 2024",56.5,fcu100,C-9-150-A,389,45.78563743,0,87,87,1.8,43.5,270,0,0,350.9
"Journal of Constructional Steel Research | Compression behavior of CFST columns under combined influence of gap and freeze-thaw | Wei Song, Yongping Yu, Yan Liu, Yuhui Feng, Zhengyi He, Weiran Tian | 2024",56.5,fcu100,C-9-150-B,389,45.78563743,0,87,87,1.8,43.5,270,0,0,341.8
"Journal of Constructional Steel Research | Performance of eccentrically loaded slender circular CFSTs subjected to localized pitting corrosion | Jianwei Li, Chen Jia, Haijia Huang... | 2024",37.8,"fcu,150",LC-12.1-2π-2.5,345,30.88,0,139.9,139.9,4.05,69.95,2098.9,25,25,543
"Journal of Constructional Steel Research | Performance of eccentrically loaded slender circular CFSTs subjected to localized pitting corrosion | Jianwei Li, Chen Jia, Haijia Huang... | 2024",37.8,"fcu,150",Intact,345,30.88,0,139.9,139.9,4.01,69.95,2100.3,25,25,578
"Journal of Constructional Steel Research | Axial compressive behavior of high-strength concrete-filled steel tube with multiple confinement effects | Fei Yin, Ji-Wei Si, Ru-Wei Wang, Wan-Lin Cao, Zheng Chen | 2024",76.9,fcu150,CFST-IS-SS,324,67.57464873,0,508,508,9,254,1500,0,0,25460
"Journal of Constructional Steel Research | Axial compressive behavior of high-strength concrete-filled steel tube with multiple confinement effects | Fei Yin, Ji-Wei Si, Ru-Wei Wang, Wan-Lin Cao, Zheng Chen | 2024",76.9,fcu150,CFST-IS,324,67.57464873,0,508,508,9,254,1500,0,0,23410
"Journal of Constructional Steel Research | Axial compressive behavior of high-strength concrete-filled steel tube with multiple confinement effects | Fei Yin, Ji-Wei Si, Ru-Wei Wang, Wan-Lin Cao, Zheng Chen | 2024",76.9,fcu150,CFST-H-L-R,324,67.57464873,0,508,508,9,254,1500,0,0,25490
"Journal of Constructional Steel Research | Axial compressive behavior of high-strength concrete-filled steel tube with multiple confinement effects | Fei Yin, Ji-Wei Si, Ru-Wei Wang, Wan-Lin Cao, Zheng Chen | 2024",76.9,fcu150,CFST-H-L,324,67.57464873,0,508,508,9,254,1500,0,0,20510
"Journal of Constructional Steel Research | Axial compressive behavior of high-strength concrete-filled steel tube with multiple confinement effects | Fei Yin, Ji-Wei Si, Ru-Wei Wang, Wan-Lin Cao, Zheng Chen | 2024",76.9,fcu150,CFST-H,324,67.57464873,0,508,508,9,254,1500,0,0,20270
"Journal of Building Engineering | Structural performance of ultra-high strength concrete filled high strength steel tube stub columns under eccentric loading | Xia Luo, Xinye Yu, Jiangang Wei, Cong Li, Yan Yang, Huiyun Qiao, Chenchen Jiang | 2024",146.7,fck100x100x300,E-0.21-1.2-2,1153,140.1870487,0,140,140,6.27,70,420,84,84,1693
"Journal of Building Engineering | Structural performance of ultra-high strength concrete filled high strength steel tube stub columns under eccentric loading | Xia Luo, Xinye Yu, Jiangang Wei, Cong Li, Yan Yang, Huiyun Qiao, Chenchen Jiang | 2024",146.7,fck100x100x300,E-0.21-1.6-1,1153,140.1870487,0,140,140,6.27,70,420,112,112,1364
"Journal of Building Engineering | Structural performance of ultra-high strength concrete filled high strength steel tube stub columns under eccentric loading | Xia Luo, Xinye Yu, Jiangang Wei, Cong Li, Yan Yang, Huiyun Qiao, Chenchen Jiang | 2024",146.7,fck100x100x300,E-0.38-1.2-1,891,140.1870487,0,140,140,10.46,70,420,84,84,1906
"Journal of Building Engineering | Structural performance of ultra-high strength concrete filled high strength steel tube stub columns under eccentric loading | Xia Luo, Xinye Yu, Jiangang Wei, Cong Li, Yan Yang, Huiyun Qiao, Chenchen Jiang | 2024",146.7,fck100x100x300,A-0.14-0-2,1020,140.1870487,0,140,140,4.42,70,420,0,0,4142
"Journal of Building Engineering | Structural performance of ultra-high strength concrete filled high strength steel tube stub columns under eccentric loading | Xia Luo, Xinye Yu, Jiangang Wei, Cong Li, Yan Yang, Huiyun Qiao, Chenchen Jiang | 2024",146.7,fck100x100x300,A-0.21-0-1,1153,140.1870487,0,140,140,6.27,70,420,0,0,5288
"Journal of Building Engineering | Structural performance of ultra-high strength concrete filled high strength steel tube stub columns under eccentric loading | Xia Luo, Xinye Yu, Jiangang Wei, Cong Li, Yan Yang, Huiyun Qiao, Chenchen Jiang | 2024",146.7,fck100x100x300,A-0.21-0-2,1153,140.1870487,0,140,140,6.27,70,420,0,0,4947
"Journal of Building Engineering | Structural performance of ultra-high strength concrete filled high strength steel tube stub columns under eccentric loading | Xia Luo, Xinye Yu, Jiangang Wei, Cong Li, Yan Yang, Huiyun Qiao, Chenchen Jiang | 2024",146.7,fck100x100x300,E-0.14-0.4-1,1020,140.1870487,0,140,140,4.42,70,420,28,28,2454
"Journal of Building Engineering | Structural performance of ultra-high strength concrete filled high strength steel tube stub columns under eccentric loading | Xia Luo, Xinye Yu, Jiangang Wei, Cong Li, Yan Yang, Huiyun Qiao, Chenchen Jiang | 2024",146.7,fck100x100x300,E-0.29-1.2-1,813,140.1870487,0,140,140,8.36,70,420,84,84,1691
"Journal of Building Engineering | Structural performance of ultra-high strength concrete filled high strength steel tube stub columns under eccentric loading | Xia Luo, Xinye Yu, Jiangang Wei, Cong Li, Yan Yang, Huiyun Qiao, Chenchen Jiang | 2024",146.7,fck100x100x300,E-0.21-0.6-1,1153,140.1870487,0,140,140,6.27,70,420,42,42,2501
"Journal of Building Engineering | Structural performance of ultra-high strength concrete filled high strength steel tube stub columns under eccentric loading | Xia Luo, Xinye Yu, Jiangang Wei, Cong Li, Yan Yang, Huiyun Qiao, Chenchen Jiang | 2024",146.7,fck100x100x300,E-0.21-1.2-1,1153,140.1870487,0,140,140,6.27,70,420,84,84,1757
"Journal of Building Engineering | Structural performance of ultra-high strength concrete filled high strength steel tube stub columns under eccentric loading | Xia Luo, Xinye Yu, Jiangang Wei, Cong Li, Yan Yang, Huiyun Qiao, Chenchen Jiang | 2024",146.7,fck100x100x300,A-0.29-0-1,813,140.1870487,0,140,140,8.36,70,420,0,0,5032
"Journal of Building Engineering | Structural performance of ultra-high strength concrete filled high strength steel tube stub columns under eccentric loading | Xia Luo, Xinye Yu, Jiangang Wei, Cong Li, Yan Yang, Huiyun Qiao, Chenchen Jiang | 2024",146.7,fck100x100x300,E-0.21-0.2-1,1153,140.1870487,0,140,140,6.27,70,420,14,14,3811
"Journal of Building Engineering | Structural performance of ultra-high strength concrete filled high strength steel tube stub columns under eccentric loading | Xia Luo, Xinye Yu, Jiangang Wei, Cong Li, Yan Yang, Huiyun Qiao, Chenchen Jiang | 2024",146.7,fck100x100x300,E-0.21-0.4-2,1153,140.1870487,0,140,140,6.27,70,420,28,28,3343
"Journal of Building Engineering | Structural performance of ultra-high strength concrete filled high strength steel tube stub columns under eccentric loading | Xia Luo, Xinye Yu, Jiangang Wei, Cong Li, Yan Yang, Huiyun Qiao, Chenchen Jiang | 2024",146.7,fck100x100x300,E-0.29-0.4-1,813,140.1870487,0,140,140,8.36,70,420,28,28,3194
"Journal of Building Engineering | Structural performance of ultra-high strength concrete filled high strength steel tube stub columns under eccentric loading | Xia Luo, Xinye Yu, Jiangang Wei, Cong Li, Yan Yang, Huiyun Qiao, Chenchen Jiang | 2024",146.7,fck100x100x300,E-0.38-0.4-1,891,140.1870487,0,140,140,10.46,70,420,28,28,3735
"Journal of Building Engineering | Structural performance of ultra-high strength concrete filled high strength steel tube stub columns under eccentric loading | Xia Luo, Xinye Yu, Jiangang Wei, Cong Li, Yan Yang, Huiyun Qiao, Chenchen Jiang | 2024",146.7,fck100x100x300,A-0.14-0-1,1020,140.1870487,0,140,140,4.42,70,420,0,0,4280
"Journal of Building Engineering | Structural performance of ultra-high strength concrete filled high strength steel tube stub columns under eccentric loading | Xia Luo, Xinye Yu, Jiangang Wei, Cong Li, Yan Yang, Huiyun Qiao, Chenchen Jiang | 2024",146.7,fck100x100x300,E-0.14-1.2-1,1020,140.1870487,0,140,140,4.42,70,420,84,84,1271
"Journal of Building Engineering | Structural performance of ultra-high strength concrete filled high strength steel tube stub columns under eccentric loading | Xia Luo, Xinye Yu, Jiangang Wei, Cong Li, Yan Yang, Huiyun Qiao, Chenchen Jiang | 2024",146.7,fck100x100x300,E-0.21-0.8-1,1153,140.1870487,0,140,140,6.27,70,420,56,56,2137
"Engineering Structures | Behavior of FRP-interlayer-steel confined concrete columns subjected to eccentric compression | Chenyang Wei, Changyong Liu, Qing Hu... | 2024",62.7,fcu150,S2-F3.5-12.5,322.34,53.98484383,0,200.8,200.8,1.9,100.4,540,12.5,12.5,3768
"Engineering Structures | Behavior of FRP-interlayer-steel confined concrete columns subjected to eccentric compression | Chenyang Wei, Changyong Liu, Qing Hu... | 2024",62.7,fcu150,S2-F3.5-25,322.34,53.98484383,0,200.8,200.8,1.9,100.4,540,25,25,1946
"Engineering Structures | Behavior of FRP-interlayer-steel confined concrete columns subjected to eccentric compression | Chenyang Wei, Changyong Liu, Qing Hu... | 2024",62.7,fcu150,S3.5-F3-12.5-1,351.29,53.98484383,0,200.8,200.8,3.5,100.4,540,12.5,12.5,3619
"Engineering Structures | Behavior of FRP-interlayer-steel confined concrete columns subjected to eccentric compression | Chenyang Wei, Changyong Liu, Qing Hu... | 2024",62.7,fcu150,CFST-12.5,351.29,53.98484383,0,200.1,200.1,3,100.05,540,12.5,12.5,2026
"Engineering Structures | Behavior of FRP-interlayer-steel confined concrete columns subjected to eccentric compression | Chenyang Wei, Changyong Liu, Qing Hu... | 2024",62.7,fcu150,S3.5-F3-12.5-2,351.29,53.98484383,0,200.8,200.8,3.5,100.4,540,12.5,12.5,3800
"Engineering Structures | Behavior of FRP-interlayer-steel confined concrete columns subjected to eccentric compression | Chenyang Wei, Changyong Liu, Qing Hu... | 2024",62.7,fcu150,CCFT-25,351.29,53.98484383,0,200.1,200.1,3,100.05,540,25,25,2701
"Engineering Structures | Behavior of FRP-interlayer-steel confined concrete columns subjected to eccentric compression | Chenyang Wei, Changyong Liu, Qing Hu, Daiyu Wang, Yuyin Wang | 2024",62.7,fcu150,CFST-12.5,324.67,53.98484383,0,200.1,200.1,3,100.05,540,12.5,12.5,2026
"Engineering Structures | Behavior of eccentrically loaded slender concrete-filled steel tubes with defect representing random local corrosion | Jianwei Li, Chen Jia, Lanhui Guo | 2024",37.8,fcu150,210-70-4-0-350,345,30.88438211,0,140,140,4,70,2100,25,25,508
