Repository: Serali-Nerri/xgboost

# CFST柱极限承载力预测 - XGBoost ML管道

## 项目概述

本项目是一个完整的机器学习管道，用于预测混凝土填充钢管（CFST）柱的极限承载力。采用XGBoost算法，提供从数据加载、预处理、模型训练、评估到预测的全流程解决方案。

### 核心特性

- **模块化设计**：清晰的模块分离，便于维护和扩展
- **特征工程支持**：处理无量纲参数，剔除几何参数实现多截面统一预测
- **自动化超参数优化**：集成Optuna框架进行超参数搜索，支持持久化存储和断点续训
- **智能参数加载**：自动加载最优参数，无需手动配置
- **特征选择**：迭代剔除法自动寻找最优特征子集
- **多维度评估**：集成R²、RMSE、MAE、MAPE、COV等工程指标
- **可视化分析**：提供预测散点图、特征重要性图和学习曲线
- **COV稳定性指标**：特别添加变异系数评估模型预测稳定性

---

## 环境要求

### 系统要求
- Python 3.8+
- 8GB+ RAM（推荐16GB）
- 5GB+ 可用磁盘空间

### Python依赖
- pandas &gt;= 1.5.0
- numpy &gt;= 1.23.0
- xgboost &gt;= 1.7.0
- scikit-learn &gt;= 1.2.0
- matplotlib &gt;= 3.6.0
- seaborn &gt;= 0.12.0
- optuna &gt;= 3.0.0
- joblib &gt;= 1.2.0

---

File: data/raw/all_dedup.csv (part 30 of 46)
Ref.No.,fc (MPa),type (规格备注),试件标号,fy (MPa),fcy150,R再生骨料取代率(%),b (mm),h (mm),t (mm),r0 (mm),L (mm),e1 (mm),e2 (mm),Nexp (kN)
"Engineering Structures | Behavior of FRP-interlayer-steel confined concrete columns subjected to eccentric compression | Chenyang Wei, Changyong Liu, Qing Hu... | 2024",62.7,fcu150,S6.5-F2-12.5,365.9,53.98484383,0,200.8,200.8,6.8,100.4,540,12.5,12.5,3992
"Engineering Structures | Behavior of FRP-interlayer-steel confined concrete columns subjected to eccentric compression | Chenyang Wei, Changyong Liu, Qing Hu... | 2024",62.7,fcu150,S3.5-F3-25-1,351.29,53.98484383,0,200.8,200.8,3.5,100.4,540,25,25,2525
"Engineering Structures | Behavior of FRP-interlayer-steel confined concrete columns subjected to eccentric compression | Chenyang Wei, Changyong Liu, Qing Hu... | 2024",62.7,fcu150,S3.5-F3-25-2,351.29,53.98484383,0,200.8,200.8,3.5,100.4,540,25,25,2400
"Engineering Structures | Behavior of FRP-interlayer-steel confined concrete columns subjected to eccentric compression | Chenyang Wei, Changyong Liu, Qing Hu... | 2024",62.7,fcu150,S3.5-CF2-12.5,351.29,53.98484383,0,200.8,200.8,3.5,100.4,540,12.5,12.5,2488
"Engineering Structures | Behavior of FRP-interlayer-steel confined concrete columns subjected to eccentric compression | Chenyang Wei, Changyong Liu, Qing Hu... | 2024",62.7,fcu150,S3.5-CF4-12.5,351.29,53.98484383,0,200.8,200.8,3.5,100.4,540,12.5,12.5,3726
"Engineering Structures | Behavior of FRP-interlayer-steel confined concrete columns subjected to eccentric compression | Chenyang Wei, Changyong Liu, Qing Hu... | 2024",62.7,fcu150,S3.5-CF4-25,351.29,53.98484383,0,200.8,200.8,3.5,100.4,540,25,25,2177
"Engineering Structures | Behavior of FRP-interlayer-steel confined concrete columns subjected to eccentric compression | Chenyang Wei, Changyong Liu, Qing Hu... | 2024",62.7,fcu150,CCFT-12.5,351.29,53.98484383,0,200.1,200.1,3,100.05,540,12.5,12.5,4069
"Engineering Structures | Behavior of FRP-interlayer-steel confined concrete columns subjected to eccentric compression | Chenyang Wei, Changyong Liu, Qing Hu... | 2024",62.7,fcu150,S6.5-F2-25,365.9,53.98484383,0,200.8,200.8,6.8,100.4,540,25,25,2625
"Journal of Building Engineering | Structural performance of ultra-high strength concrete filled high strength steel tube stub columns under eccentric loading | Xia Luo, Xinye Yu, Jiangang Wei, Cong Li, Yan Yang, Huiyun Qiao, Chenchen Jiang | 2024",146.7,fck100x100x300,E-0.21-0.4-1,1153,140.1870487,0,140,140,6.27,70,420,28,28,2969
"Journal of Building Engineering | Structural performance of ultra-high strength concrete filled high strength steel tube stub columns under eccentric loading | Xia Luo, Xinye Yu, Jiangang Wei, Cong Li, Yan Yang, Huiyun Qiao, Chenchen Jiang | 2024",146.7,fck100x100x300,A-0.38-0-1,891,140.1870487,0,140,140,10.46,70,420,0,0,5332
"Journal of Building Engineering | Experimental and numerical investigations of post-fire behaviour of circular steel tube confined steel-reinforced concrete columns under eccentric loading | Fengqin Wang, Faqi Liu, Hua Yang... | 2024",30,fcu150,C-30-1.5-12-40-0,320.6,23.9091911,0,210,210,1.5,105,610,40,40,1200
"Journal of Building Engineering | Experimental and numerical investigations of post-fire behaviour of circular steel tube confined steel-reinforced concrete columns under eccentric loading | Fengqin Wang, Faqi Liu, Hua Yang... | 2024",30,fcu150,C-30-1.5-12-20-45,320.6,23.9091911,0,210,210,1.5,105,610,20,20,1100
"Journal of Building Engineering | Experimental and numerical investigations of post-fire behaviour of circular steel tube confined steel-reinforced concrete columns under eccentric loading | Fengqin Wang, Faqi Liu, Hua Yang, Kang Peng, Xizhen Wang | 2024",45.6,fcu150,C-30-1.5-42-40-45,320.6,38.00038399,0,210.3,210.3,1.53,105.15,2200,40,40,784.3
"Journal of Building Engineering | Experimental and numerical investigations of post-fire behaviour of circular steel tube confined steel-reinforced concrete columns under eccentric loading | Fengqin Wang, Faqi Liu, Hua Yang, Kang Peng, Xizhen Wang | 2024",66.5,fcu150,C-60-1.5-42-40-45,320.6,57.59652213,0,209.8,209.8,1.53,104.9,2200,40,40,896.4
"Journal of Building Engineering | Experimental and numerical investigations of post-fire behaviour of circular steel tube confined steel-reinforced concrete columns under eccentric loading | Fengqin Wang, Faqi Liu, Hua Yang, Kang Peng, Xizhen Wang | 2024",45.6,fcu150,C-30-2.5-42-40-45,319,38.00038399,0,210,210,2.44,105,2200,40,40,812.06
"Journal of Building Engineering | Experimental and numerical investigations of post-fire behaviour of circular steel tube confined steel-reinforced concrete columns under eccentric loading | Fengqin Wang, Faqi Liu, Hua Yang, Kang Peng, Xizhen Wang | 2024",45.6,fcu150,C-30-1.5-42-40-0,320.6,38.00038399,0,211.3,211.3,1.54,105.65,2200,40,40,1030.6
"Journal of Building Engineering | Experimental and numerical investigations of post-fire behaviour of circular steel tube confined steel-reinforced concrete columns under eccentric loading | Fengqin Wang, Faqi Liu, Hua Yang, Kang Peng, Xizhen Wang | 2024",45.6,fcu150,C-30-1.5-42-40-90,320.6,38.00038399,0,210.2,210.2,1.55,105.1,2200,40,40,593.6
"Journal of Building Engineering | Experimental and numerical investigations of post-fire behaviour of circular steel tube confined steel-reinforced concrete columns under eccentric loading | Fengqin Wang, Faqi Liu, Hua Yang, Kang Peng, Xizhen Wang | 2024",45.6,fcu150,C-30-1.5-42-20-45,320.6,38.00038399,0,209.8,209.8,1.53,104.9,2200,20,20,991.5
"Journal of Building Engineering | Experimental and numerical investigations of post-fire behaviour of circular steel tube confined steel-reinforced concrete columns under eccentric loading | Fengqin Wang, Faqi Liu, Hua Yang, Kang Peng, Xizhen Wang | 2024",45.6,fcu150,C-30-1.5-42-60-45,320.6,38.00038399,0,210.5,210.5,1.53,105.25,2200,60,60,653.4
"Journal of Building Engineering | Eccentric compression behavior of CFRP-confined reactive powder concrete-filled steel tube slender columns | Song Li, Chu-jie Jiao, Song-song He, Wan-hui Feng | 2024",108.1,fck100x100x300,L16CF0e2,310,103.3007496,0,80,80,3,40,1600,20,20,247
"Journal of Building Engineering | Eccentric compression behavior of CFRP-confined reactive powder concrete-filled steel tube slender columns | Song Li, Chu-jie Jiao, Song-song He, Wan-hui Feng | 2024",108.1,fck100x100x300,L16CF2e2,310,103.3007496,0,80,80,3,40,1600,20,20,316
"Journal of Building Engineering | Eccentric compression behavior of CFRP-confined reactive powder concrete-filled steel tube slender columns | Song Li, Chu-jie Jiao, Song-song He, Wan-hui Feng | 2024",108.1,fck100x100x300,L16CF1e2,310,103.3007496,0,80,80,3,40,1600,20,20,281
"Journal of Building Engineering | Eccentric compression behavior of CFRP-confined reactive powder concrete-filled steel tube slender columns | Song Li, Chu-jie Jiao, Song-song He, Wan-hui Feng | 2024",108.1,fck100x100x300,L16CF3e2,310,103.3007496,0,80,80,3,40,1600,20,20,352
"Journal of Building Engineering | Eccentric compression behavior of CFRP-confined reactive powder concrete-filled steel tube slender columns | Song Li, Chu-jie Jiao, Song-song He, Wan-hui Feng | 2024",108.1,fck100x100x300,L16CF2e0,310,103.3007496,0,80,80,3,40,1600,0,0,692
"Engineering Structures | Behavior of eccentrically loaded slender concrete-filled steel tubes with defect representing random local corrosion | Jianwei Li, Chen Jia, Lanhui Guo | 2024",37.8,fcu150,210-70-4-0-700,345,30.88438211,0,140,140,4,70,2100,25,25,484
"Journal of Building Engineering | Eccentric compression behavior of CFRP-confined reactive powder concrete-filled steel tube slender columns | Song Li, Chu-jie Jiao, Song-song He, Wan-hui Feng | 2024",108.1,fck100x100x300,L16CF2e1,310,103.3007496,0,80,80,3,40,1600,10,10,389
"Journal of Building Engineering | Eccentric compression behavior of CFRP-confined reactive powder concrete-filled steel tube slender columns | Song Li, Chu-jie Jiao, Song-song He, Wan-hui Feng | 2024",108.1,fck100x100x300,L16CF2e3,310,103.3007496,0,80,80,3,40,1600,30,30,248
"Journal of Building Engineering | Eccentric compression behavior of CFRP-confined reactive powder concrete-filled steel tube slender columns | Song Li, Chu-jie Jiao, Song-song He, Wan-hui Feng | 2024",108.1,fck100x100x300,L4CF2e2,310,103.3007496,0,80,80,3,40,400,20,20,467
"Journal of Building Engineering | Eccentric compression behavior of CFRP-confined reactive powder concrete-filled steel tube slender columns | Song Li, Chu-jie Jiao, Song-song He, Wan-hui Feng | 2024",108.1,fck100x100x300,L16CF2e4,310,103.3007496,0,80,80,3,40,1600,40,40,209
"Journal of Building Engineering | Eccentric compression behavior of CFRP-confined reactive powder concrete-filled steel tube slender columns | Song Li, Chu-jie Jiao, Song-song He, Wan-hui Feng | 2024",108.1,fck100x100x300,L12CF2e2,310,103.3007496,0,80,80,3,40,1200,20,20,383
"Journal of Building Engineering | Eccentric compression behavior of CFRP-confined reactive powder concrete-filled steel tube slender columns | Song Li, Chu-jie Jiao, Song-song He, Wan-hui Feng | 2024",108.1,fck100x100x300,L8CF2e2,310,103.3007496,0,80,80,3,40,800,20,20,437
"哈尔滨工业大学学报 | 钢管煤矸石混凝土轴心受压承载能力 | 赵卫平, 陈明亮, 张国炜... | 2024",33.1,"fcu,150",CFST-158-C40-100%,328,26.66,100,158,158,4,79,474,0,0,1451
"哈尔滨工业大学学报 | 钢管煤矸石混凝土轴心受压承载能力 | 赵卫平, 陈明亮, 张国炜... | 2024",44.9,"fcu,150",CFST-158-C40-50%,336,37.36,50,158,158,4,79,474,0,0,1664
"Engineering Structures | Behavior of eccentrically loaded slender concrete-filled steel tubes with defect representing random local corrosion | Jianwei Li, Chen Jia, Lanhui Guo | 2024",37.8,fcu150,Intact,345,30.88438211,0,140,140,4,70,2100,25,25,578
"Engineering Structures | Behavior of eccentrically loaded slender concrete-filled steel tubes with defect representing random local corrosion | Jianwei Li, Chen Jia, Lanhui Guo | 2024",37.8,fcu150,210-35-4-0-1050,345,30.88438211,0,140,140,4,70,2100,25,25,520
"Engineering Structures | Behavior of eccentrically loaded slender concrete-filled steel tubes with defect representing random local corrosion | Jianwei Li, Chen Jia, Lanhui Guo | 2024",37.8,fcu150,210-70-4-0-1050,345,30.88438211,0,140,140,4,70,2100,25,25,474
"Engineering Structures | Behavior of eccentrically loaded slender concrete-filled steel tubes with defect representing random local corrosion | Jianwei Li, Chen Jia, Lanhui Guo | 2024",37.8,fcu150,210-70-2-0-1050,345,30.88438211,0,140,140,4,70,2100,25,25,550
"Engineering Structures | Behavior of eccentrically loaded slender concrete-filled steel tubes with defect representing random local corrosion | Jianwei Li, Chen Jia, Lanhui Guo | 2024",37.8,fcu150,210-70-4-180-1050,345,30.88438211,0,140,140,4,70,2100,25,25,531
"Engineering Structures | Numerical investigation and design of CFST columns strengthened by CFRP grid-reinforced ECC under eccentric compression | Zaiyu Zhang, Xiaoyang Guo, Yinxuan Song... | 2024",35.2,fcu150,1 L-t2-C30-e0.1,413,28.54217761,0,140,140,2,70,500,14,14,1250
"Engineering Structures | Numerical investigation and design of CFST columns strengthened by CFRP grid-reinforced ECC under eccentric compression | Zaiyu Zhang, Xiaoyang Guo, Yinxuan Song... | 2024",46.1,fcu150,2 L-t2-C40-e0.3,413,38.46072155,0,140,140,2,70,500,42,42,1163
"Engineering Structures | Numerical investigation and design of CFST columns strengthened by CFRP grid-reinforced ECC under eccentric compression | Zaiyu Zhang, Xiaoyang Guo, Yinxuan Song... | 2024",35.2,fcu150,1 L-t2-C30-e0.3,413,28.54217761,0,140,140,2,70,500,42,42,966
"Engineering Structures | Numerical investigation and design of CFST columns strengthened by CFRP grid-reinforced ECC under eccentric compression | Zaiyu Zhang, Xiaoyang Guo, Yinxuan Song... | 2024",35.2,fcu150,1 L-t2-C30-e0.5,413,28.54217761,0,140,140,2,70,500,70,70,738
"Engineering Structures | Numerical investigation and design of CFST columns strengthened by CFRP grid-reinforced ECC under eccentric compression | Zaiyu Zhang, Xiaoyang Guo, Yinxuan Song... | 2024",35.2,fcu150,2 L-t2-C30-e0.1,413,28.54217761,0,140,140,2,70,500,14,14,1289
"Engineering Structures | Numerical investigation and design of CFST columns strengthened by CFRP grid-reinforced ECC under eccentric compression | Zaiyu Zhang, Xiaoyang Guo, Yinxuan Song... | 2024",35.2,fcu150,2 L-t2-C30-e0.3,413,28.54217761,0,140,140,2,70,500,42,42,996
"Engineering Structures | Numerical investigation and design of CFST columns strengthened by CFRP grid-reinforced ECC under eccentric compression | Zaiyu Zhang, Xiaoyang Guo, Yinxuan Song... | 2024",35.2,fcu150,2 L-t2-C30-e0.5,413,28.54217761,0,140,140,2,70,500,70,70,755
"Engineering Structures | Numerical investigation and design of CFST columns strengthened by CFRP grid-reinforced ECC under eccentric compression | Zaiyu Zhang, Xiaoyang Guo, Yinxuan Song... | 2024",46.1,fcu150,2 L-t2-C40-e0.1,413,38.46072155,0,140,140,2,70,500,14,14,1416
"Engineering Structures | Numerical investigation and design of CFST columns strengthened by CFRP grid-reinforced ECC under eccentric compression | Zaiyu Zhang, Xiaoyang Guo, Yinxuan Song... | 2024",46.1,fcu150,2 L-t2-C40-e0.5,413,38.46072155,0,140,140,2,70,500,70,70,882
"Engineering Structures | Experimental study and theoretical prediction of axial compression behavior in PMC-reinforced CFST columns with void defects | Liang Luo, Hang Sun, Mingming Jia... | 2024",73.24,fcu150,V20-t3-N,241,64.04826669,0,165,165,3,82.5,500,0,0,1506.69
"Engineering Structures | Experimental study and theoretical prediction of axial compression behavior in PMC-reinforced CFST columns with void defects | Liang Luo, Hang Sun, Mingming Jia... | 2024",73.24,fcu150,V20-t3-M,241,64.04826669,0,165,165,3,82.5,500,0,0,1959.86
"Engineering Structures | Experimental study and theoretical prediction of axial compression behavior in PMC-reinforced CFST columns with void defects | Liang Luo, Hang Sun, Mingming Jia... | 2024",73.24,fcu150,V10-t4.25-M,243,64.04826669,0,165,165,4.25,82.5,500,0,0,2142.71
"Engineering Structures | Experimental study and theoretical prediction of axial compression behavior in PMC-reinforced CFST columns with void defects | Liang Luo, Hang Sun, Mingming Jia... | 2024",73.24,fcu150,V20-t3.5-M,237,64.04826669,0,165,165,3.5,82.5,500,0,0,2103
"Engineering Structures | Experimental study and theoretical prediction of axial compression behavior in PMC-reinforced CFST columns with void defects | Liang Luo, Hang Sun, Mingming Jia... | 2024",73.24,fcu150,V20-t4.25-M,243,64.04826669,0,165,165,4.25,82.5,500,0,0,2286.19
"Engineering Structures | Experimental study and theoretical prediction of axial compression behavior in PMC-reinforced CFST columns with void defects | Liang Luo, Hang Sun, Mingming Jia... | 2024",73.24,fcu150,V30-t3-M,241,64.04826669,0,165,165,3,82.5,500,0,0,1897.89
"Engineering Structures | Experimental study and theoretical prediction of axial compression behavior in PMC-reinforced CFST columns with void defects | Liang Luo, Hang Sun, Mingming Jia... | 2024",73.24,fcu150,V30-t3.5-M,237,64.04826669,0,165,165,3.5,82.5,500,0,0,2126.41
"Engineering Structures | Experimental study and theoretical prediction of axial compression behavior in PMC-reinforced CFST columns with void defects | Liang Luo, Hang Sun, Mingming Jia... | 2024",73.24,fcu150,V30-t4.25-M,243,64.04826669,0,165,165,4.25,82.5,500,0,0,2320.44
"Engineering Structures | Experimental study and theoretical prediction of axial compression behavior in PMC-reinforced CFST columns with void defects | Liang Luo, Hang Sun, Mingming Jia... | 2024",73.24,fcu150,V20-t4.25-N,243,64.04826669,0,165,165,4.25,82.5,500,0,0,1781.2
"哈尔滨工业大学学报 | 钢管煤矸石混凝土轴心受压承载能力 | 赵卫平, 陈明亮, 张国炜... | 2024",53.4,"fcu,150",CFST-158-C40-0,339,45.23,0,158,158,4,79,474,0,0,1835
"哈尔滨工业大学学报 | 钢管煤矸石混凝土轴心受压承载能力 | 赵卫平, 陈明亮, 张国炜... | 2024",33.1,"fcu,150",CFST-140-C40-100%,328,26.66,100,140,140,4,70,420,0,0,1187
"哈尔滨工业大学学报 | 钢管煤矸石混凝土轴心受压承载能力 | 赵卫平, 陈明亮, 张国炜... | 2024",44.9,"fcu,150",CFST-140-C40-50%,336,37.36,50,140,140,4,70,420,0,0,1394
"哈尔滨工业大学学报 | 钢管煤矸石混凝土轴心受压承载能力 | 赵卫平, 陈明亮, 张国炜... | 2024",53.4,"fcu,150",CFST-140-C40-0,339,45.23,0,140,140,4,70,420,0,0,1530
"哈尔滨工业大学学报 | 钢管煤矸石混凝土轴心受压承载能力 | 赵卫平, 陈明亮, 张国炜... | 2024",33.1,"fcu,150",CFST-127-C40-100%,328,26.66,100,127,127,4,63.5,381,0,0,1023
"哈尔滨工业大学学报 | 钢管煤矸石混凝土轴心受压承载能力 | 赵卫平, 陈明亮, 张国炜... | 2024",44.9,"fcu,150",CFST-127-C40-50%,336,37.36,50,127,127,4,63.5,381,0,0,1165
"哈尔滨工业大学学报 | 钢管煤矸石混凝土轴心受压承载能力 | 赵卫平, 陈明亮, 张国炜... | 2024",53.4,"fcu,150",CFST-127-C40-0,339,45.23,0,127,127,4,63.5,381,0,0,1288
"Engineering Structures | Experimental study and theoretical prediction of axial compression behavior in PMC-reinforced CFST columns with void defects | Liang Luo, Hang Sun, Mingming Jia... | 2024",73.24,fcu150,V10-t3-N,241,64.04826669,0,165,165,3,82.5,500,0,0,1652.18
"Engineering Structures | Experimental study and theoretical prediction of axial compression behavior in PMC-reinforced CFST columns with void defects | Liang Luo, Hang Sun, Mingming Jia... | 2024",73.24,fcu150,V20-t3.5-N,237,64.04826669,0,165,165,3.5,82.5,500,0,0,1637.39
"Engineering Structures | Experimental study and theoretical prediction of axial compression behavior in PMC-reinforced CFST columns with void defects | Liang Luo, Hang Sun, Mingming Jia... | 2024",73.24,fcu150,V0-t3-N,241,64.04826669,0,165,165,3,82.5,500,0,0,1908.84
"Engineering Structures | Experimental study and theoretical prediction of axial compression behavior in PMC-reinforced CFST columns with void defects | Liang Luo, Hang Sun, Mingming Jia... | 2024",73.24,fcu150,V0-t3.5-N,237,64.04826669,0,165,165,3.5,82.5,500,0,0,2169.54
"Engineering Structures | Experimental study and theoretical prediction of axial compression behavior in PMC-reinforced CFST columns with void defects | Liang Luo, Hang Sun, Mingming Jia... | 2024",73.24,fcu150,V0-t4.25-N,243,64.04826669,0,165,165,4.25,82.5,500,0,0,2357.82
"Engineering Structures | Experimental study and theoretical prediction of axial compression behavior in PMC-reinforced CFST columns with void defects | Liang Luo, Hang Sun, Mingming Jia... | 2024",73.24,fcu150,V10-t3-M,241,64.04826669,0,165,165,3,82.5,500,0,0,1891.19
"Engineering Structures | Experimental study and theoretical prediction of axial compression behavior in PMC-reinforced CFST columns with void defects | Liang Luo, Hang Sun, Mingming Jia... | 2024",73.24,fcu150,V10-t3.5-N,237,64.04826669,0,165,165,3.5,82.5,500,0,0,1774.48
"Engineering Structures | Experimental study and theoretical prediction of axial compression behavior in PMC-reinforced CFST columns with void defects | Liang Luo, Hang Sun, Mingming Jia... | 2024",73.24,fcu150,V10-t3.5-M,237,64.04826669,0,165,165,3.5,82.5,500,0,0,2010.89
"Engineering Structures | Experimental study and theoretical prediction of axial compression behavior in PMC-reinforced CFST columns with void defects | Liang Luo, Hang Sun, Mingming Jia... | 2024",73.24,fcu150,V10-t4.25-N,243,64.04826669,0,165,165,4.25,82.5,500,0,0,1906.5
"Journal of Central South University (Science and Technology) | Experiment on compression performance of preplaced aggregate concrete-filled steel tube slender column | LÜ Jing, ZHENG Jianlong, HAN Wenchao... | 2024",57.2,"fcu,150",PACFST-2,340,48.79,0,159,159,4,79.5,1590,0,0,1616
"Journal of Central South University (Science and Technology) | Experiment on compression performance of preplaced aggregate concrete-filled steel tube slender column | LÜ Jing, ZHENG Jianlong, HAN Wenchao... | 2024",44.7,"fcu,150",PACFST-1,340,37.17,0,159,159,4,79.5,1590,0,0,1451
"Thin-Walled Structures | Static strength of CFRP-strengthened preloaded circular concrete-filled steel tube stub columns, Part I: Experimental test | C.N. Xiong, Y.B. Shao, L.W. Tong, K.S. Dai, Y.X. Luo | 2023",31.25,fcu150,CS30-F2-60%,322,25.01621219,0,87,87,3,43.5,300,0,0,830
"Thin-Walled Structures | Static strength of CFRP-strengthened preloaded circular concrete-filled steel tube stub columns, Part I: Experimental test | C.N. Xiong, Y.B. Shao, L.W. Tong, K.S. Dai, Y.X. Luo | 2023",31.25,fcu150,CS30-F2-30%,322,25.01621219,0,87,87,3,43.5,300,0,0,817
"Thin-Walled Structures | Static strength of CFRP-strengthened preloaded circular concrete-filled steel tube stub columns, Part I: Experimental test | C.N. Xiong, Y.B. Shao, L.W. Tong, K.S. Dai, Y.X. Luo | 2023",31.25,fcu150,CS30-F2-0%,322,25.01621219,0,87,87,3,43.5,300,0,0,814
"Thin-Walled Structures | Static strength of CFRP-strengthened preloaded circular concrete-filled steel tube stub columns, Part I: Experimental test | C.N. Xiong, Y.B. Shao, L.W. Tong, K.S. Dai, Y.X. Luo | 2023",31.25,fcu150,CS20-F1-60%,330,25.01621219,0,85,85,2,42.5,300,0,0,575
"Thin-Walled Structures | Static strength of CFRP-strengthened preloaded circular concrete-filled steel tube stub columns, Part I: Experimental test | C.N. Xiong, Y.B. Shao, L.W. Tong, K.S. Dai, Y.X. Luo | 2023",31.25,fcu150,CS20-F1-0%,330,25.01621219,0,85,85,2,42.5,300,0,0,573
"Thin-Walled Structures | Static strength of CFRP-strengthened preloaded circular concrete-filled steel tube stub columns, Part I: Experimental test | C.N. Xiong, Y.B. Shao, L.W. Tong... | 2023",31.25,fcu150,CS20-F1-0%,330,25.01621219,0,85,85,2,42.5,300,0,0,421
"Thin-Walled Structures | Static strength of CFRP-strengthened preloaded circular concrete-filled steel tube stub columns, Part I: Experimental test | C.N. Xiong, Y.B. Shao, L.W. Tong... | 2023",31.25,fcu150,CS30-F2-30%,322,25.01621219,0,87,87,3,43.5,300,0,0,580
"Thin-Walled Structures | Experimental and numerical investigation into locally corroded circular concrete-filled steel tubular stub columns strengthened by CFRP | Haijia Huang, Lanhui Guo, Ou Zhao... | 2023",35.2,fcu150,CFST-S-140-1,310,28.54217761,0,140,140,4,70,420,0,0,1255
"Thin-Walled Structures | Experimental and numerical investigation into locally corroded circular concrete-filled steel tubular stub columns strengthened by CFRP | Haijia Huang, Lanhui Guo, Ou Zhao... | 2023",35.2,fcu150,CFST-N-100,310,28.54217761,0,140,140,4,70,420,0,0,930
"Thin-Walled Structures | Experimental and numerical investigation into locally corroded circular concrete-filled steel tubular stub columns strengthened by CFRP | Haijia Huang, Lanhui Guo, Ou Zhao... | 2023",35.2,fcu150,CFST-N-140,310,28.54217761,0,140,140,4,70,420,0,0,914
"Thin-Walled Structures | Experimental and numerical investigation into locally corroded circular concrete-filled steel tubular stub columns strengthened by CFRP | Haijia Huang, Lanhui Guo, Ou Zhao... | 2023",35.2,fcu150,CFST-N-280,310,28.54217761,0,140,140,4,70,420,0,0,887
"Thin-Walled Structures | Experimental and numerical investigation into locally corroded circular concrete-filled steel tubular stub columns strengthened by CFRP | Haijia Huang, Lanhui Guo, Ou Zhao... | 2023",35.2,fcu150,CFST-S-50-1,310,28.54217761,0,140,140,4,70,420,0,0,1191
"Thin-Walled Structures | Experimental and numerical investigation into locally corroded circular concrete-filled steel tubular stub columns strengthened by CFRP | Haijia Huang, Lanhui Guo, Ou Zhao... | 2023",35.2,fcu150,CFST-S-140-2,310,28.54217761,0,140,140,4,70,420,0,0,1285
"Thin-Walled Structures | Experimental and numerical investigation into locally corroded circular concrete-filled steel tubular stub columns strengthened by CFRP | Haijia Huang, Lanhui Guo, Ou Zhao... | 2023",35.2,fcu150,CFST-S-280-1,310,28.54217761,0,140,140,4,70,420,0,0,1359
"Thin-Walled Structures | Experimental and numerical investigation into locally corroded circular concrete-filled steel tubular stub columns strengthened by CFRP | Haijia Huang, Lanhui Guo, Ou Zhao... | 2023",35.2,fcu150,CFST-S-50-2,310,28.54217761,0,140,140,4,70,420,0,0,1260
"Thin-Walled Structures | Experimental and numerical investigation into locally corroded circular concrete-filled steel tubular stub columns strengthened by CFRP | Haijia Huang, Lanhui Guo, Ou Zhao... | 2023",35.2,fcu150,CFST-S-100-2,310,28.54217761,0,140,140,4,70,420,0,0,1301
"Thin-Walled Structures | Experimental and numerical investigation into locally corroded circular concrete-filled steel tubular stub columns strengthened by CFRP | Haijia Huang, Lanhui Guo, Ou Zhao... | 2023",35.2,fcu150,CFST-0,310,28.54217761,0,140,140,4,70,420,0,0,1140
"Thin-Walled Structures | Static strength of CFRP-strengthened preloaded circular concrete-filled steel tube stub columns, Part I: Experimental test | C.N. Xiong, Y.B. Shao, L.W. Tong, K.S. Dai, Y.X. Luo | 2023",31.25,fcu150,CS20-F3-0%,330,25.01621219,0,85,85,2,42.5,300,0,0,840
"Thin-Walled Structures | Static strength of CFRP-strengthened preloaded circular concrete-filled steel tube stub columns, Part I: Experimental test | C.N. Xiong, Y.B. Shao, L.W. Tong, K.S. Dai, Y.X. Luo | 2023",31.25,fcu150,CS20-F0,330,25.01621219,0,85,85,2,42.5,300,0,0,404
"Thin-Walled Structures | Static strength of CFRP-strengthened preloaded circular concrete-filled steel tube stub columns, Part I: Experimental test | C.N. Xiong, Y.B. Shao, L.W. Tong, K.S. Dai, Y.X. Luo | 2023",31.25,fcu150,CS20-F2-60%,330,25.01621219,0,85,85,2,42.5,300,0,0,695
"Thin-Walled Structures | Static strength of CFRP-strengthened preloaded circular concrete-filled steel tube stub columns, Part I: Experimental test | C.N. Xiong, Y.B. Shao, L.W. Tong, K.S. Dai, Y.X. Luo | 2023",31.25,fcu150,CS20-F1-30%,330,25.01621219,0,85,85,2,42.5,300,0,0,569
"Thin-Walled Structures | Static strength of CFRP-strengthened preloaded circular concrete-filled steel tube stub columns, Part I: Experimental test | C.N. Xiong, Y.B. Shao, L.W. Tong, K.S. Dai, Y.X. Luo | 2023",31.25,fcu150,CS20-F2-30%,330,25.01621219,0,85,85,2,42.5,300,0,0,690
"Thin-Walled Structures | Static strength of CFRP-strengthened preloaded circular concrete-filled steel tube stub columns, Part I: Experimental test | C.N. Xiong, Y.B. Shao, L.W. Tong, K.S. Dai, Y.X. Luo | 2023",31.25,fcu150,CS20-F2-0%,330,25.01621219,0,85,85,2,42.5,300,0,0,692
"Thin-Walled Structures | Static strength of CFRP-strengthened preloaded circular concrete-filled steel tube stub column columns - Part II: Theoretical and numerical analysis | C.N. Xiong, Y.B. Shao, L.W. Tong, K.S. Dai, Y.X. Luo | 2023",31.2,fcu150,CS30-F2%-0%,330,24.97184678,0,87,87,3,43.5,300,0,0,814
"Thin-Walled Structures | Experimental and numerical investigation into locally corroded circular concrete-filled steel tubular stub columns strengthened by CFRP | Haijia Huang, Lanhui Guo, Ou Zhao... | 2023",35.2,fcu150,CFST-S-280-2,310,28.54217761,0,140,140,4,70,420,0,0,1557
"Thin-Walled Structures | Experimental and numerical investigation into locally corroded circular concrete-filled steel tubular stub columns strengthened by CFRP | Haijia Huang, Lanhui Guo, Ou Zhao... | 2023",35.2,fcu150,CFST-N-50,310,28.54217761,0,140,140,4,70,420,0,0,1011
"Thin-Walled Structures | Experimental and numerical investigation into locally corroded circular concrete-filled steel tubular stub columns strengthened by CFRP | Haijia Huang, Lanhui Guo, Ou Zhao... | 2023",35.2,fcu150,CFST-S-100-1,310,28.54217761,0,140,140,4,70,420,0,0,1242
"Structures | Mechanical properties of CFST column with bolt-welded joints under eccentric compression | Weijing Yun, Siliu Yu, Peng Yu... | 2023",77.16,fcu150,B-8-1,623.9,67.82574103,0,219,219,8,109.5,820,8,8,6341
"Structures | Mechanical properties of CFST column with bolt-welded joints under eccentric compression | Weijing Yun, Siliu Yu, Peng Yu... | 2023",77.16,fcu150,N-8-1,623.9,67.82574103,0,219,219,8,109.5,820,8,8,6492.5
"Structures | Mechanical properties of CFST column with bolt-welded joints under eccentric compression | Weijing Yun, Siliu Yu, Peng Yu... | 2023",61.01,fcu150,W-8-1,623.9,52.38495472,0,219,219,8,109.5,820,8,8,5663.5
"Structures | Mechanical properties of CFST column with bolt-welded joints under eccentric compression | Weijing Yun, Siliu Yu, Peng Yu, Xiao Guo, Jian Zheng | 2023",61.01,fcu150,N-70-2,623.3,52.38495472,0,219,219,8,109.5,820,70,70,2929.5
"Structures | Mechanical properties of CFST column with bolt-welded joints under eccentric compression | Weijing Yun, Siliu Yu, Peng Yu, Xiao Guo, Jian Zheng | 2023",61.01,fcu150,N-40-2,623.3,52.38495472,0,219,219,8,109.5,820,40,40,4070.5
"Structures | Mechanical properties of CFST column with bolt-welded joints under eccentric compression | Weijing Yun, Siliu Yu, Peng Yu, Xiao Guo, Jian Zheng | 2023",77.16,fcu150,B-8-1,623.3,67.82574103,0,219,219,8,109.5,820,8,8,6341
"Structures | Mechanical properties of CFST column with bolt-welded joints under eccentric compression | Weijing Yun, Siliu Yu, Peng Yu, Xiao Guo, Jian Zheng | 2023",77.16,fcu150,B-40-1,623.3,67.82574103,0,219,219,8,109.5,820,40,40,3081.5
"Structures | Mechanical properties of CFST column with bolt-welded joints under eccentric compression | Weijing Yun, Siliu Yu, Peng Yu, Xiao Guo, Jian Zheng | 2023",77.16,fcu150,N-8-1,623.3,67.82574103,0,219,219,8,109.5,820,8,8,6492.5
"Structures | Mechanical properties of CFST column with bolt-welded joints under eccentric compression | Weijing Yun, Siliu Yu, Peng Yu, Xiao Guo, Jian Zheng | 2023",61.01,fcu150,B-40-2,623.3,52.38495472,0,219,219,8,109.5,820,40,40,4425
"Structures | Mechanical properties of CFST column with bolt-welded joints under eccentric compression | Weijing Yun, Siliu Yu, Peng Yu, Xiao Guo, Jian Zheng | 2023",77.16,fcu150,B-70-1,623.3,67.82574103,0,219,219,8,109.5,820,70,70,2392.5
"Structures | Mechanical properties of CFST column with bolt-welded joints under eccentric compression | Weijing Yun, Siliu Yu, Peng Yu, Xiao Guo, Jian Zheng | 2023",61.01,fcu150,B-70-2,623.3,52.38495472,0,219,219,8,109.5,820,70,70,2706
"Structures | Mechanical properties of CFST column with bolt-welded joints under eccentric compression | Weijing Yun, Siliu Yu, Peng Yu, Xiao Guo, Jian Zheng | 2023",77.16,fcu150,W-8-1,623.3,67.82574103,0,219,219,8,109.5,820,8,8,5663.5
"Structures | Mechanical properties of CFST column with bolt-welded joints under eccentric compression | Weijing Yun, Siliu Yu, Peng Yu, Xiao Guo, Jian Zheng | 2023",61.01,fcu150,W-40-2,623.3,52.38495472,0,219,219,8,109.5,820,40,40,3581.5
"Structures | Mechanical properties of CFST column with bolt-welded joints under eccentric compression | Weijing Yun, Siliu Yu, Peng Yu, Xiao Guo, Jian Zheng | 2023",77.16,fcu150,W-70-1,623.3,67.82574103,0,219,219,8,109.5,820,70,70,2030.5
"Structures | Mechanical properties of CFST column with bolt-welded joints under eccentric compression | Weijing Yun, Siliu Yu, Peng Yu, Xiao Guo, Jian Zheng | 2023",61.01,fcu150,W-70-2,623.3,52.38495472,0,219,219,8,109.5,820,70,70,3169
"Structures | Mechanical properties of CFST column with bolt-welded joints under eccentric compression | Weijing Yun, Siliu Yu, Peng Yu, Xiao Guo, Jian Zheng | 2023",77.16,fcu150,W-40-1,623.3,67.82574103,0,219,219,8,109.5,820,40,40,3605.5
"Structures | Eccentric performance of slender CFST with machining defects representing local corrosion | Jianwei Li, Chen Jia, Lanhui Guo | 2023",37.8,fcu150,2100-210-70-2-e25,345,30.88438211,0,140.1,140.1,3.94,70.05,2101.5,25,25,551
"Structures | Eccentric performance of slender CFST with machining defects representing local corrosion | Jianwei Li, Chen Jia, Lanhui Guo | 2023",37.8,fcu150,2100-210-70-4-e37.5,345,30.88438211,0,140.4,140.4,3.93,70.2,2101,37.5,37.5,401
"Structures | Eccentric performance of slender CFST with machining defects representing local corrosion | Jianwei Li, Chen Jia, Lanhui Guo | 2023",37.8,fcu150,2100-350-70-4-e25,345,30.88438211,0,139.9,139.9,3.92,69.95,2099.5,25,25,437
"Structures | Eccentric performance of slender CFST with machining defects representing local corrosion | Jianwei Li, Chen Jia, Lanhui Guo | 2023",37.8,fcu150,2100-210-100-4-e25,345,30.88438211,0,140.1,140.1,3.95,70.05,2099.4,25,25,416
"Structures | Eccentric performance of slender CFST with machining defects representing local corrosion | Jianwei Li, Chen Jia, Lanhui Guo | 2023",37.8,fcu150,1260-210-70-4-e25,345,30.88438211,0,140,140,3.95,70,1260,25,25,530
"Structures | Eccentric performance of slender CFST with machining defects representing local corrosion | Jianwei Li, Chen Jia, Lanhui Guo | 2023",37.8,fcu150,2100-E-210-70-4-e25,345,30.88438211,0,139.9,139.9,4.01,69.95,2100.3,25,25,471
"Structures | Eccentric performance of slender CFST with machining defects representing local corrosion | Jianwei Li, Chen Jia, Lanhui Guo | 2023",37.8,fcu150,1680-210-70-4-e25,345,30.88438211,0,140,140,3.98,70,1680,25,25,510
"Structures | Eccentric performance of slender CFST with machining defects representing local corrosion | Jianwei Li, Chen Jia, Lanhui Guo | 2023",37.8,fcu150,2100-210-70-4-e25,345,30.88438211,0,140.4,140.4,3.93,70.2,2101,25,25,473
"Structures | Eccentric performance of slender CFST with machining defects representing local corrosion | Jianwei Li, Chen Jia, Lanhui Guo | 2023",37.8,fcu150,2100-70-70-4-e25,345,30.88438211,0,139.6,139.6,3.92,69.8,2100.3,25,25,511
"Structures | Eccentric performance of slender CFST with machining defects representing local corrosion | Jianwei Li, Chen Jia, Lanhui Guo | 2023",37.8,fcu150,2100-Intact-e37.5,345,30.88438211,0,140,140,4,70,2100,37.5,37.5,471
"Structures | Eccentric performance of slender CFST with machining defects representing local corrosion | Jianwei Li, Chen Jia, Lanhui Guo | 2023",37.8,fcu150,1260-Intact-e25,345,30.88438211,0,140,140,3.89,70,1260.5,25,25,679
"Structures | Eccentric performance of slender CFST with machining defects representing local corrosion | Jianwei Li, Chen Jia, Lanhui Guo | 2023",37.8,fcu150,1680-Intact-e25,345,30.88438211,0,140,140,3.88,70,1680.9,25,25,609
"Structures | Eccentric performance of slender CFST with machining defects representing local corrosion | Jianwei Li, Chen Jia, Lanhui Guo | 2023",37.8,fcu150,2100-Intact-e25,345,30.88438211,0,140.1,140.1,3.94,70.05,2099.2,25,25,578
"Structures | A confined concrete model considering strain gradient effect of CFST column under eccentric load | Run-Hao Jiao, De-Cheng Feng, Lei Shen... | 2023",30,fcy150,xiangCE402,325,30,0,200,200,8,100,600,20,20,2315
"Structures | A confined concrete model considering strain gradient effect of CFST column under eccentric load | Run-Hao Jiao, De-Cheng Feng, Lei Shen... | 2023",30,fcy150,wangA2,325,30,0,200,200,8,100,600,0,0,2450
"Ocean Engineering | Investigation of analytical behavior of concrete filled steel tubular (CFST) offshore rock-socketed pile under lateral load | Lan Lin, Fa-cheng Wang | 2023",90.3,fcu150,P-Q235C40003,290,80.60957612,0,235,235,5.66,117.5,470,0,0,5349
"Engineering Mechanics | 圆形钢管含粗骨料超高性能混凝土中长柱偏压性能试验研究 (Experimental Study on Eccentric Compression Performance of Circular Ultra-High Performance Concrete with Coarse Aggregate Filled Steel Tube Slender Columns) | WU Fang-hong, ZENG Yan-qin, XU Li-hua... | 2023",124,"fcu,150",LC8E30,406,114.11,0,114,114,6,57,912,30,30,863
"Engineering Mechanics | 圆形钢管含粗骨料超高性能混凝土中长柱偏压性能试验研究 (Experimental Study on Eccentric Compression Performance of Circular Ultra-High Performance Concrete with Coarse Aggregate Filled Steel Tube Slender Columns) | WU Fang-hong, ZENG Yan-qin, XU Li-hua... | 2023",124,"fcu,150",LC8E15,406,114.11,0,114,114,6,57,912,15,15,1133
"Engineering Mechanics | 圆形钢管含粗骨料超高性能混凝土中长柱偏压性能试验研究 (Experimental Study on Eccentric Compression Performance of Circular Ultra-High Performance Concrete with Coarse Aggregate Filled Steel Tube Slender Columns) | WU Fang-hong, ZENG Yan-qin, XU Li-hua... | 2023",124,"fcu,150",LC8E00,406,114.11,0,114,114,6,57,912,0,0,1520
"Journal of Building Structures | Mechanical behavior of geopolymeric brick aggregate recycled concrete-filled circular steel tubular slender columns under eccentric compression | YAN Guiyun, WANG Di, WU Yingxiong... | 2023",33.11,"fcu,150",CT. 2-28-10,409.7,26.67,100,140,140,4,70,1600,28,28,668
"Journal of Building Structures | Mechanical behavior of geopolymeric brick aggregate recycled concrete-filled circular steel tubular slender columns under eccentric compression | YAN Guiyun, WANG Di, WU Yingxiong... | 2023",41.26,"fcu,150",CT. 2-28-7,409.7,34.03,70,140,140,4,70,1600,28,28,712.6
"Journal of Building Structures | Mechanical behavior of geopolymeric brick aggregate recycled concrete-filled circular steel tubular slender columns under eccentric compression | YAN Guiyun, WANG Di, WU Yingxiong... | 2023",44.44,"fcu,150",CT. 2-28-3,409.7,36.93,30,140,140,4,70,1600,28,28,729
"Journal of Building Structures | Mechanical behavior of geopolymeric brick aggregate recycled concrete-filled circular steel tubular slender columns under eccentric compression | YAN Guiyun, WANG Di, WU Yingxiong... | 2023",49.69,"fcu,150",CT. 2-28-0,409.7,41.78,0,140,140,4,70,1600,28,28,725.4
"Journal of Building Structures | Mechanical behavior of geopolymeric brick aggregate recycled concrete-filled circular steel tubular slender columns under eccentric compression | YAN Guiyun, WANG Di, WU Yingxiong... | 2023",37.93,"fcu,150",CT. 3-28-5,409.7,31,50,140,140,4,70,2400,28,28,593.8
"Journal of Building Structures | Mechanical behavior of geopolymeric brick aggregate recycled concrete-filled circular steel tubular slender columns under eccentric compression | YAN Guiyun, WANG Di, WU Yingxiong... | 2023",37.93,"fcu,150",CT. 1-28-5,409.7,31,50,140,140,4,70,800,28,28,852.8
"Journal of Building Structures | Mechanical behavior of geopolymeric brick aggregate recycled concrete-filled circular steel tubular slender columns under eccentric compression | YAN Guiyun, WANG Di, WU Yingxiong... | 2023",37.93,"fcu,150",CT. 2-56-5,409.7,31,50,140,140,4,70,1600,56,56,546
"Journal of Building Structures | Mechanical behavior of geopolymeric brick aggregate recycled concrete-filled circular steel tubular slender columns under eccentric compression | YAN Guiyun, WANG Di, WU Yingxiong... | 2023",37.93,"fcu,150",CT. 2-42-5,409.7,31,50,140,140,4,70,1600,42,42,621.4
"Journal of Building Structures | Mechanical behavior of geopolymeric brick aggregate recycled concrete-filled circular steel tubular slender columns under eccentric compression | YAN Guiyun, WANG Di, WU Yingxiong... | 2023",37.93,"fcu,150",CT. 2-28-5,409.7,31,50,140,140,4,70,1600,28,28,745.2
"Journal of Building Structures | Mechanical behavior of geopolymeric brick aggregate recycled concrete-filled circular steel tubular slender columns under eccentric compression | YAN Guiyun, WANG Di, WU Yingxiong... | 2023",37.93,"fcu,150",CT. 2-14-5,409.7,31,50,140,140,4,70,1600,14,14,871.6
"Journal of Constructional Steel Research | Testing, modelling and design of concentrically-loaded concrete-encased concrete-filled steel tube slender column | Nuoxin Wu, Kang Hai Tan | 2023",61,fcy150,B-1800,355,61,0,114,114,6,57,1800,0,0,1787.7
"JOURNAL OF THE CHINA RAILWAY SOCIETY | Research on Mechanical Behavior of Recycled Ceramics Concrete-filled Double Skin Circular Steel Tubular Members under Eccentric Compression | ZUO Yong, HUANG Hong, WANG Yi... | 2023",36,"fcu,150",HRM-6,325,29.26,100,114,114,3,57,600,34.2,34.2,354
"建筑结构学报 | 圆钢管地聚物砖骨料再生混凝土长柱轴压性能研究 | 叶建峰, 刘如月, 颜桂云... | 2023",33.11,"fcu,150",CT.2-0-10,409.7,26.67,100,140,140,4,70,1600,0,0,1118.6
"建筑结构学报 | 圆钢管地聚物砖骨料再生混凝土长柱轴压性能研究 | 叶建峰, 刘如月, 颜桂云... | 2023",41.26,"fcu,150",CT.2-0-7,409.7,34.03,70,140,140,4,70,1600,0,0,1245.4
"建筑结构学报 | 圆钢管地聚物砖骨料再生混凝土长柱轴压性能研究 | 叶建峰, 刘如月, 颜桂云... | 2023",44.44,"fcu,150",CT.2-0-3,409.7,36.93,30,140,140,4,70,1600,0,0,1305.8
"建筑结构学报 | 圆钢管地聚物砖骨料再生混凝土长柱轴压性能研究 | 叶建峰, 刘如月, 颜桂云... | 2023",49.69,"fcu,150",CT.2-0-0,409.7,41.78,0,140,140,4,70,1600,0,0,1275.8
"建筑结构学报 | 圆钢管地聚物砖骨料再生混凝土长柱轴压性能研究 | 叶建峰, 刘如月, 颜桂云... | 2023",37.93,"fcu,150",CT.3-0-5,409.7,31,50,140,140,4,70,2400,0,0,1119.2
"建筑结构学报 | 圆钢管地聚物砖骨料再生混凝土长柱轴压性能研究 | 叶建峰, 刘如月, 颜桂云... | 2023",37.93,"fcu,150",CT.2-0-5,409.7,31,50,140,140,4,70,1600,0,0,1201.6
"建筑结构学报 | 圆钢管地聚物砖骨料再生混凝土长柱轴压性能研究 | 叶建峰, 刘如月, 颜桂云... | 2023",37.93,"fcu,150",CT.1-0-5,409.7,31,50,140,140,4,70,800,0,0,1254.2
"JOURNAL OF THE CHINA RAILWAY SOCIETY | Research on Mechanical Behavior of Recycled Ceramics Concrete-filled Double Skin Circular Steel Tubular Members under Eccentric Compression | ZUO Yong, HUANG Hong, WANG Yi... | 2023",36,"fcu,150",HRM-4,325,29.26,100,114,114,3,57,600,22.8,22.8,452
