Repository: Serali-Nerri/xgboost

# CFST柱极限承载力预测 - XGBoost ML管道

## 项目概述

本项目是一个完整的机器学习管道，用于预测混凝土填充钢管（CFST）柱的极限承载力。采用XGBoost算法，提供从数据加载、预处理、模型训练、评估到预测的全流程解决方案。

### 核心特性

- **模块化设计**：清晰的模块分离，便于维护和扩展
- **特征工程支持**：处理无量纲参数，剔除几何参数实现多截面统一预测
- **自动化超参数优化**：集成Optuna框架进行超参数搜索，支持持久化存储和断点续训
- **智能参数加载**：自动加载最优参数，无需手动配置
- **特征选择**：迭代剔除法自动寻找最优特征子集
- **多维度评估**：集成R²、RMSE、MAE、MAPE、COV等工程指标
- **可视化分析**：提供预测散点图、特征重要性图和学习曲线
- **COV稳定性指标**：特别添加变异系数评估模型预测稳定性

---

## 环境要求

### 系统要求
- Python 3.8+
- 8GB+ RAM（推荐16GB）
- 5GB+ 可用磁盘空间

### Python依赖
- pandas &gt;= 1.5.0
- numpy &gt;= 1.23.0
- xgboost &gt;= 1.7.0
- scikit-learn &gt;= 1.2.0
- matplotlib &gt;= 3.6.0
- seaborn &gt;= 0.12.0
- optuna &gt;= 3.0.0
- joblib &gt;= 1.2.0

---

File: data/raw/all_dedup.csv (part 31 of 46)
Ref.No.,fc (MPa),type (规格备注),试件标号,fy (MPa),fcy150,R再生骨料取代率(%),b (mm),h (mm),t (mm),r0 (mm),L (mm),e1 (mm),e2 (mm),Nexp (kN)
"JOURNAL OF THE CHINA RAILWAY SOCIETY | Research on Mechanical Behavior of Recycled Ceramics Concrete-filled Double Skin Circular Steel Tubular Members under Eccentric Compression | ZUO Yong, HUANG Hong, WANG Yi... | 2023",36,"fcu,150",HRM-2,325,29.26,100,114,114,3,57,600,11.4,11.4,620
"JOURNAL OF THE CHINA RAILWAY SOCIETY | Research on Mechanical Behavior of Recycled Ceramics Concrete-filled Double Skin Circular Steel Tubular Members under Eccentric Compression | ZUO Yong, HUANG Hong, WANG Yi... | 2023",36,"fcu,150",HRM-0,325,29.26,100,114,114,3,57,600,0,0,673
"JOURNAL OF THE CHINA RAILWAY SOCIETY | Research on Mechanical Behavior of Recycled Ceramics Concrete-filled Double Skin Circular Steel Tubular Members under Eccentric Compression | ZUO Yong, HUANG Hong, WANG Yi... | 2023",46,"fcu,150",HNM-6,325,38.37,0,114,114,3,57,600,34.2,34.2,400
"JOURNAL OF THE CHINA RAILWAY SOCIETY | Research on Mechanical Behavior of Recycled Ceramics Concrete-filled Double Skin Circular Steel Tubular Members under Eccentric Compression | ZUO Yong, HUANG Hong, WANG Yi... | 2023",46,"fcu,150",HNM-4,325,38.37,0,114,114,3,57,600,22.8,22.8,500
"JOURNAL OF THE CHINA RAILWAY SOCIETY | Research on Mechanical Behavior of Recycled Ceramics Concrete-filled Double Skin Circular Steel Tubular Members under Eccentric Compression | ZUO Yong, HUANG Hong, WANG Yi... | 2023",46,"fcu,150",HNM-2,325,38.37,0,114,114,3,57,600,11.4,11.4,650
"JOURNAL OF THE CHINA RAILWAY SOCIETY | Research on Mechanical Behavior of Recycled Ceramics Concrete-filled Double Skin Circular Steel Tubular Members under Eccentric Compression | ZUO Yong, HUANG Hong, WANG Yi... | 2023",46,"fcu,150",HNM-0,325,38.37,0,114,114,3,57,600,0,0,820
"JOURNAL OF THE CHINA RAILWAY SOCIETY | Research on Mechanical Behavior of Recycled Ceramics Concrete-filled Double Skin Circular Steel Tubular Members under Eccentric Compression | ZUO Yong, HUANG Hong, WANG Yi... | 2023",36,"fcu,150",SRM-6,325,29.26,100,114,114,3,57,600,34.2,34.2,341
"JOURNAL OF THE CHINA RAILWAY SOCIETY | Research on Mechanical Behavior of Recycled Ceramics Concrete-filled Double Skin Circular Steel Tubular Members under Eccentric Compression | ZUO Yong, HUANG Hong, WANG Yi... | 2023",36,"fcu,150",SRM-4,325,29.26,100,114,114,3,57,600,22.8,22.8,455
"JOURNAL OF THE CHINA RAILWAY SOCIETY | Research on Mechanical Behavior of Recycled Ceramics Concrete-filled Double Skin Circular Steel Tubular Members under Eccentric Compression | ZUO Yong, HUANG Hong, WANG Yi... | 2023",36,"fcu,150",SRM-2,325,29.26,100,114,114,3,57,600,11.4,11.4,570
"JOURNAL OF THE CHINA RAILWAY SOCIETY | Research on Mechanical Behavior of Recycled Ceramics Concrete-filled Double Skin Circular Steel Tubular Members under Eccentric Compression | ZUO Yong, HUANG Hong, WANG Yi... | 2023",36,"fcu,150",SRM-0,325,29.26,100,114,114,3,57,600,0,0,730
"Engineering Mechanics | 圆形钢管含粗骨料超高性能混凝土中长柱偏压性能试验研究 (Experimental Study on Eccentric Compression Performance of Circular Ultra-High Performance Concrete with Coarse Aggregate Filled Steel Tube Slender Columns) | WU Fang-hong, ZENG Yan-qin, XU Li-hua... | 2023",124,"fcu,150",LC16E30,406,114.11,0,114,114,6,57,1824,30,30,636
"Engineering Mechanics | 圆形钢管含粗骨料超高性能混凝土中长柱偏压性能试验研究 (Experimental Study on Eccentric Compression Performance of Circular Ultra-High Performance Concrete with Coarse Aggregate Filled Steel Tube Slender Columns) | WU Fang-hong, ZENG Yan-qin, XU Li-hua... | 2023",124,"fcu,150",LC12E30,406,114.11,0,114,114,6,57,1368,30,30,742
"Engineering Mechanics | 圆形钢管含粗骨料超高性能混凝土中长柱偏压性能试验研究 (Experimental Study on Eccentric Compression Performance of Circular Ultra-High Performance Concrete with Coarse Aggregate Filled Steel Tube Slender Columns) | WU Fang-hong, ZENG Yan-qin, XU Li-hua... | 2023",124,"fcu,150",SC3.5E30,406,114.11,0,114,114,6,57,400,30,30,965
"Engineering Mechanics | 圆形钢管含粗骨料超高性能混凝土中长柱偏压性能试验研究 (Experimental Study on Eccentric Compression Performance of Circular Ultra-High Performance Concrete with Coarse Aggregate Filled Steel Tube Slender Columns) | WU Fang-hong, ZENG Yan-qin, XU Li-hua... | 2023",124,"fcu,150",LC8E45,406,114.11,0,114,114,6,57,912,45,45,645
"Journal of Constructional Steel Research | Testing, modelling and design of concentrically-loaded concrete-encased concrete-filled steel tube slender column | Nuoxin Wu, Kang Hai Tan | 2023",61,fcy150,B-1800*,355,61,0,114,114,6,57,1800,0,0,1776.6
"JOURNAL OF THE CHINA RAILWAY SOCIETY | Research on Mechanical Behavior of Recycled Ceramics Concrete-filled Double Skin Circular Steel Tubular Members under Eccentric Compression | ZUO Yong, HUANG Hong, WANG Yi... | 2023",36,"fcu,150",HRL-6,325,29.26,100,114,114,3,57,1200,34.2,34.2,338
"JOURNAL OF THE CHINA RAILWAY SOCIETY | Research on Mechanical Behavior of Recycled Ceramics Concrete-filled Double Skin Circular Steel Tubular Members under Eccentric Compression | ZUO Yong, HUANG Hong, WANG Yi... | 2023",36,"fcu,150",HRL-4,325,29.26,100,114,114,3,57,1200,22.8,22.8,420
"JOURNAL OF THE CHINA RAILWAY SOCIETY | Research on Mechanical Behavior of Recycled Ceramics Concrete-filled Double Skin Circular Steel Tubular Members under Eccentric Compression | ZUO Yong, HUANG Hong, WANG Yi... | 2023",36,"fcu,150",HRL-2,325,29.26,100,114,114,3,57,1200,11.4,11.4,514
"JOURNAL OF THE CHINA RAILWAY SOCIETY | Research on Mechanical Behavior of Recycled Ceramics Concrete-filled Double Skin Circular Steel Tubular Members under Eccentric Compression | ZUO Yong, HUANG Hong, WANG Yi... | 2023",36,"fcu,150",HRL-0,325,29.26,100,114,114,3,57,1200,0,0,693
"Journal of Constructional Steel Research | Experimental and numerical investigations on concrete-filled double-tubular slender columns under axial and eccentric loading | Wen-Da Wang, Sun-Hang Ji, Yan-Li Shi | 2023",51.2,fcu150,CCS1-1,319.7,43.18222223,0,127,127,3,63.5,1250,0,0,840
"Journal of Constructional Steel Research | Experimental and numerical investigations on concrete-filled double-tubular slender columns under axial and eccentric loading | Wen-Da Wang, Sun-Hang Ji, Yan-Li Shi | 2023",51.2,fcu150,CCS1-2,319.7,43.18222223,0,127,127,3,63.5,1250,0,0,956
"Journal of Constructional Steel Research | Experimental and numerical investigations on concrete-filled double-tubular slender columns under axial and eccentric loading | Wen-Da Wang, Sun-Hang Ji, Yan-Li Shi | 2023",51.2,fcu150,CCS1-3,319.7,43.18222223,0,127,127,3,63.5,1600,0,0,760
"Journal of Constructional Steel Research | Experimental and numerical investigations on concrete-filled double-tubular slender columns under axial and eccentric loading | Wen-Da Wang, Sun-Hang Ji, Yan-Li Shi | 2023",51.2,fcu150,CCS1-4,319.7,43.18222223,0,127,127,3,63.5,1600,0,0,820
"Journal of Constructional Steel Research | Experimental and numerical investigations on concrete-filled double-tubular slender columns under axial and eccentric loading | Wen-Da Wang, Sun-Hang Ji, Yan-Li Shi | 2023",51.2,fcu150,CCS2-1,329.3,43.18222223,0,140,140,3,70,1600,0,0,1042
"Journal of Constructional Steel Research | Experimental and numerical investigations on concrete-filled double-tubular slender columns under axial and eccentric loading | Wen-Da Wang, Sun-Hang Ji, Yan-Li Shi | 2023",51.2,fcu150,CCS2-2,309.5,43.18222223,0,140,140,4,70,1600,0,0,1120
"Journal of Constructional Steel Research | Experimental and numerical investigations on concrete-filled double-tubular slender columns under axial and eccentric loading | Wen-Da Wang, Sun-Hang Ji, Yan-Li Shi | 2023",51.2,fcu150,CCS2-3,309.5,43.18222223,0,140,140,4,70,1600,0,0,1160
"Journal of Constructional Steel Research | Experimental and numerical investigations on concrete-filled double-tubular slender columns under axial and eccentric loading | Wen-Da Wang, Sun-Hang Ji, Yan-Li Shi | 2023",45.3,fcu150,CFST1,309.5,37.7244097,0,140,140,4,70,1600,0,0,1038
"Journal of Constructional Steel Research | Experimental and numerical investigations on concrete-filled double-tubular slender columns under axial and eccentric loading | Wen-Da Wang, Sun-Hang Ji, Yan-Li Shi | 2023",45.3,fcu150,CCS2-3,309.5,37.7244097,0,140,140,4,70,1600,0,0,1160
"Journal of Constructional Steel Research | Experimental and numerical investigations on concrete-filled double-tubular slender columns under axial and eccentric loading | Wen-Da Wang, Sun-Hang Ji, Yan-Li Shi | 2023",45.3,fcu150,CCS2-2,309.5,37.7244097,0,140,140,4,70,1600,0,0,1120
"Journal of Constructional Steel Research | Experimental and numerical investigations on concrete-filled double-tubular slender columns under axial and eccentric loading | Wen-Da Wang, Sun-Hang Ji, Yan-Li Shi | 2023",45.3,fcu150,CCS2-1,309.5,37.7244097,0,140,140,3,70,1600,0,0,1042
"Journal of Constructional Steel Research | Experimental and numerical investigations on concrete-filled double-tubular slender columns under axial and eccentric loading | Wen-Da Wang, Sun-Hang Ji, Yan-Li Shi | 2023",45.3,fcu150,CCS1-4,319.7,37.7244097,0,127,127,3,63.5,1600,0,0,820
"Journal of Constructional Steel Research | Experimental and numerical investigations on concrete-filled double-tubular slender columns under axial and eccentric loading | Wen-Da Wang, Sun-Hang Ji, Yan-Li Shi | 2023",45.3,fcu150,CCS1-3,319.7,37.7244097,0,127,127,3,63.5,1600,0,0,760
"Journal of Constructional Steel Research | Experimental and numerical investigations on concrete-filled double-tubular slender columns under axial and eccentric loading | Wen-Da Wang, Sun-Hang Ji, Yan-Li Shi | 2023",45.3,fcu150,CCS1-2,319.7,37.7244097,0,127,127,3,63.5,1250,0,0,956
"Journal of Constructional Steel Research | Experimental and numerical investigations on concrete-filled double-tubular slender columns under axial and eccentric loading | Wen-Da Wang, Sun-Hang Ji, Yan-Li Shi | 2023",45.3,fcu150,CCS1-1,319.7,37.7244097,0,127,127,3,63.5,1250,0,0,840
"Journal of Constructional Steel Research | Experimental and numerical investigations on concrete-filled double-tubular slender columns under axial and eccentric loading | Wen-Da Wang, Sun-Hang Ji, Yan-Li Shi | 2023",51.2,fcu150,CFST1,309.5,43.18222223,0,140,140,4,70,1600,0,0,1038
"Journal of Constructional Steel Research | Behavior of steel reinforced UHPC-filled stainless steel tubular columns under eccentric loads | Chuangchuang Wu, Feiran Fan, Zhan Cheng... | 2023",122,fcu100,SR-12-CE-9,278.23,106.6596098,0,180,180,5,90,1200,20,20,3164.4
"Journal of Constructional Steel Research | Behavior of steel reinforced UHPC-filled stainless steel tubular columns under eccentric loads | Chuangchuang Wu, Feiran Fan, Zhan Cheng... | 2023",122,fcu100,SR-10-CE-6,273.02,106.6596098,0,180,180,5,90,1200,20,20,3043.8
"Journal of Constructional Steel Research | Behavior of steel reinforced UHPC-filled stainless steel tubular columns under eccentric loads | Chuangchuang Wu, Feiran Fan, Zhan Cheng, Guofeng Du, Tianyi Zhang | 2023",122,fcu100,SR-12-CE-9,433,106.6596098,0,180,180,5,90,1200,20,20,3164.4
"Journal of Constructional Steel Research | Behavior of steel reinforced UHPC-filled stainless steel tubular columns under eccentric loads | Chuangchuang Wu, Feiran Fan, Zhan Cheng, Guofeng Du, Tianyi Zhang | 2023",122,fcu100,SR-10-CE-8,433,106.6596098,0,180,180,5,90,1200,40,40,2146.6
"Journal of Constructional Steel Research | Behavior of steel reinforced UHPC-filled stainless steel tubular columns under eccentric loads | Chuangchuang Wu, Feiran Fan, Zhan Cheng, Guofeng Du, Tianyi Zhang | 2023",122,fcu100,SR-12-CE-1,394.95,106.6596098,0,180,180,3,90,1200,40,40,1700.4
"Journal of Constructional Steel Research | Behavior of steel reinforced UHPC-filled stainless steel tubular columns under eccentric loads | Chuangchuang Wu, Feiran Fan, Zhan Cheng, Guofeng Du, Tianyi Zhang | 2023",122,fcu100,SR-12-CE-2,404.19,106.6596098,0,180,180,4,90,1200,40,40,1990
"Journal of Constructional Steel Research | Behavior of steel reinforced UHPC-filled stainless steel tubular columns under eccentric loads | Chuangchuang Wu, Feiran Fan, Zhan Cheng, Guofeng Du, Tianyi Zhang | 2023",122,fcu100,SR-12-CE-3,433,106.6596098,0,180,180,5,90,1200,40,40,2425.2
"Journal of Constructional Steel Research | Behavior of steel reinforced UHPC-filled stainless steel tubular columns under eccentric loads | Chuangchuang Wu, Feiran Fan, Zhan Cheng, Guofeng Du, Tianyi Zhang | 2023",122,fcu100,SR-10-CE-4,404.19,106.6596098,0,180,180,4,90,1200,40,40,1898.6
"Journal of Constructional Steel Research | Behavior of steel reinforced UHPC-filled stainless steel tubular columns under eccentric loads | Chuangchuang Wu, Feiran Fan, Zhan Cheng, Guofeng Du, Tianyi Zhang | 2023",122,fcu100,SR-12-CE-5,433,106.6596098,0,180,180,5,90,1200,40,40,2098.2
"Journal of Constructional Steel Research | Behavior of steel reinforced UHPC-filled stainless steel tubular columns under eccentric loads | Chuangchuang Wu, Feiran Fan, Zhan Cheng, Guofeng Du, Tianyi Zhang | 2023",122,fcu100,SR-10-CE-6,433,106.6596098,0,180,180,5,90,1200,20,20,3043.8
"Journal of Constructional Steel Research | Behavior of steel reinforced UHPC-filled stainless steel tubular columns under eccentric loads | Chuangchuang Wu, Feiran Fan, Zhan Cheng, Guofeng Du, Tianyi Zhang | 2023",122,fcu100,SR-12-CE-7,433,106.6596098,0,180,180,5,90,1200,60,60,1724.6
"Engineering Structures | Eccentric compression behavior of concrete-filled steel tube columns strengthened by CFRP/steel strip | Kunting Miao, Yang Wei, Shichang Zhang... | 2023",29.4,fcy150,ECFST8,466.5,29.4,0,159,159,4,79.5,1272,75,75,1416.92
"Engineering Structures | Eccentric compression behavior of concrete-filled steel tube columns strengthened by CFRP/steel strip | Kunting Miao, Yang Wei, Shichang Zhang, Kaiqi Zheng, Mingmin Ding | 2023",32.4,fcu150,ECFST1,466.5,26.03851232,0,159,159,4,79.5,954,75,75,529.41
"Thin-Walled Structures | Static strength of CFRP-strengthened preloaded circular concrete-filled steel tube stub columns, Part I: Experimental test | C.N. Xiong, Y.B. Shao, L.W. Tong... | 2023",31.25,fcu150,CS30-F2-0%,322,25.01621219,0,87,87,3,43.5,300,0,0,605
"Thin-Walled Structures | Static strength of CFRP-strengthened preloaded circular concrete-filled steel tube stub columns, Part I: Experimental test | C.N. Xiong, Y.B. Shao, L.W. Tong, K.S. Dai, Y.X. Luo | 2023",31.25,fcu150,CS30-F0,322,25.01621219,0,87,87,3,43.5,300,0,0,538
"Thin-Walled Structures | Static strength of CFRP-strengthened preloaded circular concrete-filled steel tube stub columns, Part I: Experimental test | C.N. Xiong, Y.B. Shao, L.W. Tong, K.S. Dai, Y.X. Luo | 2023",31.25,fcu150,CS20-F3-60%,330,25.01621219,0,85,85,2,42.5,300,0,0,850
"Thin-Walled Structures | Static strength of CFRP-strengthened preloaded circular concrete-filled steel tube stub column columns - Part II: Theoretical and numerical analysis | C.N. Xiong, Y.B. Shao, L.W. Tong, K.S. Dai, Y.X. Luo | 2023",31.2,fcu150,CS20-F2%-60%,330,24.97184678,0,85,85,2,42.5,300,0,0,695
"Thin-Walled Structures | Static strength of CFRP-strengthened preloaded circular concrete-filled steel tube stub column columns - Part II: Theoretical and numerical analysis | C.N. Xiong, Y.B. Shao, L.W. Tong, K.S. Dai, Y.X. Luo | 2023",31.2,fcu150,CS20-F1%-0%,330,24.97184678,0,85,85,2,42.5,300,0,0,573
"Thin-Walled Structures | Static strength of CFRP-strengthened preloaded circular concrete-filled steel tube stub column columns - Part II: Theoretical and numerical analysis | C.N. Xiong, Y.B. Shao, L.W. Tong, K.S. Dai, Y.X. Luo | 2023",31.2,fcu150,CS20-F2%-0%,330,24.97184678,0,85,85,2,42.5,300,0,0,692
"Thin-Walled Structures | Static strength of CFRP-strengthened preloaded circular concrete-filled steel tube stub column columns - Part II: Theoretical and numerical analysis | C.N. Xiong, Y.B. Shao, L.W. Tong, K.S. Dai, Y.X. Luo | 2023",31.2,fcu150,CS20-F3%-0%,330,24.97184678,0,85,85,2,42.5,300,0,0,840
"Thin-Walled Structures | Static strength of CFRP-strengthened preloaded circular concrete-filled steel tube stub column columns - Part II: Theoretical and numerical analysis | C.N. Xiong, Y.B. Shao, L.W. Tong, K.S. Dai, Y.X. Luo | 2023",31.2,fcu150,CS30-F2%-60%,330,24.97184678,0,87,87,3,43.5,300,0,0,830
"Thin-Walled Structures | Static strength of CFRP-strengthened preloaded circular concrete-filled steel tube stub column columns - Part II: Theoretical and numerical analysis | C.N. Xiong, Y.B. Shao, L.W. Tong, K.S. Dai, Y.X. Luo | 2023",31.2,fcu150,CS20-F1%-30%,330,24.97184678,0,85,85,2,42.5,300,0,0,569
"Thin-Walled Structures | Static strength of CFRP-strengthened preloaded circular concrete-filled steel tube stub column columns - Part II: Theoretical and numerical analysis | C.N. Xiong, Y.B. Shao, L.W. Tong, K.S. Dai, Y.X. Luo | 2023",31.2,fcu150,CS20-F1%-60%,330,24.97184678,0,85,85,2,42.5,300,0,0,575
"Thin-Walled Structures | Static strength of CFRP-strengthened preloaded circular concrete-filled steel tube stub column columns - Part II: Theoretical and numerical analysis | C.N. Xiong, Y.B. Shao, L.W. Tong, K.S. Dai, Y.X. Luo | 2023",31.2,fcu150,CS20-F2%-30%,330,24.97184678,0,85,85,2,42.5,300,0,0,690
"Thin-Walled Structures | Static strength of CFRP-strengthened preloaded circular concrete-filled steel tube stub column columns - Part II: Theoretical and numerical analysis | C.N. Xiong, Y.B. Shao, L.W. Tong, K.S. Dai, Y.X. Luo | 2023",31.2,fcu150,CS30-F2%-30%,330,24.97184678,0,87,87,3,43.5,300,0,0,817
"Thin-Walled Structures | Static strength of CFRP-strengthened preloaded circular concrete-filled steel tube stub column columns - Part II: Theoretical and numerical analysis | C.N. Xiong, Y.B. Shao, L.W. Tong, K.S. Dai, Y.X. Luo | 2023",31.2,fcu150,CS20-F3%-60%,330,24.97184678,0,85,85,2,42.5,300,0,0,850
"Thin-Walled Structures | Static strength of CFRP-strengthened preloaded circular concrete-filled steel tube stub columns, Part I: Experimental test | C.N. Xiong, Y.B. Shao, L.W. Tong... | 2023",31.25,fcu150,CS20-F1-60%,330,25.01621219,0,85,85,2,42.5,300,0,0,417
"Thin-Walled Structures | Static strength of CFRP-strengthened preloaded circular concrete-filled steel tube stub columns, Part I: Experimental test | C.N. Xiong, Y.B. Shao, L.W. Tong... | 2023",31.25,fcu150,CS30-F2-60%,322,25.01621219,0,87,87,3,43.5,300,0,0,565
"Thin-Walled Structures | Static strength of CFRP-strengthened preloaded circular concrete-filled steel tube stub columns, Part I: Experimental test | C.N. Xiong, Y.B. Shao, L.W. Tong... | 2023",31.25,fcu150,CS20-F1-30%,330,25.01621219,0,85,85,2,42.5,300,0,0,419
"Thin-Walled Structures | Static strength of CFRP-strengthened preloaded circular concrete-filled steel tube stub columns, Part I: Experimental test | C.N. Xiong, Y.B. Shao, L.W. Tong... | 2023",31.25,fcu150,CS20-F2-30%,330,25.01621219,0,85,85,2,42.5,300,0,0,449
"Thin-Walled Structures | Static strength of CFRP-strengthened preloaded circular concrete-filled steel tube stub columns, Part I: Experimental test | C.N. Xiong, Y.B. Shao, L.W. Tong... | 2023",31.25,fcu150,CS20-F2-60%,330,25.01621219,0,85,85,2,42.5,300,0,0,437
"Thin-Walled Structures | Static strength of CFRP-strengthened preloaded circular concrete-filled steel tube stub columns, Part I: Experimental test | C.N. Xiong, Y.B. Shao, L.W. Tong... | 2023",31.25,fcu150,CS20-F3-0%,330,25.01621219,0,85,85,2,42.5,300,0,0,490
"Thin-Walled Structures | Static strength of CFRP-strengthened preloaded circular concrete-filled steel tube stub columns, Part I: Experimental test | C.N. Xiong, Y.B. Shao, L.W. Tong... | 2023",31.25,fcu150,CS20-F3-60%,330,25.01621219,0,85,85,2,42.5,300,0,0,461
"建筑结构学报 Journal of Building Structures | 高强圆钢管混凝土短柱轴压承载力试验研究 | 王彦博, 宋辞, 赵星源... | 2022",147.5,"fcu,150",Q890-27-450,906,137.96,0,219.5,219.5,8.22,109.75,657,0,0,9719.9
"Engineering Structures | Experimental study on the behavior of circular ultra-high strength concrete-filled steel tube columns subjected to unequal end moments | Siqi Lin, Zhiming Li, Zhao-hui Lu... | 2022",125.5,"fcu,100",M_b0.5_e1_1,397.6,110.01,0,159,159,4.7,79.5,1192.5,31.8,63.6,1343.8
"Engineering Structures | Experimental study on the behavior of circular ultra-high strength concrete-filled steel tube columns subjected to unequal end moments | Siqi Lin, Zhiming Li, Zhao-hui Lu... | 2022",125.5,"fcu,100",M_b0_e0_2,397.6,110.01,0,159,159,4.7,79.5,1192.5,0,0,3014.7
"Journal of Building Engineering | Axial compressive behavior of circular concrete-filled steel tube stub columns prepared with spontaneous-combustion coal gangue aggregate | Yuzhuo Zhang, Qian Xu, Qinghe Wang... | 2022",31.6,fcu150,SCGA-100-2.75-b,278,25.32696399,100,140,140,2.75,70,420,0,0,1165
"Journal of Building Engineering | Axial compressive behavior of circular concrete-filled steel tube stub columns prepared with spontaneous-combustion coal gangue aggregate | Yuzhuo Zhang, Qian Xu, Qinghe Wang... | 2022",31.6,fcu150,SCGA-100-2.75-a,278,25.32696399,100,140,140,2.75,70,420,0,0,1193
"Journal of Building Engineering | Axial compressive behavior of circular concrete-filled steel tube stub columns prepared with spontaneous-combustion coal gangue aggregate | Yuzhuo Zhang, Qian Xu, Qinghe Wang... | 2022",35.7,fcu150,SCGA-50-2.75-b,278,28.99134271,50,140,140,2.75,70,420,0,0,1261
"Journal of Building Engineering | Axial compressive behavior of circular concrete-filled steel tube stub columns prepared with spontaneous-combustion coal gangue aggregate | Yuzhuo Zhang, Qian Xu, Qinghe Wang... | 2022",35.7,fcu150,SCGA-50-2.75-a,278,28.99134271,50,140,140,2.75,70,420,0,0,1231
"Journal of Building Engineering | Axial compressive behavior of circular concrete-filled steel tube stub columns prepared with spontaneous-combustion coal gangue aggregate | Yuzhuo Zhang, Qian Xu, Qinghe Wang... | 2022",39.2,fcu150,SCGA-0-3.75-b,285,32.15207517,0,140,140,3.75,70,420,0,0,1450
"Journal of Building Engineering | Axial compressive behavior of circular concrete-filled steel tube stub columns prepared with spontaneous-combustion coal gangue aggregate | Yuzhuo Zhang, Qian Xu, Qinghe Wang... | 2022",35.7,fcu150,SCGA-50-3.75-a,285,28.99134271,50,140,140,3.75,70,420,0,0,1374
"Journal of Building Engineering | Axial compressive behavior of circular concrete-filled steel tube stub columns prepared with spontaneous-combustion coal gangue aggregate | Yuzhuo Zhang, Qian Xu, Qinghe Wang... | 2022",35.7,fcu150,SCGA-50-3.75-b,285,28.99134271,50,140,140,3.75,70,420,0,0,1393
"Journal of Building Engineering | Axial compressive behavior of circular concrete-filled steel tube stub columns prepared with spontaneous-combustion coal gangue aggregate | Yuzhuo Zhang, Qian Xu, Qinghe Wang... | 2022",31.6,fcu150,SCGA-100-3.75-a,285,25.32696399,100,140,140,3.75,70,420,0,0,1273
"Engineering Structures | Experimental study on the behavior of circular ultra-high strength concrete-filled steel tube columns subjected to unequal end moments | Siqi Lin, Zhiming Li, Zhao-hui Lu... | 2022",125.5,"fcu,100",M_b1_e1_1,397.6,110.01,0,159,159,4.7,79.5,1192.5,63.6,63.6,1141.8
"Engineering Structures | Experimental study on the behavior of circular ultra-high strength concrete-filled steel tube columns subjected to unequal end moments | Siqi Lin, Zhiming Li, Zhao-hui Lu... | 2022",125.5,"fcu,100",M_b1_e1_2,397.6,110.01,0,159,159,4.7,79.5,1192.5,63.6,63.6,983.3
"Engineering Structures | Experimental study on the behavior of circular ultra-high strength concrete-filled steel tube columns subjected to unequal end moments | Siqi Lin, Zhiming Li, Zhao-hui Lu... | 2022",125.5,"fcu,100",M_b0_e0_1,397.6,110.01,0,159,159,4.7,79.5,1192.5,0,0,3287.3
"Engineering Structures | Experimental study on the behavior of circular ultra-high strength concrete-filled steel tube columns subjected to unequal end moments | Siqi Lin, Zhiming Li, Zhao-hui Lu... | 2022",125.5,"fcu,100",M_b0_e2_2,397.6,110.01,0,159,159,4.7,79.5,1192.5,0,127.2,740.5
"Engineering Structures | Experimental study on the behavior of circular ultra-high strength concrete-filled steel tube columns subjected to unequal end moments | Siqi Lin, Zhiming Li, Zhao-hui Lu... | 2022",125.5,"fcu,100",S_b0_e1_1,397.6,110.01,0,159,159,4.7,79.5,477,0,63.6,1718.4
"Engineering Structures | Experimental study on the behavior of circular ultra-high strength concrete-filled steel tube columns subjected to unequal end moments | Siqi Lin, Zhiming Li, Zhao-hui Lu... | 2022",125.5,"fcu,100",S_b0_e1_2,397.6,110.01,0,159,159,4.7,79.5,477,0,63.6,1703.4
"Engineering Structures | Experimental study on the behavior of circular ultra-high strength concrete-filled steel tube columns subjected to unequal end moments | Siqi Lin, Zhiming Li, Zhao-hui Lu... | 2022",125.5,"fcu,100",L_b0_e1_1,397.6,110.01,0,159,159,4.7,79.5,1908,0,63.6,1265.2
"Engineering Structures | Experimental study on the behavior of circular ultra-high strength concrete-filled steel tube columns subjected to unequal end moments | Siqi Lin, Zhiming Li, Zhao-hui Lu... | 2022",125.5,"fcu,100",L_b0_e1_2,397.6,110.01,0,159,159,4.7,79.5,1908,0,63.6,1187.3
"土木工程学报 | 钢管地聚物混凝土柱轴向重复受压性能试验研究 | 惠存, 王阳光, 李永刚... | 2022",42.3,"fck,150",GC2-D1,294.51,42.3,0,140,140,2.75,70,600,0,0,1066.09
"土木工程学报 | 钢管地聚物混凝土柱轴向重复受压性能试验研究 | 惠存, 王阳光, 李永刚... | 2022",42.3,"fck,150",GC2-D2,300.31,42.3,0,140,140,4,70,600,0,0,1077.62
"土木工程学报 | 钢管地聚物混凝土柱轴向重复受压性能试验研究 | 惠存, 王阳光, 李永刚... | 2022",29.9,"fck,150",GC1-E1,294.51,29.9,0,165,165,2.75,82.5,600,0,0,1172.06
"土木工程学报 | 钢管地聚物混凝土柱轴向重复受压性能试验研究 | 惠存, 王阳光, 李永刚... | 2022",29.9,"fck,150",GC1-E2,300.31,29.9,0,165,165,4,82.5,600,0,0,1207.53
"土木工程学报 | 钢管地聚物混凝土柱轴向重复受压性能试验研究 | 惠存, 王阳光, 李永刚... | 2022",42.3,"fck,150",GC2-E1,294.51,42.3,0,165,165,2.75,82.5,600,0,0,1218.78
"土木工程学报 | 钢管地聚物混凝土柱轴向重复受压性能试验研究 | 惠存, 王阳光, 李永刚... | 2022",42.3,"fck,150",GC2-E2,300.31,42.3,0,165,165,4,82.5,600,0,0,1220.98
"土木工程学报 | 钢管地聚物混凝土柱轴向重复受压性能试验研究 | 惠存, 王阳光, 李永刚... | 2022",29.9,"fck,150",GC1-F1,294.51,29.9,0,219,219,2.75,109.5,600,0,0,1915.78
"土木工程学报 | 钢管地聚物混凝土柱轴向重复受压性能试验研究 | 惠存, 王阳光, 李永刚... | 2022",29.9,"fck,150",GC1-F2,300.31,29.9,0,219,219,4,109.5,600,0,0,1931.81
"土木工程学报 | 钢管地聚物混凝土柱轴向重复受压性能试验研究 | 惠存, 王阳光, 李永刚... | 2022",42.3,"fck,150",GC2-F1,294.51,42.3,0,219,219,2.75,109.5,600,0,0,1961.67
"土木工程学报 | 钢管地聚物混凝土柱轴向重复受压性能试验研究 | 惠存, 王阳光, 李永刚... | 2022",42.3,"fck,150",GC2-F2,300.31,42.3,0,219,219,4,109.5,600,0,0,2012.83
"Journal of Building Engineering | Axial compressive behavior of circular concrete-filled steel tube stub columns prepared with spontaneous-combustion coal gangue aggregate | Yuzhuo Zhang, Qian Xu, Qinghe Wang... | 2022",35.7,fcu150,SCGA-50-4.50-b,338,28.99134271,50,140,140,4.5,70,420,0,0,1686
"Journal of Building Engineering | Axial compressive behavior of circular concrete-filled steel tube stub columns prepared with spontaneous-combustion coal gangue aggregate | Yuzhuo Zhang, Qian Xu, Qinghe Wang... | 2022",39.2,fcu150,SCGA-0-2.75-a,278,32.15207517,0,140,140,2.75,70,420,0,0,1327
"建筑结构学报 Journal of Building Structures | 高强圆钢管混凝土短柱轴压承载力试验研究 | 王彦博, 宋辞, 赵星源... | 2022",42.9,"fcy,100",Q800-20-50,828.1,42.9,0,121.2,121.2,6.05,60.6,363,0,0,2213.4
"建筑结构学报 Journal of Building Structures | 高强圆钢管混凝土短柱轴压承载力试验研究 | 王彦博, 宋辞, 赵星源... | 2022",42.9,"fcy,100",Q800-12-50,817,42.9,0,220,220,17.73,110,657,0,0,10352.2
"建筑结构学报 Journal of Building Structures | 高强圆钢管混凝土短柱轴压承载力试验研究 | 王彦博, 宋辞, 赵星源... | 2022",42.9,"fcy,100",Q620-21-50,658.2,42.9,0,114.5,114.5,5.5,57.25,342,0,0,1600.6
"建筑结构学报 Journal of Building Structures | 高强圆钢管混凝土短柱轴压承载力试验研究 | 王彦博, 宋辞, 赵星源... | 2022",42.9,"fcy,100",Q550-28-50,597.5,42.9,0,127.5,127.5,4.6,63.75,381,0,0,1532.7
"建筑结构学报 Journal of Building Structures | 高强圆钢管混凝土短柱轴压承载力试验研究 | 王彦博, 宋辞, 赵星源... | 2022",42.9,"fcy,100",Q500-12-50,530.6,42.9,0,114,114,9.65,57,342,0,0,1980.7
"Journal of Building Engineering | Axial compressive behavior of circular concrete-filled steel tube stub columns prepared with spontaneous-combustion coal gangue aggregate | Yuzhuo Zhang, Qian Xu, Qinghe Wang... | 2022",39.2,fcu150,SCGA-0-2.75-b,278,32.15207517,0,140,140,2.75,70,420,0,0,1243
"Engineering Structures | Experimental study on the behavior of circular ultra-high strength concrete-filled steel tube columns subjected to unequal end moments | Siqi Lin, Zhiming Li, Zhao-hui Lu... | 2022",125.5,"fcu,100",M_b-1_e1_2,397.6,110.01,0,159,159,4.7,79.5,1192.5,-63.6,63.6,1379.4
"Engineering Structures | Experimental study on the behavior of circular ultra-high strength concrete-filled steel tube columns subjected to unequal end moments | Siqi Lin, Zhiming Li, Zhao-hui Lu... | 2022",125.5,"fcu,100",M_b-1_e1_1,397.6,110.01,0,159,159,4.7,79.5,1192.5,-63.6,63.6,1427.5
"Engineering Structures | Experimental study on the behavior of circular ultra-high strength concrete-filled steel tube columns subjected to unequal end moments | Siqi Lin, Zhiming Li, Zhao-hui Lu... | 2022",125.5,"fcu,100",M_b-0.5_e1_2,397.6,110.01,0,159,159,4.7,79.5,1192.5,-31.8,63.6,1405.5
"Engineering Structures | Experimental study on the behavior of circular ultra-high strength concrete-filled steel tube columns subjected to unequal end moments | Siqi Lin, Zhiming Li, Zhao-hui Lu... | 2022",125.5,"fcu,100",M_b-0.5_e1_1,397.6,110.01,0,159,159,4.7,79.5,1192.5,-31.8,63.6,1392
"Engineering Structures | Experimental study on the behavior of circular ultra-high strength concrete-filled steel tube columns subjected to unequal end moments | Siqi Lin, Zhiming Li, Zhao-hui Lu... | 2022",125.5,"fcu,100",M_b0_e1_2,397.6,110.01,0,159,159,4.7,79.5,1192.5,0,63.6,1427.6
"Engineering Structures | Experimental study on the behavior of circular ultra-high strength concrete-filled steel tube columns subjected to unequal end moments | Siqi Lin, Zhiming Li, Zhao-hui Lu... | 2022",125.5,"fcu,100",M_b0_e1_1,397.6,110.01,0,159,159,4.7,79.5,1192.5,0,63.6,1374.7
"Engineering Structures | Experimental study on the behavior of circular ultra-high strength concrete-filled steel tube columns subjected to unequal end moments | Siqi Lin, Zhiming Li, Zhao-hui Lu... | 2022",125.5,"fcu,100",M_b0.5_e1_2,397.6,110.01,0,159,159,4.7,79.5,1192.5,31.8,63.6,1301.9
"Engineering Structures | Experimental study on the behavior of circular ultra-high strength concrete-filled steel tube columns subjected to unequal end moments | Siqi Lin, Zhiming Li, Zhao-hui Lu... | 2022",125.5,"fcu,100",M_b0_e2_1,397.6,110.01,0,159,159,4.7,79.5,1192.5,0,127.2,863
"Engineering Structures | Experimental study on the behavior of circular ultra-high strength concrete-filled steel tube columns subjected to unequal end moments | Siqi Lin, Zhiming Li, Zhao-hui Lu... | 2022",125.5,"fcu,100",L_b-1_e1_1,397.6,110.01,0,159,159,4.7,79.5,1908,-63.6,63.6,1197.1
"Thin-Walled Structures | Axial and bending behaviour of steel tubes infilled with rubberised concrete | A. Mujdeci, Y.T. Guo, D.V. Bompа... | 2022",70.7,fcu100,CFR00E00L1A,297,58.60852356,0,152,152,2.8,76,300,0,0,1944
"Thin-Walled Structures | Axial and bending behaviour of steel tubes infilled with rubberised concrete | A. Mujdeci, Y.T. Guo, D.V. Bompа... | 2022",70.7,fcu100,CFR00E00L1B,297,58.60852356,0,152,152,2.8,76,300,0,0,1970
"Thin-Walled Structures | Axial and bending behaviour of steel tubes infilled with rubberised concrete | A. Mujdeci, Y.T. Guo, D.V. Bompа... | 2022",70.7,fcu100,CFR00E00L2,297,58.60852356,0,152,152,2.8,76,600,0,0,1904
"Thin-Walled Structures | Axial and bending behaviour of steel tubes infilled with rubberised concrete | A. Mujdeci, Y.T. Guo, D.V. Bompа... | 2022",18.1,fcu100,CFR30E00L1A,297,12.95744498,30,152,152,2.8,76,300,0,0,920
"Thin-Walled Structures | Axial and bending behaviour of steel tubes infilled with rubberised concrete | A. Mujdeci, Y.T. Guo, D.V. Bompа... | 2022",18.1,fcu100,CFR30E00L1B,297,12.95744498,30,152,152,2.8,76,300,0,0,944
"Thin-Walled Structures | Axial and bending behaviour of steel tubes infilled with rubberised concrete | A. Mujdeci, Y.T. Guo, D.V. Bompа... | 2022",6.2,fcu100,CFR60E00L1B,297,3.887120832,60,152,152,2.8,76,300,0,0,628
"Thin-Walled Structures | Axial and bending behaviour of steel tubes infilled with rubberised concrete | A. Mujdeci, Y.T. Guo, D.V. Bompа... | 2022",6.2,fcu100,CFR60E00L1A,297,3.887120832,60,152,152,2.8,76,300,0,0,618
"Thin-Walled Structures | Axial and bending behaviour of steel tubes infilled with rubberised concrete | A. Mujdeci, Y.T. Guo, D.V. Bompа... | 2022",6.2,fcu100,CFR60E25L2,297,3.887120832,60,152,152,2.8,76,600,25,25,415
"Thin-Walled Structures | Axial and bending behaviour of steel tubes infilled with rubberised concrete | A. Mujdeci, Y.T. Guo, D.V. Bompа... | 2022",70.7,fcu100,CFR00E00L1A,297,58.60852356,0,152,152,2.8,76,300,0,0,1688
"Thin-Walled Structures | Axial and bending behaviour of steel tubes infilled with rubberised concrete | A. Mujdeci, Y.T. Guo, D.V. Bompа... | 2022",18.1,fcu100,CFR30E25L2,297,12.95744498,30,152,152,2.8,76,600,23,23,679
"Thin-Walled Structures | Axial and bending behaviour of steel tubes infilled with rubberised concrete | A. Mujdeci, Y.T. Guo, D.V. Bompа... | 2022",18.1,fcu100,CFR30E10L2,297,12.95744498,30,152,152,2.8,76,600,12,12,859
"Thin-Walled Structures | Axial and bending behaviour of steel tubes infilled with rubberised concrete | A. Mujdeci, Y.T. Guo, D.V. Bompа... | 2022",70.7,fcu100,CFR00E10L2,297,58.60852356,0,152,152,2.8,76,600,12,12,1330
"Engineering Structures | Experimental study on the behavior of circular ultra-high strength concrete-filled steel tube columns subjected to unequal end moments | Siqi Lin, Zhiming Li, Zhao-hui Lu... | 2022",125.5,"fcu,100",S_b-1_e1_1,397.6,110.01,0,159,159,4.7,79.5,477,-63.6,63.6,1930
"Thin-Walled Structures | Axial and bending behaviour of steel tubes infilled with rubberised concrete | A. Mujdeci, Y.T. Guo, D.V. Bompа... | 2022",70.7,fcu100,R00E00L1,297,58.60852356,0,150,150,2.8,75,300,0,0,1314
"Engineering Structures | Experimental study on the behavior of circular ultra-high strength concrete-filled steel tube columns subjected to unequal end moments | Siqi Lin, Zhiming Li, Zhao-hui Lu... | 2022",125.5,"fcu,100",S_b-1_e1_2,397.6,110.01,0,159,159,4.7,79.5,477,-63.6,63.6,1868.3
"Journal of Constructional Steel Research | Experimental behavior of circular composite columns with different weld arrangements | Said Boulaares, Djamel Boutagouga, Abdelkader Houam | 2022",25,fcy150,PS-1V-0H,235,25,0,161,161,2.03,80.5,299,0,0,624.4
"Journal of Constructional Steel Research | Experimental behavior of circular composite columns with different weld arrangements | Said Boulaares, Djamel Boutagouga, Abdelkader Houam | 2022",25.04,fcy160,PS-1V-0H (Steel),265,,0,161,161,2.06,80.5,298,0,0,738.2
"Journal of Constructional Steel Research | Experimental behavior of circular composite columns with different weld arrangements | Said Boulaares, Djamel Boutagouga, Abdelkader Houam | 2022",25,fcy150,PS-3V-0H,265,25,0,161,161,2.06,80.5,296,0,0,706
"Journal of Constructional Steel Research | Experimental behavior of circular composite columns with different weld arrangements | Said Boulaares, Djamel Boutagouga, Abdelkader Houam | 2022",25,fcy150,PS-1V-0H,265,25,0,161,161,2.06,80.5,298,0,0,738.2
"Journal of Constructional Steel Research | Experimental behavior of circular composite columns with different weld arrangements | Said Boulaares, Djamel Boutagouga, Abdelkader Houam | 2022",25,fcy150,PS-2V-1H,265,25,0,157,157,2.06,78.5,294,0,0,682.5
"Journal of Constructional Steel Research | Experimental behavior of circular composite columns with different weld arrangements | Said Boulaares, Djamel Boutagouga, Abdelkader Houam | 2022",25,fcy150,PSD-1V-1H,265,25,0,160,160,2.06,80,296,0,0,636.7
"Journal of Constructional Steel Research | Experimental behavior of circular composite columns with different weld arrangements | Said Boulaares, Djamel Boutagouga, Abdelkader Houam | 2022",25,fcy150,PSD-1V-1H,235,25,0,160,160,2.03,80,298,0,0,731.2
"Journal of Constructional Steel Research | Experimental behavior of circular composite columns with different weld arrangements | Said Boulaares, Djamel Boutagouga, Abdelkader Houam | 2022",25,fcy150,PSD-3V-1H,265,25,0,160,160,2.06,80,294,0,0,741.4
"Journal of Building Engineering | Axial compressive behavior of circular concrete-filled steel tube stub columns prepared with spontaneous-combustion coal gangue aggregate | Yuzhuo Zhang, Qian Xu, Qinghe Wang... | 2022",31.6,fcu150,SCGA-100-4.50-a,338,25.32696399,100,140,140,4.5,70,420,0,0,1570
"Journal of Building Engineering | Axial compressive behavior of circular concrete-filled steel tube stub columns prepared with spontaneous-combustion coal gangue aggregate | Yuzhuo Zhang, Qian Xu, Qinghe Wang... | 2022",31.6,fcu150,SCGA-100-4.50-b,338,25.32696399,100,140,140,4.5,70,420,0,0,1527
"Journal of Building Engineering | Axial compressive behavior of circular concrete-filled steel tube stub columns prepared with spontaneous-combustion coal gangue aggregate | Yuzhuo Zhang, Qian Xu, Qinghe Wang... | 2022",39.2,fcu150,SCGA-0-3.75-a,285,32.15207517,0,140,140,3.75,70,420,0,0,1458
"Thin-Walled Structures | Axial and bending behaviour of steel tubes infilled with rubberised concrete | A. Mujdeci, Y.T. Guo, D.V. Bompa, A.Y. Elghazouli | 2022",6.2,fcy100,CFR60E00L1A,297,5.924742345,60,152,152,2.8,76,300,0,0,680
"Thin-Walled Structures | Axial and bending behaviour of steel tubes infilled with rubberised concrete | A. Mujdeci, Y.T. Guo, D.V. Bompa, A.Y. Elghazouli | 2022",70.7,fcy100,CFR00E00L2,297,67.5611748,0,152,152,2.8,76,600,0,0,1929
"Thin-Walled Structures | Axial and bending behaviour of steel tubes infilled with rubberised concrete | A. Mujdeci, Y.T. Guo, D.V. Bompa, A.Y. Elghazouli | 2022",70.7,fcy100,CFR00E00L1C,297,67.5611748,0,152,152,2.8,76,300,0,0,1904
"Journal of Constructional Steel Research | Experimental behavior of circular composite columns with different weld arrangements | Said Boulaares, Djamel Boutagouga, Abdelkader Houam | 2022",25,fcy150,PS-2V-0H,265,25,0,160,160,2.06,80,300,0,0,721.9
"Thin-Walled Structures | Axial and bending behaviour of steel tubes infilled with rubberised concrete | A. Mujdeci, Y.T. Guo, D.V. Bompа... | 2022",18.1,fcu100,CFR30E00L1A,297,12.95744498,30,152,152,2.8,76,300,0,0,941
"Thin-Walled Structures | Axial and bending behaviour of steel tubes infilled with rubberised concrete | A. Mujdeci, Y.T. Guo, D.V. Bompа... | 2022",6.2,fcu100,CFR60E00L1B,297,3.887120832,60,152,152,2.8,76,300,0,0,685
"Thin-Walled Structures | Axial and bending behaviour of steel tubes infilled with rubberised concrete | A. Mujdeci, Y.T. Guo, D.V. Bompа... | 2022",18.1,fcu100,CFR30E00L1B,297,12.95744498,30,152,152,2.8,76,300,0,0,915
"Thin-Walled Structures | Axial and bending behaviour of steel tubes infilled with rubberised concrete | A. Mujdeci, Y.T. Guo, D.V. Bompа... | 2022",18.1,fcu100,CFR30E00L2,297,12.95744498,30,152,152,2.8,76,600,0,0,866
"Thin-Walled Structures | Axial and bending behaviour of steel tubes infilled with rubberised concrete | A. Mujdeci, Y.T. Guo, D.V. Bompа... | 2022",6.2,fcu100,CFR60E00L1A,297,3.887120832,60,152,152,2.8,76,300,0,0,680
"Thin-Walled Structures | Axial and bending behaviour of steel tubes infilled with rubberised concrete | A. Mujdeci, Y.T. Guo, D.V. Bompa, A.Y. Elghazouli | 2022",18.1,fcy100,CFR30E00L1C,297,17.29642523,30,152,152,2.8,76,300,0,0,863
"Thin-Walled Structures | Axial and bending behaviour of steel tubes infilled with rubberised concrete | A. Mujdeci, Y.T. Guo, D.V. Bompa, A.Y. Elghazouli | 2022",70.7,fcy100,CFR00E00L1B,297,67.5611748,0,152,152,2.8,76,300,0,0,1970
"Thin-Walled Structures | Axial and bending behaviour of steel tubes infilled with rubberised concrete | A. Mujdeci, Y.T. Guo, D.V. Bompa, A.Y. Elghazouli | 2022",18.1,fcy100,CFR30E00L1A,297,17.29642523,30,152,152,2.8,76,300,0,0,920
"Thin-Walled Structures | Axial and bending behaviour of steel tubes infilled with rubberised concrete | A. Mujdeci, Y.T. Guo, D.V. Bompa, A.Y. Elghazouli | 2022",18.1,fcy100,CFR30E00L1B,297,17.29642523,30,152,152,2.8,76,300,0,0,915
"Thin-Walled Structures | Axial and bending behaviour of steel tubes infilled with rubberised concrete | A. Mujdeci, Y.T. Guo, D.V. Bompa, A.Y. Elghazouli | 2022",6.2,fcy100,CFR60E00L1C,297,5.924742345,60,152,152,2.8,76,300,0,0,560
