Repository: Serali-Nerri/xgboost

# CFST柱极限承载力预测 - XGBoost ML管道

## 项目概述

本项目是一个完整的机器学习管道，用于预测混凝土填充钢管（CFST）柱的极限承载力。采用XGBoost算法，提供从数据加载、预处理、模型训练、评估到预测的全流程解决方案。

### 核心特性

- **模块化设计**：清晰的模块分离，便于维护和扩展
- **特征工程支持**：处理无量纲参数，剔除几何参数实现多截面统一预测
- **自动化超参数优化**：集成Optuna框架进行超参数搜索，支持持久化存储和断点续训
- **智能参数加载**：自动加载最优参数，无需手动配置
- **特征选择**：迭代剔除法自动寻找最优特征子集
- **多维度评估**：集成R²、RMSE、MAE、MAPE、COV等工程指标
- **可视化分析**：提供预测散点图、特征重要性图和学习曲线
- **COV稳定性指标**：特别添加变异系数评估模型预测稳定性

---

## 环境要求

### 系统要求
- Python 3.8+
- 8GB+ RAM（推荐16GB）
- 5GB+ 可用磁盘空间

### Python依赖
- pandas &gt;= 1.5.0
- numpy &gt;= 1.23.0
- xgboost &gt;= 1.7.0
- scikit-learn &gt;= 1.2.0
- matplotlib &gt;= 3.6.0
- seaborn &gt;= 0.12.0
- optuna &gt;= 3.0.0
- joblib &gt;= 1.2.0

---

File: data/raw/all_dedup.csv (part 32 of 46)
Ref.No.,fc (MPa),type (规格备注),试件标号,fy (MPa),fcy150,R再生骨料取代率(%),b (mm),h (mm),t (mm),r0 (mm),L (mm),e1 (mm),e2 (mm),Nexp (kN)
"Thin-Walled Structures | Axial and bending behaviour of steel tubes infilled with rubberised concrete | A. Mujdeci, Y.T. Guo, D.V. Bompa, A.Y. Elghazouli | 2022",6.2,fcy100,CFR60E00L1B,297,5.924742345,60,152,152,2.8,76,300,0,0,685
"Thin-Walled Structures | Axial and bending behaviour of steel tubes infilled with rubberised concrete | A. Mujdeci, Y.T. Guo, D.V. Bompa, A.Y. Elghazouli | 2022",6.2,fcy100,CFR60E00L2,297,5.924742345,60,152,152,2.8,76,600,0,0,551
"Thin-Walled Structures | Axial and bending behaviour of steel tubes infilled with rubberised concrete | A. Mujdeci, Y.T. Guo, D.V. Bompa, A.Y. Elghazouli | 2022",70.7,fcy100,CFR00E00L1A,297,67.5611748,0,152,152,2.8,76,300,0,0,1944
"Thin-Walled Structures | Axial and bending behaviour of steel tubes infilled with rubberised concrete | A. Mujdeci, Y.T. Guo, D.V. Bompа... | 2022",70.7,fcu100,CFR00E00L1B,297,58.60852356,0,152,152,2.8,76,300,0,0,1637
"Thin-Walled Structures | Axial and bending behaviour of steel tubes infilled with rubberised concrete | A. Mujdeci, Y.T. Guo, D.V. Bompa, A.Y. Elghazouli | 2022",18.1,fcy100,CFR30E00L2,297,17.29642523,30,152,152,2.8,76,600,0,0,866
"Thin-Walled Structures | Axial and bending behaviour of steel tubes infilled with rubberised concrete | A. Mujdeci, Y.T. Guo, D.V. Bompа... | 2022",6.2,fcu100,CFR60E00L2,297,3.887120832,60,152,152,2.8,76,600,0,0,551
"Thin-Walled Structures | Axial and bending behaviour of steel tubes infilled with rubberised concrete | A. Mujdeci, Y.T. Guo, D.V. Bompа... | 2022",6.2,fcu100,CFR60E10L2,297,3.887120832,60,152,152,2.8,76,600,12,12,525
"Advanced Engineering Sciences | 高强钢管约束自应力混凝土短柱轴压性能试验 (Test on Axial Compression Performance of High-strength Steel Tube Confined Self-stress Concrete Short Column) | ZHENG Yuzhou, CHEN Li, ZHU Xiaolong... | 2022",62,"fcu,150",SC3,554,53.32,0,168,168,12.5,84,400,0,0,6473
"Structures | Study on the supporting performance of concrete filled steel tube arches with three different cross-sections | Yu-chun Mei, Jun-feng Liu, Gang Wang, Wei-teng Li, Yuan-zhen Li, Bing-jun Sun, Shuo Zhang, Ting-chun Li | 2022",50.6,fcu150,C-0,313.25,42.62437179,0,180,180,8,90,1400,0,0,2208.2
"Structures | Study on the supporting performance of concrete filled steel tube arches with three different cross-sections | Yu-chun Mei, Jun-feng Liu, Gang Wang, Wei-teng Li, Yuan-zhen Li, Bing-jun Sun, Shuo Zhang, Ting-chun Li | 2022",50.6,fcu150,C-150,313.25,42.62437179,0,180,180,8,90,1400,150,150,586
"Structures | Study on the supporting performance of concrete filled steel tube arches with three different cross-sections | Yu-chun Mei, Jun-feng Liu, Gang Wang, Wei-teng Li, Yuan-zhen Li, Bing-jun Sun, Shuo Zhang, Ting-chun Li | 2022",50.6,fcu150,C-300,313.25,42.62437179,0,180,180,8,90,1400,300,300,309.4
"Structures | Study on the supporting performance of concrete filled steel tube arches with three different cross-sections | Yu-chun Mei, Jun-feng Liu, Wei-teng Li... | 2022",50.6,fcu150,C-0,340.07,42.62437179,0,180,180,8,90,1400,0,0,2208.2
"Journal of Constructional Steel Research | Experimental behavior of circular composite columns with different weld arrangements | Said Boulaares, Djamel Boutagouga, Abdelkader Houam | 2022",25.04,fcy160,PS-2V-1H (Stainless),235,,0,159,159,2.03,79.5,298,0,0,774.6
"Journal of Constructional Steel Research | Experimental behavior of circular composite columns with different weld arrangements | Said Boulaares, Djamel Boutagouga, Abdelkader Houam | 2022",25.04,fcy160,PS-1V-1H (Stainless),235,,0,160,160,2.03,80,298,0,0,635
"Structures | Study on the supporting performance of concrete filled steel tube arches with three different cross-sections | Yu-chun Mei, Jun-feng Liu, Gang Wang, Wei-teng Li, Yuan-zhen Li, Bing-jun Sun, Shuo Zhang, Ting-chun Li | 2022",50.6,fcu150,C-75,313.25,42.62437179,0,180,180,8,90,1400,75,75,964.9
"Journal of Constructional Steel Research | Experimental behavior of circular composite columns with different weld arrangements | Said Boulaares, Djamel Boutagouga, Abdelkader Houam | 2022",25.04,fcy160,PS-3V-0H (Stainless),235,,0,160,160,2.03,80,303,0,0,739.8
"Journal of Constructional Steel Research | Experimental behavior of circular composite columns with different weld arrangements | Said Boulaares, Djamel Boutagouga, Abdelkader Houam | 2022",25.04,fcy160,PS-2V-0H (Stainless),235,,0,160,160,2.03,80,300,0,0,722.7
"Journal of Constructional Steel Research | Experimental behavior of circular composite columns with different weld arrangements | Said Boulaares, Djamel Boutagouga, Abdelkader Houam | 2022",25,fcy150,PS-3V-1H,235,25,0,158,158,2.03,79,298,0,0,719.4
"Journal of Constructional Steel Research | Experimental behavior of circular composite columns with different weld arrangements | Said Boulaares, Djamel Boutagouga, Abdelkader Houam | 2022",25.04,fcy160,PSD-3V-1H (Stainless),235,,0,160,160,2.03,80,295,0,0,752.4
"Journal of Constructional Steel Research | Experimental behavior of circular composite columns with different weld arrangements | Said Boulaares, Djamel Boutagouga, Abdelkader Houam | 2022",25.04,fcy160,PSD-2V-1H (Stainless),235,,0,159,159,2.03,79.5,298,0,0,696.5
"Journal of Constructional Steel Research | Experimental behavior of circular composite columns with different weld arrangements | Said Boulaares, Djamel Boutagouga, Abdelkader Houam | 2022",25,fcy150,PS-1V-1H,235,25,0,160,160,2.03,80,298,0,0,635
"Journal of Constructional Steel Research | Experimental behavior of circular composite columns with different weld arrangements | Said Boulaares, Djamel Boutagouga, Abdelkader Houam | 2022",25.04,fcy160,PS-3V-1H (Stainless),235,,0,158,158,2.03,79,298,0,0,719.4
"Journal of Constructional Steel Research | Experimental behavior of circular composite columns with different weld arrangements | Said Boulaares, Djamel Boutagouga, Abdelkader Houam | 2022",25.04,fcy160,PSD-1V-1H (Stainless),235,,0,160,160,2.03,80,298,0,0,731.2
"Journal of Constructional Steel Research | Experimental behavior of circular composite columns with different weld arrangements | Said Boulaares, Djamel Boutagouga, Abdelkader Houam | 2022",25,fcy150,PS-2V-0H,235,25,0,160,160,2.03,80,300,0,0,722.7
"Journal of Constructional Steel Research | Experimental behavior of circular composite columns with different weld arrangements | Said Boulaares, Djamel Boutagouga, Abdelkader Houam | 2022",25,fcy150,PSD-2V-1H,235,25,0,159,159,2.03,79.5,298,0,0,696.5
"Journal of Constructional Steel Research | Experimental behavior of circular composite columns with different weld arrangements | Said Boulaares, Djamel Boutagouga, Abdelkader Houam | 2022",25,fcy150,PS-1V-1H,265,25,0,158,158,2.06,79,294,0,0,706.8
"Journal of Constructional Steel Research | Experimental behavior of circular composite columns with different weld arrangements | Said Boulaares, Djamel Boutagouga, Abdelkader Houam | 2022",25,fcy150,PSD-3V-1H,235,25,0,160,160,2.03,80,295,0,0,752.4
"Journal of Constructional Steel Research | Experimental behavior of circular composite columns with different weld arrangements | Said Boulaares, Djamel Boutagouga, Abdelkader Houam | 2022",25,fcy150,PSD-2V-1H,265,25,0,161,161,2.06,80.5,297,0,0,675
"Journal of Constructional Steel Research | Experimental behavior of circular composite columns with different weld arrangements | Said Boulaares, Djamel Boutagouga, Abdelkader Houam | 2022",25,fcy150,PS-2V-1H,235,25,0,159,159,2.03,79.5,298,0,0,774.6
"Journal of Constructional Steel Research | Experimental behavior of circular composite columns with different weld arrangements | Said Boulaares, Djamel Boutagouga, Abdelkader Houam | 2022",25.04,fcy160,PS-2V-0H (Steel),265,,0,160,160,2.06,80,300,0,0,721.9
"Journal of Constructional Steel Research | Experimental behavior of circular composite columns with different weld arrangements | Said Boulaares, Djamel Boutagouga, Abdelkader Houam | 2022",25,fcy150,PS-3V-0H,235,25,0,160,160,2.03,80,303,0,0,739.8
"Journal of Constructional Steel Research | Experimental behavior of circular composite columns with different weld arrangements | Said Boulaares, Djamel Boutagouga, Abdelkader Houam | 2022",25.04,fcy160,PS-3V-0H (Steel),265,,0,161,161,2.06,80.5,296,0,0,706
"Journal of Constructional Steel Research | Experimental behavior of circular composite columns with different weld arrangements | Said Boulaares, Djamel Boutagouga, Abdelkader Houam | 2022",25.04,fcy160,PS-1V-1H (Steel),265,,0,158,158,2.06,79,294,0,0,706.8
"Journal of Constructional Steel Research | Experimental behavior of circular composite columns with different weld arrangements | Said Boulaares, Djamel Boutagouga, Abdelkader Houam | 2022",25.04,fcy160,PSD-1V-1H (Steel),265,,0,160,160,2.06,80,296,0,0,636.7
"Journal of Constructional Steel Research | Experimental behavior of circular composite columns with different weld arrangements | Said Boulaares, Djamel Boutagouga, Abdelkader Houam | 2022",25.04,fcy160,PS-2V-1H (Steel),265,,0,157,157,2.06,78.5,294,0,0,682.5
"Journal of Constructional Steel Research | Experimental behavior of circular composite columns with different weld arrangements | Said Boulaares, Djamel Boutagouga, Abdelkader Houam | 2022",25.04,fcy160,PSD-2V-1H (Steel),265,,0,161,161,2.06,80.5,297,0,0,675
"Journal of Constructional Steel Research | Experimental behavior of circular composite columns with different weld arrangements | Said Boulaares, Djamel Boutagouga, Abdelkader Houam | 2022",25.04,fcy160,PSD-3V-1H (Steel),265,,0,160,160,2.06,80,294,0,0,741.4
"Journal of Constructional Steel Research | Experimental behavior of circular composite columns with different weld arrangements | Said Boulaares, Djamel Boutagouga, Abdelkader Houam | 2022",25.04,fcy160,PS-1V-0H (Stainless),235,,0,161,161,2.03,80.5,299,0,0,624.4
"Journal of Constructional Steel Research | Experimental behavior of circular composite columns with different weld arrangements | Said Boulaares, Djamel Boutagouga, Abdelkader Houam | 2022",25.04,fcy160,PS-3V-1H (Steel),265,,0,160,160,2.06,80,295,0,0,595.63
"Structures | Mechanical behavior of steel-fiber-reinforced self-stressing concrete filled steel tube columns subjected to eccentric loading | Zhenzhen Liu, Dongming Huang, Na Li, Yiyan Lu | 2022",60.1,fcu150,e0.1-t3.5-c-1.2,329.7,51.52515318,0,165,165,3.5,82.5,500,8.3,8.3,1650.8
"Structures | Mechanical behavior of steel-fiber-reinforced self-stressing concrete filled steel tube columns subjected to eccentric loading | Zhenzhen Liu, Dongming Huang, Na Li, Yiyan Lu | 2022",60.1,fcu150,e0.2-t3.5-c-1.2,329.7,51.52515318,0,165,165,3.5,82.5,500,16.5,16.5,1400.1
"Structures | Mechanical behavior of steel-fiber-reinforced self-stressing concrete filled steel tube columns subjected to eccentric loading | Zhenzhen Liu, Dongming Huang, Na Li, Yiyan Lu | 2022",60.1,fcu150,e0.4-t3.5-c-1.2,329.7,51.52515318,0,165,165,3.5,82.5,500,33,33,1180.5
"Structures | Mechanical behavior of steel-fiber-reinforced self-stressing concrete filled steel tube columns subjected to eccentric loading | Zhenzhen Liu, Dongming Huang, Na Li, Yiyan Lu | 2022",60.1,fcu150,e0.1-t4-c-1.2,327.5,51.52515318,0,165,165,4.25,82.5,500,8.3,8.3,1720.1
"Structures | Mechanical behavior of steel-fiber-reinforced self-stressing concrete filled steel tube columns subjected to eccentric loading | Zhenzhen Liu, Dongming Huang, Na Li, Yiyan Lu | 2022",60.1,fcu150,e0.2-t4-c-1.2,327.5,51.52515318,0,165,165,4.25,82.5,500,16.5,16.5,1589.7
"Structures | Mechanical behavior of steel-fiber-reinforced self-stressing concrete filled steel tube columns subjected to eccentric loading | Zhenzhen Liu, Dongming Huang, Na Li, Yiyan Lu | 2022",53.3,fcu150,e0.1-t3.5-a-0.6,329.7,45.13946233,0,165,165,3.5,82.5,500,8.3,8.3,1720.4
"Structures | Mechanical behavior of steel-fiber-reinforced self-stressing concrete filled steel tube columns subjected to eccentric loading | Zhenzhen Liu, Dongming Huang, Na Li, Yiyan Lu | 2022",53.3,fcu150,e0.4-t3.5-a-0.6,329.7,45.13946233,0,165,165,3.5,82.5,500,33,33,1100.2
"Structures | Mechanical behavior of steel-fiber-reinforced self-stressing concrete filled steel tube columns subjected to eccentric loading | Zhenzhen Liu, Dongming Huang, Na Li, Yiyan Lu | 2022",45.3,fcu150,e0.2-t3.5-a-0,329.7,37.7244097,0,165,165,3.5,82.5,500,16.5,16.5,1433.3
"Structures | Mechanical behavior of steel-fiber-reinforced self-stressing concrete filled steel tube columns subjected to eccentric loading | Zhenzhen Liu, Dongming Huang, Na Li, Yiyan Lu | 2022",61.3,fcu150,e0.2-t3.5-c-0,329.7,52.65920598,0,165,165,3.5,82.5,500,16.5,16.5,1678.9
"Structures | Mechanical behavior of steel-fiber-reinforced self-stressing concrete filled steel tube columns subjected to eccentric loading | Zhenzhen Liu, Dongming Huang, Na Li, Yiyan Lu | 2022",45.1,fcu150,e0.4-t3.5-a0-0,329.7,37.54052264,0,165,165,3.5,82.5,500,33,33,1000.2
"Structures | Mechanical behavior of steel-fiber-reinforced self-stressing concrete filled steel tube columns subjected to eccentric loading | Zhenzhen Liu, Dongming Huang, Na Li, Yiyan Lu | 2022",55,fcu150,e0.1-t3.5-b0-0,329.7,46.7291728,0,165,165,3.5,82.5,500,8.3,8.3,1390.1
"Structures | Mechanical behavior of steel-fiber-reinforced self-stressing concrete filled steel tube columns subjected to eccentric loading | Zhenzhen Liu, Dongming Huang, Na Li, Yiyan Lu | 2022",55,fcu150,e0.2-t3.5-b0-0,329.7,46.7291728,0,165,165,3.5,82.5,500,16.5,16.5,1277.3
"Structures | Mechanical behavior of steel-fiber-reinforced self-stressing concrete filled steel tube columns subjected to eccentric loading | Zhenzhen Liu, Dongming Huang, Na Li, Yiyan Lu | 2022",45.1,fcu150,e0.1-t3.5-a0-0,329.7,37.54052264,0,165,165,3.5,82.5,500,8.3,8.3,1410.2
"Structures | Mechanical behavior of steel-fiber-reinforced self-stressing concrete filled steel tube columns subjected to eccentric loading | Zhenzhen Liu, Dongming Huang, Na Li, Yiyan Lu | 2022",61.3,fcu150,e0.4-t3.5-c-0,329.7,52.65920598,0,165,165,3.5,82.5,500,33,33,1280.7
"Structures | Mechanical behavior of steel-fiber-reinforced self-stressing concrete filled steel tube columns subjected to eccentric loading | Zhenzhen Liu, Dongming Huang, Na Li, Yiyan Lu | 2022",53.3,fcu150,e0.2-t3.5-a-0.6,329.7,45.13946233,0,165,165,3.5,82.5,500,16.5,16.5,1487.2
"Structures | Mechanical behavior of steel-fiber-reinforced self-stressing concrete filled steel tube columns subjected to eccentric loading | Zhenzhen Liu, Dongming Huang, Na Li, Yiyan Lu | 2022",45.1,fcu150,e0.2-t3.5-a0-0,329.7,37.54052264,0,165,165,3.5,82.5,500,16.5,16.5,1200.5
"Structures | Mechanical behavior of steel-fiber-reinforced self-stressing concrete filled steel tube columns subjected to eccentric loading | Zhenzhen Liu, Dongming Huang, Na Li, Yiyan Lu | 2022",68.1,fcu150,e0.1-t3.5-b-0.6,329.7,59.12293597,0,165,165,3.5,82.5,500,8.3,8.3,1995.3
"Structures | Mechanical behavior of steel-fiber-reinforced self-stressing concrete filled steel tube columns subjected to eccentric loading | Zhenzhen Liu, Dongming Huang, Na Li, Yiyan Lu | 2022",68.1,fcu150,e0.2-t3.5-b-0.6,329.7,59.12293597,0,165,165,3.5,82.5,500,16.5,16.5,1655.7
"Structures | Mechanical behavior of steel-fiber-reinforced self-stressing concrete filled steel tube columns subjected to eccentric loading | Zhenzhen Liu, Dongming Huang, Na Li, Yiyan Lu | 2022",68.1,fcu150,e0.4-t3.5-b-0.6,329.7,59.12293597,0,165,165,3.5,82.5,500,33,33,1260.4
"Structures | Mechanical behavior of steel-fiber-reinforced self-stressing concrete filled steel tube columns subjected to eccentric loading | Zhenzhen Liu, Dongming Huang, Na Li, Yiyan Lu | 2022",68.1,fcu150,e0.1-t4-b-0.6,327.5,59.12293597,0,165,165,4.25,82.5,500,8.3,8.3,2020.3
"Structures | Mechanical behavior of steel-fiber-reinforced self-stressing concrete filled steel tube columns subjected to eccentric loading | Zhenzhen Liu, Dongming Huang, Na Li, Yiyan Lu | 2022",68.1,fcu150,e0.2-t4-b-0.6,327.5,59.12293597,0,165,165,4.25,82.5,500,16.5,16.5,1700.7
"Structures | Mechanical behavior of steel-fiber-reinforced self-stressing concrete filled steel tube columns subjected to eccentric loading | Zhenzhen Liu, Dongming Huang, Na Li, Yiyan Lu | 2022",51.6,fcu150,e0.1-t3.5-a-1.2,329.7,43.55446226,0,165,165,3.5,82.5,500,8.3,8.3,1810.6
"Structures | Mechanical behavior of steel-fiber-reinforced self-stressing concrete filled steel tube columns subjected to eccentric loading | Zhenzhen Liu, Dongming Huang, Na Li, Yiyan Lu | 2022",51.6,fcu150,e0.2-t3.5-a-1.2,329.7,43.55446226,0,165,165,3.5,82.5,500,16.5,16.5,1535.1
"Structures | Mechanical behavior of steel-fiber-reinforced self-stressing concrete filled steel tube columns subjected to eccentric loading | Zhenzhen Liu, Dongming Huang, Na Li, Yiyan Lu | 2022",51.6,fcu150,e0.4-t3.5-a-1.2,329.7,43.55446226,0,165,165,3.5,82.5,500,33,33,1126.3
"Structures | Mechanical behavior of steel-fiber-reinforced self-stressing concrete filled steel tube columns subjected to eccentric loading | Zhenzhen Liu, Dongming Huang, Na Li, Yiyan Lu | 2022",51.6,fcu150,e0.1-t4-a-1.2,327.5,43.55446226,0,165,165,4.25,82.5,500,8.3,8.3,1842.1
"Structures | Mechanical behavior of steel-fiber-reinforced self-stressing concrete filled steel tube columns subjected to eccentric loading | Zhenzhen Liu, Dongming Huang, Na Li, Yiyan Lu | 2022",51.6,fcu150,e0.2-t4-a-1.2,327.5,43.55446226,0,165,165,4.25,82.5,500,16.5,16.5,1560.3
"Structures | Mechanical behavior of steel-fiber-reinforced self-stressing concrete filled steel tube columns subjected to eccentric loading | Zhenzhen Liu, Dongming Huang, Na Li, Yiyan Lu | 2022",51.6,fcu150,e0.4-t4-a-1.2,327.5,43.55446226,0,165,165,4.25,82.5,500,33,33,1150.8
"Structures | Mechanical behavior of steel-fiber-reinforced self-stressing concrete filled steel tube columns subjected to eccentric loading | Zhenzhen Liu, Dongming Huang, Na Li, Yiyan Lu | 2022",65.2,fcu150,e0.1-t3.5-b-1.2,329.7,56.35876948,0,165,165,3.5,82.5,500,8.3,8.3,1794.7
"Structures | Mechanical behavior of steel-fiber-reinforced self-stressing concrete filled steel tube columns subjected to eccentric loading | Zhenzhen Liu, Dongming Huang, Na Li, Yiyan Lu | 2022",65.2,fcu150,e0.2-t3.5-b-1.2,329.7,56.35876948,0,165,165,3.5,82.5,500,16.5,16.5,1580.9
"Structures | Mechanical behavior of steel-fiber-reinforced self-stressing concrete filled steel tube columns subjected to eccentric loading | Zhenzhen Liu, Dongming Huang, Na Li, Yiyan Lu | 2022",65.2,fcu150,e0.4-t3.5-b-1.2,329.7,56.35876948,0,165,165,3.5,82.5,500,33,33,1230.5
"Structures | Mechanical behavior of steel-fiber-reinforced self-stressing concrete filled steel tube columns subjected to eccentric loading | Zhenzhen Liu, Dongming Huang, Na Li, Yiyan Lu | 2022",65.2,fcu150,e0.1-t4-b-1.2,327.5,56.35876948,0,165,165,4.25,82.5,500,8.3,8.3,1880.2
"Structures | Mechanical behavior of steel-fiber-reinforced self-stressing concrete filled steel tube columns subjected to eccentric loading | Zhenzhen Liu, Dongming Huang, Na Li, Yiyan Lu | 2022",65.2,fcu150,e0.2-t4-b-1.2,327.5,56.35876948,0,165,165,4.25,82.5,500,16.5,16.5,1670.3
"建筑结构学报 Journal of Building Structures | 高强圆钢管混凝土短柱轴压承载力试验研究 | 王彦博, 宋辞, 赵星源... | 2022",42.9,"fcy,100",Q890-27-50,906,42.9,0,219.5,219.5,8.22,109.75,657,0,0,6332.5
"Advanced Engineering Sciences | 高强钢管约束自应力混凝土短柱轴压性能试验 (Test on Axial Compression Performance of High-strength Steel Tube Confined Self-stress Concrete Short Column) | ZHENG Yuzhou, CHEN Li, ZHU Xiaolong... | 2022",84,"fcu,150",SC5,554,74.46,0,168,168,12.5,84,400,0,0,8756
"Advanced Engineering Sciences | 高强钢管约束自应力混凝土短柱轴压性能试验 (Test on Axial Compression Performance of High-strength Steel Tube Confined Self-stress Concrete Short Column) | ZHENG Yuzhou, CHEN Li, ZHU Xiaolong... | 2022",84,"fcu,150",SC6,554,74.46,0,168,168,12.5,84,400,0,0,8714
"Advanced Engineering Sciences | 高强钢管约束自应力混凝土短柱轴压性能试验 (Test on Axial Compression Performance of High-strength Steel Tube Confined Self-stress Concrete Short Column) | ZHENG Yuzhou, CHEN Li, ZHU Xiaolong... | 2022",84,"fcu,150",SC7,554,74.46,0,168,168,9.5,84,400,0,0,7077
"Advanced Engineering Sciences | 高强钢管约束自应力混凝土短柱轴压性能试验 (Test on Axial Compression Performance of High-strength Steel Tube Confined Self-stress Concrete Short Column) | ZHENG Yuzhou, CHEN Li, ZHU Xiaolong... | 2022",84,"fcu,150",SC1,554,74.46,0,168,168,12.5,84,400,0,0,6650
"Advanced Engineering Sciences | 高强钢管约束自应力混凝土短柱轴压性能试验 (Test on Axial Compression Performance of High-strength Steel Tube Confined Self-stress Concrete Short Column) | ZHENG Yuzhou, CHEN Li, ZHU Xiaolong... | 2022",74,"fcu,150",SC2,554,64.78,0,168,168,12.5,84,400,0,0,6628
"建筑结构学报 Journal of Building Structures | 高强圆钢管混凝土短柱轴压承载力试验研究 | 王彦博, 宋辞, 赵星源... | 2022",147.5,"fcu,150",Q800-12-450,817,137.96,0,220,220,17.73,110,657,0,0,13149.9
"建筑结构学报 Journal of Building Structures | 高强圆钢管混凝土短柱轴压承载力试验研究 | 王彦博, 宋辞, 赵星源... | 2022",147.5,"fcu,150",Q500-12-450,530.6,137.96,0,114,114,9.65,57,342,0,0,2717.5
"建筑结构学报 Journal of Building Structures | 高强圆钢管混凝土短柱轴压承载力试验研究 | 王彦博, 宋辞, 赵星源... | 2022",147.5,"fcu,150",Q800-20-450,828.1,137.96,0,121.2,121.2,6.05,60.6,363,0,0,3191.3
"Structures | Mechanical behavior of steel-fiber-reinforced self-stressing concrete filled steel tube columns subjected to eccentric loading | Zhenzhen Liu, Dongming Huang, Na Li... | 2022",51.6,fcy150,e0.1-t3.5-a-1.2,329.7,51.6,0,165,165,3.5,82.5,500,8.3,8.3,1842.1
"Structures | Mechanical behavior of steel-fiber-reinforced self-stressing concrete filled steel tube columns subjected to eccentric loading | Zhenzhen Liu, Dongming Huang, Na Li... | 2022",68.1,fcy150,e0.2-t4-b-0.6,327.5,68.1,0,165,165,4.25,82.5,500,16.5,16.5,1700.7
"Structures | Mechanical behavior of steel-fiber-reinforced self-stressing concrete filled steel tube columns subjected to eccentric loading | Zhenzhen Liu, Dongming Huang, Na Li... | 2022",68.1,fcy150,e0.1-t4-b-0.6,327.5,68.1,0,165,165,4.25,82.5,500,8.3,8.3,2020.3
"Structures | Mechanical behavior of steel-fiber-reinforced self-stressing concrete filled steel tube columns subjected to eccentric loading | Zhenzhen Liu, Dongming Huang, Na Li... | 2022",60.1,fcy150,e0.2-t3.5-c-0.6,329.7,60.1,0,165,165,3.5,82.5,500,16.5,16.5,1535.1
"Structures | Mechanical behavior of steel-fiber-reinforced self-stressing concrete filled steel tube columns subjected to eccentric loading | Zhenzhen Liu, Dongming Huang, Na Li... | 2022",45.1,fcy150,e0.2-t3.5-a-0,329.7,45.1,0,165,165,3.5,82.5,500,16.5,16.5,1200.5
"Structures | Mechanical behavior of steel-fiber-reinforced self-stressing concrete filled steel tube columns subjected to eccentric loading | Zhenzhen Liu, Dongming Huang, Na Li... | 2022",60.1,fcy150,e0.1-t3.5-c-0.6,329.7,60.1,0,165,165,3.5,82.5,500,8.3,8.3,1810.6
"Structures | Mechanical behavior of steel-fiber-reinforced self-stressing concrete filled steel tube columns subjected to eccentric loading | Zhenzhen Liu, Dongming Huang, Na Li... | 2022",68.1,fcy150,e0.2-t3.5-b-0.6,329.7,68.1,0,165,165,3.5,82.5,500,16.5,16.5,1655.7
"Structures | Mechanical behavior of steel-fiber-reinforced self-stressing concrete filled steel tube columns subjected to eccentric loading | Zhenzhen Liu, Dongming Huang, Na Li... | 2022",51.6,fcy150,e0.2-t3.5-a-1.2,329.7,51.6,0,165,165,3.5,82.5,500,16.5,16.5,1560.3
"建筑结构学报 Journal of Building Structures | 高强圆钢管混凝土短柱轴压承载力试验研究 | 王彦博, 宋辞, 赵星源... | 2022",147.5,"fcu,150",Q500-27-450,522.4,137.96,0,219.6,219.6,8.05,109.8,657,0,0,7592.3
"建筑结构学报 Journal of Building Structures | 高强圆钢管混凝土短柱轴压承载力试验研究 | 王彦博, 宋辞, 赵星源... | 2022",147.5,"fcu,150",Q620-21-450,658.2,137.96,0,114.5,114.5,5.5,57.25,342,0,0,2480.6
"建筑结构学报 Journal of Building Structures | 高强圆钢管混凝土短柱轴压承载力试验研究 | 王彦博, 宋辞, 赵星源... | 2022",147.5,"fcu,150",Q550-28-450,597.5,137.96,0,127.5,127.5,4.6,63.75,381,0,0,2682.5
"Structures | Mechanical behavior of steel-fiber-reinforced self-stressing concrete filled steel tube columns subjected to eccentric loading | Zhenzhen Liu, Dongming Huang, Na Li, Yiyan Lu | 2022",53.9,fcu150,e0.2-t3.5-b-0,329.7,45.70000644,0,165,165,3.5,82.5,500,16.5,16.5,1480.5
"Structures | Mechanical behavior of steel-fiber-reinforced self-stressing concrete filled steel tube columns subjected to eccentric loading | Zhenzhen Liu, Dongming Huang, Na Li... | 2022",45.1,fcy150,e0.1-t3.5-a-0,329.7,45.1,0,165,165,3.5,82.5,500,6.3,6.3,1410.2
"Structures | Mechanical behavior of steel-fiber-reinforced self-stressing concrete filled steel tube columns subjected to eccentric loading | Zhenzhen Liu, Dongming Huang, Na Li... | 2022",55,fcy150,e0.1-t3.5-b-0,329.7,55,0,165,165,3.5,82.5,500,6.3,6.3,1390.1
"Structures | Mechanical behavior of steel-fiber-reinforced self-stressing concrete filled steel tube columns subjected to eccentric loading | Zhenzhen Liu, Dongming Huang, Na Li... | 2022",62.1,fcy150,e0.1-t3.5-c-0,329.7,62.1,0,165,165,3.5,82.5,500,6.3,6.3,1506.6
"Structures | Mechanical behavior of steel-fiber-reinforced self-stressing concrete filled steel tube columns subjected to eccentric loading | Zhenzhen Liu, Dongming Huang, Na Li... | 2022",53.3,fcy150,e0.1-t3.5-a-0.6,329.7,53.3,0,165,165,3.5,82.5,500,8.3,8.3,1720.4
"Structures | Mechanical behavior of steel-fiber-reinforced self-stressing concrete filled steel tube columns subjected to eccentric loading | Zhenzhen Liu, Dongming Huang, Na Li... | 2022",53.3,fcy150,e0.2-t3.5-a-0.6,329.7,53.3,0,165,165,3.5,82.5,500,16.5,16.5,1487.2
"Structures | Mechanical behavior of steel-fiber-reinforced self-stressing concrete filled steel tube columns subjected to eccentric loading | Zhenzhen Liu, Dongming Huang, Na Li... | 2022",68.1,fcy150,e0.1-t3.5-b-0.6,329.7,68.1,0,165,165,3.5,82.5,500,8.3,8.3,1995.3
"Structures | Mechanical behavior of steel-fiber-reinforced self-stressing concrete filled steel tube columns subjected to eccentric loading | Zhenzhen Liu, Dongming Huang, Na Li... | 2022",51.6,fcy150,e0.2-t4-a-1.2,327.5,51.6,0,165,165,4.25,82.5,500,16.5,16.5,1589.7
"Structures | Mechanical behavior of steel-fiber-reinforced self-stressing concrete filled steel tube columns subjected to eccentric loading | Zhenzhen Liu, Dongming Huang, Na Li... | 2022",51.6,fcy150,e0.1-t4-a-1.2,327.5,51.6,0,165,165,4.25,82.5,500,8.3,8.3,1720.1
"Structures | Mechanical behavior of steel-fiber-reinforced self-stressing concrete filled steel tube columns subjected to eccentric loading | Zhenzhen Liu, Dongming Huang, Na Li... | 2022",60.1,fcy150,e0.1-t3.5-c-1.2,329.7,60.1,0,165,165,3.5,82.5,500,8.3,8.3,1880.2
"Structures | Mechanical behavior of steel-fiber-reinforced self-stressing concrete filled steel tube columns subjected to eccentric loading | Zhenzhen Liu, Dongming Huang, Na Li... | 2022",65.2,fcy150,e0.2-t3.5-b-1.2,329.7,65.2,0,165,165,3.5,82.5,500,16.5,16.5,1580.9
"Structures | Mechanical behavior of steel-fiber-reinforced self-stressing concrete filled steel tube columns subjected to eccentric loading | Zhenzhen Liu, Dongming Huang, Na Li... | 2022",65.2,fcy150,e0.1-t3.5-b-1.2,329.7,65.2,0,165,165,3.5,82.5,500,8.3,8.3,1794.7
"Structures | Mechanical behavior of steel-fiber-reinforced self-stressing concrete filled steel tube columns subjected to eccentric loading | Zhenzhen Liu, Dongming Huang, Na Li, Yiyan Lu | 2022",45.3,fcu150,e0.1-t3.5-a-0,329.7,37.7244097,0,165,165,3.5,82.5,500,8.3,8.3,1748.2
"Structures | Mechanical behavior of steel-fiber-reinforced self-stressing concrete filled steel tube columns subjected to eccentric loading | Zhenzhen Liu, Dongming Huang, Na Li, Yiyan Lu | 2022",45.3,fcu150,e0.4-t3.5-a-0,329.7,37.7244097,0,165,165,3.5,82.5,500,33,33,1165.4
"Structures | Mechanical behavior of steel-fiber-reinforced self-stressing concrete filled steel tube columns subjected to eccentric loading | Zhenzhen Liu, Dongming Huang, Na Li, Yiyan Lu | 2022",53.9,fcu150,e0.1-t3.5-b-0,329.7,45.70000644,0,165,165,3.5,82.5,500,8.3,8.3,1850.3
"Structures | Mechanical behavior of steel-fiber-reinforced self-stressing concrete filled steel tube columns subjected to eccentric loading | Zhenzhen Liu, Dongming Huang, Na Li, Yiyan Lu | 2022",53.9,fcu150,e0.4-t3.5-b-0,329.7,45.70000644,0,165,165,3.5,82.5,500,33,33,1081.4
"土木工程学报 | 钢管地聚物混凝土柱轴向重复受压性能试验研究 | 惠存, 王阳光, 李永刚... | 2022",29.9,"fck,150",GC1-D2,300.31,29.9,0,140,140,4,70,600,0,0,918.02
"土木工程学报 | 钢管地聚物混凝土柱轴向重复受压性能试验研究 | 惠存, 王阳光, 李永刚... | 2022",29.9,"fck,150",GC1-D1,294.51,29.9,0,140,140,2.75,70,600,0,0,908.15
"Journal of Building Engineering | Axial compressive behavior of circular concrete-filled steel tube stub columns prepared with spontaneous-combustion coal gangue aggregate | Yuzhuo Zhang, Qian Xu, Qinghe Wang... | 2022",39.2,fcu150,SCGA-0-4.50-b,338,32.15207517,0,140,140,4.5,70,420,0,0,1701
"Structures | Mechanical behavior of steel-fiber-reinforced self-stressing concrete filled steel tube columns subjected to eccentric loading | Zhenzhen Liu, Dongming Huang, Na Li, Yiyan Lu | 2022",61.3,fcu150,e0.1-t3.5-c-0,329.7,52.65920598,0,165,165,3.5,82.5,500,8.3,8.3,1978.7
"Journal of Building Engineering | Axial compressive behavior of circular concrete-filled steel tube stub columns prepared with spontaneous-combustion coal gangue aggregate | Yuzhuo Zhang, Qian Xu, Qinghe Wang... | 2022",35.7,fcu150,SCGA-50-4.50-a,338,28.99134271,50,140,140,4.5,70,420,0,0,1627
"Journal of Building Engineering | Axial compressive behavior of circular concrete-filled steel tube stub columns prepared with spontaneous-combustion coal gangue aggregate | Yuzhuo Zhang, Qian Xu, Qinghe Wang... | 2022",31.6,fcu150,SCGA-100-3.75-b,285,25.32696399,100,140,140,3.75,70,420,0,0,1339
"Journal of Building Engineering | Axial compressive behavior of circular concrete-filled steel tube stub columns prepared with spontaneous-combustion coal gangue aggregate | Yuzhuo Zhang, Qian Xu, Qinghe Wang... | 2022",39.2,fcu150,SCGA-0-4.50-a,338,32.15207517,0,140,140,4.5,70,420,0,0,1712
"Structures | Mechanical behavior of steel-fiber-reinforced self-stressing concrete filled steel tube columns subjected to eccentric loading | Zhenzhen Liu, Dongming Huang, Na Li, Yiyan Lu | 2022",62.1,fcu150,e0.4-t3.5-c0-0,329.7,53.41637727,0,165,165,3.5,82.5,500,33,33,1076.2
"Structures | Mechanical behavior of steel-fiber-reinforced self-stressing concrete filled steel tube columns subjected to eccentric loading | Zhenzhen Liu, Dongming Huang, Na Li, Yiyan Lu | 2022",55,fcu150,e0.4-t3.5-b0-0,329.7,46.7291728,0,165,165,3.5,82.5,500,33,33,1025.6
"Structures | Mechanical behavior of steel-fiber-reinforced self-stressing concrete filled steel tube columns subjected to eccentric loading | Zhenzhen Liu, Dongming Huang, Na Li, Yiyan Lu | 2022",62.1,fcu150,e0.1-t3.5-c0-0,329.7,53.41637727,0,165,165,3.5,82.5,500,8.3,8.3,1506.6
"Structures | Mechanical behavior of steel-fiber-reinforced self-stressing concrete filled steel tube columns subjected to eccentric loading | Zhenzhen Liu, Dongming Huang, Na Li, Yiyan Lu | 2022",62.1,fcu150,e0.2-t3.5-c0-0,329.7,53.41637727,0,165,165,3.5,82.5,500,16.5,16.5,1323.7
"Journal of Constructional Steel Research | Performance of concrete-filled bimetallic tube short columns under eccentric compression: Experimental investigation | Shi-Jiang Zhang, Zi-Xiong Guo, Dan-Yang Ma... | 2021",53.4,"fcu,150",CFBT-e0.26-1,297.2,45.23,0,114,114,3,57,350,28.188,28.188,378.6
"Journal of Constructional Steel Research | Performance of concrete-filled bimetallic tube short columns under eccentric compression: Experimental investigation | Shi-Jiang Zhang, Zi-Xiong Guo, Dan-Yang Ma... | 2021",53.4,"fcu,150",CFBT-e0.53-1,297.2,45.23,0,114,114,3,57,350,60.668,60.668,257.5
"建筑结构学报 | 钢管混凝土柱低温轴压性能研究 | 严加宝, 杨鑫炎, 罗云标... | 2021",43.9,"fcu,150",S1,335,36.44,0,119.7,119.7,4.2,59.85,400,0,0,1107
"建筑结构学报 | 钢管混凝土柱低温轴压性能研究 | 严加宝, 杨鑫炎, 罗云标... | 2021",45.3,"fcu,150",S2-2,351,37.72,0,119.7,119.7,4.2,59.85,400,0,0,1349
"建筑结构学报 | 钢管混凝土柱低温轴压性能研究 | 严加宝, 杨鑫炎, 罗云标... | 2021",45.3,"fcu,150",S2-1,351,37.72,0,119.7,119.7,4.2,59.85,400,0,0,1117
"建筑结构学报 | 钢管混凝土柱低温轴压性能研究 | 严加宝, 杨鑫炎, 罗云标... | 2021",60.7,"fcu,150",S4-2,371,52.09,0,119.7,119.7,4.2,59.85,400,0,0,1470
"建筑结构学报 | 钢管混凝土柱低温轴压性能研究 | 严加宝, 杨鑫炎, 罗云标... | 2021",158.4,"fcy,100",S10,1009,158.4,0,147.9,147.9,4,73.95,450,0,0,5212
"建筑结构学报 | 钢管混凝土柱低温轴压性能研究 | 严加宝, 杨鑫炎, 罗云标... | 2021",169.2,"fcy,100",S11,1070,169.2,0,147.9,147.9,4,73.95,450,0,0,5319
"建筑结构学报 | 钢管混凝土柱低温轴压性能研究 | 严加宝, 杨鑫炎, 罗云标... | 2021",53.5,"fcu,150",S3-1,362,45.33,0,119.7,119.7,4.2,59.85,400,0,0,1308
"建筑结构学报 | 钢管混凝土柱低温轴压性能研究 | 严加宝, 杨鑫炎, 罗云标... | 2021",178,"fcy,100",S8,796,178,0,148.5,148.5,4.1,74.25,450,0,0,5745
"建筑结构学报 | 钢管混凝土柱低温轴压性能研究 | 严加宝, 杨鑫炎, 罗云标... | 2021",135,"fcy,100",S9,934,135,0,147.9,147.9,4,73.95,450,0,0,4649
"建筑结构学报 | 钢管混凝土柱低温轴压性能研究 | 严加宝, 杨鑫炎, 罗云标... | 2021",169.2,"fcy,100",S7,762,169.2,0,148.5,148.5,4.1,74.25,450,0,0,5370
"建筑结构学报 | 钢管混凝土柱低温轴压性能研究 | 严加宝, 杨鑫炎, 罗云标... | 2021",158.4,"fcy,100",S6,730,158.4,0,148.5,148.5,4.1,74.25,450,0,0,4861
"建筑结构学报 | 钢管混凝土柱低温轴压性能研究 | 严加宝, 杨鑫炎, 罗云标... | 2021",53.5,"fcu,150",S3-2,362,45.33,0,119.7,119.7,4.2,59.85,400,0,0,1370
"建筑结构学报 | 钢管混凝土柱低温轴压性能研究 | 严加宝, 杨鑫炎, 罗云标... | 2021",135,"fcy,100",S5,707,135,0,148.5,148.5,4.1,74.25,450,0,0,4454
"建筑结构学报 | 钢管混凝土柱低温轴压性能研究 | 严加宝, 杨鑫炎, 罗云标... | 2021",60.7,"fcu,150",S4-1,371,52.09,0,119.7,119.7,4.2,59.85,400,0,0,1362
"建筑结构学报 | 钢管混凝土柱低温轴压性能研究 | 严加宝, 杨鑫炎, 罗云标... | 2021",178,"fcy,100",S12,1067,178,0,147.9,147.9,4,73.95,450,0,0,5513
"Engineering Structures | Uni-axial behaviour of expansive CFST and DSCFST stub columns | J.C.M. Ho, X.L. Ou, C.W. Li... | 2021",25.6,fcy150,C-168-8,363.5,25.6,0,167.9,167.9,8.69,83.95,500,0,0,2739
"Engineering Structures | Uni-axial behaviour of expansive CFST and DSCFST stub columns | J.C.M. Ho, X.L. Ou, C.W. Li... | 2021",27.4,fcy150,CE-168-5,411.3,27.4,20,169.1,169.1,5.62,84.55,500,0,0,2279
"Engineering Structures | Uni-axial behaviour of expansive CFST and DSCFST stub columns | J.C.M. Ho, X.L. Ou, C.W. Li... | 2021",25.6,fcy150,C-168-5,411.3,25.6,0,168.8,168.8,5.14,84.4,500,0,0,2244
"Journal of Constructional Steel Research | Performance of concrete-filled bimetallic tube short columns under eccentric compression: Experimental investigation | Shi-Jiang Zhang, Zi-Xiong Guo, Dan-Yang Ma... | 2021",53.4,"fcu,150",CFBT-2,297.2,45.23,0,114,114,3,57,350,4.114,4.114,713.3
"Journal of Constructional Steel Research | Performance of concrete-filled bimetallic tube short columns under eccentric compression: Experimental investigation | Shi-Jiang Zhang, Zi-Xiong Guo, Dan-Yang Ma... | 2021",53.4,"fcu,150",CFBT-1,297.2,45.23,0,114,114,3,57,350,3.363,3.363,774.6
"Journal of Constructional Steel Research | Performance of concrete-filled bimetallic tube short columns under eccentric compression: Experimental investigation | Shi-Jiang Zhang, Zi-Xiong Guo, Dan-Yang Ma... | 2021",53.4,"fcu,150",CFBT-e0.79-1,297.2,45.23,0,114,114,3,57,350,84.774,84.774,188.8
"Journal of Constructional Steel Research | Performance of concrete-filled bimetallic tube short columns under eccentric compression: Experimental investigation | Shi-Jiang Zhang, Zi-Xiong Guo, Dan-Yang Ma... | 2021",53.4,"fcu,150",CFBT-e0.26-2,297.2,45.23,0,114,114,3,57,350,28.62,28.62,397.3
"Journal of Constructional Steel Research | Performance of concrete-filled bimetallic tube short columns under eccentric compression: Experimental investigation | Shi-Jiang Zhang, Zi-Xiong Guo, Dan-Yang Ma... | 2021",53.4,"fcu,150",CFBT-e0.79-2,297.2,45.23,0,114,114,3,57,350,90.391,90.391,173.4
"Journal of Constructional Steel Research | Performance of concrete-filled bimetallic tube short columns under eccentric compression: Experimental investigation | Shi-Jiang Zhang, Zi-Xiong Guo, Dan-Yang Ma... | 2021",53.4,"fcu,150",CFBT-e0.53-2,297.2,45.23,0,114,114,3,57,350,65.759,65.759,238.5
"Engineering Structures | Uni-axial behaviour of expansive CFST and DSCFST stub columns | J.C.M. Ho, X.L. Ou, C.W. Li... | 2021",25.6,fcy150,D-168-5-42-4,411.3,25.6,0,168.6,168.6,4.95,84.3,500,0,0,2457
"Engineering Structures | Uni-axial behaviour of expansive CFST and DSCFST stub columns | J.C.M. Ho, X.L. Ou, C.W. Li... | 2021",27.4,fcy150,DE-168-5-42-4,411.3,27.4,20,168.8,168.8,4.85,84.4,500,0,0,2467
"Engineering Structures | Uni-axial behaviour of expansive CFST and DSCFST stub columns | J.C.M. Ho, X.L. Ou, C.W. Li... | 2021",25.6,fcy150,D-168-5-57-4,411.3,25.6,0,168.6,168.6,4.95,84.3,500,0,0,2458
"Engineering Structures | Uni-axial behaviour of expansive CFST and DSCFST stub columns | J.C.M. Ho, X.L. Ou, C.W. Li... | 2021",27.4,fcy150,DE-168-5-57-4,411.3,27.4,20,169,169,4.93,84.5,500,0,0,2474
"Engineering Structures | Uni-axial behaviour of expansive CFST and DSCFST stub columns | J.C.M. Ho, X.L. Ou, C.W. Li... | 2021",25.6,fcy150,D-168-5-88-4,411.3,25.6,0,169,169,5.21,84.5,500,0,0,2212
"Engineering Structures | Uni-axial behaviour of expansive CFST and DSCFST stub columns | J.C.M. Ho, X.L. Ou, C.W. Li... | 2021",27.4,fcy150,DE-168-5-88-4,411.3,27.4,20,169.1,169.1,5.53,84.55,500,0,0,2382
"Engineering Structures | Uni-axial behaviour of expansive CFST and DSCFST stub columns | J.C.M. Ho, X.L. Ou, C.W. Li... | 2021",27.4,fcy150,CE-168-8,363.5,27.4,20,167.8,167.8,8.93,83.9,500,0,0,2941
"建筑结构学报 | 经徐变历程后钢管混凝土短柱轴心受压性能研究 | 孙约瀚, 占玉林, 尹超... | 2021",65.7,"fcy,100",S-C-C-1,235,65.7,0,250,250,8,125,500,0,0,4075
"Journal of Building Structures | Experimental study on compression performance of ultra-high-strength concrete (UHSC) filled high-strength steel tube stub columns subjected to eccentric load | LUO Xia, WEI Jiangang, HAN Jinpeng... | 2021",146.3,"fck,150",E-0.2-1,1153,146.3,0,140,140,6.27,70,420,14,14,3811
"Journal of Building Structures | Experimental study on compression performance of ultra-high-strength concrete (UHSC) filled high-strength steel tube stub columns subjected to eccentric load | LUO Xia, WEI Jiangang, HAN Jinpeng... | 2021",146.3,"fck,150",E-1.6-1,1153,146.3,0,140,140,6.27,70,420,112,112,1364
"Journal of Building Structures | Experimental study on compression performance of ultra-high-strength concrete (UHSC) filled high-strength steel tube stub columns subjected to eccentric load | LUO Xia, WEI Jiangang, HAN Jinpeng... | 2021",146.3,"fck,150",E-1.2-2,1153,146.3,0,140,140,6.27,70,420,84,84,1693
"Journal of Building Structures | Experimental study on compression performance of ultra-high-strength concrete (UHSC) filled high-strength steel tube stub columns subjected to eccentric load | LUO Xia, WEI Jiangang, HAN Jinpeng... | 2021",146.3,"fck,150",E-1.2-1,1153,146.3,0,140,140,6.27,70,420,84,84,1757
"Journal of Building Structures | Experimental study on compression performance of ultra-high-strength concrete (UHSC) filled high-strength steel tube stub columns subjected to eccentric load | LUO Xia, WEI Jiangang, HAN Jinpeng... | 2021",146.3,"fck,150",E-0.8-1,1153,146.3,0,140,140,6.27,70,420,56,56,2137
"Journal of Building Structures | Experimental study on compression performance of ultra-high-strength concrete (UHSC) filled high-strength steel tube stub columns subjected to eccentric load | LUO Xia, WEI Jiangang, HAN Jinpeng... | 2021",147,"fck,150",A-0-1,1153,147,0,140,140,6.27,70,420,0,0,5288
"Journal of Building Structures | Experimental study on compression performance of ultra-high-strength concrete (UHSC) filled high-strength steel tube stub columns subjected to eccentric load | LUO Xia, WEI Jiangang, HAN Jinpeng... | 2021",147,"fck,150",A-0-2,1153,147,0,140,140,6.27,70,420,0,0,4947
"Journal of Building Structures | Experimental study on compression performance of ultra-high-strength concrete (UHSC) filled high-strength steel tube stub columns subjected to eccentric load | LUO Xia, WEI Jiangang, HAN Jinpeng... | 2021",146.3,"fck,150",E-0.4-1,1153,146.3,0,140,140,6.27,70,420,28,28,2969
"Journal of Building Structures | Experimental study on compression performance of ultra-high-strength concrete (UHSC) filled high-strength steel tube stub columns subjected to eccentric load | LUO Xia, WEI Jiangang, HAN Jinpeng... | 2021",146.3,"fck,150",E-0.4-2,1254,146.3,0,140,140,6.27,70,420,28,28,3343
