Repository: Serali-Nerri/xgboost

# CFST柱极限承载力预测 - XGBoost ML管道

## 项目概述

本项目是一个完整的机器学习管道，用于预测混凝土填充钢管（CFST）柱的极限承载力。采用XGBoost算法，提供从数据加载、预处理、模型训练、评估到预测的全流程解决方案。

### 核心特性

- **模块化设计**：清晰的模块分离，便于维护和扩展
- **特征工程支持**：处理无量纲参数，剔除几何参数实现多截面统一预测
- **自动化超参数优化**：集成Optuna框架进行超参数搜索，支持持久化存储和断点续训
- **智能参数加载**：自动加载最优参数，无需手动配置
- **特征选择**：迭代剔除法自动寻找最优特征子集
- **多维度评估**：集成R²、RMSE、MAE、MAPE、COV等工程指标
- **可视化分析**：提供预测散点图、特征重要性图和学习曲线
- **COV稳定性指标**：特别添加变异系数评估模型预测稳定性

---

## 环境要求

### 系统要求
- Python 3.8+
- 8GB+ RAM（推荐16GB）
- 5GB+ 可用磁盘空间

### Python依赖
- pandas &gt;= 1.5.0
- numpy &gt;= 1.23.0
- xgboost &gt;= 1.7.0
- scikit-learn &gt;= 1.2.0
- matplotlib &gt;= 3.6.0
- seaborn &gt;= 0.12.0
- optuna &gt;= 3.0.0
- joblib &gt;= 1.2.0

---

File: data/raw/all_dedup.csv (part 33 of 46)
Ref.No.,fc (MPa),type (规格备注),试件标号,fy (MPa),fcy150,R再生骨料取代率(%),b (mm),h (mm),t (mm),r0 (mm),L (mm),e1 (mm),e2 (mm),Nexp (kN)
"Journal of Building Structures | Experimental study on compression performance of ultra-high-strength concrete (UHSC) filled high-strength steel tube stub columns subjected to eccentric load | LUO Xia, WEI Jiangang, HAN Jinpeng... | 2021",146.3,"fck,150",E-0.6-1,1153,146.3,0,140,140,6.27,70,420,42,42,2501
"建筑结构学报 | 经徐变历程后钢管混凝土短柱轴心受压性能研究 | 孙约瀚, 占玉林, 尹超... | 2021",65.7,"fcy,100",S-C-C-6,235,65.7,0,250,250,8,125,500,0,0,3564
"建筑结构学报 | 经徐变历程后钢管混凝土短柱轴心受压性能研究 | 孙约瀚, 占玉林, 尹超... | 2021",65.7,"fcy,100",S-C-C-5,235,65.7,0,250,250,8,125,500,0,0,3760
"建筑结构学报 | 经徐变历程后钢管混凝土短柱轴心受压性能研究 | 孙约瀚, 占玉林, 尹超... | 2021",65.7,"fcy,100",S-C-C-2,235,65.7,0,250,250,8,125,500,0,0,4399
"建筑结构学报 | 经徐变历程后钢管混凝土短柱轴心受压性能研究 | 孙约瀚, 占玉林, 尹超... | 2021",65.7,"fcy,100",S-C-C-4,235,65.7,0,250,250,8,125,500,0,0,3744
"建筑结构学报 | 经徐变历程后钢管混凝土短柱轴心受压性能研究 | 孙约瀚, 占玉林, 尹超... | 2021",65.7,"fcy,100",S-C-C-3,235,65.7,0,250,250,8,125,500,0,0,3660
"Thin-Walled Structures | Structural behavior of UHPC filled steel tubular columns under eccentric loading | Rui Zhang, Shiming Chen, Ping Gu... | 2020",145.9,"fcy,100",CS4-1,394.4,139.42,0,108.6,108.6,4.24,54.3,324,0,0,1882
"桥梁建设 | 纵筋配筋率对配筋钢管混凝土柱受压性能的影响 | 阿里甫江·夏木西, 麦麦提亚森·麦麦提敏, 刘晓蕊 | 2020",26.95,"fcy,100",CF-3,284,26.95,0,219,219,2.75,109.5,600,0,0,2048.4
"桥梁建设 | 纵筋配筋率对配筋钢管混凝土柱受压性能的影响 | 阿里甫江·夏木西, 麦麦提亚森·麦麦提敏, 刘晓蕊 | 2020",26.95,"fcy,100",RF132-1,284,26.95,0,219,219,2.75,109.5,600,0,0,2473.8
"桥梁建设 | 纵筋配筋率对配筋钢管混凝土柱受压性能的影响 | 阿里甫江·夏木西, 麦麦提亚森·麦麦提敏, 刘晓蕊 | 2020",26.95,"fcy,100",RF132-2,284,26.95,0,219,219,2.75,109.5,600,0,0,2473.8
"桥梁建设 | 纵筋配筋率对配筋钢管混凝土柱受压性能的影响 | 阿里甫江·夏木西, 麦麦提亚森·麦麦提敏, 刘晓蕊 | 2020",26.95,"fcy,100",RF258-1,284,26.95,0,219,219,2.75,109.5,600,0,0,2647
"桥梁建设 | 纵筋配筋率对配筋钢管混凝土柱受压性能的影响 | 阿里甫江·夏木西, 麦麦提亚森·麦麦提敏, 刘晓蕊 | 2020",26.95,"fcy,100",RF637-1,284,26.95,0,219,219,2.75,109.5,600,0,0,3165.3
"Thin-Walled Structures | Structural behavior of UHPC filled steel tubular columns under eccentric loading | Rui Zhang, Shiming Chen, Ping Gu... | 2020",145.9,"fcy,100",CS6-S-30,420.9,139.42,0,108.1,108.1,6.01,54.05,540,30,30,954
"桥梁建设 | 纵筋配筋率对配筋钢管混凝土柱受压性能的影响 | 阿里甫江·夏木西, 麦麦提亚森·麦麦提敏, 刘晓蕊 | 2020",26.95,"fcy,100",RF427-1,284,26.95,0,219,219,2.75,109.5,600,0,0,2921
"桥梁建设 | 纵筋配筋率对配筋钢管混凝土柱受压性能的影响 | 阿里甫江·夏木西, 麦麦提亚森·麦麦提敏, 刘晓蕊 | 2020",26.95,"fcy,100",RF047-2,284,26.95,0,219,219,2.75,109.5,600,0,0,2173.8
"桥梁建设 | 纵筋配筋率对配筋钢管混凝土柱受压性能的影响 | 阿里甫江·夏木西, 麦麦提亚森·麦麦提敏, 刘晓蕊 | 2020",26.95,"fcy,100",RF258-2,284,26.95,0,219,219,2.75,109.5,600,0,0,2647
"桥梁建设 | 纵筋配筋率对配筋钢管混凝土柱受压性能的影响 | 阿里甫江·夏木西, 麦麦提亚森·麦麦提敏, 刘晓蕊 | 2020",26.95,"fcy,100",RF427-2,284,26.95,0,219,219,2.75,109.5,600,0,0,2921
"桥梁建设 | 纵筋配筋率对配筋钢管混凝土柱受压性能的影响 | 阿里甫江·夏木西, 麦麦提亚森·麦麦提敏, 刘晓蕊 | 2020",26.95,"fcy,100",CF-1,284,26.95,0,219,219,2.75,109.5,600,0,0,2048.4
"桥梁建设 | 纵筋配筋率对配筋钢管混凝土柱受压性能的影响 | 阿里甫江·夏木西, 麦麦提亚森·麦麦提敏, 刘晓蕊 | 2020",26.95,"fcy,100",RF637-2,284,26.95,0,219,219,2.75,109.5,600,0,0,3165.3
"Thin-Walled Structures | Structural behavior of UHPC filled steel tubular columns under eccentric loading | Rui Zhang, Shiming Chen, Ping Gu... | 2020",145.9,"fcy,100",CS4-S-30,394.4,139.42,0,108.6,108.6,4.24,54.3,540,30,30,773
"Thin-Walled Structures | Structural behavior of UHPC filled steel tubular columns under eccentric loading | Rui Zhang, Shiming Chen, Ping Gu... | 2020",145.9,"fcy,100",CS4-S-15,394.4,139.42,0,108.6,108.6,4.24,54.3,540,15,15,1143
"Thin-Walled Structures | Structural behavior of UHPC filled steel tubular columns under eccentric loading | Rui Zhang, Shiming Chen, Ping Gu... | 2020",145.9,"fcy,100",CS4-2,394.4,139.42,0,108.6,108.6,4.24,54.3,324,0,0,1782
"Thin-Walled Structures | Structural behavior of UHPC filled steel tubular columns under eccentric loading | Rui Zhang, Shiming Chen, Ping Gu... | 2020",145.9,"fcy,100",CS6-S-15,420.9,139.42,0,108.1,108.1,6.01,54.05,540,15,15,1284
"桥梁建设 | 纵筋配筋率对配筋钢管混凝土柱受压性能的影响 | 阿里甫江·夏木西, 麦麦提亚森·麦麦提敏, 刘晓蕊 | 2020",26.95,"fcy,100",RF047-1,284,26.95,0,219,219,2.75,109.5,600,0,0,2173.8
"桥梁建设 | 纵筋配筋率对配筋钢管混凝土柱受压性能的影响 | 阿里甫江·夏木西, 麦麦提亚森·麦麦提敏, 刘晓蕊 | 2020",26.95,"fcy,100",CF-2,284,26.95,0,219,219,2.75,109.5,600,0,0,2048.4
"Thin-Walled Structures | Structural behavior of UHPC filled steel tubular columns under eccentric loading | Rui Zhang, Shiming Chen, Ping Gu... | 2020",145.9,"fcy,100",CS6-L-15,420.9,139.42,0,108.1,108.1,6.01,54.05,1080,15,15,1016
"Thin-Walled Structures | Structural behavior of UHPC filled steel tubular columns under eccentric loading | Rui Zhang, Shiming Chen, Ping Gu... | 2020",145.9,"fcy,100",CS4-L-15,394.4,139.42,0,108.6,108.6,4.24,54.3,1080,15,15,915
"Thin-Walled Structures | Structural behavior of UHPC filled steel tubular columns under eccentric loading | Rui Zhang, Shiming Chen, Ping Gu... | 2020",145.9,"fcy,100",CS6-2,420.9,139.42,0,108.1,108.1,6.01,54.05,324,0,0,2048
"Thin-Walled Structures | Structural behavior of UHPC filled steel tubular columns under eccentric loading | Rui Zhang, Shiming Chen, Ping Gu... | 2020",145.9,"fcy,100",CS6-1,420.9,139.42,0,108.1,108.1,6.01,54.05,324,0,0,2108
"Engineering Structures | Post-fire resistance of internally ring stiffened high performance concrete filled steel tube columns | Talha Ekmekyapar, Ihssan A.H. Alhatmey | 2019",83.7,"fcy,100",42.65-3R,309,79.98,0,114.3,114.3,2.68,57.15,270,0,0,1197.71
"Engineering Structures | Post-fire resistance of internally ring stiffened high performance concrete filled steel tube columns | Talha Ekmekyapar, Ihssan A.H. Alhatmey | 2019",83.7,"fcy,100",42.65-5R-F30,309,79.98,0,114.3,114.3,2.68,57.15,270,0,0,1517.45
"Engineering Structures | Post-fire resistance of internally ring stiffened high performance concrete filled steel tube columns | Talha Ekmekyapar, Ihssan A.H. Alhatmey | 2019",83.7,"fcy,100",42.65-3R-F30,309,79.98,0,114.3,114.3,2.68,57.15,270,0,0,1239.53
"Engineering Structures | Post-fire resistance of internally ring stiffened high performance concrete filled steel tube columns | Talha Ekmekyapar, Ihssan A.H. Alhatmey | 2019",83.7,"fcy,100",42.65-C-F30,309,79.98,0,114.3,114.3,2.68,57.15,270,0,0,1132.99
"Engineering Structures | Post-fire resistance of internally ring stiffened high performance concrete filled steel tube columns | Talha Ekmekyapar, Ihssan A.H. Alhatmey | 2019",83.7,"fcy,100",42.65-8R,309,79.98,0,114.3,114.3,2.68,57.15,270,0,0,1725.17
"Engineering Structures | Post-fire resistance of internally ring stiffened high performance concrete filled steel tube columns | Talha Ekmekyapar, Ihssan A.H. Alhatmey | 2019",83.7,"fcy,100",42.65-5R,309,79.98,0,114.3,114.3,2.68,57.15,270,0,0,1411.46
"工程力学 | 不锈钢管混凝土短柱轴压承载力试验研究 | 代鹏, 杨璐, 卫璇... | 2019",50,"fcu,150",D4,544,42.07,0,300,300,8,150,975,0,0,10304
"工程力学 | 不锈钢管混凝土短柱轴压承载力试验研究 | 代鹏, 杨璐, 卫璇... | 2019",50,"fcu,150",D5,542,42.07,0,300,300,10,150,975,0,0,10260
"工程力学 | 不锈钢管混凝土短柱轴压承载力试验研究 | 代鹏, 杨璐, 卫璇... | 2019",50,"fcu,150",D6,542,42.07,0,300,300,12,150,975,0,0,13499
"工程力学 | 不锈钢管混凝土短柱轴压承载力试验研究 | 代鹏, 杨璐, 卫璇... | 2019",53.8,"fcu,150",D7,544,45.61,0,300,300,8,150,975,0,0,10533
"工程力学 | 不锈钢管混凝土短柱轴压承载力试验研究 | 代鹏, 杨璐, 卫璇... | 2019",53.8,"fcu,150",D8,542,45.61,0,300,300,10,150,975,0,0,13240
"工程力学 | 不锈钢管混凝土短柱轴压承载力试验研究 | 代鹏, 杨璐, 卫璇... | 2019",53.8,"fcu,150",D9,542,45.61,0,300,300,12,150,975,0,0,13265
"中南大学学报(自然科学版) | 圆钢管 UHPC 短柱轴压承载力与变形能力计算模型 | 王震, 王景全, 刘桐旭... | 2019",145,"fcy,100",CF2.5-1,286,145,0,76.21,76.21,2.52,38.105,300,0,0,752
"Engineering Structures | Testing and analysis on nonlinear creep behaviour of concrete-filled steel tubes with circular cross-section | Yu Yin Wang, Yue Geng, Jie Chen... | 2019",34.6,"fcy,100",L0.60-a,277.4,34.6,0,139.06,139.06,2.68,69.53,600,0,0,1347
"Engineering Structures | Testing and analysis on nonlinear creep behaviour of concrete-filled steel tubes with circular cross-section | Yu Yin Wang, Yue Geng, Jie Chen... | 2019",34.6,"fcy,100",L0.60-b,277.4,34.6,0,139.5,139.5,2.64,69.75,600,0,0,1362
"Engineering Structures | Testing and analysis on nonlinear creep behaviour of concrete-filled steel tubes with circular cross-section | Yu Yin Wang, Yue Geng, Jie Chen... | 2019",41.2,"fcy,100",L0.76-a,299.3,41.2,0,137.64,137.64,2.57,68.82,600,0,0,1346
"Engineering Structures | Testing and analysis on nonlinear creep behaviour of concrete-filled steel tubes with circular cross-section | Yu Yin Wang, Yue Geng, Jie Chen... | 2019",41.2,"fcy,100",L0.76-b,299.3,41.2,0,137.81,137.81,2.63,68.905,600,0,0,1342
"Engineering Structures | Testing and analysis on nonlinear creep behaviour of concrete-filled steel tubes with circular cross-section | Yu Yin Wang, Yue Geng, Jie Chen... | 2019",32.7,"fcy,100",L0.82-a,307.8,32.7,0,139.73,139.73,2.68,69.865,600,0,0,1463
"Journal of Building Structures | Experimental study on compressive behavior of precast concrete filled steel tubular columns | WU Liwei, LI Xinhong, SU Youpo... | 2019",63.2,"fcu,100",ZCc-0.45,317,51.8,0,168,168,6,84,750,36,36,1659
"Engineering Structures | Testing and analysis on nonlinear creep behaviour of concrete-filled steel tubes with circular cross-section | Yu Yin Wang, Yue Geng, Jie Chen... | 2019",41.2,"fcy,100",L0.49-b,299.3,41.2,0,138.3,138.3,2.49,69.15,600,0,0,1330
"Engineering Structures | Post-fire resistance of internally ring stiffened high performance concrete filled steel tube columns | Talha Ekmekyapar, Ihssan A.H. Alhatmey | 2019",83.7,"fcy,100",42.65-8R-F30,309,79.98,0,114.3,114.3,2.68,57.15,270,0,0,1791.02
"Engineering Structures | Post-fire resistance of internally ring stiffened high performance concrete filled steel tube columns | Talha Ekmekyapar, Ihssan A.H. Alhatmey | 2019",83.7,"fcy,100",42.65-C-F60,309,79.98,0,114.3,114.3,2.68,57.15,270,0,0,802.75
"Engineering Structures | Post-fire resistance of internally ring stiffened high performance concrete filled steel tube columns | Talha Ekmekyapar, Ihssan A.H. Alhatmey | 2019",83.7,"fcy,100",42.65-3R-F60,309,79.98,0,114.3,114.3,2.68,57.15,270,0,0,887.52
"Engineering Structures | Post-fire resistance of internally ring stiffened high performance concrete filled steel tube columns | Talha Ekmekyapar, Ihssan A.H. Alhatmey | 2019",83.7,"fcy,100",42.65-5R-F60,309,79.98,0,114.3,114.3,2.68,57.15,270,0,0,1086.03
"建筑结构学报 Journal of Building Structures | 圆钢管自应力自密实混凝土短柱轴心受压性能研究 | 李娜, 卢亦焱, 李杉... | 2019",53.9,"fcu,150",t4-b,327.5,45.7,0,165,165,4.25,82.5,500,0,0,2020
"建筑结构学报 Journal of Building Structures | 圆钢管自应力自密实混凝土短柱轴心受压性能研究 | 李娜, 卢亦焱, 李杉... | 2019",61.3,"fcu,150",t2.5-c,305.3,52.66,0,165,165,2.5,82.5,500,0,0,1850
"工程力学 | 不锈钢管混凝土短柱轴压承载力试验研究 | 代鹏, 杨璐, 卫璇... | 2019",47.7,"fcu,150",A7,248,39.94,0,340,340,8,170,975,0,0,6171
"工程力学 | 不锈钢管混凝土短柱轴压承载力试验研究 | 代鹏, 杨璐, 卫璇... | 2019",47.7,"fcu,150",A8,242,39.94,0,340,340,10,170,975,0,0,7193
"Engineering Structures | Post-fire resistance of internally ring stiffened high performance concrete filled steel tube columns | Talha Ekmekyapar, Ihssan A.H. Alhatmey | 2019",83.7,"fcy,100",42.65-C,309,79.98,0,114.3,114.3,2.68,57.15,270,0,0,1131.61
"工程力学 | 不锈钢管混凝土短柱轴压承载力试验研究 | 代鹏, 杨璐, 卫璇... | 2019",43,"fcu,150",D3,542,35.61,0,300,300,12,150,975,0,0,12926
"工程力学 | 不锈钢管混凝土短柱轴压承载力试验研究 | 代鹏, 杨璐, 卫璇... | 2019",44.3,"fcu,150",A5,242,36.81,0,340,340,10,170,975,0,0,6848
"工程力学 | 不锈钢管混凝土短柱轴压承载力试验研究 | 代鹏, 杨璐, 卫璇... | 2019",40,"fcu,150",A3,249,32.88,0,340,340,12,170,975,0,0,8088
"工程力学 | 不锈钢管混凝土短柱轴压承载力试验研究 | 代鹏, 杨璐, 卫璇... | 2019",40,"fcu,150",A2,242,32.88,0,340,340,10,170,975,0,0,7076
"工程力学 | 不锈钢管混凝土短柱轴压承载力试验研究 | 代鹏, 杨璐, 卫璇... | 2019",43,"fcu,150",D2,542,35.61,0,300,300,10,150,975,0,0,11032
"建筑结构学报 Journal of Building Structures | 圆钢管自应力自密实混凝土短柱轴心受压性能研究 | 李娜, 卢亦焱, 李杉... | 2019",45.3,"fcu,150",t2.5-a,327.5,37.72,0,165,165,2.5,82.5,500,0,0,1600
"建筑结构学报 Journal of Building Structures | 圆钢管自应力自密实混凝土短柱轴心受压性能研究 | 李娜, 卢亦焱, 李杉... | 2019",62.1,"fcu,150",t4-c0,327.5,53.42,0,165,165,4.25,82.5,500,0,0,1990
"工程力学 | 不锈钢管混凝土短柱轴压承载力试验研究 | 代鹏, 杨璐, 卫璇... | 2019",43,"fcu,150",D1,544,35.61,0,300,300,8,150,975,0,0,10190
"工程力学 | 不锈钢管混凝土短柱轴压承载力试验研究 | 代鹏, 杨璐, 卫璇... | 2019",47.7,"fcu,150",A9,249,39.94,0,340,340,12,170,975,0,0,8432
"建筑结构学报 Journal of Building Structures | 圆钢管自应力自密实混凝土短柱轴心受压性能研究 | 李娜, 卢亦焱, 李杉... | 2019",45.1,"fcu,150",t3.5-a0,329.7,37.54,0,165,165,3.5,82.5,500,0,0,1660
"建筑结构学报 Journal of Building Structures | 圆钢管自应力自密实混凝土短柱轴心受压性能研究 | 李娜, 卢亦焱, 李杉... | 2019",45.1,"fcu,150",t4-a0,327.5,37.54,0,165,165,4.25,82.5,500,0,0,1785
"中南大学学报(自然科学版) | 圆钢管 UHPC 短柱轴压承载力与变形能力计算模型 | 王震, 王景全, 刘桐旭... | 2019",119.9,"fcy,100",BG3-2,318,119.9,0,133,133,6.5,66.5,400,0,0,2350
"建筑结构学报 Journal of Building Structures | 圆钢管自应力自密实混凝土短柱轴心受压性能研究 | 李娜, 卢亦焱, 李杉... | 2019",45.1,"fcu,150",t2.5-a0,305.3,37.54,0,165,165,2.5,82.5,500,0,0,1260
"Engineering Structures | Post-fire resistance of internally ring stiffened high performance concrete filled steel tube columns | Talha Ekmekyapar, Ihssan A.H. Alhatmey | 2019",83.7,"fcy,100",19.37-C-F60,460,79.98,0,114.3,114.3,5.9,57.15,270,0,0,1562.51
"Engineering Structures | Post-fire resistance of internally ring stiffened high performance concrete filled steel tube columns | Talha Ekmekyapar, Ihssan A.H. Alhatmey | 2019",83.7,"fcy,100",19.37-8R-F30,460,79.98,0,114.3,114.3,5.9,57.15,270,0,0,2267.61
"Engineering Structures | Post-fire resistance of internally ring stiffened high performance concrete filled steel tube columns | Talha Ekmekyapar, Ihssan A.H. Alhatmey | 2019",83.7,"fcy,100",19.37-5R-F30,460,79.98,0,114.3,114.3,5.9,57.15,270,0,0,2171.38
"中南大学学报(自然科学版) | 圆钢管 UHPC 短柱轴压承载力与变形能力计算模型 | 王震, 王景全, 刘桐旭... | 2019",169.4,"fcy,100",ZG3-1,318,169.4,0,133,133,6.5,66.5,400,0,0,2950
"Engineering Structures | Post-fire resistance of internally ring stiffened high performance concrete filled steel tube columns | Talha Ekmekyapar, Ihssan A.H. Alhatmey | 2019",83.7,"fcy,100",19.37-3R-F30,460,79.98,0,114.3,114.3,5.9,57.15,270,0,0,1957.81
"Engineering Structures | Post-fire resistance of internally ring stiffened high performance concrete filled steel tube columns | Talha Ekmekyapar, Ihssan A.H. Alhatmey | 2019",83.7,"fcy,100",19.37-C-F30,460,79.98,0,114.3,114.3,5.9,57.15,270,0,0,1935.59
"Engineering Structures | Post-fire resistance of internally ring stiffened high performance concrete filled steel tube columns | Talha Ekmekyapar, Ihssan A.H. Alhatmey | 2019",83.7,"fcy,100",19.37-5R,460,79.98,0,114.3,114.3,5.9,57.15,270,0,0,1948.09
"工程力学 | 不锈钢管混凝土短柱轴压承载力试验研究 | 代鹏, 杨璐, 卫璇... | 2019",40,"fcu,150",A1,248,32.88,0,340,340,8,170,975,0,0,6134
"Engineering Structures | Testing and analysis on nonlinear creep behaviour of concrete-filled steel tubes with circular cross-section | Yu Yin Wang, Yue Geng, Jie Chen... | 2019",41.2,"fcy,100",C-b,299.3,41.2,0,138.53,138.53,2.63,69.265,600,0,0,1340
"Engineering Structures | Testing and analysis on nonlinear creep behaviour of concrete-filled steel tubes with circular cross-section | Yu Yin Wang, Yue Geng, Jie Chen... | 2019",41.2,"fcy,100",C-a,299.3,41.2,0,138.38,138.38,2.62,69.19,600,0,0,1350
"建筑结构学报 Journal of Building Structures | 圆钢管自应力自密实混凝土短柱轴心受压性能研究 | 李娜, 卢亦焱, 李杉... | 2019",62.1,"fcu,150",t3.5-c0,329.7,53.42,0,165,165,3.5,82.5,500,0,0,1789
"工程力学 | 不锈钢管混凝土短柱轴压承载力试验研究 | 代鹏, 杨璐, 卫璇... | 2019",44.3,"fcu,150",A6,249,36.81,0,340,340,12,170,975,0,0,8230
"Engineering Structures | Testing and analysis on nonlinear creep behaviour of concrete-filled steel tubes with circular cross-section | Yu Yin Wang, Yue Geng, Jie Chen... | 2019",32.7,"fcy,100",L0.96-b,307.8,32.7,0,138.87,138.87,2.72,69.435,600,0,0,1523
"Engineering Structures | Testing and analysis on nonlinear creep behaviour of concrete-filled steel tubes with circular cross-section | Yu Yin Wang, Yue Geng, Jie Chen... | 2019",32.7,"fcy,100",L0.96-a,307.8,32.7,0,138.82,138.82,2.66,69.41,600,0,0,1488
"Engineering Structures | Testing and analysis on nonlinear creep behaviour of concrete-filled steel tubes with circular cross-section | Yu Yin Wang, Yue Geng, Jie Chen... | 2019",32.7,"fcy,100",L0.82-b,307.8,32.7,0,139.05,139.05,2.65,69.525,600,0,0,1486
"Journal of Building Structures | Experimental study on compressive behavior of precast concrete filled steel tubular columns | WU Liwei, LI Xinhong, SU Youpo... | 2019",63.2,"fcu,100",ZCb-0.45,317,51.8,0,168,168,6,84,750,36,36,1445
"Journal of Building Structures | Experimental study on compressive behavior of precast concrete filled steel tubular columns | WU Liwei, LI Xinhong, SU Youpo... | 2019",63.2,"fcu,100",ZCa-0.45,317,51.8,0,168,168,6,84,750,36,36,1524
"Journal of Building Structures | Experimental study on compressive behavior of precast concrete filled steel tubular columns | WU Liwei, LI Xinhong, SU Youpo... | 2019",63.2,"fcu,100",ZCc-0.25,317,51.8,0,168,168,6,84,750,20,20,1810
"Journal of Building Structures | Experimental study on compressive behavior of precast concrete filled steel tubular columns | WU Liwei, LI Xinhong, SU Youpo... | 2019",63.2,"fcu,100",ZCb-0.25,317,51.8,0,168,168,6,84,750,20,20,1703
"Journal of Building Structures | Experimental study on compressive behavior of precast concrete filled steel tubular columns | WU Liwei, LI Xinhong, SU Youpo... | 2019",63.2,"fcu,100",ZCa-0.25,317,51.8,0,168,168,6,84,750,20,20,1767
"Journal of Building Structures | Experimental study on compressive behavior of precast concrete filled steel tubular columns | WU Liwei, LI Xinhong, SU Youpo... | 2019",63.2,"fcu,100",ZCc0,317,51.8,0,168,168,6,84,750,0,0,2813
"Journal of Building Structures | Experimental study on compressive behavior of precast concrete filled steel tubular columns | WU Liwei, LI Xinhong, SU Youpo... | 2019",63.2,"fcu,100",ZCb0,317,51.8,0,168,168,6,84,750,0,0,2666
"Journal of Building Structures | Experimental study on compressive behavior of precast concrete filled steel tubular columns | WU Liwei, LI Xinhong, SU Youpo... | 2019",63.2,"fcu,100",ZCa0,317,51.8,0,168,168,6,84,750,0,0,2663
"建筑结构学报 Journal of Building Structures | 圆钢管自应力自密实混凝土短柱轴心受压性能研究 | 李娜, 卢亦焱, 李杉... | 2019",55,"fcu,150",t4-b0,327.5,46.73,0,165,165,4.25,82.5,500,0,0,1890
"建筑结构学报 Journal of Building Structures | 圆钢管自应力自密实混凝土短柱轴心受压性能研究 | 李娜, 卢亦焱, 李杉... | 2019",55,"fcu,150",t3.5-b0,329.7,46.73,0,165,165,3.5,82.5,500,0,0,1690
"建筑结构学报 Journal of Building Structures | 圆钢管自应力自密实混凝土短柱轴心受压性能研究 | 李娜, 卢亦焱, 李杉... | 2019",55,"fcu,150",t2.5-b0,305.3,46.73,0,165,165,2.5,82.5,500,0,0,1390
"Engineering Structures | Testing and analysis on nonlinear creep behaviour of concrete-filled steel tubes with circular cross-section | Yu Yin Wang, Yue Geng, Jie Chen... | 2019",32.7,"fcy,100",L1.00-b,307.8,32.7,0,139.52,139.52,2.65,69.76,600,0,0,1340
"Engineering Structures | Testing and analysis on nonlinear creep behaviour of concrete-filled steel tubes with circular cross-section | Yu Yin Wang, Yue Geng, Jie Chen... | 2019",32.7,"fcy,100",L1.00-a,307.8,32.7,0,139.74,139.74,2.67,69.87,600,0,0,1346
"工程力学 | 不锈钢管混凝土短柱轴压承载力试验研究 | 代鹏, 杨璐, 卫璇... | 2019",44.3,"fcu,150",A4,248,36.81,0,340,340,8,170,975,0,0,5601
"中南大学学报(自然科学版) | 圆钢管 UHPC 短柱轴压承载力与变形能力计算模型 | 王震, 王景全, 刘桐旭... | 2019",145,"fcy,100",CF2.5-3,286,145,0,76.11,76.11,2.48,38.055,300,0,0,774
"中南大学学报(自然科学版) | 圆钢管 UHPC 短柱轴压承载力与变形能力计算模型 | 王震, 王景全, 刘桐旭... | 2019",145,"fcy,100",CF3-1,278,145,0,76.19,76.19,2.99,38.095,300,0,0,805
"中南大学学报(自然科学版) | 圆钢管 UHPC 短柱轴压承载力与变形能力计算模型 | 王震, 王景全, 刘桐旭... | 2019",145,"fcy,100",CF3-2,278,145,0,75.84,75.84,2.99,37.92,300,0,0,796
"中南大学学报(自然科学版) | 圆钢管 UHPC 短柱轴压承载力与变形能力计算模型 | 王震, 王景全, 刘桐旭... | 2019",145,"fcy,100",CF3-3,278,145,0,75.97,75.97,2.98,37.985,300,0,0,801
"中南大学学报(自然科学版) | 圆钢管 UHPC 短柱轴压承载力与变形能力计算模型 | 王震, 王景全, 刘桐旭... | 2019",145,"fcy,100",CF3.3-1,305,145,0,76.18,76.18,3.31,38.09,300,0,0,841
"中南大学学报(自然科学版) | 圆钢管 UHPC 短柱轴压承载力与变形能力计算模型 | 王震, 王景全, 刘桐旭... | 2019",145,"fcy,100",CF3.3-2,305,145,0,76,76,3.3,38,300,0,0,850
"中南大学学报(自然科学版) | 圆钢管 UHPC 短柱轴压承载力与变形能力计算模型 | 王震, 王景全, 刘桐旭... | 2019",145,"fcy,100",CF3.3-3,305,145,0,76,76,3.3,38,300,0,0,853
"中南大学学报(自然科学版) | 圆钢管 UHPC 短柱轴压承载力与变形能力计算模型 | 王震, 王景全, 刘桐旭... | 2019",145,"fcy,100",CF3.65-1,316,145,0,77,77,3.65,38.5,300,0,0,855
"中南大学学报(自然科学版) | 圆钢管 UHPC 短柱轴压承载力与变形能力计算模型 | 王震, 王景全, 刘桐旭... | 2019",145,"fcy,100",CF3.65-2,316,145,0,76,76,3.65,38,300,0,0,867
"中南大学学报(自然科学版) | 圆钢管 UHPC 短柱轴压承载力与变形能力计算模型 | 王震, 王景全, 刘桐旭... | 2019",145,"fcy,100",CF3.65-3,316,145,0,76,76,3.65,38,300,0,0,876
"中南大学学报(自然科学版) | 圆钢管 UHPC 短柱轴压承载力与变形能力计算模型 | 王震, 王景全, 刘桐旭... | 2019",127.4,"fcy,100",CFT1,310,127.4,0,110,110,5,55,300,0,0,1580
"建筑结构学报 Journal of Building Structures | 圆钢管自应力自密实混凝土短柱轴心受压性能研究 | 李娜, 卢亦焱, 李杉... | 2019",45.3,"fcu,150",t3.5-a,329.7,37.72,0,165,165,3.5,82.5,500,0,0,1900
"建筑结构学报 Journal of Building Structures | 圆钢管自应力自密实混凝土短柱轴心受压性能研究 | 李娜, 卢亦焱, 李杉... | 2019",45.3,"fcu,150",t4-a,327.5,37.72,0,165,165,4.25,82.5,500,0,0,1960
"建筑结构学报 Journal of Building Structures | 圆钢管自应力自密实混凝土短柱轴心受压性能研究 | 李娜, 卢亦焱, 李杉... | 2019",53.9,"fcu,150",t2.5-b,305.3,45.7,0,165,165,2.5,82.5,500,0,0,1690
"建筑结构学报 Journal of Building Structures | 圆钢管自应力自密实混凝土短柱轴心受压性能研究 | 李娜, 卢亦焱, 李杉... | 2019",53.9,"fcu,150",t3.5-b,329.7,45.7,0,165,165,3.5,82.5,500,0,0,1990
"中南大学学报(自然科学版) | 圆钢管 UHPC 短柱轴压承载力与变形能力计算模型 | 王震, 王景全, 刘桐旭... | 2019",127.4,"fcy,100",CFT2-1,321,127.4,0,113,113,6.5,56.5,300,0,0,2076
"Engineering Structures | Post-fire resistance of internally ring stiffened high performance concrete filled steel tube columns | Talha Ekmekyapar, Ihssan A.H. Alhatmey | 2019",83.7,"fcy,100",42.65-8R-F60,309,79.98,0,114.3,114.3,2.68,57.15,270,0,0,1405.31
"Engineering Structures | Post-fire resistance of internally ring stiffened high performance concrete filled steel tube columns | Talha Ekmekyapar, Ihssan A.H. Alhatmey | 2019",83.7,"fcy,100",19.37-C,460,79.98,0,114.3,114.3,5.9,57.15,270,0,0,1772.79
"Engineering Structures | Post-fire resistance of internally ring stiffened high performance concrete filled steel tube columns | Talha Ekmekyapar, Ihssan A.H. Alhatmey | 2019",83.7,"fcy,100",19.37-3R,460,79.98,0,114.3,114.3,5.9,57.15,270,0,0,1780.79
"Engineering Structures | Post-fire resistance of internally ring stiffened high performance concrete filled steel tube columns | Talha Ekmekyapar, Ihssan A.H. Alhatmey | 2019",83.7,"fcy,100",19.37-8R,460,79.98,0,114.3,114.3,5.9,57.15,270,0,0,2253.3
"中南大学学报(自然科学版) | 圆钢管 UHPC 短柱轴压承载力与变形能力计算模型 | 王震, 王景全, 刘桐旭... | 2019",164.2,"fcy,100",CFT6-1,321,164.2,0,113,113,6.5,56.5,300,0,0,2379
"中南大学学报(自然科学版) | 圆钢管 UHPC 短柱轴压承载力与变形能力计算模型 | 王震, 王景全, 刘桐旭... | 2019",158.6,"fcy,100",CFT7-1,391,158.6,0,108,108,6.5,54,300,0,0,2141
"中南大学学报(自然科学版) | 圆钢管 UHPC 短柱轴压承载力与变形能力计算模型 | 王震, 王景全, 刘桐旭... | 2019",158.6,"fcy,100",CFT7-2,391,158.6,0,108,108,6.5,54,300,0,0,2146
"中南大学学报(自然科学版) | 圆钢管 UHPC 短柱轴压承载力与变形能力计算模型 | 王震, 王景全, 刘桐旭... | 2019",129.7,"fcy,100",CFT4-2,320,129.7,0,110,110,5,55,300,0,0,1709
"中南大学学报(自然科学版) | 圆钢管 UHPC 短柱轴压承载力与变形能力计算模型 | 王震, 王景全, 刘桐旭... | 2019",129.7,"fcy,100",CFT4-3,320,129.7,0,110,110,5,55,300,0,0,1655
"中南大学学报(自然科学版) | 圆钢管 UHPC 短柱轴压承载力与变形能力计算模型 | 王震, 王景全, 刘桐旭... | 2019",129.7,"fcy,100",CFT5-1,321,129.7,0,113,113,6.6,56.5,300,0,0,2096
"中南大学学报(自然科学版) | 圆钢管 UHPC 短柱轴压承载力与变形能力计算模型 | 王震, 王景全, 刘桐旭... | 2019",129.7,"fcy,100",CFT5-2,321,129.7,0,113,113,6.6,56.5,300,0,0,2172
"中南大学学报(自然科学版) | 圆钢管 UHPC 短柱轴压承载力与变形能力计算模型 | 王震, 王景全, 刘桐旭... | 2019",164.2,"fcy,100",CFT6-2,321,164.2,0,113,113,6.5,56.5,300,0,0,2415
"中南大学学报(自然科学版) | 圆钢管 UHPC 短柱轴压承载力与变形能力计算模型 | 王震, 王景全, 刘桐旭... | 2019",129.7,"fcy,100",CFT3-2,310,129.7,0,110,110,5,55,300,0,0,1621
"中南大学学报(自然科学版) | 圆钢管 UHPC 短柱轴压承载力与变形能力计算模型 | 王震, 王景全, 刘桐旭... | 2019",127.4,"fcy,100",CFT2-2,321,127.4,0,113,113,6.5,56.5,300,0,0,2048
"中南大学学报(自然科学版) | 圆钢管 UHPC 短柱轴压承载力与变形能力计算模型 | 王震, 王景全, 刘桐旭... | 2019",129.7,"fcy,100",CFT3-1,310,129.7,0,110,110,5,55,300,0,0,1620
"中南大学学报(自然科学版) | 圆钢管 UHPC 短柱轴压承载力与变形能力计算模型 | 王震, 王景全, 刘桐旭... | 2019",145,"fcy,100",CF2.5-2,286,145,0,76.12,76.12,2.51,38.06,300,0,0,762
"中南大学学报(自然科学版) | 圆钢管 UHPC 短柱轴压承载力与变形能力计算模型 | 王震, 王景全, 刘桐旭... | 2019",119.9,"fcy,100",BG4-1,290,119.9,0,133,133,8.5,66.5,400,0,0,2500
"中南大学学报(自然科学版) | 圆钢管 UHPC 短柱轴压承载力与变形能力计算模型 | 王震, 王景全, 刘桐旭... | 2019",169.4,"fcy,100",ZG6-1,376,169.4,0,133,133,12,66.5,400,0,0,3500
"中南大学学报(自然科学版) | 圆钢管 UHPC 短柱轴压承载力与变形能力计算模型 | 王震, 王景全, 刘桐旭... | 2019",169.4,"fcy,100",ZG6-2,376,169.4,0,133,133,12,66.5,400,0,0,3650
"中南大学学报(自然科学版) | 圆钢管 UHPC 短柱轴压承载力与变形能力计算模型 | 王震, 王景全, 刘桐旭... | 2019",164.2,"fcy,100",CFT8-3,320,164.2,0,110,110,5,55,300,0,0,1734
"中南大学学报(自然科学版) | 圆钢管 UHPC 短柱轴压承载力与变形能力计算模型 | 王震, 王景全, 刘桐旭... | 2019",164.2,"fcy,100",CFT8-2,320,164.2,0,110,110,5,55,300,0,0,1641
"中南大学学报(自然科学版) | 圆钢管 UHPC 短柱轴压承载力与变形能力计算模型 | 王震, 王景全, 刘桐旭... | 2019",164.2,"fcy,100",CFT8-1,320,164.2,0,110,110,5,55,300,0,0,1693
"中南大学学报(自然科学版) | 圆钢管 UHPC 短柱轴压承载力与变形能力计算模型 | 王震, 王景全, 刘桐旭... | 2019",119.9,"fcy,100",BG1-1,290,119.9,0,133,133,3,66.5,400,0,0,2000
"Engineering Structures | Post-fire resistance of internally ring stiffened high performance concrete filled steel tube columns | Talha Ekmekyapar, Ihssan A.H. Alhatmey | 2019",83.7,"fcy,100",19.37-3R-F60,460,79.98,0,114.3,114.3,5.9,57.15,270,0,0,1632.04
"中南大学学报(自然科学版) | 圆钢管 UHPC 短柱轴压承载力与变形能力计算模型 | 王震, 王景全, 刘桐旭... | 2019",169.4,"fcy,100",ZG1-2,290,169.4,0,133,133,3,66.5,400,0,0,2350
"中南大学学报(自然科学版) | 圆钢管 UHPC 短柱轴压承载力与变形能力计算模型 | 王震, 王景全, 刘桐旭... | 2019",119.9,"fcy,100",BG1-2,290,119.9,0,133,133,3,66.5,400,0,0,2005
"中南大学学报(自然科学版) | 圆钢管 UHPC 短柱轴压承载力与变形能力计算模型 | 王震, 王景全, 刘桐旭... | 2019",169.4,"fcy,100",ZG1-1,290,169.4,0,133,133,3,66.5,400,0,0,2300
"建筑结构学报 Journal of Building Structures | 圆钢管自应力自密实混凝土短柱轴心受压性能研究 | 李娜, 卢亦焱, 李杉... | 2019",62.1,"fcu,150",t2.5-c0,305.3,53.42,0,165,165,2.5,82.5,500,0,0,1450
"中南大学学报(自然科学版) | 圆钢管 UHPC 短柱轴压承载力与变形能力计算模型 | 王震, 王景全, 刘桐旭... | 2019",129.7,"fcy,100",CFT4-1,320,129.7,0,110,110,5,55,300,0,0,1645
"Engineering Structures | Post-fire resistance of internally ring stiffened high performance concrete filled steel tube columns | Talha Ekmekyapar, Ihssan A.H. Alhatmey | 2019",83.7,"fcy,100",19.37-8R-F60,460,79.98,0,114.3,114.3,5.9,57.15,270,0,0,2046.11
"Engineering Structures | Post-fire resistance of internally ring stiffened high performance concrete filled steel tube columns | Talha Ekmekyapar, Ihssan A.H. Alhatmey | 2019",83.7,"fcy,100",19.37-5R-F60,460,79.98,0,114.3,114.3,5.9,57.15,270,0,0,1775.45
"中南大学学报(自然科学版) | 圆钢管 UHPC 短柱轴压承载力与变形能力计算模型 | 王震, 王景全, 刘桐旭... | 2019",119.9,"fcy,100",BG4-2,290,119.9,0,133,133,8.5,66.5,400,0,0,2550
"中南大学学报(自然科学版) | 圆钢管 UHPC 短柱轴压承载力与变形能力计算模型 | 王震, 王景全, 刘桐旭... | 2019",169.4,"fcy,100",ZG4-1,290,169.4,0,133,133,8.5,66.5,400,0,0,2950
"中南大学学报(自然科学版) | 圆钢管 UHPC 短柱轴压承载力与变形能力计算模型 | 王震, 王景全, 刘桐旭... | 2019",169.4,"fcy,100",ZG4-2,290,169.4,0,133,133,8.5,66.5,400,0,0,2960
"中南大学学报(自然科学版) | 圆钢管 UHPC 短柱轴压承载力与变形能力计算模型 | 王震, 王景全, 刘桐旭... | 2019",119.9,"fcy,100",BG5-1,376,119.9,0,133,133,10,66.5,400,0,0,3200
"中南大学学报(自然科学版) | 圆钢管 UHPC 短柱轴压承载力与变形能力计算模型 | 王震, 王景全, 刘桐旭... | 2019",119.9,"fcy,100",BG5-2,376,119.9,0,133,133,10,66.5,400,0,0,3100
"中南大学学报(自然科学版) | 圆钢管 UHPC 短柱轴压承载力与变形能力计算模型 | 王震, 王景全, 刘桐旭... | 2019",169.4,"fcy,100",ZG5-1,376,169.4,0,133,133,10,66.5,400,0,0,3450
"中南大学学报(自然科学版) | 圆钢管 UHPC 短柱轴压承载力与变形能力计算模型 | 王震, 王景全, 刘桐旭... | 2019",169.4,"fcy,100",ZG5-2,376,169.4,0,133,133,10,66.5,400,0,0,3450
"建筑结构学报 Journal of Building Structures | 圆钢管自应力自密实混凝土短柱轴心受压性能研究 | 李娜, 卢亦焱, 李杉... | 2019",61.3,"fcu,150",t4-c,327.5,52.66,0,165,165,4.25,82.5,500,0,0,2397
"建筑结构学报 Journal of Building Structures | 圆钢管自应力自密实混凝土短柱轴心受压性能研究 | 李娜, 卢亦焱, 李杉... | 2019",61.3,"fcu,150",t3.5-c,329.7,52.66,0,165,165,3.5,82.5,500,0,0,2185
"中南大学学报(自然科学版) | 圆钢管 UHPC 短柱轴压承载力与变形能力计算模型 | 王震, 王景全, 刘桐旭... | 2019",169.4,"fcy,100",ZG3-2,318,169.4,0,133,133,6.5,66.5,400,0,0,2950
"中南大学学报(自然科学版) | 圆钢管 UHPC 短柱轴压承载力与变形能力计算模型 | 王震, 王景全, 刘桐旭... | 2019",119.9,"fcy,100",BG3-1,318,119.9,0,133,133,6.5,66.5,400,0,0,2300
"中南大学学报(自然科学版) | 圆钢管 UHPC 短柱轴压承载力与变形能力计算模型 | 王震, 王景全, 刘桐旭... | 2019",169.4,"fcy,100",ZG2-2,318,169.4,0,133,133,4.5,66.5,400,0,0,2750
"中南大学学报(自然科学版) | 圆钢管 UHPC 短柱轴压承载力与变形能力计算模型 | 王震, 王景全, 刘桐旭... | 2019",169.4,"fcy,100",ZG2-1,318,169.4,0,133,133,4.5,66.5,400,0,0,2700
"中南大学学报(自然科学版) | 圆钢管 UHPC 短柱轴压承载力与变形能力计算模型 | 王震, 王景全, 刘桐旭... | 2019",119.9,"fcy,100",BG2-2,318,119.9,0,133,133,4.5,66.5,400,0,0,2200
"中南大学学报(自然科学版) | 圆钢管 UHPC 短柱轴压承载力与变形能力计算模型 | 王震, 王景全, 刘桐旭... | 2019",119.9,"fcy,100",BG2-1,318,119.9,0,133,133,4.5,66.5,400,0,0,2250
"Engineering Structures | Testing and analysis on nonlinear creep behaviour of concrete-filled steel tubes with circular cross-section | Yu Yin Wang, Yue Geng, Jie Chen... | 2019",41.2,"fcy,100",L0.49-a,299.3,41.2,0,138.07,138.07,2.57,69.035,600,0,0,1351
"华中科技大学学报(自然科学版) / J. Huazhong Univ. of Sci. & Tech. (Natural Science Edition) | CFRP-钢管混凝土加固 RC 短柱偏压性能试验 (Experimental study on eccentric compression performance of RC short columns reinforced with concrete filled CFRP-steel tube) | 张帆, 卢亦焱, 李杉... | 2018",43,"fcu,150",B-M2-E20,359,35.61,0,273,273,3,136.5,800,20,20,3040
"华中科技大学学报(自然科学版) / J. Huazhong Univ. of Sci. & Tech. (Natural Science Edition) | CFRP-钢管混凝土加固 RC 短柱偏压性能试验 (Experimental study on eccentric compression performance of RC short columns reinforced with concrete filled CFRP-steel tube) | 张帆, 卢亦焱, 李杉... | 2018",43,"fcu,150",A-M0-E40,359,35.61,0,273,273,3,136.5,800,40,40,1850
"华中科技大学学报(自然科学版) / J. Huazhong Univ. of Sci. & Tech. (Natural Science Edition) | CFRP-钢管混凝土加固 RC 短柱偏压性能试验 (Experimental study on eccentric compression performance of RC short columns reinforced with concrete filled CFRP-steel tube) | 张帆, 卢亦焱, 李杉... | 2018",43,"fcu,150",A-M0-E60,359,35.61,0,273,273,3,136.5,800,60,60,1700
"华中科技大学学报(自然科学版) / J. Huazhong Univ. of Sci. & Tech. (Natural Science Edition) | CFRP-钢管混凝土加固 RC 短柱偏压性能试验 (Experimental study on eccentric compression performance of RC short columns reinforced with concrete filled CFRP-steel tube) | 张帆, 卢亦焱, 李杉... | 2018",43,"fcu,150",B-M1-E0,359,35.61,0,273,273,3,136.5,800,0,0,3400
"华中科技大学学报(自然科学版) / J. Huazhong Univ. of Sci. & Tech. (Natural Science Edition) | CFRP-钢管混凝土加固 RC 短柱偏压性能试验 (Experimental study on eccentric compression performance of RC short columns reinforced with concrete filled CFRP-steel tube) | 张帆, 卢亦焱, 李杉... | 2018",43,"fcu,150",B-M1-E20,359,35.61,0,273,273,3,136.5,800,20,20,2550
"华中科技大学学报(自然科学版) / J. Huazhong Univ. of Sci. & Tech. (Natural Science Edition) | CFRP-钢管混凝土加固 RC 短柱偏压性能试验 (Experimental study on eccentric compression performance of RC short columns reinforced with concrete filled CFRP-steel tube) | 张帆, 卢亦焱, 李杉... | 2018",43,"fcu,150",B-M1-E40,359,35.61,0,273,273,3,136.5,800,40,40,2120
"华中科技大学学报(自然科学版) / J. Huazhong Univ. of Sci. & Tech. (Natural Science Edition) | CFRP-钢管混凝土加固 RC 短柱偏压性能试验 (Experimental study on eccentric compression performance of RC short columns reinforced with concrete filled CFRP-steel tube) | 张帆, 卢亦焱, 李杉... | 2018",43,"fcu,150",B-M1-E60,359,35.61,0,273,273,3,136.5,800,60,60,1980
"华中科技大学学报(自然科学版) / J. Huazhong Univ. of Sci. & Tech. (Natural Science Edition) | CFRP-钢管混凝土加固 RC 短柱偏压性能试验 (Experimental study on eccentric compression performance of RC short columns reinforced with concrete filled CFRP-steel tube) | 张帆, 卢亦焱, 李杉... | 2018",43,"fcu,150",B-M2-E0,359,35.61,0,273,273,3,136.5,800,0,0,4100
"华中科技大学学报(自然科学版) / J. Huazhong Univ. of Sci. & Tech. (Natural Science Edition) | CFRP-钢管混凝土加固 RC 短柱偏压性能试验 (Experimental study on eccentric compression performance of RC short columns reinforced with concrete filled CFRP-steel tube) | 张帆, 卢亦焱, 李杉... | 2018",43,"fcu,150",A-M0-E20,359,35.61,0,273,273,3,136.5,800,20,20,2190
"Journal of Constructional Steel Research | Slenderness effects on concrete-filled steel tube columns confined with CFRP | Li Na, Lu Yiyan, Li Shan... | 2018",47.5,"fcu,150",2C-3.5,243,39.75,0,168,168,6,84,588,0,0,2360
"Journal of Constructional Steel Research | Slenderness effects on concrete-filled steel tube columns confined with CFRP | Li Na, Lu Yiyan, Li Shan... | 2018",47.5,"fcu,150",2C-6,243,39.75,0,168,168,6,84,1008,0,0,2200
"Journal of Constructional Steel Research | Slenderness effects on concrete-filled steel tube columns confined with CFRP | Li Na, Lu Yiyan, Li Shan... | 2018",47.5,"fcu,150",2C-8,243,39.75,0,168,168,6,84,1344,0,0,2120
"Journal of Constructional Steel Research | Slenderness effects on concrete-filled steel tube columns confined with CFRP | Li Na, Lu Yiyan, Li Shan... | 2018",47.5,"fcu,150",2C-12,243,39.75,0,168,168,6,84,2016,0,0,1860
"Journal of Constructional Steel Research | Slenderness effects on concrete-filled steel tube columns confined with CFRP | Li Na, Lu Yiyan, Li Shan... | 2018",47.5,"fcu,150",0C-12,243,39.75,0,168,168,6,84,2016,0,0,1620
"华中科技大学学报(自然科学版) | CFRP-钢管混凝土加固 RC 短柱偏压性能试验 | 张帆, 卢亦焱, 李杉... | 2018",43,"fcu,150",A-M0-E0,359,35.61,0,273,273,3,136.5,800,0,0,2899
"Journal of Constructional Steel Research | Slenderness effects on concrete-filled steel tube columns confined with CFRP | Li Na, Lu Yiyan, Li Shan... | 2018",47.5,"fcu,150",3C-12,243,39.75,0,168,168,6,84,2016,0,0,1890
"Journal of Constructional Steel Research | Slenderness effects on concrete-filled steel tube columns confined with CFRP | Li Na, Lu Yiyan, Li Shan... | 2018",47.5,"fcu,150",1C-12,243,39.75,0,168,168,6,84,2016,0,0,1700
"华中科技大学学报(自然科学版) / J. Huazhong Univ. of Sci. & Tech. (Natural Science Edition) | CFRP-钢管混凝土加固 RC 短柱偏压性能试验 (Experimental study on eccentric compression performance of RC short columns reinforced with concrete filled CFRP-steel tube) | 张帆, 卢亦焱, 李杉... | 2018",43,"fcu,150",B-M2-E60,359,35.61,0,273,273,3,136.5,800,60,60,2350
"Journal of Constructional Steel Research | Slenderness effects on concrete-filled steel tube columns confined with CFRP | Li Na, Lu Yiyan, Li Shan... | 2018",47.5,"fcu,150",2C-16,243,39.75,0,168,168,6,84,2688,0,0,1530
"华中科技大学学报(自然科学版) / J. Huazhong Univ. of Sci. & Tech. (Natural Science Edition) | CFRP-钢管混凝土加固 RC 短柱偏压性能试验 (Experimental study on eccentric compression performance of RC short columns reinforced with concrete filled CFRP-steel tube) | 张帆, 卢亦焱, 李杉... | 2018",43,"fcu,150",B-M2-E40,359,35.61,0,273,273,3,136.5,800,40,40,2600
"Construction and Building Materials | Behavior of steel fiber reinforced concrete-filled steel tube columns under axial compression | Yiyan Lu, Na Li, Shan Li... | 2015",55.3,"fcy,100",C50-3-0.6,306,55.3,0.6,129,129,3,64.5,387,0,0,1093
"Construction and Building Materials | Behavior of steel fiber reinforced concrete-filled steel tube columns under axial compression | Yiyan Lu, Na Li, Shan Li... | 2015",55.3,"fcy,100",C50-4-0.6,306,55.3,0.6,131,131,4,65.5,393,0,0,1360
"Construction and Building Materials | Behavior of steel fiber reinforced concrete-filled steel tube columns under axial compression | Yiyan Lu, Na Li, Shan Li... | 2015",53.7,"fcy,100",C50-3-0,306,53.7,0,129,129,3,64.5,387,0,0,1068
"Construction and Building Materials | Behavior of steel fiber reinforced concrete-filled steel tube columns under axial compression | Yiyan Lu, Na Li, Shan Li... | 2015",58.8,"fcy,100",C50-4-1.2,306,58.8,1.2,131,131,4,65.5,393,0,0,1459
"Construction and Building Materials | Behavior of steel fiber reinforced concrete-filled steel tube columns under axial compression | Yiyan Lu, Na Li, Shan Li... | 2015",56.3,"fcy,100",C50-4-0.9,306,56.3,0.9,131,131,4,65.5,393,0,0,1403
"Construction and Building Materials | Behavior of steel fiber reinforced concrete-filled steel tube columns under axial compression | Yiyan Lu, Na Li, Shan Li... | 2015",62.4,"fcy,100",C60-3-0.6,306,62.4,0.6,129,129,3,64.5,387,0,0,1128
"Construction and Building Materials | Behavior of steel fiber reinforced concrete-filled steel tube columns under axial compression | Yiyan Lu, Na Li, Shan Li... | 2015",60.9,"fcy,100",C60-3-0,306,60.9,0,129,129,3,64.5,387,0,0,1095
"Construction and Building Materials | Behavior of steel fiber reinforced concrete-filled steel tube columns under axial compression | Yiyan Lu, Na Li, Shan Li... | 2015",58.8,"fcy,100",C50-5-1.2,306,58.8,1.2,133,133,5,66.5,399,0,0,1569
"Construction and Building Materials | Behavior of steel fiber reinforced concrete-filled steel tube columns under axial compression | Yiyan Lu, Na Li, Shan Li... | 2015",56.3,"fcy,100",C50-5-0.9,306,56.3,0.9,133,133,5,66.5,399,0,0,1518
"Construction and Building Materials | Behavior of steel fiber reinforced concrete-filled steel tube columns under axial compression | Yiyan Lu, Na Li, Shan Li... | 2015",60.9,"fcy,100",C60-4-0,306,60.9,0,131,131,4,65.5,393,0,0,1320
"Construction and Building Materials | Behavior of steel fiber reinforced concrete-filled steel tube columns under axial compression | Yiyan Lu, Na Li, Shan Li... | 2015",62.4,"fcy,100",C60-4-0.6,306,62.4,0.6,131,131,4,65.5,393,0,0,1389
"Construction and Building Materials | Behavior of steel fiber reinforced concrete-filled steel tube columns under axial compression | Yiyan Lu, Na Li, Shan Li... | 2015",66.2,"fcy,100",C60-3-1.2,306,66.2,1.2,129,129,3,64.5,387,0,0,1192
"Construction and Building Materials | Behavior of steel fiber reinforced concrete-filled steel tube columns under axial compression | Yiyan Lu, Na Li, Shan Li... | 2015",64,"fcy,100",C60-3-0.9,306,64,0.9,129,129,3,64.5,387,0,0,1147
"Construction and Building Materials | Behavior of steel fiber reinforced concrete-filled steel tube columns under axial compression | Yiyan Lu, Na Li, Shan Li... | 2015",55.3,"fcy,100",C50-5-0.6,306,55.3,0.6,133,133,5,66.5,399,0,0,1470
"Construction and Building Materials | Behavior of steel fiber reinforced concrete-filled steel tube columns under axial compression | Yiyan Lu, Na Li, Shan Li... | 2015",53.7,"fcy,100",C50-5-0,306,53.7,0,133,133,5,66.5,399,0,0,1454
"建筑结构学报 Journal of Building Structures | 钢管高强再生混凝土柱轴压性能试验研究 | 牛海成, 曹万林, 董宏英... | 2015",72.36,"fcu,150",CST-1,441.9,63.2,100,508,508,8.8,254,1500,0,0,19662
"Construction and Building Materials | Behavior of steel fiber reinforced concrete-filled steel tube columns under axial compression | Yiyan Lu, Na Li, Shan Li... | 2015",53.7,"fcy,100",C50-4-0,306,53.7,0,131,131,4,65.5,393,0,0,1280
"Construction and Building Materials | Behavior of steel fiber reinforced concrete-filled steel tube columns under axial compression | Yiyan Lu, Na Li, Shan Li... | 2015",76.4,"fcy,100",C70-5-1.2,306,76.4,1.2,133,133,5,66.5,399,0,0,1774
"Construction and Building Materials | Behavior of steel fiber reinforced concrete-filled steel tube columns under axial compression | Yiyan Lu, Na Li, Shan Li... | 2015",74.6,"fcy,100",C70-5-0.9,306,74.6,0.9,133,133,5,66.5,399,0,0,1712
"Construction and Building Materials | Behavior of steel fiber reinforced concrete-filled steel tube columns under axial compression | Yiyan Lu, Na Li, Shan Li... | 2015",74.6,"fcy,100",C70-4-0.9,306,74.6,0.9,131,131,4,65.5,393,0,0,1496
"Construction and Building Materials | Behavior of steel fiber reinforced concrete-filled steel tube columns under axial compression | Yiyan Lu, Na Li, Shan Li... | 2015",62.4,"fcy,100",C60-5-0.6,306,62.4,0.6,133,133,5,66.5,399,0,0,1581
"Construction and Building Materials | Behavior of steel fiber reinforced concrete-filled steel tube columns under axial compression | Yiyan Lu, Na Li, Shan Li... | 2015",60.9,"fcy,100",C60-5-0,306,60.9,0,133,133,5,66.5,399,0,0,1548
"Construction and Building Materials | Behavior of steel fiber reinforced concrete-filled steel tube columns under axial compression | Yiyan Lu, Na Li, Shan Li... | 2015",66.2,"fcy,100",C60-4-1.2,306,66.2,1.2,131,131,4,65.5,393,0,0,1452
"Construction and Building Materials | Behavior of steel fiber reinforced concrete-filled steel tube columns under axial compression | Yiyan Lu, Na Li, Shan Li... | 2015",64,"fcy,100",C60-4-0.9,306,64,0.9,131,131,4,65.5,393,0,0,1430
"Construction and Building Materials | Behavior of steel fiber reinforced concrete-filled steel tube columns under axial compression | Yiyan Lu, Na Li, Shan Li... | 2015",71.6,"fcy,100",C70-3-0.6,306,71.6,0.6,129,129,3,64.5,387,0,0,1287
"Construction and Building Materials | Behavior of steel fiber reinforced concrete-filled steel tube columns under axial compression | Yiyan Lu, Na Li, Shan Li... | 2015",69.7,"fcy,100",C70-3-0,306,69.7,0,129,129,3,64.5,387,0,0,1266
"Construction and Building Materials | Behavior of steel fiber reinforced concrete-filled steel tube columns under axial compression | Yiyan Lu, Na Li, Shan Li... | 2015",66.2,"fcy,100",C60-5-1.2,306,66.2,1.2,133,133,5,66.5,399,0,0,1661
