Repository: Serali-Nerri/xgboost

# CFST柱极限承载力预测 - XGBoost ML管道

## 项目概述

本项目是一个完整的机器学习管道，用于预测混凝土填充钢管（CFST）柱的极限承载力。采用XGBoost算法，提供从数据加载、预处理、模型训练、评估到预测的全流程解决方案。

### 核心特性

- **模块化设计**：清晰的模块分离，便于维护和扩展
- **特征工程支持**：处理无量纲参数，剔除几何参数实现多截面统一预测
- **自动化超参数优化**：集成Optuna框架进行超参数搜索，支持持久化存储和断点续训
- **智能参数加载**：自动加载最优参数，无需手动配置
- **特征选择**：迭代剔除法自动寻找最优特征子集
- **多维度评估**：集成R²、RMSE、MAE、MAPE、COV等工程指标
- **可视化分析**：提供预测散点图、特征重要性图和学习曲线
- **COV稳定性指标**：特别添加变异系数评估模型预测稳定性

---

## 环境要求

### 系统要求
- Python 3.8+
- 8GB+ RAM（推荐16GB）
- 5GB+ 可用磁盘空间

### Python依赖
- pandas &gt;= 1.5.0
- numpy &gt;= 1.23.0
- xgboost &gt;= 1.7.0
- scikit-learn &gt;= 1.2.0
- matplotlib &gt;= 3.6.0
- seaborn &gt;= 0.12.0
- optuna &gt;= 3.0.0
- joblib &gt;= 1.2.0

---

File: data/raw/all_dedup.csv (part 34 of 46)
Ref.No.,fc (MPa),type (规格备注),试件标号,fy (MPa),fcy150,R再生骨料取代率(%),b (mm),h (mm),t (mm),r0 (mm),L (mm),e1 (mm),e2 (mm),Nexp (kN)
"Construction and Building Materials | Behavior of steel fiber reinforced concrete-filled steel tube columns under axial compression | Yiyan Lu, Na Li, Shan Li... | 2015",64,"fcy,100",C60-5-0.9,306,64,0.9,133,133,5,66.5,399,0,0,1609
"Construction and Building Materials | Behavior of steel fiber reinforced concrete-filled steel tube columns under axial compression | Yiyan Lu, Na Li, Shan Li... | 2015",74.6,"fcy,100",C70-3-0.9,306,74.6,0.9,129,129,3,64.5,387,0,0,1301
"Construction and Building Materials | Behavior of steel fiber reinforced concrete-filled steel tube columns under axial compression | Yiyan Lu, Na Li, Shan Li... | 2015",76.4,"fcy,100",C70-3-1.2,306,76.4,1.2,129,129,3,64.5,387,0,0,1356
"Construction and Building Materials | Behavior of steel fiber reinforced concrete-filled steel tube columns under axial compression | Yiyan Lu, Na Li, Shan Li... | 2015",69.7,"fcy,100",C70-4-0,306,69.7,0,131,131,4,65.5,393,0,0,1469
"Construction and Building Materials | Behavior of steel fiber reinforced concrete-filled steel tube columns under axial compression | Yiyan Lu, Na Li, Shan Li... | 2015",71.6,"fcy,100",C70-4-0.6,306,71.6,0.6,131,131,4,65.5,393,0,0,1482
"Construction and Building Materials | Behavior of steel fiber reinforced concrete-filled steel tube columns under axial compression | Yiyan Lu, Na Li, Shan Li... | 2015",71.6,"fcy,100",C70-5-0.6,306,71.6,0.6,133,133,5,66.5,399,0,0,1673
"Construction and Building Materials | Behavior of steel fiber reinforced concrete-filled steel tube columns under axial compression | Yiyan Lu, Na Li, Shan Li... | 2015",58.8,"fcy,100",C50-3-1.2,306,58.8,1.2,129,129,3,64.5,387,0,0,1162
"建筑结构学报 Journal of Building Structures | 钢管高强再生混凝土柱轴压性能试验研究 | 牛海成, 曹万林, 董宏英... | 2015",70.91,"fcu,150",CST-0,441.9,61.81,0,508,508,8.8,254,1500,0,0,18539
"Construction and Building Materials | Behavior of steel fiber reinforced concrete-filled steel tube columns under axial compression | Yiyan Lu, Na Li, Shan Li... | 2015",56.3,"fcy,100",C50-3-0.9,306,56.3,0.9,129,129,3,64.5,387,0,0,1118
"Construction and Building Materials | Behavior of steel fiber reinforced concrete-filled steel tube columns under axial compression | Yiyan Lu, Na Li, Shan Li... | 2015",76.4,"fcy,100",C70-4-1.2,306,76.4,1.2,131,131,4,65.5,393,0,0,1542
"Construction and Building Materials | Behavior of steel fiber reinforced concrete-filled steel tube columns under axial compression | Yiyan Lu, Na Li, Shan Li... | 2015",69.7,"fcy,100",C70-5-0,306,69.7,0,133,133,5,66.5,399,0,0,1659
"Engineering Structures | A unified formulation for circle and polygon concrete-filled steel tube columns under axial compression | Min Yu, Xiaoxiong Zha, Jianqiao Ye... | 2013",34.4,"fck,150",C3-S-2,291.5,34.4,0,219,219,3.8,109.5,3810,0,0,1394
"Engineering Structures | A unified formulation for circle and polygon concrete-filled steel tube columns under axial compression | Min Yu, Xiaoxiong Zha, Jianqiao Ye... | 2013",34.4,"fck,150",C1-S-2,291.5,34.4,0,219,219,3.8,109.5,3810,0,0,1619
"Engineering Structures | A unified formulation for circle and polygon concrete-filled steel tube columns under axial compression | Min Yu, Xiaoxiong Zha, Jianqiao Ye... | 2013",34.4,"fck,150",C2-S-1,291.5,34.4,0,219,219,3.8,109.5,3810,0,0,1414
"Engineering Structures | A unified formulation for circle and polygon concrete-filled steel tube columns under axial compression | Min Yu, Xiaoxiong Zha, Jianqiao Ye... | 2013",34.4,"fck,150",C3-S-1,291.5,34.4,0,219,219,3.8,109.5,3810,0,0,969
"Engineering Structures | A unified formulation for circle and polygon concrete-filled steel tube columns under axial compression | Min Yu, Xiaoxiong Zha, Jianqiao Ye... | 2013",34.4,"fck,150",C1-S-1,291.5,34.4,0,219,219,3.8,109.5,3810,0,0,1684
"Engineering Structures | A unified formulation for circle and polygon concrete-filled steel tube columns under axial compression | Min Yu, Xiaoxiong Zha, Jianqiao Ye... | 2013",34.4,"fck,150",C2-S-2,291.5,34.4,0,219,219,3.8,109.5,3810,0,0,1210
"Thin-Walled Structures | Behaviour of concrete filled steel tubular (CFST) stub columns under eccentric partial compression | You-Fu Yang, Lin-Hai Han | 2011",59.3,fcu150,Cc-2,324.4,50.77027166,0,150,150,3,75,450,15,15,1102
"Thin-Walled Structures | Behaviour of concrete filled steel tubular (CFST) stub columns under eccentric partial compression | You-Fu Yang, Lin-Hai Han | 2011",59.3,fcu150,Ccfst-2,324.4,50.77027166,0,150,150,3,75,450,15,15,1482
"Thin-Walled Structures | Behaviour of concrete filled steel tubular (CFST) stub columns under eccentric partial compression | You-Fu Yang, Lin-Hai Han | 2011",59.3,fcu150,Ccfst-3,324.4,50.77027166,0,150,150,3,75,450,30,30,1326
"Thin-Walled Structures | Behaviour of concrete filled steel tubular (CFST) stub columns under eccentric partial compression | You-Fu Yang, Lin-Hai Han | 2011",59.3,fcu150,Cc-3,324.4,50.77027166,0,150,150,3,75,450,30,30,997
"Journal of Constructional Steel Research | Behaviour of concrete-filled steel tubes under static and variable repeated loading | P. Thayalan, T. Aly, I. Patnaikuni | 2009",110,fcy150,GS1,350,110,0,114.3,114.3,3.2,57.15,228,0,0,1484
"Journal of Constructional Steel Research | Behaviour of concrete-filled steel tubes under static and variable repeated loading | P. Thayalan, T. Aly, I. Patnaikuni | 2009",53,fcy150,FS2,350,53,0,114.3,114.3,3.2,57.15,228,0,0,913
"Journal of Constructional Steel Research | Behaviour of concrete-filled steel tubes under static and variable repeated loading | P. Thayalan, T. Aly, I. Patnaikuni | 2009",110,fcy150,GS2,350,110,0,114.3,114.3,3.2,57.15,228,0,0,1134
"Journal of Constructional Steel Research | Behaviour of concrete-filled steel tubes under static and variable repeated loading | P. Thayalan, T. Aly, I. Patnaikuni | 2009",53,fcy150,FS1,350,53,0,114.3,114.3,3.2,57.15,228,0,0,889
"Journal of Constructional Steel Research | Eccentric loading behavior of CFDEST short columns: Testing, modeling and design | Jingwei Chen, Qihan Shen, Jingfeng Wang... | 2026",58.3,"fcu,150",EL-1,421.5,49.83,0,278,140,6,70,500,41.7,41.7,2726.22
"Journal of Constructional Steel Research | Eccentric loading behavior of CFDEST short columns: Testing, modeling and design | Jingwei Chen, Qihan Shen, Jingfeng Wang... | 2026",58.3,"fcu,150",EL-2,421.5,49.83,0,278,140,6,70,500,83.4,83.4,1789.54
"Journal of Constructional Steel Research | Eccentric loading behavior of CFDEST short columns: Testing, modeling and design | Jingwei Chen, Qihan Shen, Jingfeng Wang... | 2026",58.3,"fcu,150",EL-3,421.5,49.83,0,278,140,6,70,500,125.1,125.1,1291.24
"Journal of Constructional Steel Research | Eccentric loading behavior of CFDEST short columns: Testing, modeling and design | Jingwei Chen, Qihan Shen, Jingfeng Wang... | 2026",58.3,"fcu,150",ES-1,421.5,49.83,0,278,140,6,70,500,14,14,2668.73
"Journal of Constructional Steel Research | Eccentric loading behavior of CFDEST short columns: Testing, modeling and design | Jingwei Chen, Qihan Shen, Jingfeng Wang... | 2026",58.3,"fcu,150",ES-2,421.5,49.83,0,278,140,6,70,500,42,42,1703.81
"Journal of Constructional Steel Research | Eccentric loading behavior of CFDEST short columns: Testing, modeling and design | Jingwei Chen, Qihan Shen, Jingfeng Wang... | 2026",58.3,"fcu,150",ES-3,421.5,49.83,0,278,140,6,70,500,77,77,1098.67
"Journal of Constructional Steel Research | Eccentric loading behavior of CFDEST short columns: Testing, modeling and design | Jingwei Chen, Qihan Shen, Jingfeng Wang... | 2026",58.3,"fcu,150",EL-S,421.5,49.83,0,278,140,6,70,500,41.7,41.7,2513.35
"Journal of Constructional Steel Research | Eccentric loading behavior of CFDEST short columns: Testing, modeling and design | Jingwei Chen, Qihan Shen, Jingfeng Wang... | 2026",38.6,"fcu,150",EL-C,421.5,31.61,0,278,140,6,70,500,41.7,41.7,2457.92
"Journal of Constructional Steel Research | Eccentric loading behavior of CFDEST short columns: Testing, modeling and design | Jingwei Chen, Qihan Shen, Jingfeng Wang... | 2026",58.3,"fcu,150",A,421.5,49.83,0,278,140,6,70,500,0,0,3510.21
"Tunnelling and Underground Space Technology | Experimental study on axial load-bearing capacity of grout-lifted compressible concrete-filled steel tube composite column | Jun Wang, Zhaolong Wu, Jianyong Han... | 2025",40,fcy150,C-2,245,40,0,245,245,10,122.5,2230,0,0,3303
"Tunnelling and Underground Space Technology | Experimental study on axial load-bearing capacity of grout-lifted compressible concrete-filled steel tube composite column | Jun Wang, Zhaolong Wu, Jianyong Han... | 2025",40,fcy150,C-1,245,40,0,194,194,10,97,1822,0,0,2292
"Structures | Compressive capacity of cruciform-shaped concrete-filled steel tubes | Lili Wu, Ganghao Han, Silas Oluwadahunsi... | 2024",74.9,fcu150,C-160x160x2.5-480-T,376.9,65.64574168,0,160,160,2.5,0,480,0,0,1620.05
"Structures | Compressive capacity of cruciform-shaped concrete-filled steel tubes | Lili Wu, Ganghao Han, Silas Oluwadahunsi... | 2024",74.9,fcu150,C-160x160x2.5-480,376.9,65.64574168,0,160,160,2.5,0,480,0,0,1709.93
"建筑结构学报 | 内填料石钢管混凝土中长柱轴压性能试验研究 | 谢菁, 叶勇, 刘阳... | 2023",62.3,"fcu,150",t6-s0-1,325,53.61,0,219,219,6,109.5,1200,0,0,3416
"建筑结构学报 | 内填料石钢管混凝土中长柱轴压性能试验研究 | 谢菁, 叶勇, 刘阳... | 2023",62.3,"fcu,150",t6-s100-1,325,53.61,0,219,219,6,109.5,1200,0,0,4433
"建筑结构学报 | 内填料石钢管混凝土中长柱轴压性能试验研究 | 谢菁, 叶勇, 刘阳... | 2023",62.3,"fcu,150",t6-s75-1,325,53.61,0,219,219,6,109.5,1200,0,0,4328
"Journal of Constructional Steel Research | Eccentric compression performance of round-ended CFST slender columns with different aspect ratios | Rui Wang, Xuan Li, Hui Zhao... | 2023",47.9,"fcu,150",M-0-1,387,40.12,0,205.5,103,3.61,51.5,1500,0,0,1570
"Journal of Constructional Steel Research | Eccentric compression performance of round-ended CFST slender columns with different aspect ratios | Rui Wang, Xuan Li, Hui Zhao... | 2023",47.9,"fcu,150",L-0.5-1,330,40.12,0,158.5,99,2.9,49.5,1500,38,38,508
"Journal of Constructional Steel Research | Eccentric compression performance of round-ended CFST slender columns with different aspect ratios | Rui Wang, Xuan Li, Hui Zhao... | 2023",47.9,"fcu,150",L-0.3-1,330,40.12,0,158,95,2.91,47.5,1500,23,23,617
"Journal of Constructional Steel Research | Eccentric compression performance of round-ended CFST slender columns with different aspect ratios | Rui Wang, Xuan Li, Hui Zhao... | 2023",47.9,"fcu,150",L-0-1,330,40.12,0,157.5,98.2,2.91,49.1,1500,0,0,928
"建筑结构学报 | 内填料石钢管混凝土中长柱轴压性能试验研究 | 谢菁, 叶勇, 刘阳... | 2023",62.3,"fcu,150",t12-s125-2,310,53.61,0,219,219,12,109.5,1200,0,0,5188
"建筑结构学报 | 内填料石钢管混凝土中长柱轴压性能试验研究 | 谢菁, 叶勇, 刘阳... | 2023",62.3,"fcu,150",t12-s100-2,310,53.61,0,219,219,12,109.5,1200,0,0,5926
"建筑结构学报 | 内填料石钢管混凝土中长柱轴压性能试验研究 | 谢菁, 叶勇, 刘阳... | 2023",62.3,"fcu,150",t12-s75-2,310,53.61,0,219,219,12,109.5,1200,0,0,5271
"建筑结构学报 | 内填料石钢管混凝土中长柱轴压性能试验研究 | 谢菁, 叶勇, 刘阳... | 2023",62.3,"fcu,150",t12-s0-2,310,53.61,0,219,219,12,109.5,1200,0,0,4228
"建筑结构学报 | 内填料石钢管混凝土中长柱轴压性能试验研究 | 谢菁, 叶勇, 刘阳... | 2023",62.3,"fcu,150",t8-s125-2,335,53.61,0,219,219,8,109.5,1200,0,0,6157
"建筑结构学报 | 内填料石钢管混凝土中长柱轴压性能试验研究 | 谢菁, 叶勇, 刘阳... | 2023",62.3,"fcu,150",t8-s100-2,335,53.61,0,219,219,8,109.5,1200,0,0,5527
"建筑结构学报 | 内填料石钢管混凝土中长柱轴压性能试验研究 | 谢菁, 叶勇, 刘阳... | 2023",62.3,"fcu,150",t8-s75-2,335,53.61,0,219,219,8,109.5,1200,0,0,4912
"建筑结构学报 | 内填料石钢管混凝土中长柱轴压性能试验研究 | 谢菁, 叶勇, 刘阳... | 2023",62.3,"fcu,150",t8-s0-2,335,53.61,0,219,219,8,109.5,1200,0,0,3939
"建筑结构学报 | 内填料石钢管混凝土中长柱轴压性能试验研究 | 谢菁, 叶勇, 刘阳... | 2023",62.3,"fcu,150",t6-s125-1,325,53.61,0,219,219,6,109.5,1200,0,0,6394
"Journal of Constructional Steel Research | Eccentric compression performance of round-ended CFST slender columns with different aspect ratios | Rui Wang, Xuan Li, Hui Zhao... | 2023",47.9,"fcu,150",H-0.5-1,387,40.12,0,246,106.2,3.62,53.1,1500,63,63,1146
"Journal of Constructional Steel Research | Eccentric compression performance of round-ended CFST slender columns with different aspect ratios | Rui Wang, Xuan Li, Hui Zhao... | 2023",47.9,"fcu,150",H-0.3-1,387,40.12,0,253,105.5,3.66,52.75,1500,38,38,1403
"Journal of Constructional Steel Research | Eccentric compression performance of round-ended CFST slender columns with different aspect ratios | Rui Wang, Xuan Li, Hui Zhao... | 2023",47.9,"fcu,150",H-0.3-2,387,40.12,0,252,107.7,3.63,53.85,1500,38,38,1415
"Journal of Constructional Steel Research | Eccentric compression performance of round-ended CFST slender columns with different aspect ratios | Rui Wang, Xuan Li, Hui Zhao... | 2023",47.9,"fcu,150",H-0-1,387,40.12,0,257,107.7,3.66,53.85,1500,0,0,2156
"Journal of Constructional Steel Research | Eccentric compression performance of round-ended CFST slender columns with different aspect ratios | Rui Wang, Xuan Li, Hui Zhao... | 2023",47.9,"fcu,150",M-0.3-1,387,40.12,0,206.5,102.5,3.59,51.25,1500,30,30,1136
"Journal of Constructional Steel Research | Eccentric compression performance of round-ended CFST slender columns with different aspect ratios | Rui Wang, Xuan Li, Hui Zhao... | 2023",47.9,"fcu,150",M-0.5-1,387,40.12,0,210.5,101,3.6,50.5,1500,50,50,929
"Journal of Constructional Steel Research | Eccentric compression performance of round-ended CFST slender columns with different aspect ratios | Rui Wang, Xuan Li, Hui Zhao... | 2023",47.9,"fcu,150",M-0.3-2,387,40.12,0,209,101.5,3.63,50.75,1500,30,30,1131
"建筑结构学报 | 圆端形钢管混凝土柱偏压性能研究 | 王志滨, 吴扬杭, 余鑫... | 2022",60,"fcu,150",CFRT1-0a,246.6,51.43,0,195,104,2.98,52,1080,0,0,1140
"建筑结构学报 | 圆端形钢管混凝土柱偏压性能研究 | 王志滨, 吴扬杭, 余鑫... | 2022",60,"fcu,150",CFRT1-0b,246.6,51.43,0,195,104,2.98,52,1080,0,0,1061.9
"建筑结构学报 | 圆端形钢管混凝土柱偏压性能研究 | 王志滨, 吴扬杭, 余鑫... | 2022",60,"fcu,150",CFRT1-40a,246.6,51.43,0,195,106,2.98,53,1080,40,40,703.7
"建筑结构学报 | 圆端形钢管混凝土柱偏压性能研究 | 王志滨, 吴扬杭, 余鑫... | 2022",60,"fcu,150",CFRT1-40b,246.6,51.43,0,195,103,2.98,51.5,1080,40,40,689.5
"建筑结构学报 | 圆端形钢管混凝土柱偏压性能研究 | 王志滨, 吴扬杭, 余鑫... | 2022",60,"fcu,150",CFRT2-0b,246.6,51.43,0,196,105,2.98,52.5,2080,0,0,982.1
"建筑结构学报 | 圆端形钢管混凝土柱偏压性能研究 | 王志滨, 吴扬杭, 余鑫... | 2022",60,"fcu,150",CFRT2-0a,246.6,51.43,0,195,105,2.98,52.5,2080,0,0,960
"建筑结构学报 | 圆端形钢管混凝土柱偏压性能研究 | 王志滨, 吴扬杭, 余鑫... | 2022",60,"fcu,150",CFRT1-80b,246.6,51.43,0,195,103,2.98,51.5,1080,80,80,461.1
"建筑结构学报 | 圆端形钢管混凝土柱偏压性能研究 | 王志滨, 吴扬杭, 余鑫... | 2022",60,"fcu,150",CFRT1-80a,246.6,51.43,0,195,105,2.98,52.5,1080,80,80,465.1
"建筑结构学报 | 圆端形钢管混凝土柱偏压性能研究 | 王志滨, 吴扬杭, 余鑫... | 2022",60,"fcu,150",CFRT2-80b,246.6,51.43,0,196,102,2.98,51,2080,80,80,383.4
"建筑结构学报 | 圆端形钢管混凝土柱偏压性能研究 | 王志滨, 吴扬杭, 余鑫... | 2022",60,"fcu,150",CFRT2-80a,246.6,51.43,0,195,105,2.98,52.5,2080,80,80,370.9
"建筑结构学报 | 圆端形钢管混凝土柱偏压性能研究 | 王志滨, 吴扬杭, 余鑫... | 2022",60,"fcu,150",CFRT2-40b,246.6,51.43,0,195,103,2.98,51.5,2080,40,40,549.4
"建筑结构学报 | 圆端形钢管混凝土柱偏压性能研究 | 王志滨, 吴扬杭, 余鑫... | 2022",60,"fcu,150",CFRT2-40a,246.6,51.43,0,195,103,2.98,51.5,2080,40,40,564.7
"Engineering Structures | Square steel tube filled with steel-fiber-reinforced recycled aggregate concrete subjected to coupled compression-torsion based on acoustic emission technique | Xiaoxia Ma, Dong Zhao, Caiwang Tai... | 2026",55.91,fcu150,ST5,361.3,47.58202011,75,150,150,4,0,450,0,0,1650
"Engineering Structures | Square steel tube filled with steel-fiber-reinforced recycled aggregate concrete subjected to coupled compression-torsion based on acoustic emission technique | Xiaoxia Ma, Dong Zhao, Caiwang Tai... | 2026",57.18,fcu150,ST9,361.3,48.77440368,75,150,150,4,0,450,0,0,1650
"Journal of Constructional Steel Research | Experimental and numerical study on multi-cell T-shaped CFST columns under eccentric compression | Yanfei Shen, Ning Zhang, Yongqing Tu | 2026",33.7,fcy150,MT-CFST-900-0-15,331.2,33.7,0,100,60,2.5,0,900,15,15,1050
"Journal of Constructional Steel Research | Experimental and numerical study on multi-cell T-shaped CFST columns under eccentric compression | Yanfei Shen, Ning Zhang, Yongqing Tu | 2026",33.7,fcy150,MT-CFST-1300,331.2,33.7,0,100,60,2.5,0,1300,0,0,1000
"Journal of Constructional Steel Research | Experimental and numerical study on multi-cell T-shaped CFST columns under eccentric compression | Yanfei Shen, Ning Zhang, Yongqing Tu | 2026",33.7,fcy150,MT-CFST-900-180-30,331.2,33.7,0,100,60,2.5,0,900,30,30,1000
"Journal of Constructional Steel Research | Experimental and numerical study on multi-cell T-shaped CFST columns under eccentric compression | Yanfei Shen, Ning Zhang, Yongqing Tu | 2026",33.7,fcy150,MT-CFST-1300-0-15,331.2,33.7,0,100,60,2.5,0,1300,15,15,850
"Journal of Constructional Steel Research | Experimental and numerical study on multi-cell T-shaped CFST columns under eccentric compression | Yanfei Shen, Ning Zhang, Yongqing Tu | 2026",33.7,fcy150,MT-CFST-1300-0-30,331.2,33.7,0,100,60,2.5,0,1300,30,30,700
"Journal of Constructional Steel Research | Experimental and numerical study on multi-cell T-shaped CFST columns under eccentric compression | Yanfei Shen, Ning Zhang, Yongqing Tu | 2026",33.7,fcy150,MT-CFST-1300-180-15,331.2,33.7,0,100,60,2.5,0,1300,15,15,950
"Journal of Constructional Steel Research | Experimental and numerical study on multi-cell T-shaped CFST columns under eccentric compression | Yanfei Shen, Ning Zhang, Yongqing Tu | 2026",33.7,fcy150,MT-CFST-1300-180-30,331.2,33.7,0,100,60,2.5,0,1300,30,30,800
"Journal of Constructional Steel Research | Experimental and numerical study on multi-cell T-shaped CFST columns under eccentric compression | Yanfei Shen, Ning Zhang, Yongqing Tu | 2026",33.7,fcy150,MT-CFST-900-0-30,331.2,33.7,0,100,60,2.5,0,900,30,30,900
"Journal of Constructional Steel Research | Study on the mechanical behavior of preplaced aggregate concrete-filled steel tube columns | Hongyuan Tang, Yi Huang, Jingxiang Huang, Duan Hong, Yang Wei | 2026",70.13,fcu150,S-60-6-0.4-0.6,318,61.06426359,0,180,180,5.9,0,451,54,54,1946.07
"Journal of Constructional Steel Research | Study on the mechanical behavior of preplaced aggregate concrete-filled steel tube columns | Hongyuan Tang, Yi Huang, Jingxiang Huang, Duan Hong, Yang Wei | 2026",48.23,fcu150,S-40-6-0.4-0,318,40.42697624,0,180,180,6.1,0,449,0,0,2731.57
"Journal of Constructional Steel Research | Study on the mechanical behavior of preplaced aggregate concrete-filled steel tube columns | Hongyuan Tang, Yi Huang, Jingxiang Huang, Duan Hong, Yang Wei | 2026",48.23,fcu150,S-40-6-0.5-0.6,318,40.42697624,0,180,180,6,0,450,54,54,1810.73
"Journal of Constructional Steel Research | Study on the mechanical behavior of preplaced aggregate concrete-filled steel tube columns | Hongyuan Tang, Yi Huang, Jingxiang Huang, Duan Hong, Yang Wei | 2026",48.23,fcu150,S-40-10-0.4-0.6,402,40.42697624,0,181,181,10,0,451,54,54,2574.97
"Journal of Constructional Steel Research | Study on the mechanical behavior of preplaced aggregate concrete-filled steel tube columns | Hongyuan Tang, Yi Huang, Jingxiang Huang, Duan Hong, Yang Wei | 2026",48.23,fcu150,S-40-6-0.4-0.4,318,40.42697624,0,180,180,5.9,0,451,36,36,2018.87
"Journal of Constructional Steel Research | Study on the mechanical behavior of preplaced aggregate concrete-filled steel tube columns | Hongyuan Tang, Yi Huang, Jingxiang Huang, Duan Hong, Yang Wei | 2026",48.23,fcu150,S-40-6-0.4-0.8,318,40.42697624,0,180,180,5.8,0,450,72,72,1451.85
"Journal of Constructional Steel Research | Study on the mechanical behavior of preplaced aggregate concrete-filled steel tube columns | Hongyuan Tang, Yi Huang, Jingxiang Huang, Duan Hong, Yang Wei | 2026",48.23,fcu150,S-40-6-0.3-0.6,318,40.42697624,0,180,180,6,0,451,54,54,1644.1
"Journal of Constructional Steel Research | Study on the mechanical behavior of preplaced aggregate concrete-filled steel tube columns | Hongyuan Tang, Yi Huang, Jingxiang Huang, Duan Hong, Yang Wei | 2026",48.23,fcu150,S-40-8-0.4-0.6,349,40.42697624,0,180,180,7.8,0,450,54,54,2038.48
"Journal of Constructional Steel Research | Study on the mechanical behavior of preplaced aggregate concrete-filled steel tube columns | Hongyuan Tang, Yi Huang, Jingxiang Huang, Duan Hong, Yang Wei | 2026",59.67,fcu150,S-50-6-0.4-0.6,318,51.1192886,0,180,180,5.9,0,450,54,54,1816.04
"Journal of Constructional Steel Research | Study on the mechanical behavior of preplaced aggregate concrete-filled steel tube columns | Hongyuan Tang, Yi Huang, Jingxiang Huang, Duan Hong, Yang Wei | 2026",48.23,fcu150,S-40-6-0.4-0.6,318,40.42697624,0,181,181,6,0,450,54,54,1724.69
"Structures | Performance of concrete-filled outer stainless-inner mild steel tube columns under eccentric compression | Pengtuan Zhao, Huinan Wei, Buqiao Fan, Rongbin Hou | 2025",43.7,fcu150,12-40-E2,324,36.2554897,0,200,200,2.9,0,600,40,40,1869
"Structures | Performance of concrete-filled outer stainless-inner mild steel tube columns under eccentric compression | Pengtuan Zhao, Huinan Wei, Buqiao Fan, Rongbin Hou | 2025",64.2,fcu150,13-60-E2,324,55.4081818,0,200,200,2.9,0,600,40,40,2455
"Journal of Building Engineering | Eccentric loading behavior of square PBL-stiffened double-skin sandwich composite slender columns | Zhongqi Chen, Zhansheng Lin, Zhao Xu... | 2025",39.5,"fcu,150",LACP-30,444,32.42,0,200,100,3,0,1680,30,30,1909
"Journal of Building Engineering | Eccentric loading behavior of square PBL-stiffened double-skin sandwich composite slender columns | Zhongqi Chen, Zhansheng Lin, Zhao Xu... | 2025",39.5,"fcu,150",LACP-10,444,32.42,0,200,100,3,0,1680,10,10,2030
"Journal of Constructional Steel Research | Concentric axial load test for square CFST columns strengthened with steel jackets | Li Xu, Hong-Song Hu, Lin-Lin Zhang... | 2025",60.8,"fcu,150",SJ-H-t8-RC5,660,52.19,0,200,200,7.72,50,600,0,0,7977
"Journal of Constructional Steel Research | Concentric axial load test for square CFST columns strengthened with steel jackets | Li Xu, Hong-Song Hu, Lin-Lin Zhang... | 2025",60.8,"fcu,150",SJ-H-t8-RC3,660,52.19,0,200,200,7.72,50,600,0,0,7168
"Journal of Constructional Steel Research | Concentric axial load test for square CFST columns strengthened with steel jackets | Li Xu, Hong-Song Hu, Lin-Lin Zhang... | 2025",60.8,"fcu,150",SJ-H-t8-SC3,660,52.19,0,200,200,7.72,0,600,0,0,6730
"Journal of Constructional Steel Research | Concentric axial load test for square CFST columns strengthened with steel jackets | Li Xu, Hong-Song Hu, Lin-Lin Zhang... | 2025",60.8,"fcu,150",CF-H-t8,660,52.19,0,200,200,7.72,0,600,0,0,6099
"Journal of Constructional Steel Research | Concentric axial load test for square CFST columns strengthened with steel jackets | Li Xu, Hong-Song Hu, Lin-Lin Zhang... | 2025",60.8,"fcu,150",SJ-N-t8-RC5,425,52.19,0,200,200,7.65,50,600,0,0,5926
"Journal of Constructional Steel Research | Concentric axial load test for square CFST columns strengthened with steel jackets | Li Xu, Hong-Song Hu, Lin-Lin Zhang... | 2025",60.8,"fcu,150",SJ-N-t8-RC3,425,52.19,0,200,200,7.65,50,600,0,0,5500
"Journal of Constructional Steel Research | Concentric axial load test for square CFST columns strengthened with steel jackets | Li Xu, Hong-Song Hu, Lin-Lin Zhang... | 2025",60.8,"fcu,150",SJ-N-t8-SC3,425,52.19,0,200,200,7.65,0,600,0,0,4982
"Journal of Constructional Steel Research | Concentric axial load test for square CFST columns strengthened with steel jackets | Li Xu, Hong-Song Hu, Lin-Lin Zhang... | 2025",60.8,"fcu,150",CF-N-t8,425,52.19,0,200,200,7.65,0,600,0,0,4287
"Structures | Study on the eccentric load-bearing performance of prefabricated concrete-filled steel tube columns with “Inner Tube-Flange-Grouting” connections | Xiushu Qu, Jialong Yang, Jiahao Yan | 2025",50.69,fcu150,ACFST-4,375,42.70801014,0,300,300,10,0,1500,30,30,6363.2
"Structures | Study on the eccentric load-bearing performance of prefabricated concrete-filled steel tube columns with ""Inner Tube-Flange-Grouting"" connections | Xiushu Qu, Jialong Yang, Jiahao Yan | 2025",50.69,fcu150,ACFST-5,375,42.70801014,0,300,300,8,0,1500,30,30,4095.7
"Structures | Study on the eccentric load-bearing performance of prefabricated concrete-filled steel tube columns with ""Inner Tube-Flange-Grouting"" connections | Xiushu Qu, Jialong Yang, Jiahao Yan | 2025",50.69,fcu150,ACFST-6,385.4,42.70801014,0,300,300,10,0,1500,30,30,5189.98
"Structures | Study on the eccentric load-bearing performance of prefabricated concrete-filled steel tube columns with ""Inner Tube-Flange-Grouting"" connections | Xiushu Qu, Jialong Yang, Jiahao Yan | 2025",50.69,fcu150,ACFST-12,385.4,42.70801014,0,300,300,10,0,1500,30,30,5079.68
"Structures | Study on the eccentric load-bearing performance of prefabricated concrete-filled steel tube columns with ""Inner Tube-Flange-Grouting"" connections | Xiushu Qu, Jialong Yang, Jiahao Yan | 2025",50.69,fcu150,ACFST-3,385.4,42.70801014,0,300,300,10,0,1500,30,30,4554.3
"Structures | Study on the eccentric load-bearing performance of prefabricated concrete-filled steel tube columns with ""Inner Tube-Flange-Grouting"" connections | Xiushu Qu, Jialong Yang, Jiahao Yan | 2025",50.69,fcu150,ACFST-2,385.4,42.70801014,0,300,300,10,0,1500,30,30,5213.1
"Structures | Study on the eccentric load-bearing performance of prefabricated concrete-filled steel tube columns with ""Inner Tube-Flange-Grouting"" connections | Xiushu Qu, Jialong Yang, Jiahao Yan | 2025",50.69,fcu150,ACFST-1,385.4,42.70801014,0,300,300,10,0,1500,30,30,5041.7
"Structures | Study on the eccentric load-bearing performance of prefabricated concrete-filled steel tube columns with ""Inner Tube-Flange-Grouting"" connections | Xiushu Qu, Jialong Yang, Jiahao Yan | 2025",50.69,fcu150,ACFST-9,385.4,42.70801014,0,300,300,10,0,1500,20,20,3879.7
"Structures | Study on the eccentric load-bearing performance of prefabricated concrete-filled steel tube columns with ""Inner Tube-Flange-Grouting"" connections | Xiushu Qu, Jialong Yang, Jiahao Yan | 2025",50.69,fcu150,ACFST-8,385.4,42.70801014,0,300,300,10,0,1500,30,30,4708.7
"Structures | Study on the eccentric load-bearing performance of prefabricated concrete-filled steel tube columns with ""Inner Tube-Flange-Grouting"" connections | Xiushu Qu, Jialong Yang, Jiahao Yan | 2025",50.69,fcu150,ACFST-10,385.4,42.70801014,0,300,300,10,0,1500,40,40,4614.06
"Structures | Study on the eccentric load-bearing performance of prefabricated concrete-filled steel tube columns with ""Inner Tube-Flange-Grouting"" connections | Xiushu Qu, Jialong Yang, Jiahao Yan | 2025",50.69,fcu150,ACFST-7,385.4,42.70801014,0,300,300,10,0,1500,30,30,4581
"Structures | Study on the eccentric load-bearing performance of prefabricated concrete-filled steel tube columns with ""Inner Tube-Flange-Grouting"" connections | Xiushu Qu, Jialong Yang, Jiahao Yan | 2025",50.69,fcu150,ACFST-4,394,42.70801014,0,300,300,12,0,1500,30,30,6363.2
"Structures | Study on the eccentric load-bearing performance of prefabricated concrete-filled steel tube columns with ""Inner Tube-Flange-Grouting"" connections | Xiushu Qu, Jialong Yang, Jiahao Yan | 2025",50.69,fcu150,ACFST-11,385.4,42.70801014,0,300,300,10,0,1500,30,30,4956.38
"Structures | Performance of concrete-filled outer stainless-inner mild steel tube columns under eccentric compression | Pengtuan Zhao, Huinan Wei, Buqiao Fan, Rongbin Hou | 2025",64.2,fcu150,12-60-E2,324,55.4081818,0,200,200,2.9,0,600,40,40,2327
"Structures | Performance of concrete-filled outer stainless-inner mild steel tube columns under eccentric compression | Pengtuan Zhao, Huinan Wei, Buqiao Fan, Rongbin Hou | 2025",64.2,fcu150,12-60-E3,324,55.4081818,0,200,200,2.9,0,600,60,60,1882
"Structures | Performance of concrete-filled outer stainless-inner mild steel tube columns under eccentric compression | Pengtuan Zhao, Huinan Wei, Buqiao Fan, Rongbin Hou | 2025",64.2,fcu150,11-60-E2,324,55.4081818,0,200,200,2.9,0,600,40,40,2181
"Structures | Performance of concrete-filled outer stainless-inner mild steel tube columns under eccentric compression | Pengtuan Zhao, Huinan Wei, Buqiao Fan, Rongbin Hou | 2025",64.2,fcu150,02-60-E2,341,55.4081818,0,200,200,4.6,0,600,40,40,2485
"Structures | Performance of concrete-filled outer stainless-inner mild steel tube columns under eccentric compression | Pengtuan Zhao, Huinan Wei, Buqiao Fan, Rongbin Hou | 2025",64.2,fcu150,01-60-E2,324,55.4081818,0,200,200,2.9,0,600,40,40,1946
"Structures | Performance of concrete-filled outer stainless-inner mild steel tube columns under eccentric compression | Pengtuan Zhao, Huinan Wei, Buqiao Fan, Rongbin Hou | 2025",64.2,fcu150,12-60-E1,324,55.4081818,0,200,200,2.9,0,600,20,20,2896
"Structures | Performance of concrete-filled outer stainless-inner mild steel tube columns under eccentric compression | Pengtuan Zhao, Huinan Wei, Buqiao Fan, Rongbin Hou | 2025",85.4,fcu150,12-80-E2,324,75.82156673,0,200,200,2.9,0,600,40,40,2834
"Structures | High-strength square concrete-filled steel tube (HS-SCFT) beam-columns under cyclic loading: Experimental database, modeling, and analysis | Wenbing Han, Ying Wang | 2025",97.3,fcy150,SLH,282,97.3,0,100,100,1.9,0,1500,0,0,817.5
"Structures | High-strength square concrete-filled steel tube (HS-SCFT) beam-columns under cyclic loading: Experimental database, modeling, and analysis | Wenbing Han, Ying Wang | 2025",88.3,fcy150,SR6-C-9-C-45,609,88.3,0,210,210,5.95,0,1260,0,0,6046.15
"Structures | High-strength square concrete-filled steel tube (HS-SCFT) beam-columns under cyclic loading: Experimental database, modeling, and analysis | Wenbing Han, Ying Wang | 2025",72.3,fcy150,SL2,404,72.3,0,100,100,1.9,0,1500,0,0,750
"Structures | High-strength square concrete-filled steel tube (HS-SCFT) beam-columns under cyclic loading: Experimental database, modeling, and analysis | Wenbing Han, Ying Wang | 2025",84.4,fcy150,SR8-A-9-C-22.5,837,84.4,0,180,180,9.45,0,1080,0,0,7133.33
"Structures | High-strength square concrete-filled steel tube (HS-SCFT) beam-columns under cyclic loading: Experimental database, modeling, and analysis | Wenbing Han, Ying Wang | 2025",88.3,fcy150,SR6-A-9-C-45,609,88.3,0,210,210,8.83,0,1260,0,0,6957.89
"Structures | High-strength square concrete-filled steel tube (HS-SCFT) beam-columns under cyclic loading: Experimental database, modeling, and analysis | Wenbing Han, Ying Wang | 2025",94.5,fcy150,SR8-C-9-V,805,94.5,0,180,180,6.66,0,1080,0,0,6249.3
"Structures | High-strength square concrete-filled steel tube (HS-SCFT) beam-columns under cyclic loading: Experimental database, modeling, and analysis | Wenbing Han, Ying Wang | 2025",42.3,fcy150,SR8-C-4-C,805,42.3,0,180,180,6.66,0,1080,0,0,4769.05
"Structures | High-strength square concrete-filled steel tube (HS-SCFT) beam-columns under cyclic loading: Experimental database, modeling, and analysis | Wenbing Han, Ying Wang | 2025",72.3,fcy150,SL1,404,72.3,0,100,100,1.9,0,1500,0,0,833.33
"Structures | High-strength square concrete-filled steel tube (HS-SCFT) beam-columns under cyclic loading: Experimental database, modeling, and analysis | Wenbing Han, Ying Wang | 2025",94.5,fcy150,SR8-A-9-V,837,94.5,0,180,180,9.45,0,1080,0,0,7352.78
"Structures | High-strength square concrete-filled steel tube (HS-SCFT) beam-columns under cyclic loading: Experimental database, modeling, and analysis | Wenbing Han, Ying Wang | 2025",94.5,fcy150,SR8-A-9-C,837,94.5,0,180,180,9.45,0,1080,0,0,7326.19
"Structures | High-strength square concrete-filled steel tube (HS-SCFT) beam-columns under cyclic loading: Experimental database, modeling, and analysis | Wenbing Han, Ying Wang | 2025",42.3,fcy150,SR8-A-4-C,837,42.3,0,180,180,9.45,0,1080,0,0,5990.7
"Structures | High-strength square concrete-filled steel tube (HS-SCFT) beam-columns under cyclic loading: Experimental database, modeling, and analysis | Wenbing Han, Ying Wang | 2025",91.7,fcy150,SR6-C-9-V,609,91.7,0,210,210,5.95,0,1260,0,0,6269.57
"Structures | High-strength square concrete-filled steel tube (HS-SCFT) beam-columns under cyclic loading: Experimental database, modeling, and analysis | Wenbing Han, Ying Wang | 2025",93.7,fcy150,SR6-C-9-C,609,93.7,0,210,210,5.95,0,1260,0,0,6231.58
"Structures | High-strength square concrete-filled steel tube (HS-SCFT) beam-columns under cyclic loading: Experimental database, modeling, and analysis | Wenbing Han, Ying Wang | 2025",39.3,fcy150,SR6-C-4-C,609,39.3,0,210,210,5.95,0,1260,0,0,4065.79
"Structures | High-strength square concrete-filled steel tube (HS-SCFT) beam-columns under cyclic loading: Experimental database, modeling, and analysis | Wenbing Han, Ying Wang | 2025",91.7,fcy150,SR6-A-9-V,588,91.7,0,210,210,8.83,0,1260,0,0,6400
"Structures | High-strength square concrete-filled steel tube (HS-SCFT) beam-columns under cyclic loading: Experimental database, modeling, and analysis | Wenbing Han, Ying Wang | 2025",88.4,fcy150,SR6-A-9-C,588,88.4,0,210,210,8.83,0,1260,0,0,6971.05
"Structures | High-strength square concrete-filled steel tube (HS-SCFT) beam-columns under cyclic loading: Experimental database, modeling, and analysis | Wenbing Han, Ying Wang | 2025",39.3,fcy150,SR6-A-4-C,588,39.3,0,210,210,8.83,0,1260,0,0,5155.56
"Structures | High-strength square concrete-filled steel tube (HS-SCFT) beam-columns under cyclic loading: Experimental database, modeling, and analysis | Wenbing Han, Ying Wang | 2025",88.2,fcy150,SR4-C-9-C,326,88.2,0,210,210,4.5,0,1260,0,0,4477.5
"Structures | High-strength square concrete-filled steel tube (HS-SCFT) beam-columns under cyclic loading: Experimental database, modeling, and analysis | Wenbing Han, Ying Wang | 2025",88.2,fcy150,SR4-A-9-C,323,88.2,0,210,210,5.84,0,1260,0,0,4858.97
"Structures | High-strength square concrete-filled steel tube (HS-SCFT) beam-columns under cyclic loading: Experimental database, modeling, and analysis | Wenbing Han, Ying Wang | 2025",110,fcy150,CBC-48-46-20,471,110,0,278.4,278.4,5.8,0,1500,0,0,11350
"Structures | High-strength square concrete-filled steel tube (HS-SCFT) beam-columns under cyclic loading: Experimental database, modeling, and analysis | Wenbing Han, Ying Wang | 2025",110,fcy150,CBC-48-46-10,471,110,0,278.4,278.4,5.8,0,1500,0,0,11780
"Structures | High-strength square concrete-filled steel tube (HS-SCFT) beam-columns under cyclic loading: Experimental database, modeling, and analysis | Wenbing Han, Ying Wang | 2025",110,fcy150,CBC-32-46-20,269,110,0,275.2,275.2,8.6,0,1500,0,0,11431.82
"Structures | High-strength square concrete-filled steel tube (HS-SCFT) beam-columns under cyclic loading: Experimental database, modeling, and analysis | Wenbing Han, Ying Wang | 2025",110,fcy150,CBC-32-46-10,269,110,0,275.2,275.2,8.6,0,1500,0,0,11409.09
"Structures | High-strength square concrete-filled steel tube (HS-SCFT) beam-columns under cyclic loading: Experimental database, modeling, and analysis | Wenbing Han, Ying Wang | 2025",110,fcy150,CBC-48-80-20,660,110,0,292.8,292.8,6.1,0,1500,0,0,12340.91
"Structures | High-strength square concrete-filled steel tube (HS-SCFT) beam-columns under cyclic loading: Experimental database, modeling, and analysis | Wenbing Han, Ying Wang | 2025",110,fcy150,CBC-48-80-10,660,110,0,292.8,292.8,6.1,0,1500,0,0,12318.18
"Structures | High-strength square concrete-filled steel tube (HS-SCFT) beam-columns under cyclic loading: Experimental database, modeling, and analysis | Wenbing Han, Ying Wang | 2025",110,fcy150,CBC-32-80-20,600,110,0,284.8,284.8,8.9,0,1500,0,0,14523.81
"Structures | High-strength square concrete-filled steel tube (HS-SCFT) beam-columns under cyclic loading: Experimental database, modeling, and analysis | Wenbing Han, Ying Wang | 2025",110,fcy150,CBC-32-80-10,600,110,0,284.8,284.8,8.9,0,1500,0,0,13845.45
"Structures | High-strength square concrete-filled steel tube (HS-SCFT) beam-columns under cyclic loading: Experimental database, modeling, and analysis | Wenbing Han, Ying Wang | 2025",91.7,fcy150,SR8-A-9-C-45,837,91.7,0,180,180,9.45,0,1080,0,0,7412.5
"Structures | High-strength square concrete-filled steel tube (HS-SCFT) beam-columns under cyclic loading: Experimental database, modeling, and analysis | Wenbing Han, Ying Wang | 2025",94.5,fcy150,SR8-C-9-C,805,94.5,0,180,180,6.66,0,1080,0,0,6195.12
"Structures | High-strength square concrete-filled steel tube (HS-SCFT) beam-columns under cyclic loading: Experimental database, modeling, and analysis | Wenbing Han, Ying Wang | 2025",98.6,fcy150,SNH-1,411.4,98.6,0,203,203,4.37,0,1800,0,0,4591.14
"Structures | High-strength square concrete-filled steel tube (HS-SCFT) beam-columns under cyclic loading: Experimental database, modeling, and analysis | Wenbing Han, Ying Wang | 2025",102.1,fcy150,DNH-1,404.9,102.1,0,203,203,4.36,0,1800,0,0,4678.36
"Structures | High-strength square concrete-filled steel tube (HS-SCFT) beam-columns under cyclic loading: Experimental database, modeling, and analysis | Wenbing Han, Ying Wang | 2025",97.3,fcy150,SH2,404,97.3,0,100,100,1.9,0,1500,0,0,875
"Structures | High-strength square concrete-filled steel tube (HS-SCFT) beam-columns under cyclic loading: Experimental database, modeling, and analysis | Wenbing Han, Ying Wang | 2025",97.3,fcy150,SH1,404,97.3,0,100,100,1.9,0,1500,0,0,833.33
"Structures | High-strength square concrete-filled steel tube (HS-SCFT) beam-columns under cyclic loading: Experimental database, modeling, and analysis | Wenbing Han, Ying Wang | 2025",101.8,fcy150,DCH-3,377.7,101.8,0,203,203,9.18,0,1800,0,0,5638.09
"Structures | High-strength square concrete-filled steel tube (HS-SCFT) beam-columns under cyclic loading: Experimental database, modeling, and analysis | Wenbing Han, Ying Wang | 2025",101.6,fcy150,DCH-2,377.7,101.6,0,203,203,9.18,0,1800,0,0,5632.3
"Structures | High-strength square concrete-filled steel tube (HS-SCFT) beam-columns under cyclic loading: Experimental database, modeling, and analysis | Wenbing Han, Ying Wang | 2025",100.2,fcy150,DCH-1,377.7,100.2,0,203,203,9.18,0,1800,0,0,5591.73
"Structures | High-strength square concrete-filled steel tube (HS-SCFT) beam-columns under cyclic loading: Experimental database, modeling, and analysis | Wenbing Han, Ying Wang | 2025",89.5,fcy150,SCH-3,377.7,89.5,0,203,203,9.18,0,1800,0,0,5281.66
"Structures | High-strength square concrete-filled steel tube (HS-SCFT) beam-columns under cyclic loading: Experimental database, modeling, and analysis | Wenbing Han, Ying Wang | 2025",86.9,fcy150,SCH-2,377.7,86.9,0,203,203,9.18,0,1800,0,0,5206.32
"Structures | High-strength square concrete-filled steel tube (HS-SCFT) beam-columns under cyclic loading: Experimental database, modeling, and analysis | Wenbing Han, Ying Wang | 2025",82.9,fcy150,SCH-1,377.7,82.9,0,203,203,9.18,0,1800,0,0,5090.41
"Structures | High-strength square concrete-filled steel tube (HS-SCFT) beam-columns under cyclic loading: Experimental database, modeling, and analysis | Wenbing Han, Ying Wang | 2025",103,fcy150,DNH-3,404.9,103,0,203,203,4.36,0,1800,0,0,4707.24
"Structures | High-strength square concrete-filled steel tube (HS-SCFT) beam-columns under cyclic loading: Experimental database, modeling, and analysis | Wenbing Han, Ying Wang | 2025",102.6,fcy150,DNH-2,404.9,102.6,0,203,203,4.36,0,1800,0,0,4694.4
"Structures | High-strength square concrete-filled steel tube (HS-SCFT) beam-columns under cyclic loading: Experimental database, modeling, and analysis | Wenbing Han, Ying Wang | 2025",98.9,fcy150,SNH-3,411.4,98.9,0,203,203,4.37,0,1800,0,0,4600.76
"Structures | High-strength square concrete-filled steel tube (HS-SCFT) beam-columns under cyclic loading: Experimental database, modeling, and analysis | Wenbing Han, Ying Wang | 2025",99.1,fcy150,SNH-2,411.4,99.1,0,203,203,4.37,0,1800,0,0,4607.17
"Case Studies in Construction Materials | Eccentric compressive behavior of shrinkage-compensating UHPC-filled steel tube lattice columns: Experimental investigation and numerical modeling | Deyuan DENG, Yi LIU, Yihang CHEN... | 2025",137,"fcy,75",S8-102,361.8,126.77,0,470,470,8,0,918,102,102,4808.1
"Journal of Constructional Steel Research | Concentric axial load test for square CFST columns strengthened with steel jackets | Li Xu, Hong-Song Hu, Lin-Lin Zhang... | 2025",60.8,"fcu,150",SJ-N-t5-RC5,465,52.19,0,200,200,4.77,50,600,0,0,5453
