Repository: Serali-Nerri/xgboost

# CFST柱极限承载力预测 - XGBoost ML管道

## 项目概述

本项目是一个完整的机器学习管道，用于预测混凝土填充钢管（CFST）柱的极限承载力。采用XGBoost算法，提供从数据加载、预处理、模型训练、评估到预测的全流程解决方案。

### 核心特性

- **模块化设计**：清晰的模块分离，便于维护和扩展
- **特征工程支持**：处理无量纲参数，剔除几何参数实现多截面统一预测
- **自动化超参数优化**：集成Optuna框架进行超参数搜索，支持持久化存储和断点续训
- **智能参数加载**：自动加载最优参数，无需手动配置
- **特征选择**：迭代剔除法自动寻找最优特征子集
- **多维度评估**：集成R²、RMSE、MAE、MAPE、COV等工程指标
- **可视化分析**：提供预测散点图、特征重要性图和学习曲线
- **COV稳定性指标**：特别添加变异系数评估模型预测稳定性

---

## 环境要求

### 系统要求
- Python 3.8+
- 8GB+ RAM（推荐16GB）
- 5GB+ 可用磁盘空间

### Python依赖
- pandas &gt;= 1.5.0
- numpy &gt;= 1.23.0
- xgboost &gt;= 1.7.0
- scikit-learn &gt;= 1.2.0
- matplotlib &gt;= 3.6.0
- seaborn &gt;= 0.12.0
- optuna &gt;= 3.0.0
- joblib &gt;= 1.2.0

---

File: data/raw/all_dedup.csv (part 35 of 46)
Ref.No.,fc (MPa),type (规格备注),试件标号,fy (MPa),fcy150,R再生骨料取代率(%),b (mm),h (mm),t (mm),r0 (mm),L (mm),e1 (mm),e2 (mm),Nexp (kN)
"Journal of Constructional Steel Research | Concentric axial load test for square CFST columns strengthened with steel jackets | Li Xu, Hong-Song Hu, Lin-Lin Zhang... | 2025",60.8,"fcu,150",SJ-N-t5-RC3,465,52.19,0,200,200,4.77,50,600,0,0,4665
"Journal of Constructional Steel Research | Concentric axial load test for square CFST columns strengthened with steel jackets | Li Xu, Hong-Song Hu, Lin-Lin Zhang... | 2025",60.8,"fcu,150",SJ-N-t5-SC3,465,52.19,0,200,200,4.77,0,600,0,0,4118
"Journal of Constructional Steel Research | Concentric axial load test for square CFST columns strengthened with steel jackets | Li Xu, Hong-Song Hu, Lin-Lin Zhang... | 2025",60.8,"fcu,150",CF-N-t5,465,52.19,0,200,200,4.77,0,600,0,0,3628
"Journal of Building Engineering | Eccentric loading behavior of square PBL-stiffened double-skin sandwich composite slender columns | Zhongqi Chen, Zhansheng Lin, Zhao Xu... | 2025",39.5,"fcu,150",LAC-30,444,32.42,0,200,100,3,0,1680,30,30,1356
"Journal of Building Engineering | Eccentric loading behavior of square PBL-stiffened double-skin sandwich composite slender columns | Zhongqi Chen, Zhansheng Lin, Zhao Xu... | 2025",39.5,"fcu,150",LACS-30,444,32.42,0,200,100,3,0,1680,30,30,1401
"Journal of Building Engineering | Eccentric loading behavior of square PBL-stiffened double-skin sandwich composite slender columns | Zhongqi Chen, Zhansheng Lin, Zhao Xu... | 2025",39.5,"fcu,150",LBCP-30,444,32.42,0,200,80,3,0,1680,30,30,1919
"Journal of Building Engineering | Eccentric loading behavior of square PBL-stiffened double-skin sandwich composite slender columns | Zhongqi Chen, Zhansheng Lin, Zhao Xu... | 2025",39.5,"fcu,150",LACP-50,444,32.42,0,200,100,3,0,1680,50,50,1466
"Structures | High-strength square concrete-filled steel tube (HS-SCFT) beam-columns under cyclic loading: Experimental database, modeling, and analysis | Wenbing Han, Ying Wang | 2025",72.3,fcy150,SLL,282,72.3,0,100,100,1.9,0,1500,0,0,680
"Structures | High-strength square concrete-filled steel tube (HS-SCFT) beam-columns under cyclic loading: Experimental database, modeling, and analysis | Wenbing Han, Ying Wang | 2025",107.8,fcy150,CFT1,316.6,107.8,0,151.8,151.8,4.78,0,1101,0,0,2633.99
"Structures | High-strength square concrete-filled steel tube (HS-SCFT) beam-columns under cyclic loading: Experimental database, modeling, and analysis | Wenbing Han, Ying Wang | 2025",97.6,fcy150,CFT2,319.3,97.6,0,149.8,149.8,2.89,0,1100,0,0,2162.19
"Structures | High-strength square concrete-filled steel tube (HS-SCFT) beam-columns under cyclic loading: Experimental database, modeling, and analysis | Wenbing Han, Ying Wang | 2025",91,fcy150,CFT3,319.3,91,0,150.3,150.3,2.89,0,1099,0,0,2064.61
"Structures | High-strength square concrete-filled steel tube (HS-SCFT) beam-columns under cyclic loading: Experimental database, modeling, and analysis | Wenbing Han, Ying Wang | 2025",93.3,fcy150,CFT5,319.3,93.3,0,148.3,148.3,2.89,0,1101,0,0,2052
"Structures | High-strength square concrete-filled steel tube (HS-SCFT) beam-columns under cyclic loading: Experimental database, modeling, and analysis | Wenbing Han, Ying Wang | 2025",100.5,fcy150,HCFT1,319,100.5,0,150,150,2.89,0,1100,0,0,2241.38
"Structures | High-strength square concrete-filled steel tube (HS-SCFT) beam-columns under cyclic loading: Experimental database, modeling, and analysis | Wenbing Han, Ying Wang | 2025",106.4,fcy150,CFT4,319.3,106.4,0,149.3,149.3,2.89,0,801,0,0,2292.3
"Structures | High-strength square concrete-filled steel tube (HS-SCFT) beam-columns under cyclic loading: Experimental database, modeling, and analysis | Wenbing Han, Ying Wang | 2025",100.5,fcy150,HCFT3,319,100.5,0,150,150,2.89,0,1100,0,0,2222.22
"Structures | High-strength square concrete-filled steel tube (HS-SCFT) beam-columns under cyclic loading: Experimental database, modeling, and analysis | Wenbing Han, Ying Wang | 2025",100.5,fcy150,HCFT4,319,100.5,0,150,150,2.89,0,800,0,0,2222.22
"Structures | High-strength square concrete-filled steel tube (HS-SCFT) beam-columns under cyclic loading: Experimental database, modeling, and analysis | Wenbing Han, Ying Wang | 2025",124.8,fcy150,FGZ1,389,124.8,0,250,250,5,0,1250,0,0,9093.86
"Structures | High-strength square concrete-filled steel tube (HS-SCFT) beam-columns under cyclic loading: Experimental database, modeling, and analysis | Wenbing Han, Ying Wang | 2025",128.1,fcy150,FGZ2,390,128.1,0,250,250,6,0,1250,0,0,9542.06
"Structures | High-strength square concrete-filled steel tube (HS-SCFT) beam-columns under cyclic loading: Experimental database, modeling, and analysis | Wenbing Han, Ying Wang | 2025",123.1,fcy150,FGZ3,389,123.1,0,250,250,5,0,1250,0,0,8997.38
"Structures | Experimental and theoretical study on the eccentric compression performance of novel L-shaped composite columns composed of HGM-filled square steel tubes | Zhou Yan, Lei Honggang | 2025",62.3,fck100x100x300,EL-C-30-180°,405,59.53410453,0,100,100,4,0,1500,30,30,1882.4
"Structures | Experimental study and prediction model analysis for creep behaviour of recycled ceramic aggregate concrete-filled square-shaped steel tube | Hong Huang, Yu Zhong, Chao Yang... | 2025",38.96,fcy150,SR0-0.6,389.7,38.96,0,99.85,2.98,3,0,300,0,0,349.14
"Structures | Experimental study and prediction model analysis for creep behaviour of recycled ceramic aggregate concrete-filled square-shaped steel tube | Hong Huang, Yu Zhong, Chao Yang... | 2025",38.05,fcy150,SR50-0.6,389.7,38.05,50,100.06,2.98,3,0,300,0,0,374.39
"Structures | Experimental study and prediction model analysis for creep behaviour of recycled ceramic aggregate concrete-filled square-shaped steel tube | Hong Huang, Yu Zhong, Chao Yang... | 2025",35.07,fcy150,SR100-0.6,389.7,35.07,100,100.26,2.98,3,0,300,0,0,389.12
"Structures | Experimental study and prediction model analysis for creep behaviour of recycled ceramic aggregate concrete-filled square-shaped steel tube | Hong Huang, Yu Zhong, Chao Yang... | 2025",38.96,fcy150,SR0-0.3,389.7,38.96,0,99.89,3,3,0,300,0,0,174.74
"Structures | Experimental study and prediction model analysis for creep behaviour of recycled ceramic aggregate concrete-filled square-shaped steel tube | Hong Huang, Yu Zhong, Chao Yang... | 2025",35.07,fcy150,SR100-0.3,389.7,35.07,100,99.86,2.98,3,0,300,0,0,195.33
"Structures | Experimental study and prediction model analysis for creep behaviour of recycled ceramic aggregate concrete-filled square-shaped steel tube | Hong Huang, Yu Zhong, Chao Yang... | 2025",38.05,fcy150,SR50-0.3,389.7,38.05,50,99.86,2.98,3,0,300,0,0,186.79
"Journal of Building Engineering | Experimental and numerical study of slender concrete-encased CFST columns under combined compression and biaxial bending | Nuoxin Wu, You-xin Ma, Kang Hai Tan | 2025",70.3,"fcy,150",L1000-e40/40,360,70.3,0,210,210,4.8,0,1000,56.6,56.6,950.8
"Journal of Building Engineering | Experimental and numerical study of slender concrete-encased CFST columns under combined compression and biaxial bending | Nuoxin Wu, You-xin Ma, Kang Hai Tan | 2025",70.3,"fcy,150",L1800-e20/20,360,70.3,0,210,210,4.8,0,1800,28.3,28.3,1461.7
"Journal of Building Engineering | Experimental and numerical study of slender concrete-encased CFST columns under combined compression and biaxial bending | Nuoxin Wu, You-xin Ma, Kang Hai Tan | 2025",70.3,"fcy,150",L1800-e30/30,360,70.3,0,210,210,4.8,0,1800,42.4,42.4,1122.2
"Journal of Building Engineering | Experimental and numerical study of slender concrete-encased CFST columns under combined compression and biaxial bending | Nuoxin Wu, You-xin Ma, Kang Hai Tan | 2025",70.3,"fcy,150",L1800-e40/40,360,70.3,0,210,210,4.8,0,1800,56.6,56.6,957.1
"Journal of Building Engineering | Experimental and numerical study of slender concrete-encased CFST columns under combined compression and biaxial bending | Nuoxin Wu, You-xin Ma, Kang Hai Tan | 2025",70.3,"fcy,150",L1800-e30/17,360,70.3,0,210,210,4.8,0,1800,34.5,34.5,1228.7
"Journal of Building Engineering | Experimental and numerical study of slender concrete-encased CFST columns under combined compression and biaxial bending | Nuoxin Wu, You-xin Ma, Kang Hai Tan | 2025",70.3,"fcy,150",L2600-e40/40,360,70.3,0,210,210,4.8,0,2600,56.6,56.6,806.9
"Case Studies in Construction Materials | Eccentric compressive behavior of shrinkage-compensating UHPC-filled steel tube lattice columns: Experimental investigation and numerical modeling | Deyuan DENG, Yi LIU, Yihang CHEN... | 2025",137,"fcy,75",S4-0,421.8,126.77,0,470,470,4,0,918,0,0,5711.7
"Case Studies in Construction Materials | Eccentric compressive behavior of shrinkage-compensating UHPC-filled steel tube lattice columns: Experimental investigation and numerical modeling | Deyuan DENG, Yi LIU, Yihang CHEN... | 2025",137,"fcy,75",S4-51,421.8,126.77,0,470,470,4,0,918,51,51,4407.7
"Case Studies in Construction Materials | Eccentric compressive behavior of shrinkage-compensating UHPC-filled steel tube lattice columns: Experimental investigation and numerical modeling | Deyuan DENG, Yi LIU, Yihang CHEN... | 2025",137,"fcy,75",S4-102,421.8,126.77,0,470,470,4,0,918,102,102,3692.2
"Case Studies in Construction Materials | Eccentric compressive behavior of shrinkage-compensating UHPC-filled steel tube lattice columns: Experimental investigation and numerical modeling | Deyuan DENG, Yi LIU, Yihang CHEN... | 2025",137,"fcy,75",S6-0,381.5,126.77,0,470,470,6,0,918,0,0,6595.4
"Case Studies in Construction Materials | Eccentric compressive behavior of shrinkage-compensating UHPC-filled steel tube lattice columns: Experimental investigation and numerical modeling | Deyuan DENG, Yi LIU, Yihang CHEN... | 2025",137,"fcy,75",S6-51,381.5,126.77,0,470,470,6,0,918,51,51,4818
"Case Studies in Construction Materials | Eccentric compressive behavior of shrinkage-compensating UHPC-filled steel tube lattice columns: Experimental investigation and numerical modeling | Deyuan DENG, Yi LIU, Yihang CHEN... | 2025",137,"fcy,75",S6-102,381.5,126.77,0,470,470,6,0,918,102,102,4059.6
"Case Studies in Construction Materials | Eccentric compressive behavior of shrinkage-compensating UHPC-filled steel tube lattice columns: Experimental investigation and numerical modeling | Deyuan DENG, Yi LIU, Yihang CHEN... | 2025",137,"fcy,75",S8-0,361.8,126.77,0,470,470,8,0,918,0,0,7236.2
"Structures | Experimental and numerical study on eccentric compression behavior of slender square reinforced UHPC encased CFST composite columns | Xiaolong Gao, Chenxu Zhang, Junyuan Guo... | 2025",61.2,fcy150,RU-CFST-e100-L1250,315.6,61.2,0,250,250,4,0,1250,100,100,3282.96
"Structures | Experimental and numerical study on eccentric compression behavior of slender square reinforced UHPC encased CFST composite columns | Xiaolong Gao, Chenxu Zhang, Junyuan Guo, Yong Lu | 2025",61.2,fcu150,RU-CFST-e200-L1250,315.6,52.56462309,0,250,250,4,0,1250,200,200,1527.76
"Structures | Experimental and numerical study on nonlinear creep of square concrete-filled steel tube under high-stress level | Zhen Zhou, Yue Geng, Ming-Feng Ma... | 2025",42.56,fcu150,L-0.76-a,345,35.2119781,0,100,100,1.99,0,390,0,0,509
"Structures | Experimental and numerical study on eccentric compression behavior of slender square reinforced UHPC encased CFST composite columns | Xiaolong Gao, Chenxu Zhang, Junyuan Guo... | 2025",61.2,fcy150,RU-CFST-e50-L1250,315.6,61.2,0,250,250,4,0,1250,50,50,4642.31
"Structures | Experimental and numerical study on nonlinear creep of square concrete-filled steel tube under high-stress level | Zhen Zhou, Yue Geng, Ming-Feng Ma... | 2025",42.56,fcu150,L-0.67-a,345,35.2119781,0,100,100,1.98,0,390,0,0,419
"Structures | Experimental and numerical study on nonlinear creep of square concrete-filled steel tube under high-stress level | Zhen Zhou, Yue Geng, Ming-Feng Ma... | 2025",42.56,fcu150,L-0.76-b,345,35.2119781,0,100,100,1.97,0,390,0,0,509
"建筑结构学报 | S35657不锈钢管混凝土柱压弯性能研究 | 余鑫, 王涛, 王志滨... | 2025",68.7,"fcy,150",SS-2-60,400.37,68.7,0,199.7,199.7,2.97,0,2480,60,60,1502
"建筑结构学报 | S35657不锈钢管混凝土柱压弯性能研究 | 余鑫, 王涛, 王志滨... | 2025",68.7,"fcy,150",SC-2-60,480.05,68.7,0,199.9,199.8,4,0,2480,60,60,1743
"建筑结构学报 | S35657不锈钢管混凝土柱压弯性能研究 | 余鑫, 王涛, 王志滨... | 2025",68.7,"fcy,150",SS-1-40,400.37,68.7,0,200,199.9,2.99,0,1280,40,40,2277
"建筑结构学报 | S35657不锈钢管混凝土柱压弯性能研究 | 余鑫, 王涛, 王志滨... | 2025",68.7,"fcy,150",SC-1-40,480.05,68.7,0,199.8,199.8,3.99,0,1280,40,40,2079
"建筑结构学报 | S35657不锈钢管混凝土柱压弯性能研究 | 余鑫, 王涛, 王志滨... | 2025",68.7,"fcy,150",SS-2-40,400.37,68.7,0,200,199.9,2.99,0,2480,40,40,1876
"建筑结构学报 | S35657不锈钢管混凝土柱压弯性能研究 | 余鑫, 王涛, 王志滨... | 2025",68.7,"fcy,150",SC-2-40,480.05,68.7,0,199.9,199.6,3.99,0,2480,40,40,2023
"Structures | Eccentric compression performance of concrete filled steel tube slotted columns: Experiment and simulation analysis | Chong Rong, Yu Peng, Qingxuan Shi, Peng Wang | 2025",30.6,fcu150,P-3,265.5,24.44000797,0,380,380,5,0,1300,120,120,3317.33
"Structures | Eccentric compression performance of concrete filled steel tube slotted columns: Experiment and simulation analysis | Chong Rong, Yu Peng, Qingxuan Shi, Peng Wang | 2025",30.6,fcu150,P-2,265.5,24.44000797,0,380,380,5,0,1300,80,80,4076.76
"Structures | Eccentric compression performance of concrete filled steel tube slotted columns: Experiment and simulation analysis | Chong Rong, Yu Peng, Qingxuan Shi, Peng Wang | 2025",30.6,fcu150,Z-1,265.5,24.44000797,0,380,380,5,0,1300,0,0,6464.3
"Structures | Eccentric compression performance of concrete filled steel tube slotted columns: Experiment and simulation analysis | Chong Rong, Yu Peng, Qingxuan Shi, Peng Wang | 2025",30.6,fcu150,P-5,265.5,24.44000797,0,380,380,5,0,1800,120,120,3155.24
"Structures | Eccentric compression performance of concrete filled steel tube slotted columns: Experiment and simulation analysis | Chong Rong, Yu Peng, Qingxuan Shi... | 2025",30.6,fcu150,P-3,265.5,24.44000797,0,180,180,5,0,1300,120,120,3317.33
"Structures | Eccentric compression performance of concrete filled steel tube slotted columns: Experiment and simulation analysis | Chong Rong, Yu Peng, Qingxuan Shi... | 2025",30.6,fcu150,P-5,265.5,24.44000797,0,180,180,5,0,1800,120,120,3155.24
"Structures | Experimental and numerical study on eccentric compression behavior of slender square reinforced UHPC encased CFST composite columns | Xiaolong Gao, Chenxu Zhang, Junyuan Guo, Yong Lu | 2025",61.2,fcu150,RU-CFST-e100-L2500,315.6,52.56462309,0,250,250,4,0,2500,100,100,2919.28
"Structures | Experimental and numerical study on eccentric compression behavior of slender square reinforced UHPC encased CFST composite columns | Xiaolong Gao, Chenxu Zhang, Junyuan Guo, Yong Lu | 2025",61.2,fcu150,RU-CFST-e50-L1250,315.6,52.56462309,0,250,250,4,0,1250,50,50,4642.31
"Structures | Experimental and numerical study on eccentric compression behavior of slender square reinforced UHPC encased CFST composite columns | Xiaolong Gao, Chenxu Zhang, Junyuan Guo, Yong Lu | 2025",61.2,fcu150,RU-CFST-e100-L1250,315.6,52.56462309,0,250,250,4,0,1250,100,100,3282.96
"Structures | Experimental and numerical study on eccentric compression behavior of slender square reinforced UHPC encased CFST composite columns | Xiaolong Gao, Chenxu Zhang, Junyuan Guo, Yong Lu | 2025",61.2,fcu150,RU-CFST-e100-L3750,315.6,52.56462309,0,250,250,4,0,3750,100,100,2261.52
"Structures | Eccentric compression performance of concrete filled steel tube slotted columns: Experiment and simulation analysis | Chong Rong, Yu Peng, Qingxuan Shi, Peng Wang | 2025",30.6,fcu150,P-1,265.5,24.44000797,0,380,380,5,0,1300,40,40,4905.94
"Structures | Eccentric compression performance of concrete filled steel tube slotted columns: Experiment and simulation analysis | Chong Rong, Yu Peng, Qingxuan Shi, Peng Wang | 2025",30.6,fcu150,P-4,265.5,24.44000797,0,380,380,5,0,1800,80,80,3744.52
"Structures | Compression performance of cross-shaped CFST columns under concentric and eccentric loading | Muhammad Hassam, Lanhui Guo, Hongda Li, Muhammad Atasham ul haq | 2025",55.7,fcu150,C-1080-60,278,47.38509424,0,360,360,4,0,1080,60,60,2842
"Structures | Compression performance of cross-shaped CFST columns under concentric and eccentric loading | Muhammad Hassam, Lanhui Guo, Hongda Li, Muhammad Atasham ul haq | 2025",55.7,fcu150,C-1800-30,278,47.38509424,0,360,360,4,0,1800,30,30,3640
"Structures | Compression performance of cross-shaped CFST columns under concentric and eccentric loading | Muhammad Hassam, Lanhui Guo, Hongda Li, Muhammad Atasham ul haq | 2025",55.7,fcu150,C-1080b-0,278,47.38509424,0,360,360,4,0,1080,0,0,4740
"Structures | Compression performance of cross-shaped CFST columns under concentric and eccentric loading | Muhammad Hassam, Lanhui Guo, Hongda Li, Muhammad Atasham ul haq | 2025",55.7,fcu150,C-1080-30,278,47.38509424,0,360,360,4,0,1080,30,30,3983
"KSCE Journal of Civil Engineering | Study on axial compressive bearing capacity of coal gangue coarse aggregate concrete-filled steel tube columns | Yujia Zhu, Donghua Wang | 2025",41,fcu150,RSCC 1-2,345,33.78832784,0,200,100,4.5,0,600,0,0,1683.97
"KSCE Journal of Civil Engineering | Study on axial compressive bearing capacity of coal gangue coarse aggregate concrete-filled steel tube columns | Yujia Zhu, Donghua Wang | 2025",38,fcu150,RSCC 1-1,345,31.06520919,0,200,100,4.5,0,600,0,0,1600.28
"KSCE Journal of Civil Engineering | Study on axial compressive bearing capacity of coal gangue coarse aggregate concrete-filled steel tube columns | Yujia Zhu, Donghua Wang | 2025",45,fcu150,RSCC 1-3,345,37.44860798,0,200,100,4.5,0,600,0,0,1769.4
"KSCE Journal of Civil Engineering | Study on axial compressive bearing capacity of coal gangue coarse aggregate concrete-filled steel tube columns | Yujia Zhu, Donghua Wang | 2025",36,fcu150,RSCC 1-4,345,29.26113429,0,200,100,4.5,0,600,0,0,1587.42
"KSCE Journal of Civil Engineering | Study on axial compressive bearing capacity of coal gangue coarse aggregate concrete-filled steel tube columns | Yujia Zhu, Donghua Wang | 2025",27,fcu150,RSCC 2-1,345,21.27118154,0,200,100,4.5,0,600,0,0,1580.61
"KSCE Journal of Civil Engineering | Study on axial compressive bearing capacity of coal gangue coarse aggregate concrete-filled steel tube columns | Yujia Zhu, Donghua Wang | 2025",30,fcu150,RSCC 2-4,345,23.9091911,0,200,100,4.5,0,600,0,0,1513.02
"建筑结构学报 | S35657不锈钢管混凝土柱压弯性能研究 | 余鑫, 王涛, 王志滨... | 2025",68.7,"fcy,150",SS-1-0,400.37,68.7,0,199.9,199.7,2.99,0,1280,0,0,3485
"建筑结构学报 | S35657不锈钢管混凝土柱压弯性能研究 | 余鑫, 王涛, 王志滨... | 2025",68.7,"fcy,150",SC-1-0,480.05,68.7,0,200,199.9,3.99,0,1280,0,0,3595
"Structures | Experimental and theoretical study on the eccentric compression performance of novel L-shaped composite columns composed of HGM-filled square steel tubes | Zhou Yan, Lei Honggang | 2025",62.3,fck100x100x300,EL-30-135°,405,59.53410453,0,100,100,4,0,1500,30,30,1089.9
"Structures | Experimental and theoretical study on the eccentric compression performance of novel L-shaped composite columns composed of HGM-filled square steel tubes | Zhou Yan, Lei Honggang | 2025",62.3,fck100x100x300,EL-30-45°,405,59.53410453,0,100,100,4,0,1500,30,30,1058.2
"Structures | Experimental and theoretical study on the eccentric compression performance of novel L-shaped composite columns composed of HGM-filled square steel tubes | Zhou Yan, Lei Honggang | 2025",62.3,fck100x100x300,EL-C-30-45°,405,59.53410453,0,100,100,4,0,1500,30,30,2083.1
"Structures | Experimental and theoretical study on the eccentric compression performance of novel L-shaped composite columns composed of HGM-filled square steel tubes | Zhou Yan, Lei Honggang | 2025",62.3,fck100x100x300,EL-C-30-135°,405,59.53410453,0,100,100,4,0,1500,30,30,2226.7
"Structures | Experimental and theoretical study on the eccentric compression performance of novel L-shaped composite columns composed of HGM-filled square steel tubes | Zhou Yan, Lei Honggang | 2025",62.3,fck100x100x300,EL-C-30-0°,405,59.53410453,0,100,100,4,0,1500,30,30,2020
"Structures | Experimental and theoretical study on the eccentric compression performance of novel L-shaped composite columns composed of HGM-filled square steel tubes | Zhou Yan, Lei Honggang | 2025",62.3,fck100x100x300,EL-30-0°,405,59.53410453,0,100,100,4,0,1500,30,30,1222.9
"Structures | Experimental and theoretical study on the eccentric compression performance of novel L-shaped composite columns composed of HGM-filled square steel tubes | Zhou Yan, Lei Honggang | 2025",62.3,fck100x100x300,EL-C-50-90°,405,59.53410453,0,100,100,4,0,1500,50,50,1999.2
"Structures | Experimental and theoretical study on the eccentric compression performance of novel L-shaped composite columns composed of HGM-filled square steel tubes | Zhou Yan, Lei Honggang | 2025",62.3,fck100x100x300,EL-C-50-0°,405,59.53410453,0,100,100,4,0,1500,50,50,1616.7
"湖南大学学报(自然科学版) (Journal of Hunan University (Natural Sciences)) | 高强耐火钢方钢管混凝土柱极限承载力研究 (Study on Ultimate Bearing Capacity of Concrete-filled High-strength Fire-resistant Square Steel Tubular Columns) | 王彦博 (WANG Yanbo), 陈美玲 (CHEN Meiling), 叶泽华 (YE Zehua)... | 2025",52.5,"fcu,150",Q345FR-110-86,498.6,44.39,0,110.5,110.5,10.1,0,3000,0,0,1046
"湖南大学学报(自然科学版) (Journal of Hunan University (Natural Sciences)) | 高强耐火钢方钢管混凝土柱极限承载力研究 (Study on Ultimate Bearing Capacity of Concrete-filled High-strength Fire-resistant Square Steel Tubular Columns) | 王彦博 (WANG Yanbo), 陈美玲 (CHEN Meiling), 叶泽华 (YE Zehua)... | 2025",52.5,"fcu,150",Q460FR-220-44,551.2,44.39,0,220.2,220.2,10.2,0,3000,0,0,5477
"湖南大学学报(自然科学版) (Journal of Hunan University (Natural Sciences)) | 高强耐火钢方钢管混凝土柱极限承载力研究 (Study on Ultimate Bearing Capacity of Concrete-filled High-strength Fire-resistant Square Steel Tubular Columns) | 王彦博 (WANG Yanbo), 陈美玲 (CHEN Meiling), 叶泽华 (YE Zehua)... | 2025",52.5,"fcu,150",Q460FR-110-86,551.2,44.39,0,109.4,109.4,10,0,3000,0,0,1572
"湖南大学学报(自然科学版) (Journal of Hunan University (Natural Sciences)) | 高强耐火钢方钢管混凝土柱极限承载力研究 (Study on Ultimate Bearing Capacity of Concrete-filled High-strength Fire-resistant Square Steel Tubular Columns) | 王彦博 (WANG Yanbo), 陈美玲 (CHEN Meiling), 叶泽华 (YE Zehua)... | 2025",52.5,"fcu,150",Q460FR-155-61,551.2,44.39,0,155.2,155.2,10.3,0,3000,0,0,2640
"湖南大学学报(自然科学版) (Journal of Hunan University (Natural Sciences)) | 高强耐火钢方钢管混凝土柱极限承载力研究 (Study on Ultimate Bearing Capacity of Concrete-filled High-strength Fire-resistant Square Steel Tubular Columns) | 王彦博 (WANG Yanbo), 陈美玲 (CHEN Meiling), 叶泽华 (YE Zehua)... | 2025",52.5,"fcu,150",Q345FR-220-44,498.6,44.39,0,220.3,220.3,10.2,0,3000,0,0,5442
"湖南大学学报(自然科学版) (Journal of Hunan University (Natural Sciences)) | 高强耐火钢方钢管混凝土柱极限承载力研究 (Study on Ultimate Bearing Capacity of Concrete-filled High-strength Fire-resistant Square Steel Tubular Columns) | 王彦博 (WANG Yanbo), 陈美玲 (CHEN Meiling), 叶泽华 (YE Zehua)... | 2025",52.5,"fcu,150",Q345FR-155-61,498.6,44.39,0,154.9,154.9,10.1,0,3000,0,0,2544
"Structures | Compression performance of cross-shaped CFST columns under concentric and eccentric loading | Muhammad Hassam, Lanhui Guo, Hongda Li, Muhammad Atasham ul haq | 2025",55.7,fcu150,C-2520-30,278,47.38509424,0,360,360,4,0,2520,30,30,3892
"Structures | Compression performance of cross-shaped CFST columns under concentric and eccentric loading | Muhammad Hassam, Lanhui Guo, Hongda Li, Muhammad Atasham ul haq | 2025",55.7,fcu150,C-1080a-0,278,47.38509424,0,360,360,4,0,1080,0,0,3916
"KSCE Journal of Civil Engineering | Study on axial compressive bearing capacity of coal gangue coarse aggregate concrete-filled steel tube columns | Yujia Zhu, Donghua Wang | 2025",30,fcu150,RSCC 2-2,345,23.9091911,0,200,100,4.5,0,600,0,0,1595.36
"KSCE Journal of Civil Engineering | Study on axial compressive bearing capacity of coal gangue coarse aggregate concrete-filled steel tube columns | Yujia Zhu, Donghua Wang | 2025",38,fcu150,RSCC 2-3,345,31.06520919,0,200,100,4.5,0,600,0,0,1682.94
"Journal of Constructional Steel Research | Design of concrete-filled corrugated steel tubular columns under biaxial eccentric compression | Chao-Qun Yu, Sheng-Jie Duan, Hui Jin... | 2025",34.6,fcy150,CFCST1,385,34.6,0,450,450,1.5,0,1350,0,0,9353
"Journal of Constructional Steel Research | Design of concrete-filled corrugated steel tubular columns under biaxial eccentric compression | Chao-Qun Yu, Sheng-Jie Duan, Hui Jin... | 2025",34.6,fcy150,CFCST3,360,34.6,0,500,500,1.5,0,1500,0,0,12446
"Journal of Constructional Steel Research | Behaviour of high-strength spirally reinforced square concrete-filled steel tubes under eccentric compression | Wei-Jie Li, Wei Li | 2025",108.5,fcu150,SE3-2,592.2,98.58686857,0,159,159,4,0,480,24,24,3186
"Journal of Constructional Steel Research | Behaviour of high-strength spirally reinforced square concrete-filled steel tubes under eccentric compression | Wei-Jie Li, Wei Li | 2025",108.5,fcu150,SE4-1,592.2,98.58686857,0,159,159,4,0,480,24,24,3297.2
"Journal of Constructional Steel Research | Design of concrete-filled corrugated steel tubular columns under biaxial eccentric compression | Chao-Qun Yu, Sheng-Jie Duan, Hui Jin... | 2025",34.6,fcy150,CFCST2,385,34.6,0,500,500,1.5,0,1500,0,0,12058
"Journal of Constructional Steel Research | Design of concrete-filled corrugated steel tubular columns under biaxial eccentric compression | Chao-Qun Yu, Sheng-Jie Duan, Hui Jin... | 2025",34.6,fcy150,CFCST4,360,34.6,0,550,550,1.5,0,1650,0,0,14541
"Journal of Constructional Steel Research | Behaviour of high-strength spirally reinforced square concrete-filled steel tubes under eccentric compression | Wei-Jie Li, Wei Li | 2025",108.5,fcu150,SE5-2,592.2,98.58686857,0,159,159,4,0,480,48,48,2316
"Journal of Constructional Steel Research | Behaviour of high-strength spirally reinforced square concrete-filled steel tubes under eccentric compression | Wei-Jie Li, Wei Li | 2025",108.5,fcu150,SE6-1,592.2,98.58686857,0,159,159,4,0,480,48,48,2346.2
"Journal of Harbin Engineering University | Experimental study on axial compression performance of high-strength recycled concrete composite column with circular steel tubes | NIU Haicheng, LI Bohan, GAO Jinlong... | 2025",62.7,"fcu,150",CST-5,369,53.98,100,230,230,4.5,0,1610,0,0,2950
"Journal of Harbin Engineering University | Experimental study on axial compression performance of high-strength recycled concrete composite column with circular steel tubes | NIU Haicheng, LI Bohan, GAO Jinlong... | 2025",62.7,"fcu,150",CST-4,359,53.98,100,230,230,5,0,1150,0,0,3600
"Journal of Harbin Engineering University | Experimental study on axial compression performance of high-strength recycled concrete composite column with circular steel tubes | NIU Haicheng, LI Bohan, GAO Jinlong... | 2025",62.7,"fcu,150",CST-3,369,53.98,100,230,230,4.5,0,1150,0,0,3200
"Journal of Harbin Engineering University | Experimental study on axial compression performance of high-strength recycled concrete composite column with circular steel tubes | NIU Haicheng, LI Bohan, GAO Jinlong... | 2025",62.7,"fcu,150",CST-2,369,53.98,100,230,230,4.5,0,1150,0,0,3150
"Journal of Harbin Engineering University | Experimental study on axial compression performance of high-strength recycled concrete composite column with circular steel tubes | NIU Haicheng, LI Bohan, GAO Jinlong... | 2025",60.1,"fcu,150",CST-1,369,51.53,0,230,230,4.5,0,1150,0,0,3000
"Journal of Constructional Steel Research | Behaviour of high-strength spirally reinforced square concrete-filled steel tubes under eccentric compression | Wei-Jie Li, Wei Li | 2025",108.5,fcu150,SE6-2,592.2,98.58686857,0,159,159,4,0,480,48,48,2446.5
"Journal of Constructional Steel Research | Behaviour of high-strength spirally reinforced square concrete-filled steel tubes under eccentric compression | Wei-Jie Li, Wei Li | 2025",108.5,fcu150,SE4-2,592.2,98.58686857,0,159,159,4,0,480,24,24,3313.6
"Journal of Constructional Steel Research | Behaviour of high-strength spirally reinforced square concrete-filled steel tubes under eccentric compression | Wei-Jie Li, Wei Li | 2025",108.5,fcu150,SE3-1,592.2,98.58686857,0,159,159,4,0,480,24,24,3250
"Journal of Building Engineering | Performance of square high-strength steel concrete-filled steel tubes subjected to long-term sustained loading: Axial compression | Wei Li, Cheng-Yu Zhu, Hao Chen | 2025",37.2,fcu150,PC-30A,548,30.3424543,0,159,159,4,0,477,0,0,2112
"Journal of Building Engineering | Performance of square high-strength steel concrete-filled steel tubes subjected to long-term sustained loading: Axial compression | Wei Li, Cheng-Yu Zhu, Hao Chen | 2025",70,fcu150,LPC-60B,548,60.93978756,0,159,159,4,0,477,0,0,3005
"Journal of Building Engineering | Performance of square high-strength steel concrete-filled steel tubes subjected to long-term sustained loading: Axial compression | Wei Li, Cheng-Yu Zhu, Hao Chen | 2025",37.2,fcu150,PC-30B,548,30.3424543,0,159,159,4,0,477,0,0,2201
"Journal of Building Engineering | Performance of square high-strength steel concrete-filled steel tubes subjected to long-term sustained loading: Axial compression | Wei Li, Cheng-Yu Zhu, Hao Chen | 2025",37.2,fcu150,LPC-30A,548,30.3424543,0,159,159,4,0,477,0,0,2080
"Journal of Constructional Steel Research | Behaviour of high-strength spirally reinforced square concrete-filled steel tubes under eccentric compression | Wei-Jie Li, Wei Li | 2025",108.5,fcu150,SA,592.2,98.58686857,0,159,159,4,0,480,0,0,3848.2
"Journal of Constructional Steel Research | Behaviour of high-strength spirally reinforced square concrete-filled steel tubes under eccentric compression | Wei-Jie Li, Wei Li | 2025",108.5,fcu150,SE5-1,592.2,98.58686857,0,159,159,4,0,480,48,48,2323.8
"Journal of Building Engineering | Performance of square high-strength steel concrete-filled steel tubes subjected to long-term sustained loading: Axial compression | Wei Li, Cheng-Yu Zhu, Hao Chen | 2025",70,fcu150,PC-60A,548,60.93978756,0,159,159,4,0,477,0,0,3203
"Journal of Building Engineering | Performance of square high-strength steel concrete-filled steel tubes subjected to long-term sustained loading: Axial compression | Wei Li, Cheng-Yu Zhu, Hao Chen | 2025",37.2,fcu150,LPC-30B,548,30.3424543,0,159,159,4,0,477,0,0,1992
"Journal of Building Engineering | Axial compressive performance of full-scale reinforced hollow high strength concrete-filled thin-walled square steel tubular columns | Zhijian Yang, Weizhe Cui, Xu Li... | 2025",71.5,fcu150,T5-N,358,62.37731458,0,400,400,5,0,1200,0,0,10117
"Journal of Building Engineering | Performance of square high-strength steel concrete-filled steel tubes subjected to long-term sustained loading: Axial compression | Wei Li, Cheng-Yu Zhu, Hao Chen | 2025",70,fcu150,LPC-60A,548,60.93978756,0,159,159,4,0,477,0,0,3062
"Journal of Building Engineering | Axial compressive performance of full-scale reinforced hollow high strength concrete-filled thin-walled square steel tubular columns | Zhijian Yang, Weizhe Cui, Xu Li... | 2025",71.5,fcu150,T5-Y,358,62.37731458,0,400,400,5,0,1200,0,0,10822
"Journal of Building Engineering | Axial compressive performance of full-scale reinforced hollow high strength concrete-filled thin-walled square steel tubular columns | Zhijian Yang, Weizhe Cui, Xu Li... | 2025",71.5,fcu150,T6-N,454,62.37731458,0,400,400,6,0,1200,0,0,10613
"Journal of Building Engineering | Axial compressive performance of full-scale reinforced hollow high strength concrete-filled thin-walled square steel tubular columns | Zhijian Yang, Weizhe Cui, Xu Li... | 2025",71.5,fcu150,T6-Y,454,62.37731458,0,400,400,6,0,1200,0,0,10869
"Journal of Building Engineering | Performance of square high-strength steel concrete-filled steel tubes subjected to long-term sustained loading: Axial compression | Wei Li, Cheng-Yu Zhu, Hao Chen | 2025",70,fcu150,PC-60B,548,60.93978756,0,159,159,4,0,477,0,0,3272
"Journal of Building Engineering | Axial compressive performance of full-scale reinforced hollow high strength concrete-filled thin-walled square steel tubular columns | Zhijian Yang, Weizhe Cui, Xu Li... | 2025",71.5,fcu150,T8-N,363,62.37731458,0,400,400,8,0,1200,0,0,11499
"Engineering Structures | Experimental and numerical investigation on concrete-filled prefabricated SHCC tubes (CFPSHT) under eccentric compression | Tarek F. El-Shafiey, Mohamed H. Mahmoud, Ahmed T. Baraghith... | 2025",20.8,fcy50,C-0,402,18.39186432,0,200,200,0,0,1200,0,0,869
"Engineering Structures | Experimental and numerical investigation on concrete-filled prefabricated SHCC tubes (CFPSHT) under eccentric compression | Tarek F. El-Shafiey, Mohamed H. Mahmoud, Ahmed T. Baraghith... | 2025",20.8,fcy50,C-0.125,402,18.39186432,0,200,200,0,0,1200,25,25,628
"Engineering Structures | Behavior of eccentrically-compressed square reinforced UHPC-inner CFST composite short columns: Experimental investigation and theoretical analysis | Xiaolong Gao, Min Yang, Junyuan Guo, Rui Pang | 2025",61.2,fcu150,S1-0.2,355.67,52.56462309,0,250,250,4,0,1250,50,50,4642
"Engineering Structures | Behavior of eccentrically-compressed square reinforced UHPC-inner CFST composite short columns: Experimental investigation and theoretical analysis | Xiaolong Gao, Min Yang, Junyuan Guo, Rui Pang | 2025",61.2,fcu150,S1-0.4,355.67,52.56462309,0,250,250,4,0,1250,100,100,3283
"Engineering Structures | Behavior of eccentrically-compressed square reinforced UHPC-inner CFST composite short columns: Experimental investigation and theoretical analysis | Xiaolong Gao, Min Yang, Junyuan Guo, Rui Pang | 2025",61.2,fcu150,S1-0.6,355.67,52.56462309,0,250,250,4,0,1250,150,150,2174.8
"Engineering Structures | Behavior of eccentrically-compressed square reinforced UHPC-inner CFST composite short columns: Experimental investigation and theoretical analysis | Xiaolong Gao, Min Yang, Junyuan Guo, Rui Pang | 2025",61.2,fcu150,S1-0.8,355.67,52.56462309,0,250,250,4,0,1250,200,200,1527.8
"Engineering Structures | Behavior of eccentrically-compressed square reinforced UHPC-inner CFST composite short columns: Experimental investigation and theoretical analysis | Xiaolong Gao, Min Yang, Junyuan Guo, Rui Pang | 2025",61.2,fcu150,S2-0.4,355.67,52.56462309,0,250,250,4,0,1250,100,100,3150
"Engineering Structures | Behavior of eccentrically-compressed square reinforced UHPC-inner CFST composite short columns: Experimental investigation and theoretical analysis | Xiaolong Gao, Min Yang, Junyuan Guo, Rui Pang | 2025",61.2,fcu150,S3-0.4,355.67,52.56462309,0,250,250,4,0,1250,100,100,2968
"Engineering Structures | Behavior of eccentrically-compressed square reinforced UHPC-inner CFST composite short columns: Experimental investigation and theoretical analysis | Xiaolong Gao, Min Yang, Junyuan Guo, Rui Pang | 2025",61.2,fcu150,S4-0.4,355.67,52.56462309,0,250,250,4,0,1250,100,100,3172.7
"Construction and Building Materials | Axial compressive behavior of FRP confined square high-strength CFST columns with artificial corrosion pits | Xiya Zhao, Zhihua Chen, Yansheng Du... | 2025",65.5,"fcu,150",S-A5.5D3-2G,632,56.64,0,170,170,3,0,480,0,0,3555
"Construction and Building Materials | Axial compressive behavior of FRP confined square high-strength CFST columns with artificial corrosion pits | Xiya Zhao, Zhihua Chen, Yansheng Du... | 2025",65.5,"fcu,150",S-A5.5D3-4G,632,56.64,0,170,170,3,0,480,0,0,3620
"Construction and Building Materials | Axial compressive behavior of FRP confined square high-strength CFST columns with artificial corrosion pits | Xiya Zhao, Zhihua Chen, Yansheng Du... | 2025",65.5,"fcu,150",S-A5.5D3-2G2C,632,56.64,0,170,170,3,0,480,0,0,3748
"Construction and Building Materials | Axial compressive behavior of FRP confined square high-strength CFST columns with artificial corrosion pits | Xiya Zhao, Zhihua Chen, Yansheng Du... | 2025",65.5,"fcu,150",S-A5.5D1.5-4 G,632,56.64,0,170,170,3,0,480,0,0,3490
"Construction and Building Materials | Axial compressive behavior of FRP confined square high-strength CFST columns with artificial corrosion pits | Xiya Zhao, Zhihua Chen, Yansheng Du... | 2025",65.5,"fcu,150",S-A5.5D1.5-2G2C,632,56.64,0,170,170,3,0,480,0,0,3838
"Construction and Building Materials | Axial compressive behavior of FRP confined square high-strength CFST columns with artificial corrosion pits | Xiya Zhao, Zhihua Chen, Yansheng Du... | 2025",65.5,"fcu,150",S-A4D3-4G,632,56.64,0,170,170,3,0,480,0,0,3601
"Construction and Building Materials | Axial compressive behavior of FRP confined square high-strength CFST columns with artificial corrosion pits | Xiya Zhao, Zhihua Chen, Yansheng Du... | 2025",65.5,"fcu,150",S-A4D3-2G2C,632,56.64,0,170,170,3,0,480,0,0,3935
"Construction and Building Materials | Axial compressive behavior of FRP confined square high-strength CFST columns with artificial corrosion pits | Xiya Zhao, Zhihua Chen, Yansheng Du... | 2025",65.5,"fcu,150",S-A4D1.5-4 G,632,56.64,0,170,170,3,0,480,0,0,3780
"Construction and Building Materials | Axial compressive behavior of FRP confined square high-strength CFST columns with artificial corrosion pits | Xiya Zhao, Zhihua Chen, Yansheng Du... | 2025",65.5,"fcu,150",S-A4D1.5-2G2C,632,56.64,0,170,170,3,0,480,0,0,3813
"Construction and Building Materials | Axial compressive behavior of FRP confined square high-strength CFST columns with artificial corrosion pits | Xiya Zhao, Zhihua Chen, Yansheng Du... | 2025",65.5,"fcu,150",S-A5.5D3,632,56.64,0,170,170,3,0,480,0,0,3298
"Construction and Building Materials | Axial compressive behavior of FRP confined square high-strength CFST columns with artificial corrosion pits | Xiya Zhao, Zhihua Chen, Yansheng Du... | 2025",65.5,"fcu,150",S-A5.5D1.5,632,56.64,0,170,170,3,0,480,0,0,3360
"Construction and Building Materials | Axial compressive behavior of FRP confined square high-strength CFST columns with artificial corrosion pits | Xiya Zhao, Zhihua Chen, Yansheng Du... | 2025",65.5,"fcu,150",S-A4D3,632,56.64,0,170,170,3,0,480,0,0,3405
"Construction and Building Materials | Axial compressive behavior of FRP confined square high-strength CFST columns with artificial corrosion pits | Xiya Zhao, Zhihua Chen, Yansheng Du... | 2025",65.5,"fcu,150",S-A4D1.5,632,56.64,0,170,170,3,0,480,0,0,3567
"Construction and Building Materials | Axial compressive behavior of FRP confined square high-strength CFST columns with artificial corrosion pits | Xiya Zhao, Zhihua Chen, Yansheng Du... | 2025",65.5,"fcu,150",SI,632,56.64,0,170,170,3,0,480,0,0,3671
"Journal of Harbin Engineering University | An experimental investigation on the compression performance of composite tall pier with CFST column-LYP steel plate | CAI Zhehan, ZHUO Weidong, LIN Kaiqi... | 2024",63.83,"fcu,150",t05e01,438,55.06,0,100,100,4,0,4010,38,38,4130
"Journal of Harbin Engineering University | An experimental investigation on the compression performance of composite tall pier with CFST column-LYP steel plate | CAI Zhehan, ZHUO Weidong, LIN Kaiqi... | 2024",63.83,"fcu,150",t05e02,438,55.06,0,100,100,4,0,4010,76,76,3504
"建筑结构学报 | 衬管加劲薄壁方钢管混凝土柱偏压性能及承载力研究 | 王宣鼎, 刘界鹏, 周绪红... | 2024",48.3,"fcu,150",SU-120-42,389,40.49,0,240,240,1.89,0,720,50,50,1794
"建筑结构学报 | 衬管加劲薄壁方钢管混凝土柱偏压性能及承载力研究 | 王宣鼎, 刘界鹏, 周绪红... | 2024",48.3,"fcu,150",SU-160-42,424.7,40.49,0,240,240,1.46,0,720,50,50,1420
"建筑结构学报 | 衬管加劲薄壁方钢管混凝土柱偏压性能及承载力研究 | 王宣鼎, 刘界鹏, 周绪红... | 2024",48.3,"fcu,150",SC-120-21,389,40.49,0,240,240,1.89,0,720,25,25,2856
"建筑结构学报 | 衬管加劲薄壁方钢管混凝土柱偏压性能及承载力研究 | 王宣鼎, 刘界鹏, 周绪红... | 2024",48.3,"fcu,150",SC-120-42,389,40.49,0,240,240,1.89,0,720,50,50,2246
"建筑结构学报 | 衬管加劲薄壁方钢管混凝土柱偏压性能及承载力研究 | 王宣鼎, 刘界鹏, 周绪红... | 2024",48.3,"fcu,150",SC-120-63,389,40.49,0,240,240,1.89,0,720,75,75,1724
"建筑结构学报 | 衬管加劲薄壁方钢管混凝土柱偏压性能及承载力研究 | 王宣鼎, 刘界鹏, 周绪红... | 2024",48.3,"fcu,150",SC-160-42,424.7,40.49,0,240,240,1.46,0,720,50,50,2023
"Structures | Study on the axial compressive capacity of CFST columns with gap defects | Zhiwei Shao, Xiaoxiong Zha, Jiahui Deng | 2024",67.17,fcu150,S-H2,273,58.23530557,0,400,400,14,0,1000,0,0,12801
"Structures | Study on the axial compressive capacity of CFST columns with gap defects | Zhiwei Shao, Xiaoxiong Zha, Jiahui Deng | 2024",67.17,fcu150,S-E2,367,58.23530557,0,400,400,14,0,1000,0,0,15057
