Repository: Serali-Nerri/xgboost

# CFST柱极限承载力预测 - XGBoost ML管道

## 项目概述

本项目是一个完整的机器学习管道，用于预测混凝土填充钢管（CFST）柱的极限承载力。采用XGBoost算法，提供从数据加载、预处理、模型训练、评估到预测的全流程解决方案。

### 核心特性

- **模块化设计**：清晰的模块分离，便于维护和扩展
- **特征工程支持**：处理无量纲参数，剔除几何参数实现多截面统一预测
- **自动化超参数优化**：集成Optuna框架进行超参数搜索，支持持久化存储和断点续训
- **智能参数加载**：自动加载最优参数，无需手动配置
- **特征选择**：迭代剔除法自动寻找最优特征子集
- **多维度评估**：集成R²、RMSE、MAE、MAPE、COV等工程指标
- **可视化分析**：提供预测散点图、特征重要性图和学习曲线
- **COV稳定性指标**：特别添加变异系数评估模型预测稳定性

---

## 环境要求

### 系统要求
- Python 3.8+
- 8GB+ RAM（推荐16GB）
- 5GB+ 可用磁盘空间

### Python依赖
- pandas &gt;= 1.5.0
- numpy &gt;= 1.23.0
- xgboost &gt;= 1.7.0
- scikit-learn &gt;= 1.2.0
- matplotlib &gt;= 3.6.0
- seaborn &gt;= 0.12.0
- optuna &gt;= 3.0.0
- joblib &gt;= 1.2.0

---

File: data/raw/all_dedup.csv (part 36 of 46)
Ref.No.,fc (MPa),type (规格备注),试件标号,fy (MPa),fcy150,R再生骨料取代率(%),b (mm),h (mm),t (mm),r0 (mm),L (mm),e1 (mm),e2 (mm),Nexp (kN)
"Structures | Study on the axial compressive capacity of CFST columns with gap defects | Zhiwei Shao, Xiaoxiong Zha, Jiahui Deng | 2024",67.17,fcu150,S-E1,367,58.23530557,0,400,400,14,0,1000,0,0,15123
"Structures | Study on the axial compressive capacity of CFST columns with gap defects | Zhiwei Shao, Xiaoxiong Zha, Jiahui Deng | 2024",67.17,fcu150,S-H1,367,58.23530557,0,400,400,14,0,1000,0,0,14825
"Structures | Study on the axial compressive capacity of CFST columns with gap defects | Zhiwei Shao, Xiaoxiong Zha, Jiahui Deng | 2024",67.17,fcu150,S-E5,273,58.23530557,0,400,400,14,0,1000,0,0,12109
"Case Studies in Construction Materials | Experimental investigation on axial compressive performance of rectangular multi-cell stocky concrete-filled steel tubes stiffened with PBL | Aimin Xu, Pengfei Men, Dewei Liu... | 2024",65.1,fck150,S1-C60,378.8,65.1,0,160,150,6,0,750,0,0,4500
"Structures | Axial compression performance of concrete-filled-steel tube flat columns with a large steel ratio | Hanqin Wang, Dianchun Xuan, Qing Jiang... | 2024",29.8,fcu150,C7,319.8,23.73248275,0,400,150,12,0,1200,0,0,4736
"Structures | Axial compression performance of concrete-filled-steel tube flat columns with a large steel ratio | Hanqin Wang, Dianchun Xuan, Qing Jiang... | 2024",29.8,fcu150,C8,319.8,23.73248275,0,400,150,14,0,1200,0,0,6084
"Structures | Axial compression performance of concrete-filled-steel tube flat columns with a large steel ratio | Hanqin Wang, Dianchun Xuan, Qing Jiang... | 2024",29.8,fcu150,C9,362,23.73248275,0,450,150,8,0,1350,0,0,4277
"Structures | Axial compression performance of concrete-filled-steel tube flat columns with a large steel ratio | Hanqin Wang, Dianchun Xuan, Qing Jiang... | 2024",29.8,fcu150,C10,362,23.73248275,0,450,150,10,0,1350,0,0,5502
"Structures | Axial compression performance of concrete-filled-steel tube flat columns with a large steel ratio | Hanqin Wang, Dianchun Xuan, Qing Jiang... | 2024",29.8,fcu150,C11,362,23.73248275,0,450,150,12,0,1350,0,0,5856
"Structures | Axial compression performance of concrete-filled-steel tube flat columns with a large steel ratio | Hanqin Wang, Dianchun Xuan, Qing Jiang... | 2024",29.8,fcu150,C1,292,23.73248275,0,300,150,8,0,900,0,0,3265
"Structures | Axial compression performance of concrete-filled-steel tube flat columns with a large steel ratio | Hanqin Wang, Dianchun Xuan, Qing Jiang... | 2024",29.8,fcu150,C5,319.8,23.73248275,0,400,150,8,0,1200,0,0,3901
"Structures | Axial compression performance of concrete-filled-steel tube flat columns with a large steel ratio | Hanqin Wang, Dianchun Xuan, Qing Jiang... | 2024",29.8,fcu150,C12,362,23.73248275,0,450,150,14,0,1350,0,0,7901
"Structures | Axial compression performance of concrete-filled-steel tube flat columns with a large steel ratio | Hangin Wang, Dianchun Xuan, Qing Jiang, Junqi Huang, Xun Chong | 2024",39.2,fcu100,C2,356.7,30.57688136,0,300,150,10,0,900,0,0,4714
"Structures | Axial compression performance of concrete-filled-steel tube flat columns with a large steel ratio | Hangin Wang, Dianchun Xuan, Qing Jiang, Junqi Huang, Xun Chong | 2024",39.2,fcu100,C5,292,30.57688136,0,400,150,8,0,1200,0,0,3901
"工程科学与技术 | CFRP 加固含缺陷方钢管混凝土短柱轴压性能研究 | 牛海成, 秦子恒, 李雨萱... | 2024",46.9,"fck,150",CFRPC,376,46.9,10,200,200,3.75,0,600,0,0,2850
"工程科学与技术 | CFRP 加固含缺陷方钢管混凝土短柱轴压性能研究 | 牛海成, 秦子恒, 李雨萱... | 2024",46.9,"fck,150",CFRPJ,376,46.9,10,200,200,3.75,0,600,0,0,2750
"工程科学与技术 | CFRP 加固含缺陷方钢管混凝土短柱轴压性能研究 | 牛海成, 秦子恒, 李雨萱... | 2024",46.9,"fck,150",CFRPCB,376,46.9,10,200,200,3.75,0,600,0,0,2650
"工程科学与技术 | CFRP 加固含缺陷方钢管混凝土短柱轴压性能研究 | 牛海成, 秦子恒, 李雨萱... | 2024",46.9,"fck,150",CFRPJB,376,46.9,10,200,200,3.75,0,600,0,0,2550
"Structures | Study on the axial compressive capacity of CFST columns with gap defects | Zhiwei Shao, Xiaoxiong Zha, Jiahui Deng | 2024",67.17,fcu150,S-E4,273,58.23530557,0,400,400,14,0,1000,0,0,11187
"Structures | Axial compression performance of concrete-filled-steel tube flat columns with a large steel ratio | Hangin Wang, Dianchun Xuan, Qing Jiang, Junqi Huang, Xun Chong | 2024",39.2,fcu100,C6,356.7,30.57688136,0,400,150,10,0,1200,0,0,4685
"Structures | Axial compression performance of concrete-filled-steel tube flat columns with a large steel ratio | Hangin Wang, Dianchun Xuan, Qing Jiang, Junqi Huang, Xun Chong | 2024",39.2,fcu100,C7,319.8,30.57688136,0,400,150,12,0,1200,0,0,4736
"Structures | Axial compression performance of concrete-filled-steel tube flat columns with a large steel ratio | Hangin Wang, Dianchun Xuan, Qing Jiang, Junqi Huang, Xun Chong | 2024",39.2,fcu100,C12,362,30.57688136,0,450,150,14,0,1350,0,0,7901
"Structures | Axial compression performance of concrete-filled-steel tube flat columns with a large steel ratio | Hangin Wang, Dianchun Xuan, Qing Jiang, Junqi Huang, Xun Chong | 2024",39.2,fcu100,C11,319.8,30.57688136,0,450,150,12,0,1350,0,0,5856
"Structures | Axial compression performance of concrete-filled-steel tube flat columns with a large steel ratio | Hangin Wang, Dianchun Xuan, Qing Jiang, Junqi Huang, Xun Chong | 2024",39.2,fcu100,C4,362,30.57688136,0,300,150,14,0,900,0,0,5625
"Structures | Axial compression performance of concrete-filled-steel tube flat columns with a large steel ratio | Hangin Wang, Dianchun Xuan, Qing Jiang, Junqi Huang, Xun Chong | 2024",39.2,fcu100,C9,292,30.57688136,0,450,150,8,0,1350,0,0,4277
"Structures | Axial compression performance of concrete-filled-steel tube flat columns with a large steel ratio | Hangin Wang, Dianchun Xuan, Qing Jiang, Junqi Huang, Xun Chong | 2024",39.2,fcu100,C10,356.7,30.57688136,0,450,150,10,0,1350,0,0,5502
"Structures | Axial compression performance of concrete-filled-steel tube flat columns with a large steel ratio | Hangin Wang, Dianchun Xuan, Qing Jiang, Junqi Huang, Xun Chong | 2024",39.2,fcu100,C8,362,30.57688136,0,400,150,14,0,1200,0,0,6084
"Structures | Axial compression performance of concrete-filled-steel tube flat columns with a large steel ratio | Hangin Wang, Dianchun Xuan, Qing Jiang, Junqi Huang, Xun Chong | 2024",39.2,fcu100,C1,292,30.57688136,0,300,150,8,0,900,0,0,3265
"Structures | Axial compression performance of concrete-filled-steel tube flat columns with a large steel ratio | Hangin Wang, Dianchun Xuan, Qing Jiang, Junqi Huang, Xun Chong | 2024",39.2,fcu100,C3,319.8,30.57688136,0,300,150,12,0,900,0,0,4912
"Structures | Axial compression performance of concrete-filled-steel tube flat columns with a large steel ratio | Hanqin Wang, Dianchun Xuan, Qing Jiang... | 2024",29.8,fcu150,C4,292,23.73248275,0,300,150,14,0,900,0,0,5625
"Structures | Axial compression performance of concrete-filled-steel tube flat columns with a large steel ratio | Hanqin Wang, Dianchun Xuan, Qing Jiang... | 2024",29.8,fcu150,C3,292,23.73248275,0,300,150,12,0,900,0,0,4912
"Structures | Axial compression performance of concrete-filled-steel tube flat columns with a large steel ratio | Hanqin Wang, Dianchun Xuan, Qing Jiang... | 2024",29.8,fcu150,C2,292,23.73248275,0,300,150,10,0,900,0,0,4714
"Structures | Axial compression performance of concrete-filled-steel tube flat columns with a large steel ratio | Hanqin Wang, Dianchun Xuan, Qing Jiang... | 2024",29.8,fcu150,C6,319.8,23.73248275,0,400,150,10,0,1200,0,0,4685
"Ocean Engineering | Eccentric compression behavior of concrete-filled steel tubular stub columns with ultra-high-strength materials: Experimental and numerical study | Guochang Li, Qi Zhang, Chen Fang, Xiao Li | 2024",100,fcu150,HSE-3,811,90.15487857,0,150,150,5,0,450,40,40,2385.9
"Ocean Engineering | Eccentric compression behavior of concrete-filled steel tubular stub columns with ultra-high-strength materials: Experimental and numerical study | Guochang Li, Qi Zhang, Chen Fang, Xiao Li | 2024",100,fcu150,HSE-6,811,90.15487857,0,150,150,5,0,450,60,60,2020.3
"Engineering Structures | Investigation of axial-flexural behaviour of concrete-encased concrete-filled steel tube slender beam-columns | Nuoxin Wu, Kang Hai Tan | 2024",70.3,fcy150,L2600-e80-A,360,70.3,0,210,210,4.8,0,2600,85,85,610.4
"Engineering Structures | Investigation of axial-flexural behaviour of concrete-encased concrete-filled steel tube slender beam-columns | Nuoxin Wu, Kang Hai Tan | 2024",70.3,fcy150,L1800-e80-A,360,70.3,0,210,210,4.8,0,1800,84,84,664.3
"Engineering Structures | Investigation of axial-flexural behaviour of concrete-encased concrete-filled steel tube slender beam-columns | Nuoxin Wu, Kang Hai Tan | 2024",70.3,fcy150,L1000-e80-A,360,70.3,0,210,210,4.8,0,1000,82,82,863
"工程科学与技术 | CFRP 加固含缺陷方钢管混凝土短柱轴压性能研究 | 牛海成, 秦子恒, 李雨萱... | 2024",46.9,"fck,150",CFST-M,376,46.9,0,200,200,3.75,0,600,0,0,3680
"工程科学与技术 | CFRP 加固含缺陷方钢管混凝土短柱轴压性能研究 | 牛海成, 秦子恒, 李雨萱... | 2024",46.9,"fck,150",CFST-1%,376,46.9,1,200,200,3.75,0,600,0,0,3560
"工程科学与技术 | CFRP 加固含缺陷方钢管混凝土短柱轴压性能研究 | 牛海成, 秦子恒, 李雨萱... | 2024",46.9,"fck,150",CFST-5%,376,46.9,5,200,200,3.75,0,600,0,0,3150
"工程科学与技术 | CFRP 加固含缺陷方钢管混凝土短柱轴压性能研究 | 牛海成, 秦子恒, 李雨萱... | 2024",46.9,"fck,150",CFST-10%,376,46.9,10,200,200,3.75,0,600,0,0,2800
"工程科学与技术 | CFRP 加固含缺陷方钢管混凝土短柱轴压性能研究 | 牛海成, 秦子恒, 李雨萱... | 2024",46.9,"fck,150",CFST-15%,376,46.9,15,200,200,3.75,0,600,0,0,2700
"工程科学与技术 | CFRP 加固含缺陷方钢管混凝土短柱轴压性能研究 | 牛海成, 秦子恒, 李雨萱... | 2024",46.9,"fck,150",CFSTC-10%,376,46.9,10,200,200,3.75,0,600,0,0,2400
"工程科学与技术 | CFRP 加固含缺陷方钢管混凝土短柱轴压性能研究 | 牛海成, 秦子恒, 李雨萱... | 2024",46.9,"fck,150",CFSTJ-10%,376,46.9,10,200,200,3.75,0,600,0,0,2086
"工程科学与技术 | CFRP 加固含缺陷方钢管混凝土短柱轴压性能研究 | 牛海成, 秦子恒, 李雨萱... | 2024",46.9,"fck,150",CFRPT,376,46.9,15,200,200,3.75,0,600,0,0,2950
"Case Studies in Construction Materials | Experimental investigation on axial compressive performance of rectangular multi-cell stocky concrete-filled steel tubes stiffened with PBL | Aimin Xu, Pengfei Men, Dewei Liu... | 2024",65.1,fck150,S3-C60,378.8,65.1,0,448,150,6,0,750,0,0,11648
"Structures | Mechanical performances of thin-walled high-strength concrete-filled steel tube square columns with high-strength reinforced cages under biaxial eccentric compression | Jun Chen, Jie Li, Mingqing Guo, Faxing Ding, Huifang Hu, Ping Xiang | 2024",66,fck100x100x300,S3H6-A80-100,703,63.06983786,0,180,180,3,0,600,100,100,1332
"Structures | Mechanical performances of thin-walled high-strength concrete-filled steel tube square columns with high-strength reinforced cages under biaxial eccentric compression | Jun Chen, Jie Li, Mingqing Guo, Faxing Ding, Huifang Hu, Ping Xiang | 2024",66,fck100x100x300,S3H12-A80-0,703,63.06983786,0,180,180,3,0,1200,0,0,3880
"Structures | Mechanical performances of thin-walled high-strength concrete-filled steel tube square columns with high-strength reinforced cages under biaxial eccentric compression | Jun Chen, Jie Li, Mingqing Guo, Faxing Ding, Huifang Hu, Ping Xiang | 2024",66,fck100x100x300,S3H6-A80-0,703,63.06983786,0,180,180,3,0,600,0,0,3933
"Structures | Mechanical performances of thin-walled high-strength concrete-filled steel tube square columns with high-strength reinforced cages under biaxial eccentric compression | Jun Chen, Jie Li, Mingqing Guo, Faxing Ding, Huifang Hu, Ping Xiang | 2024",66,fck100x100x300,S3H9-N80-0,703,63.06983786,0,180,180,3,0,900,0,0,3498
"Structures | Mechanical performances of thin-walled high-strength concrete-filled steel tube square columns with high-strength reinforced cages under biaxial eccentric compression | Jun Chen, Jie Li, Mingqing Guo, Faxing Ding, Huifang Hu, Ping Xiang | 2024",66,fck100x100x300,S3H12-A80-50,703,63.06983786,0,180,180,3,0,1200,50,50,2033
"Structures | Mechanical performances of thin-walled high-strength concrete-filled steel tube square columns with high-strength reinforced cages under biaxial eccentric compression | Jun Chen, Jie Li, Mingqing Guo, Faxing Ding, Huifang Hu, Ping Xiang | 2024",66,fck100x100x300,S3H12-A80-100,703,63.06983786,0,180,180,3,0,1200,100,100,1221
"Structures | Mechanical performances of thin-walled high-strength concrete-filled steel tube square columns with high-strength reinforced cages under biaxial eccentric compression | Jun Chen, Jie Li, Mingqing Guo, Faxing Ding, Huifang Hu, Ping Xiang | 2024",62,fck100x100x300,S3H18-A75-100,703,59.24742345,0,180,180,3,0,1800,100,100,1140
"Structures | Mechanical performances of thin-walled high-strength concrete-filled steel tube square columns with high-strength reinforced cages under biaxial eccentric compression | Jun Chen, Jie Li, Mingqing Guo, Faxing Ding, Huifang Hu, Ping Xiang | 2024",52,fck100x100x300,S3H18-A65-100,703,49.69138741,0,180,180,3,0,1800,100,100,1154
"Structures | Mechanical performances of thin-walled high-strength concrete-filled steel tube square columns with high-strength reinforced cages under biaxial eccentric compression | Jun Chen, Jie Li, Mingqing Guo, Faxing Ding, Huifang Hu, Ping Xiang | 2024",66,fck100x100x300,S3H6-A80-50,703,63.06983786,0,180,180,3,0,600,50,50,2253
"Structures | Mechanical performances of thin-walled high-strength concrete-filled steel tube square columns with high-strength reinforced cages under biaxial eccentric compression | Jun Chen, Jie Li, Mingqing Guo... | 2024",80,fcu150,S3H9-N80-0,703,70.57334265,0,180,180,3,0,900,0,0,3498
"Structures | Mechanical performances of thin-walled high-strength concrete-filled steel tube square columns with high-strength reinforced cages under biaxial eccentric compression | Jun Chen, Jie Li, Mingqing Guo... | 2024",80,fcu150,S3H6-A80-0,703,70.57334265,0,180,180,3,0,600,0,0,4023
"Structures | Mechanical performances of thin-walled high-strength concrete-filled steel tube square columns with high-strength reinforced cages under biaxial eccentric compression | Jun Chen, Jie Li, Mingqing Guo... | 2024",80,fcu150,S3H12-A80-0,703,70.57334265,0,180,180,3,0,1200,0,0,3880
"Structures | Mechanical performances of thin-walled high-strength concrete-filled steel tube square columns with high-strength reinforced cages under biaxial eccentric compression | Jun Chen, Jie Li, Mingqing Guo... | 2024",80,fcu150,S3H9-A80-0,703,70.57334265,0,180,180,3,0,900,0,0,4023
"Engineering Structures | Investigation of axial-flexural behaviour of concrete-encased concrete-filled steel tube slender beam-columns | Nuoxin Wu, Kang Hai Tan | 2024",70.3,fcy150,L1800-e50-A,360,70.3,0,210,210,4.8,0,1800,51,51,993.2
"Engineering Structures | Investigation of axial-flexural behaviour of concrete-encased concrete-filled steel tube slender beam-columns | Nuoxin Wu, Kang Hai Tan | 2024",70.3,fcy150,L1800-e50-B,360,70.3,0,210,210,6,0,1800,52,52,848.4
"Engineering Structures | Investigation of axial-flexural behaviour of concrete-encased concrete-filled steel tube slender beam-columns | Nuoxin Wu, Kang Hai Tan | 2024",70.3,fcy150,L1800-e80-B,360,70.3,0,210,210,6,0,1800,81,81,618.4
"Case Studies in Construction Materials | Enhancing the fire-resistant performance of concrete-filled steel tube columns with steel fiber-reinforced concrete | Christo George, S. Senthil Selvan, V. Sathish Kumar, G. Murali, Jayant Giri, Emad Makki, T. Sathish | 2024",36.67,fcu150,M30-SFRC-ET2,236.84,29.86445019,0,100,50,2,0,750,0,0,308.25
"Case Studies in Construction Materials | Enhancing the fire-resistant performance of concrete-filled steel tube columns with steel fiber-reinforced concrete | Christo George, S. Senthil Selvan, V. Sathish Kumar, G. Murali, Jayant Giri, Emad Makki, T. Sathish | 2024",35.66,fcu150,M40-CC-ET1,236.84,28.95538701,0,100,50,2,0,750,0,0,242.15
"Case Studies in Construction Materials | Enhancing the fire-resistant performance of concrete-filled steel tube columns with steel fiber-reinforced concrete | Christo George, S. Senthil Selvan, V. Sathish Kumar, G. Murali, Jayant Giri, Emad Makki, T. Sathish | 2024",33.46,fcu150,M20-SFRC-AT2,236.84,26.98394994,0,100,50,2,0,750,0,0,277.75
"Case Studies in Construction Materials | Enhancing the fire-resistant performance of concrete-filled steel tube columns with steel fiber-reinforced concrete | Christo George, S. Senthil Selvan, V. Sathish Kumar, G. Murali, Jayant Giri, Emad Makki, T. Sathish | 2024",45.76,fcu150,M40-SFRC-ET2,236.84,38.14764045,0,100,50,2,0,750,0,0,333.25
"Case Studies in Construction Materials | Enhancing the fire-resistant performance of concrete-filled steel tube columns with steel fiber-reinforced concrete | Christo George, S. Senthil Selvan, V. Sathish Kumar, G. Murali, Jayant Giri, Emad Makki, T. Sathish | 2024",27.88,fcu150,M20-CC-AT1,236.84,22.04213263,0,100,50,2,0,750,0,0,212.33
"Case Studies in Construction Materials | Enhancing the fire-resistant performance of concrete-filled steel tube columns with steel fiber-reinforced concrete | Christo George, S. Senthil Selvan, V. Sathish Kumar... | 2024",42.75,fcu150,M30-SFRC-ET2,236.843,35.38571441,0,100,50,2,0,750,0,0,308.25
"Case Studies in Construction Materials | Enhancing the fire-resistant performance of concrete-filled steel tube columns with steel fiber-reinforced concrete | Christo George, S. Senthil Selvan, V. Sathish Kumar... | 2024",36.67,fcu150,M20-SFRC-ET2,236.843,29.86445019,0,100,50,2,0,750,0,0,255.56
"Case Studies in Construction Materials | Enhancing the fire-resistant performance of concrete-filled steel tube columns with steel fiber-reinforced concrete | Christo George, S. Senthil Selvan, V. Sathish Kumar... | 2024",45.75,fcu150,M40-CC-AT1,236.843,38.1384355,0,100,50,2,0,750,0,0,283.66
"Case Studies in Construction Materials | Experimental investigation on axial compressive performance of rectangular multi-cell stocky concrete-filled steel tubes stiffened with PBL | Aimin Xu, Pengfei Men, Dewei Liu... | 2024",65.1,fck150,S2-C60,378.8,65.1,0,304,150,6,0,750,0,0,8107
"Case Studies in Construction Materials | Experimental investigation on axial compressive performance of rectangular multi-cell stocky concrete-filled steel tubes stiffened with PBL | Aimin Xu, Pengfei Men, Dewei Liu... | 2024",65.1,fck150,SL-C60,378.8,65.1,0,304,294,6,0,750,0,0,12236
"Case Studies in Construction Materials | Experimental investigation on axial compressive performance of rectangular multi-cell stocky concrete-filled steel tubes stiffened with PBL | Aimin Xu, Pengfei Men, Dewei Liu... | 2024",45.4,fck150,SL-C50,378.8,45.4,0,304,294,6,0,750,0,0,10288
"Case Studies in Construction Materials | Experimental investigation on axial compressive performance of rectangular multi-cell stocky concrete-filled steel tubes stiffened with PBL | Aimin Xu, Pengfei Men, Dewei Liu... | 2024",29.6,fck150,SL-C40,378.8,29.6,0,304,294,6,0,750,0,0,9793
"Case Studies in Construction Materials | Enhancing the fire-resistant performance of concrete-filled steel tube columns with steel fiber-reinforced concrete | Christo George, S. Senthil Selvan, V. Sathish Kumar, G. Murali, Jayant Giri, Emad Makki, T. Sathish | 2024",23.66,fcu150,M20-CC-ET1,236.84,18.36848202,0,100,50,2,0,750,0,0,182.67
"Case Studies in Construction Materials | Experimental investigation on axial compressive performance of rectangular multi-cell stocky concrete-filled steel tubes stiffened with PBL | Aimin Xu, Pengfei Men, Dewei Liu... | 2024",45.4,fck150,S3-C50,378.8,45.4,0,448,150,6,0,750,0,0,9987
"Case Studies in Construction Materials | Experimental investigation on axial compressive performance of rectangular multi-cell stocky concrete-filled steel tubes stiffened with PBL | Aimin Xu, Pengfei Men, Dewei Liu... | 2024",29.6,fck150,S3-C40,378.8,29.6,0,448,150,6,0,750,0,0,8952
"Case Studies in Construction Materials | Experimental investigation on axial compressive performance of rectangular multi-cell stocky concrete-filled steel tubes stiffened with PBL | Aimin Xu, Pengfei Men, Dewei Liu... | 2024",45.4,fck150,S1-C50,378.8,45.4,0,160,150,6,0,750,0,0,3952
"Journal of Building Engineering | Experimental and numerical study of L-shaped irregularly concrete-filled steel tube columns under axial compression and eccentric compression | Wang-Hui Liu, Xiong Wang, Yan-Lin Guo... | 2024",39.7,fcu150,L-ICFSTC-C2,374,32.60588342,0,400,400,10,0,4000,0,0,12548.5
"Journal of Building Engineering | Experimental and numerical study of L-shaped irregularly concrete-filled steel tube columns under axial compression and eccentric compression | Wang-Hui Liu, Xiong Wang, Yan-Lin Guo... | 2024",39.7,fcu150,L-ICFSTC-E1,374,32.60588342,0,400,400,10,0,4000,100,100,8292.15
"Journal of Building Engineering | Experimental and numerical study of L-shaped irregularly concrete-filled steel tube columns under axial compression and eccentric compression | Wang-Hui Liu, Xiong Wang, Yan-Lin Guo... | 2024",39.7,fcu150,L-ICFSTC-C1,374,32.60588342,0,400,400,10,0,4000,0,0,12275.8
"Journal of Constructional Steel Research | Axial compression behavior of square section concrete-filled steel tubes reinforced with internal latticed steel angles | Jun Wang, Zi-Ming Yang, Xiang-Long Zheng... | 2024",37.3,fcu150,Y2504,351,30.43271759,0,250,250,4,0,1000,0,0,2982
"Journal of Constructional Steel Research | Axial compression behavior of square section concrete-filled steel tubes reinforced with internal latticed steel angles | Jun Wang, Zi-Ming Yang, Xiang-Long Zheng... | 2024",37.3,fcu150,W3506-L404,498,30.43271759,0,350,350,6,0,1000,0,0,7566
"Journal of Constructional Steel Research | Axial compression behavior of square section concrete-filled steel tubes reinforced with internal latticed steel angles | Jun Wang, Zi-Ming Yang, Xiang-Long Zheng... | 2024",37.3,fcu150,Y3506,498,30.43271759,0,350,350,6,0,1000,0,0,7131
"Journal of Constructional Steel Research | Axial compression behavior of square section concrete-filled steel tubes reinforced with internal latticed steel angles | Jun Wang, Zi-Ming Yang, Xiang-Long Zheng... | 2024",37.3,fcu150,Y3005-L505,369,30.43271759,0,300,300,5,0,1000,0,0,4905
"Journal of Constructional Steel Research | Axial compression behavior of square section concrete-filled steel tubes reinforced with internal latticed steel angles | Jun Wang, Zi-Ming Yang, Xiang-Long Zheng... | 2024",37.3,fcu150,Y2504-L404,351,30.43271759,0,250,250,4,0,1000,0,0,3348
"Journal of Constructional Steel Research | Axial compression behavior of square section concrete-filled steel tubes reinforced with internal latticed steel angles | Jun Wang, Zi-Ming Yang, Xiang-Long Zheng... | 2024",37.3,fcu150,Y2504-L505,351,30.43271759,0,250,250,4,0,1000,0,0,3579
"Journal of Constructional Steel Research | Axial compression behavior of square section concrete-filled steel tubes reinforced with internal latticed steel angles | Jun Wang, Zi-Ming Yang, Xiang-Long Zheng... | 2024",37.3,fcu150,Y3005,369,30.43271759,0,300,300,5,0,1000,0,0,4475
"Journal of Constructional Steel Research | Axial compression behavior of square section concrete-filled steel tubes reinforced with internal latticed steel angles | Jun Wang, Zi-Ming Yang, Xiang-Long Zheng... | 2024",37.3,fcu150,Y3005-L404,369,30.43271759,0,300,300,5,0,1000,0,0,4877
"Journal of Constructional Steel Research | Axial compression behavior of square section concrete-filled steel tubes reinforced with internal latticed steel angles | Jun Wang, Zi-Ming Yang, Xiang-Long Zheng... | 2024",37.3,fcu150,W3506-L505,498,30.43271759,0,350,350,6,0,1000,0,0,7628
"Case Studies in Construction Materials | Enhancing the fire-resistant performance of concrete-filled steel tube columns with steel fiber-reinforced concrete | Christo George, S. Senthil Selvan, V. Sathish Kumar, G. Murali, Jayant Giri, Emad Makki, T. Sathish | 2024",54.21,fcu150,M40-SFRC-AT2,236.84,45.98984861,0,100,50,2,0,750,0,0,368.92
"Case Studies in Construction Materials | Enhancing the fire-resistant performance of concrete-filled steel tube columns with steel fiber-reinforced concrete | Christo George, S. Senthil Selvan, V. Sathish Kumar, G. Murali, Jayant Giri, Emad Makki, T. Sathish | 2024",35.15,fcu150,M30-CC-AT1,236.84,28.49729488,0,100,50,2,0,750,0,0,250.45
"Case Studies in Construction Materials | Enhancing the fire-resistant performance of concrete-filled steel tube columns with steel fiber-reinforced concrete | Christo George, S. Senthil Selvan, V. Sathish Kumar, G. Murali, Jayant Giri, Emad Makki, T. Sathish | 2024",46.49,fcu150,M30-SFRC-AT2,236.84,38.82011211,0,100,50,2,0,750,0,0,340.33
"Case Studies in Construction Materials | Enhancing the fire-resistant performance of concrete-filled steel tube columns with steel fiber-reinforced concrete | Christo George, S. Senthil Selvan, V. Sathish Kumar, G. Murali, Jayant Giri, Emad Makki, T. Sathish | 2024",42.75,fcu150,M40-CC-AT1,236.84,35.38571441,0,100,50,2,0,750,0,0,283.66
"Ocean Engineering | Eccentric compression behavior of concrete-filled steel tubular stub columns with ultra-high-strength materials: Experimental and numerical study | Guochang Li, Qi Zhang, Chen Fang, Xiao Li | 2024",100,fcu150,HSE-5,811,90.15487857,0,150,150,5,0,450,20,20,3148.5
"Ocean Engineering | Eccentric compression behavior of concrete-filled steel tubular stub columns with ultra-high-strength materials: Experimental and numerical study | Guochang Li, Qi Zhang, Chen Fang, Xiao Li | 2024",100,fcu150,HSE-2,781,90.15487857,0,150,150,5,0,450,40,40,2351.4
"Ocean Engineering | Eccentric compression behavior of concrete-filled steel tubular stub columns with ultra-high-strength materials: Experimental and numerical study | Guochang Li, Qi Zhang, Chen Fang, Xiao Li | 2024",100,fcu150,HSE-4,896,90.15487857,0,150,150,5,0,450,40,40,2451.2
"Structures | Analysis and design of wide rectangular concrete-filled steel tubular columns under axial compression | Hongda Li, Lanhui Guo, Shan Gao, Mohamed Elchalakani | 2024",43.1,fcu150,R-3-320 (Spherical hinge),314,35.70594673,0,240,80,5,0,320,0,0,1582
"Structures | Analysis and design of wide rectangular concrete-filled steel tubular columns under axial compression | Hongda Li, Lanhui Guo, Shan Gao, Mohamed Elchalakani | 2024",43.1,fcu150,R-3-1000,314,35.70594673,0,240,80,5,0,1000,0,0,1442
"Structures | Analysis and design of wide rectangular concrete-filled steel tubular columns under axial compression | Hongda Li, Lanhui Guo, Shan Gao, Mohamed Elchalakani | 2024",43.1,fcu150,R-3-2000,314,35.70594673,0,240,80,5,0,2000,0,0,1042
"Structures | Analysis and design of wide rectangular concrete-filled steel tubular columns under axial compression | Hongda Li, Lanhui Guo, Shan Gao, Mohamed Elchalakani | 2024",43.1,fcu150,R-3-3000,314,35.70594673,0,240,80,5,0,3000,0,0,788
"Structures | Analysis and design of wide rectangular concrete-filled steel tubular columns under axial compression | Hongda Li, Lanhui Guo, Shan Gao, Mohamed Elchalakani | 2024",43.1,fcu150,R-3-320 (Spherical hinge),314,35.70594673,0,240,80,5,0,320,0,0,1533
"Structures | Analysis and design of wide rectangular concrete-filled steel tubular columns under axial compression | Hongda Li, Lanhui Guo, Shan Gao, Mohamed Elchalakani | 2024",43.1,fcu150,R-3-1500,314,35.70594673,0,240,80,5,0,1500,0,0,1435
"Structures | Analysis and design of wide rectangular concrete-filled steel tubular columns under axial compression | Hongda Li, Lanhui Guo, Shan Gao... | 2024",43.1,fck150,R-3-1000,292,43.1,0,240,80,5,0,1000,0,0,1442
"Structures | Analysis and design of wide rectangular concrete-filled steel tubular columns under axial compression | Hongda Li, Lanhui Guo, Shan Gao... | 2024",43.1,fck150,R-3-1500,292,43.1,0,240,80,5,0,1500,0,0,1435
"Structures | Analysis and design of wide rectangular concrete-filled steel tubular columns under axial compression | Hongda Li, Lanhui Guo, Shan Gao... | 2024",43.1,fck150,R-3-320,292,43.1,0,240,80,5,0,320,0,0,1582
"Structures | Analysis and design of wide rectangular concrete-filled steel tubular columns under axial compression | Hongda Li, Lanhui Guo, Shan Gao... | 2024",43.1,fck150,R-3-320,292,43.1,0,240,80,5,0,320,0,0,1533
"Journal of Constructional Steel Research | Numerical studies on low-temperature eccentric-compression behaviours of UHPC-filled Q690E high-strength steel tubes | Jia-Bao Yan, Xiao-Xia Yang, Yanli Luo, Jiaxing Ma, Ning Li | 2024",160.2,fcy150,S6t6T-80-2,955,160.2,0,149,149,3,0,450,0,0,6160
"Journal of Constructional Steel Research | Numerical studies on low-temperature eccentric-compression behaviours of UHPC-filled Q690E high-strength steel tubes | Jia-Bao Yan, Xiao-Xia Yang, Yanli Luo, Jiaxing Ma, Ning Li | 2024",160.2,fcy150,S6t6T-80-1,955,160.2,0,149,149,3,0,450,0,0,6330
"Journal of Constructional Steel Research | Eccentric compression behaviors of iron tailings and recycled aggregate concrete-filled steel tube columns | Yansheng Du, Chuanchuan Shi, Shao-Bo Kang, Mohammed Amer, Bingzhen Zhao, Yutong Zhang | 2024",45.3,fcu150,R50LB-0.3,442,37.7244097,50,200,200,5,0,1000,30,30,2138
"Journal of Constructional Steel Research | Eccentric compression behaviors of iron tailings and recycled aggregate concrete-filled steel tube columns | Yansheng Du, Chuanchuan Shi, Shao-Bo Kang, Mohammed Amer, Bingzhen Zhao, Yutong Zhang | 2024",50.7,fcu150,R0LB-0.3,442,42.71730414,0,200,200,5,0,1000,30,30,2142
"Journal of Constructional Steel Research | Eccentric compression behaviors of iron tailings and recycled aggregate concrete-filled steel tube columns | Yansheng Du, Chuanchuan Shi, Shao-Bo Kang, Mohammed Amer, Bingzhen Zhao, Yutong Zhang | 2024",45.3,fcu150,R50LA-0.5,442,37.7244097,50,200,200,5,0,600,50,50,1986
"Journal of Constructional Steel Research | Eccentric compression behaviors of iron tailings and recycled aggregate concrete-filled steel tube columns | Yansheng Du, Chuanchuan Shi, Shao-Bo Kang, Mohammed Amer, Bingzhen Zhao, Yutong Zhang | 2024",43,fcu150,R100LA-0.5,442,35.6144265,100,200,200,5,0,600,50,50,1932
"Journal of Constructional Steel Research | Eccentric compression behaviors of iron tailings and recycled aggregate concrete-filled steel tube columns | Yansheng Du, Chuanchuan Shi, Shao-Bo Kang... | 2024",43,fcu150,R0LB-0.3,442,35.6144265,0,200,200,5,0,1000,30,30,2142
"Case Studies in Construction Materials | Enhancing the fire-resistant performance of concrete-filled steel tube columns with steel fiber-reinforced concrete | Christo George, S. Senthil Selvan, V. Sathish Kumar, G. Murali, Jayant Giri, Emad Makki, T. Sathish | 2024",29.67,fcu150,M20-SFRC-ET2,236.84,23.61768479,0,100,50,2,0,750,0,0,255.56
"Case Studies in Construction Materials | Enhancing the fire-resistant performance of concrete-filled steel tube columns with steel fiber-reinforced concrete | Christo George, S. Senthil Selvan, V. Sathish Kumar, G. Murali, Jayant Giri, Emad Makki, T. Sathish | 2024",29.52,fcu150,M30-CC-ET1,236.84,23.4852871,0,100,50,2,0,750,0,0,220.77
"Journal of Constructional Steel Research | Compressive behavior of steel tube reinforced concrete column under eccentric loads | Fuyun He, Cong Li, Wei Shen, Baochun Chen, Bruno Briseghella | 2024",60.2,fcu150,SC-e0.2,497,51.61957866,0,220,220,4,0,660,44,44,4305
"Journal of Constructional Steel Research | Compressive behavior of steel tube reinforced concrete column under eccentric loads | Fuyun He, Cong Li, Wei Shen, Baochun Chen, Bruno Briseghella | 2024",60.2,fcu150,SC-e0.1,497,51.61957866,0,220,220,4,0,660,22,22,4911
"Journal of Constructional Steel Research | Compressive behavior of steel tube reinforced concrete column under eccentric loads | Fuyun He, Cong Li, Wei Shen, Baochun Chen, Bruno Briseghella | 2024",60.2,fcu150,SC-e0,497,51.61957866,0,220,220,4,0,660,0,0,7830
"Journal of Constructional Steel Research | Compressive behavior of steel tube reinforced concrete column under eccentric loads | Fuyun He, Cong Li, Wei Shen, Baochun Chen, Bruno Briseghella | 2024",60.2,fcu150,SC-e0.3,497,51.61957866,0,220,220,4,0,660,66,66,3133
"Journal of Constructional Steel Research | Compressive behavior of steel tube reinforced concrete column under eccentric loads | Fuyun He, Cong Li, Wei Shen... | 2024",35.7,fcu150,SC-e0.3,497,28.99134271,0,220,220,4,0,660,0.3,0.3,3133
"Journal of Constructional Steel Research | Compressive behavior of steel tube reinforced concrete column under eccentric loads | Fuyun He, Cong Li, Wei Shen... | 2024",35.7,fcu150,SC-e0.2,497,28.99134271,0,220,220,4,0,660,0.2,0.2,4305
"Journal of Constructional Steel Research | Compressive behavior of steel tube reinforced concrete column under eccentric loads | Fuyun He, Cong Li, Wei Shen... | 2024",35.7,fcu150,SC-e0.1,497,28.99134271,0,220,220,4,0,660,0.1,0.1,4911
"Journal of Constructional Steel Research | Eccentric compression behaviors of iron tailings and recycled aggregate concrete-filled steel tube columns | Yansheng Du, Chuanchuan Shi, Shao-Bo Kang, Mohammed Amer, Bingzhen Zhao, Yutong Zhang | 2024",43,fcu150,R100LB-0.5,442,35.6144265,100,200,200,5,0,1000,50,50,1857
"Journal of Constructional Steel Research | Eccentric compression behaviors of iron tailings and recycled aggregate concrete-filled steel tube columns | Yansheng Du, Chuanchuan Shi, Shao-Bo Kang, Mohammed Amer, Bingzhen Zhao, Yutong Zhang | 2024",45.3,fcu150,R50LB-0.5,442,37.7244097,50,200,200,5,0,1000,50,50,1797
"Journal of Constructional Steel Research | Eccentric compression behaviors of iron tailings and recycled aggregate concrete-filled steel tube columns | Yansheng Du, Chuanchuan Shi, Shao-Bo Kang, Mohammed Amer, Bingzhen Zhao, Yutong Zhang | 2024",43,fcu150,R100LB-0.3,442,35.6144265,100,200,200,5,0,1000,30,30,2038
"Journal of Constructional Steel Research | Eccentric compression behaviors of iron tailings and recycled aggregate concrete-filled steel tube columns | Yansheng Du, Chuanchuan Shi, Shao-Bo Kang, Mohammed Amer, Bingzhen Zhao, Yutong Zhang | 2024",50.7,fcu150,R0LB-0.5,442,42.71730414,0,200,200,5,0,1000,50,50,1876
"Journal of Constructional Steel Research | Eccentric compression behaviors of iron tailings and recycled aggregate concrete-filled steel tube columns | Yansheng Du, Chuanchuan Shi, Shao-Bo Kang, Mohammed Amer, Bingzhen Zhao, Yutong Zhang | 2024",50.7,fcu150,R0LA-0.5,442,42.71730414,0,200,200,5,0,600,50,50,1990
"Journal of Constructional Steel Research | Eccentric compression behaviors of iron tailings and recycled aggregate concrete-filled steel tube columns | Yansheng Du, Chuanchuan Shi, Shao-Bo Kang, Mohammed Amer, Bingzhen Zhao, Yutong Zhang | 2024",43,fcu150,R100LA-0.3,442,35.6144265,100,200,200,5,0,600,30,30,2158
"Journal of Constructional Steel Research | Eccentric compression behaviors of iron tailings and recycled aggregate concrete-filled steel tube columns | Yansheng Du, Chuanchuan Shi, Shao-Bo Kang, Mohammed Amer, Bingzhen Zhao, Yutong Zhang | 2024",45.3,fcu150,R50LA-0.3,442,37.7244097,50,200,200,5,0,600,30,30,2221
"Journal of Constructional Steel Research | Eccentric compression behaviors of iron tailings and recycled aggregate concrete-filled steel tube columns | Yansheng Du, Chuanchuan Shi, Shao-Bo Kang, Mohammed Amer, Bingzhen Zhao, Yutong Zhang | 2024",50.7,fcu150,R0LA-0.3,442,42.71730414,0,200,200,5,0,600,30,30,2273
"Journal of Constructional Steel Research | Numerical studies on low-temperature eccentric-compression behaviours of UHPC-filled Q690E high-strength steel tubes | Jia-Bao Yan, Xiao-Xia Yang, Yanli Luo, Jiaxing Ma, Ning Li | 2024",151.3,fcy150,S6t6T-60-2,704,151.3,0,147.3,147.3,6,0,450,0,0,6037
"Journal of Harbin Engineering University | An experimental investigation on the compression performance of composite tall pier with CFST column-LYP steel plate | CAI Zhehan, ZHUO Weidong, LIN Kaiqi... | 2024",63.83,"fcu,150",t05e03,438,55.06,0,100,100,4,0,4010,114,114,3081
"Journal of Harbin Engineering University | An experimental investigation on the compression performance of composite tall pier with CFST column-LYP steel plate | CAI Zhehan, ZHUO Weidong, LIN Kaiqi... | 2024",63.83,"fcu,150",t10e02,438,55.06,0,100,100,4,0,4010,76,76,3800
"湖南大学学报(自然科学版) (Journal of Hunan University (Natural Sciences)) | 局部环向变厚度方钢管混凝土柱偏压力学性能研究 (Study on Mechanical Behavior of Concrete-filled Square Steel Tubular Columns with Local Circumferential Variable Thickness under Eccentric Compression) | 张望喜 (ZHANG Wangxi), 廖宏臻 (LIAO Hongzhen), 解圓聪 (XIE Yuancong)... | 2024",30.5,"fcu,150",SS-0-0-4,484,24.35,0,200,200,2.98,0,1000,40,40,1331.9
"湖南大学学报(自然科学版) (Journal of Hunan University (Natural Sciences)) | 局部环向变厚度方钢管混凝土柱偏压力学性能研究 (Study on Mechanical Behavior of Concrete-filled Square Steel Tubular Columns with Local Circumferential Variable Thickness under Eccentric Compression) | 张望喜 (ZHANG Wangxi), 廖宏臻 (LIAO Hongzhen), 解圓聪 (XIE Yuancong)... | 2024",30.5,"fcu,150",SS-1-200-4,484,24.35,0,200,200,2.96,0,1000,40,40,1090
"湖南大学学报(自然科学版) (Journal of Hunan University (Natural Sciences)) | 局部环向变厚度方钢管混凝土柱偏压力学性能研究 (Study on Mechanical Behavior of Concrete-filled Square Steel Tubular Columns with Local Circumferential Variable Thickness under Eccentric Compression) | 张望喜 (ZHANG Wangxi), 廖宏臻 (LIAO Hongzhen), 解圓聪 (XIE Yuancong)... | 2024",30.5,"fcu,150",SS-2-200-4,484,24.35,0,200,200,2.97,0,1000,40,40,943.3
"湖南大学学报(自然科学版) (Journal of Hunan University (Natural Sciences)) | 局部环向变厚度方钢管混凝土柱偏压力学性能研究 (Study on Mechanical Behavior of Concrete-filled Square Steel Tubular Columns with Local Circumferential Variable Thickness under Eccentric Compression) | 张望喜 (ZHANG Wangxi), 廖宏臻 (LIAO Hongzhen), 解圓聪 (XIE Yuancong)... | 2024",30.5,"fcu,150",SS-1-150-4,484,24.35,0,200,200,2.97,0,1000,40,40,1128.1
"湖南大学学报(自然科学版) (Journal of Hunan University (Natural Sciences)) | 局部环向变厚度方钢管混凝土柱偏压力学性能研究 (Study on Mechanical Behavior of Concrete-filled Square Steel Tubular Columns with Local Circumferential Variable Thickness under Eccentric Compression) | 张望喜 (ZHANG Wangxi), 廖宏臻 (LIAO Hongzhen), 解圓聪 (XIE Yuancong)... | 2024",30.5,"fcu,150",SS-1-100-4,484,24.35,0,200,200,3.01,0,1000,40,40,1197.5
"湖南大学学报(自然科学版) (Journal of Hunan University (Natural Sciences)) | 局部环向变厚度方钢管混凝土柱偏压力学性能研究 (Study on Mechanical Behavior of Concrete-filled Square Steel Tubular Columns with Local Circumferential Variable Thickness under Eccentric Compression) | 张望喜 (ZHANG Wangxi), 廖宏臻 (LIAO Hongzhen), 解圓聪 (XIE Yuancong)... | 2024",30.5,"fcu,150",SS-1-150-2,484,24.35,0,200,200,3,0,1000,20,20,1256.3
"湖南大学学报(自然科学版) (Journal of Hunan University (Natural Sciences)) | 局部环向变厚度方钢管混凝土柱偏压力学性能研究 (Study on Mechanical Behavior of Concrete-filled Square Steel Tubular Columns with Local Circumferential Variable Thickness under Eccentric Compression) | 张望喜 (ZHANG Wangxi), 廖宏臻 (LIAO Hongzhen), 解圓聪 (XIE Yuancong)... | 2024",30.5,"fcu,150",SS-1-150-6,484,24.35,0,200,200,2.99,0,1000,60,60,850.5
"Structures | Mechanical performances of thin-walled high-strength concrete-filled steel tube square columns with high-strength reinforced cages under biaxial eccentric compression | Jun Chen, Jie Li, Mingqing Guo, Faxing Ding, Huifang Hu, Ping Xiang | 2024",66,fck100x100x300,S3H9-N80-50,703,63.06983786,0,180,180,3,0,900,50,50,2008
"Structures | Mechanical performances of thin-walled high-strength concrete-filled steel tube square columns with high-strength reinforced cages under biaxial eccentric compression | Jun Chen, Jie Li, Mingqing Guo, Faxing Ding, Huifang Hu, Ping Xiang | 2024",66,fck100x100x300,S3H9-A80-100,703,63.06983786,0,180,180,3,0,900,100,100,1281
"Journal of Constructional Steel Research | Eccentric compression behaviors of iron tailings and recycled aggregate concrete-filled steel tube columns | Yansheng Du, Chuanchuan Shi, Shao-Bo Kang... | 2024",43,fcu150,R0LA-0.3,442,35.6144265,0,200,200,5,0,600,30,30,2273
"Structures | Mechanical performances of thin-walled high-strength concrete-filled steel tube square columns with high-strength reinforced cages under biaxial eccentric compression | Jun Chen, Jie Li, Mingqing Guo, Faxing Ding, Huifang Hu, Ping Xiang | 2024",66,fck100x100x300,S3H9-A80-50,703,63.06983786,0,180,180,3,0,900,50,50,2222
"Structures | Mechanical performances of thin-walled high-strength concrete-filled steel tube square columns with high-strength reinforced cages under biaxial eccentric compression | Jun Chen, Jie Li, Mingqing Guo, Faxing Ding, Huifang Hu, Ping Xiang | 2024",66,fck100x100x300,S3H9-A80-0,703,63.06983786,0,180,180,3,0,900,0,0,4023
