Repository: Serali-Nerri/xgboost

# CFST柱极限承载力预测 - XGBoost ML管道

## 项目概述

本项目是一个完整的机器学习管道，用于预测混凝土填充钢管（CFST）柱的极限承载力。采用XGBoost算法，提供从数据加载、预处理、模型训练、评估到预测的全流程解决方案。

### 核心特性

- **模块化设计**：清晰的模块分离，便于维护和扩展
- **特征工程支持**：处理无量纲参数，剔除几何参数实现多截面统一预测
- **自动化超参数优化**：集成Optuna框架进行超参数搜索，支持持久化存储和断点续训
- **智能参数加载**：自动加载最优参数，无需手动配置
- **特征选择**：迭代剔除法自动寻找最优特征子集
- **多维度评估**：集成R²、RMSE、MAE、MAPE、COV等工程指标
- **可视化分析**：提供预测散点图、特征重要性图和学习曲线
- **COV稳定性指标**：特别添加变异系数评估模型预测稳定性

---

## 环境要求

### 系统要求
- Python 3.8+
- 8GB+ RAM（推荐16GB）
- 5GB+ 可用磁盘空间

### Python依赖
- pandas &gt;= 1.5.0
- numpy &gt;= 1.23.0
- xgboost &gt;= 1.7.0
- scikit-learn &gt;= 1.2.0
- matplotlib &gt;= 3.6.0
- seaborn &gt;= 0.12.0
- optuna &gt;= 3.0.0
- joblib &gt;= 1.2.0

---

File: data/raw/all_dedup.csv (part 37 of 46)
Ref.No.,fc (MPa),type (规格备注),试件标号,fy (MPa),fcy150,R再生骨料取代率(%),b (mm),h (mm),t (mm),r0 (mm),L (mm),e1 (mm),e2 (mm),Nexp (kN)
"Structures | Mechanical performances of thin-walled high-strength concrete-filled steel tube square columns with high-strength reinforced cages under biaxial eccentric compression | Jun Chen, Jie Li, Mingqing Guo, Faxing Ding, Huifang Hu, Ping Xiang | 2024",43,fck100x100x300,S3H18-A55-100,703,41.09095497,0,180,180,3,0,1800,100,100,1136
"Journal of Constructional Steel Research | Numerical studies on low-temperature eccentric-compression behaviours of UHPC-filled Q690E high-strength steel tubes | Jia-Bao Yan, Xiao-Xia Yang, Yanli Luo, Jiaxing Ma, Ning Li | 2024",160.2,fcy150,S6t3T-80-1,739,160.2,0,149.2,149.2,2.9,0,450,0,0,5159
"Journal of Constructional Steel Research | Numerical studies on low-temperature eccentric-compression behaviours of UHPC-filled Q690E high-strength steel tubes | Jia-Bao Yan, Xiao-Xia Yang, Yanli Luo, Jiaxing Ma, Ning Li | 2024",121.2,fcy150,S6t4T30-1,707,121.2,0,148.5,148.5,4.1,0,450,0,0,4590
"Journal of Constructional Steel Research | Numerical studies on low-temperature eccentric-compression behaviours of UHPC-filled Q690E high-strength steel tubes | Jia-Bao Yan, Xiao-Xia Yang, Yanli Luo, Jiaxing Ma, Ning Li | 2024",121.2,fcy150,S6t4T30-2,707,121.2,0,148.5,148.5,4.1,0,450,0,0,3936
"Journal of Constructional Steel Research | Numerical studies on low-temperature eccentric-compression behaviours of UHPC-filled Q690E high-strength steel tubes | Jia-Bao Yan, Xiao-Xia Yang, Yanli Luo, Jiaxing Ma, Ning Li | 2024",142.4,fcy150,S6t4T30-3,730,142.4,0,148.5,148.5,4.1,0,450,0,0,4454
"Journal of Constructional Steel Research | Numerical studies on low-temperature eccentric-compression behaviours of UHPC-filled Q690E high-strength steel tubes | Jia-Bao Yan, Xiao-Xia Yang, Yanli Luo, Jiaxing Ma, Ning Li | 2024",142.4,fcy150,S6t4T-30-1,730,142.4,0,148.5,148.5,4.1,0,450,0,0,4517
"Journal of Constructional Steel Research | Numerical studies on low-temperature eccentric-compression behaviours of UHPC-filled Q690E high-strength steel tubes | Jia-Bao Yan, Xiao-Xia Yang, Yanli Luo, Jiaxing Ma, Ning Li | 2024",142.4,fcy150,S6t3T-30-2,688,142.4,0,149.2,149.2,2.9,0,450,0,0,4094
"Journal of Constructional Steel Research | Numerical studies on low-temperature eccentric-compression behaviours of UHPC-filled Q690E high-strength steel tubes | Jia-Bao Yan, Xiao-Xia Yang, Yanli Luo, Jiaxing Ma, Ning Li | 2024",151.3,fcy150,S6t3T-60-1,718,151.3,0,149.2,149.2,2.9,0,450,0,0,4397
"Journal of Constructional Steel Research | Numerical studies on low-temperature eccentric-compression behaviours of UHPC-filled Q690E high-strength steel tubes | Jia-Bao Yan, Xiao-Xia Yang, Yanli Luo, Jiaxing Ma, Ning Li | 2024",151.3,fcy150,S6t3T-60-2,718,151.3,0,149.2,149.2,2.9,0,450,0,0,4711
"Journal of Constructional Steel Research | Numerical studies on low-temperature eccentric-compression behaviours of UHPC-filled Q690E high-strength steel tubes | Jia-Bao Yan, Xiao-Xia Yang, Yanli Luo, Jiaxing Ma, Ning Li | 2024",142.4,fcy150,S6t3T-30-1,688,142.4,0,149.2,149.2,2.9,0,450,0,0,4486
"Journal of Constructional Steel Research | Numerical studies on low-temperature eccentric-compression behaviours of UHPC-filled Q690E high-strength steel tubes | Jia-Bao Yan, Xiao-Xia Yang, Yanli Luo, Jiaxing Ma, Ning Li | 2024",121.2,fcy150,S6t3T30-2,691,121.2,0,149.2,149.2,2.9,0,450,0,0,3388
"Journal of Constructional Steel Research | Numerical studies on low-temperature eccentric-compression behaviours of UHPC-filled Q690E high-strength steel tubes | Jia-Bao Yan, Xiao-Xia Yang, Yanli Luo, Jiaxing Ma, Ning Li | 2024",121.2,fcy150,S6t3T30-1,691,121.2,0,149.2,149.2,2.9,0,450,0,0,3871
"Journal of Constructional Steel Research | Numerical studies on low-temperature eccentric-compression behaviours of UHPC-filled Q690E high-strength steel tubes | Jia-Bao Yan, Xiao-Xia Yang, Yanli Luo, Jiaxing Ma, Ning Li | 2024",121.2,fcy150,S6t6T30-2,683,121.2,0,147.3,147.3,6,0,450,0,0,5055
"Journal of Constructional Steel Research | Numerical studies on low-temperature eccentric-compression behaviours of UHPC-filled Q690E high-strength steel tubes | Jia-Bao Yan, Xiao-Xia Yang, Yanli Luo, Jiaxing Ma, Ning Li | 2024",121.2,fcy150,S6t6T30-3,683,121.2,0,147.3,147.3,6,0,450,0,0,5480
"Journal of Constructional Steel Research | Numerical studies on low-temperature eccentric-compression behaviours of UHPC-filled Q690E high-strength steel tubes | Jia-Bao Yan, Xiao-Xia Yang, Yanli Luo, Jiaxing Ma, Ning Li | 2024",121.2,fcy150,S6t6T30-1,683,121.2,0,147.3,147.3,6,0,450,0,0,5118
"Journal of Constructional Steel Research | Numerical studies on low-temperature eccentric-compression behaviours of UHPC-filled Q690E high-strength steel tubes | Jia-Bao Yan, Xiao-Xia Yang, Yanli Luo, Jiaxing Ma, Ning Li | 2024",160.2,fcy150,S6t4T-80-1,796,160.2,0,148.5,148.5,4.1,0,450,0,0,5745
"Journal of Constructional Steel Research | Numerical studies on low-temperature eccentric-compression behaviours of UHPC-filled Q690E high-strength steel tubes | Jia-Bao Yan, Xiao-Xia Yang, Yanli Luo, Jiaxing Ma, Ning Li | 2024",151.3,fcy150,S6t4T-60-1,762,151.3,0,148.5,148.5,4.1,0,450,0,0,5370
"Journal of Constructional Steel Research | Numerical studies on low-temperature eccentric-compression behaviours of UHPC-filled Q690E high-strength steel tubes | Jia-Bao Yan, Xiao-Xia Yang, Yanli Luo, Jiaxing Ma, Ning Li | 2024",142.4,fcy150,S6t4T-30-2,730,142.4,0,148.5,148.5,4.1,0,450,0,0,4861
"Journal of Constructional Steel Research | Numerical studies on low-temperature eccentric-compression behaviours of UHPC-filled Q690E high-strength steel tubes | Jia-Bao Yan, Xiao-Xia Yang, Yanli Luo, Jiaxing Ma, Ning Li | 2024",142.4,fcy150,S6t6T-30-1,694,142.4,0,147.3,147.3,6,0,450,0,0,5957
"Journal of Constructional Steel Research | Numerical studies on low-temperature eccentric-compression behaviours of UHPC-filled Q690E high-strength steel tubes | Jia-Bao Yan, Xiao-Xia Yang, Yanli Luo, Jiaxing Ma, Ning Li | 2024",142.4,fcy150,S6t6T-30-2,694,142.4,0,147.3,147.3,6,0,450,0,0,5644
"Journal of Constructional Steel Research | Numerical studies on low-temperature eccentric-compression behaviours of UHPC-filled Q690E high-strength steel tubes | Jia-Bao Yan, Xiao-Xia Yang, Yanli Luo, Jiaxing Ma, Ning Li | 2024",151.3,fcy150,S6t6T-60-1,704,151.3,0,147.3,147.3,6,0,450,0,0,6002
"建筑结构学报 | 衬管加劲薄壁方钢管混凝土柱偏压性能及承载力研究 | 王宣鼎, 刘界鹏, 周绪红... | 2024",48.3,"fcu,150",SO-120-42,389,40.49,0,240,240,1.89,0,720,50,50,2405
"建筑结构学报 | 衬管加劲薄壁方钢管混凝土柱偏压性能及承载力研究 | 王宣鼎, 刘界鹏, 周绪红... | 2024",48.3,"fcu,150",SO-160-42,424.7,40.49,0,240,240,1.46,0,720,50,50,2088
"Journal of Harbin Engineering University | An experimental investigation on the compression performance of composite tall pier with CFST column-LYP steel plate | CAI Zhehan, ZHUO Weidong, LIN Kaiqi... | 2024",63.83,"fcu,150",t0e0,438,55.06,0,100,100,4,0,4010,0,0,4401
"Journal of Harbin Engineering University | An experimental investigation on the compression performance of composite tall pier with CFST column-LYP steel plate | CAI Zhehan, ZHUO Weidong, LIN Kaiqi... | 2024",63.83,"fcu,150",t05e0,438,55.06,0,100,100,4,0,4010,0,0,5035
"Case Studies in Construction Materials | Experimental investigation on axial compressive performance of rectangular multi-cell stocky concrete-filled steel tubes stiffened with PBL | Aimin Xu, Pengfei Men, Dewei Liu... | 2024",29.6,fck150,S2-C40,378.8,29.6,0,304,150,6,0,750,0,0,6547
"Case Studies in Construction Materials | Experimental investigation on axial compressive performance of rectangular multi-cell stocky concrete-filled steel tubes stiffened with PBL | Aimin Xu, Pengfei Men, Dewei Liu... | 2024",45.4,fck150,S2-C50,378.8,45.4,0,304,150,6,0,750,0,0,7075
"Case Studies in Construction Materials | Experimental investigation on axial compressive performance of rectangular multi-cell stocky concrete-filled steel tubes stiffened with PBL | Aimin Xu, Pengfei Men, Dewei Liu... | 2024",29.6,fck150,S1-C40,378.8,29.6,0,160,150,6,0,750,0,0,3802
"Engineering Structures | Axial compressive behavior of square concrete-filled steel tube columns with high-strength steel fiber-reinforced concrete | Hong-Song Hu, Zhu-Jin Yang, Li Xu... | 2023",94.1,fcy150,FC-NS43-C1F1.5,427,94.1,1.5,200,200,4.65,0,600,0,0,4649
"Engineering Structures | Axial compressive behavior of square concrete-filled steel tube columns with high-strength steel fiber-reinforced concrete | Hong-Song Hu, Zhu-Jin Yang, Li Xu... | 2023",98.4,fcy150,FC-NS43-C1F0.75,427,98.4,0.75,200,200,4.65,0,600,0,0,4595
"Engineering Structures | Axial compressive behavior of square concrete-filled steel tube columns with high-strength steel fiber-reinforced concrete | Hong-Song Hu, Zhu-Jin Yang, Li Xu... | 2023",146,fcy150,FC-NS43-C2F1.5,427,146,1.5,200,200,4.65,0,600,0,0,6782
"Engineering Structures | Axial compressive behavior of square concrete-filled steel tube columns with high-strength steel fiber-reinforced concrete | Hong-Song Hu, Zhu-Jin Yang, Li Xu... | 2023",130,fcy150,FC-NS43-C2,427,130,0,200,200,4.65,0,600,0,0,6242
"Engineering Structures | Axial compressive behavior of square concrete-filled steel tube columns with high-strength steel fiber-reinforced concrete | Hong-Song Hu, Zhu-Jin Yang, Li Xu... | 2023",144,fcy150,FC-NS43-C2F0.75,427,144,0.75,200,200,4.65,0,600,0,0,6755
"Structures | Experimental and numerical investigations on eccentric compression behavior of square CFST columns with inner spiral stirrup | Ji Zhou, Zongping Chen, Dingyuan Liu... | 2023",29.44,"fcu,150",CFST-er-1.2,298,23.41,0,200,200,4,0,1600,120,120,645
"Engineering Structures | Axial compressive behavior of square concrete-filled steel tube columns with high-strength steel fiber-reinforced concrete | Hong-Song Hu, Zhu-Jin Yang, Li Xu... | 2023",81.3,fcy150,FC-NS24-C1,379,81.3,0,200,200,8.33,0,600,0,0,5432
"Engineering Structures | Axial compressive behavior of square concrete-filled steel tube columns with high-strength steel fiber-reinforced concrete | Hong-Song Hu, Zhu-Jin Yang, Li Xu... | 2023",98.4,fcy150,FC-NS24-C1F0.75,379,98.4,0.75,200,200,8.33,0,600,0,0,5746
"Engineering Structures | Axial compressive behavior of square concrete-filled steel tube columns with high-strength steel fiber-reinforced concrete | Hong-Song Hu, Zhu-Jin Yang, Li Xu... | 2023",81.3,fcy150,FC-HS26-C1,670,81.3,0,200,200,7.69,0,600,0,0,7171
"Engineering Structures | Axial compressive behavior of square concrete-filled steel tube columns with high-strength steel fiber-reinforced concrete | Hong-Song Hu, Zhu-Jin Yang, Li Xu... | 2023",98.4,fcy150,FC-HS26-C1F0.75,670,98.4,0.75,200,200,7.69,0,600,0,0,7311
"Engineering Structures | Axial compressive behavior of square concrete-filled steel tube columns with high-strength steel fiber-reinforced concrete | Hong-Song Hu, Zhu-Jin Yang, Li Xu... | 2023",94.1,fcy150,FC-HS26-C1F1.5,670,94.1,1.5,200,200,7.69,0,600,0,0,7241
"Structures | Experimental and numerical investigations on eccentric compression behavior of square CFST columns with inner spiral stirrup | Ji Zhou, Zongping Chen, Dingyuan Liu... | 2023",29.44,"fcu,150",CFST-er-0.8,298,23.41,0,200,200,4,0,1600,80,80,814
"Structures | Experimental and numerical investigations on eccentric compression behavior of square CFST columns with inner spiral stirrup | Ji Zhou, Zongping Chen, Dingyuan Liu... | 2023",29.44,"fcu,150",CFST-er-0.6,298,23.41,0,200,200,4,0,1600,60,60,956
"Structures | Experimental and numerical investigations on eccentric compression behavior of square CFST columns with inner spiral stirrup | Ji Zhou, Zongping Chen, Dingyuan Liu... | 2023",29.44,"fcu,150",CFST-lambda-34.6,298,23.41,0,200,200,4,0,2000,40,40,1161
"Structures | Experimental and numerical investigations on eccentric compression behavior of square CFST columns with inner spiral stirrup | Ji Zhou, Zongping Chen, Dingyuan Liu... | 2023",29.44,"fcu,150",CFST-er-1.0,298,23.41,0,200,200,4,0,1600,100,100,709
"Structures | Experimental and numerical investigations on eccentric compression behavior of square CFST columns with inner spiral stirrup | Ji Zhou, Zongping Chen, Dingyuan Liu... | 2023",29.44,"fcu,150",CFST-lambda-20.8,298,23.41,0,200,200,4,0,1200,40,40,1214
"Journal of Constructional Steel Research | Mechanical properties of CFSST with steel reinforcement cage under biaxial eccentric compression | Jun Chen, Hao Shi, Jie Li, Mingqing Guo, Faxing Ding, Zhanjun Shao, Ping Xiang | 2023",66,fck100x100x300,T3E0A,703,63.06983786,0,180,180,3,0,900,0,0,4022
"Journal of Constructional Steel Research | Mechanical properties of CFSST with steel reinforcement cage under biaxial eccentric compression | Jun Chen, Hao Shi, Jie Li, Mingqing Guo, Faxing Ding, Zhanjun Shao, Ping Xiang | 2023",66,fck100x100x300,T3E50A,703,63.06983786,0,180,180,3,0,900,50,50,2221
"Structures | Experimental and numerical investigations on eccentric compression behavior of square CFST columns with inner spiral stirrup | Ji Zhou, Zongping Chen, Dingyuan Liu... | 2023",29.44,"fcu,150",CFST-lambda-13.9,298,23.41,0,200,200,4,0,800,40,40,1263
"Engineering Structures | Axial compressive behavior of square concrete-filled steel tube columns with high-strength steel fiber-reinforced concrete | Hong-Song Hu, Zhu-Jin Yang, Li Xu... | 2023",81.3,fcy150,FC-NS43-C1,427,81.3,0,200,200,4.65,0,600,0,0,4465
"Engineering Structures | Axial compressive behavior of square concrete-filled steel tube columns with high-strength steel fiber-reinforced concrete | Hong-Song Hu, Zhu-Jin Yang, Li Xu... | 2023",130,fcy150,FC-NS24-C2,379,130,0,200,200,8.33,0,600,0,0,6736
"Structures | Experimental and numerical investigations on eccentric compression behavior of square CFST columns with inner spiral stirrup | Ji Zhou, Zongping Chen, Dingyuan Liu... | 2023",29.44,"fcu,150",CFST-beta-0.6,298,23.41,0,200,200,4,0,1600,80,80,804
"Journal of Constructional Steel Research | Experimental and numerical investigations on concrete-filled double-tubular slender columns under axial and eccentric loading | Wen-Da Wang, Sun-Hang Ji, Yan-Li Shi | 2023",45.3,fcu150,SCS2-2,329.3,37.7244097,0,140,140,4,0,1600,20,20,996
"Journal of Constructional Steel Research | Experimental and numerical investigations on concrete-filled double-tubular slender columns under axial and eccentric loading | Wen-Da Wang, Sun-Hang Ji, Yan-Li Shi | 2023",45.3,fcu150,SCS2-1,329.3,37.7244097,0,140,140,4,0,1250,0,0,958
"Journal of Constructional Steel Research | Mechanical properties of CFSST with steel reinforcement cage under biaxial eccentric compression | Jun Chen, Hao Shi, Jie Li, Mingqing Guo, Faxing Ding, Zhanjun Shao, Ping Xiang | 2023",66,fck100x100x300,T8E100A,776,63.06983786,0,180,180,8,0,900,100,100,2374
"Journal of Constructional Steel Research | Mechanical properties of CFSST with steel reinforcement cage under biaxial eccentric compression | Jun Chen, Hao Shi, Jie Li, Mingqing Guo, Faxing Ding, Zhanjun Shao, Ping Xiang | 2023",66,fck100x100x300,T8E100B,776,63.06983786,0,180,180,8,0,900,100,100,2315
"Journal of Constructional Steel Research | Mechanical properties of CFSST with steel reinforcement cage under biaxial eccentric compression | Jun Chen, Hao Shi, Jie Li, Mingqing Guo, Faxing Ding, Zhanjun Shao, Ping Xiang | 2023",66,fck100x100x300,T3E0N,703,63.06983786,0,180,180,3,0,900,0,0,3496
"Journal of Constructional Steel Research | Experimental and numerical investigations on concrete-filled double-tubular slender columns under axial and eccentric loading | Wen-Da Wang, Sun-Hang Ji, Yan-Li Shi | 2023",45.3,fcu150,SCS1-1,345.4,37.7244097,0,120,120,3.4,0,1250,0,0,938
"Journal of Constructional Steel Research | Experimental and numerical investigations on concrete-filled double-tubular slender columns under axial and eccentric loading | Wen-Da Wang, Sun-Hang Ji, Yan-Li Shi | 2023",45.3,fcu150,SCS2-3,329.3,37.7244097,0,140,140,4,0,1600,20,20,960
"Journal of Constructional Steel Research | Experimental and numerical investigations on concrete-filled double-tubular slender columns under axial and eccentric loading | Wen-Da Wang, Sun-Hang Ji, Yan-Li Shi | 2023",51.2,fcu150,SCS1-2,304.5,43.18222223,0,120,120,3.4,0,1250,20,20,760
"Journal of Constructional Steel Research | Mechanical properties of CFSST with steel reinforcement cage under biaxial eccentric compression | Jun Chen, Hao Shi, Jie Li, Mingqing Guo, Faxing Ding, Zhanjun Shao, Ping Xiang | 2023",66,fck100x100x300,T3E100A,703,63.06983786,0,180,180,3,0,900,100,100,1300
"Journal of Constructional Steel Research | Experimental and numerical investigations on concrete-filled double-tubular slender columns under axial and eccentric loading | Wen-Da Wang, Sun-Hang Ji, Yan-Li Shi | 2023",51.2,fcu150,SCS2-2,325.1,43.18222223,0,140,140,4,0,1600,20,20,996
"Journal of Constructional Steel Research | Experimental and numerical investigations on concrete-filled double-tubular slender columns under axial and eccentric loading | Wen-Da Wang, Sun-Hang Ji, Yan-Li Shi | 2023",51.2,fcu150,SCS2-1,345.4,43.18222223,0,140,140,3,0,1600,20,20,958
"Journal of Constructional Steel Research | Experimental and numerical investigations on concrete-filled double-tubular slender columns under axial and eccentric loading | Wen-Da Wang, Sun-Hang Ji, Yan-Li Shi | 2023",51.2,fcu150,SCS1-4,304.5,43.18222223,0,120,120,3.4,0,1600,20,20,652
"Journal of Constructional Steel Research | Experimental and numerical investigations on concrete-filled double-tubular slender columns under axial and eccentric loading | Wen-Da Wang, Sun-Hang Ji, Yan-Li Shi | 2023",51.2,fcu150,SCS1-3,304.5,43.18222223,0,120,120,3.4,0,1600,0,0,884
"Journal of Constructional Steel Research | Mechanical properties of CFSST with steel reinforcement cage under biaxial eccentric compression | Jun Chen, Hao Shi, Jie Li, Mingqing Guo, Faxing Ding, Zhanjun Shao, Ping Xiang | 2023",66,fck100x100x300,T3E100N,703,63.06983786,0,180,180,3,0,900,100,100,1166
"Journal of Constructional Steel Research | Mechanical properties of CFSST with steel reinforcement cage under biaxial eccentric compression | Jun Chen, Hao Shi, Jie Li, Mingqing Guo, Faxing Ding, Zhanjun Shao, Ping Xiang | 2023",66,fck100x100x300,T3E50N,703,63.06983786,0,180,180,3,0,900,50,50,2005
"Journal of Constructional Steel Research | Effect of creep on the strength of high strength concrete-filled steel tubes | Saad Younas, Ehab Hamed, Brian Uy | 2023",90,fcy100,C5,760,86.00432436,0,200,200,5,0,2700,33.33,33.33,2721
"Journal of Constructional Steel Research | Experimental and numerical investigations on concrete-filled double-tubular slender columns under axial and eccentric loading | Wen-Da Wang, Sun-Hang Ji, Yan-Li Shi | 2023",51.2,fcu150,CFST2,325.1,43.18222223,0,140,140,4,0,1600,20,20,891
"Journal of Constructional Steel Research | Experimental and numerical investigations on concrete-filled double-tubular slender columns under axial and eccentric loading | Wen-Da Wang, Sun-Hang Ji, Yan-Li Shi | 2023",51.2,fcu150,SCS1-1,304.5,43.18222223,0,120,120,3.4,0,1250,0,0,938
"Journal of Constructional Steel Research | Mechanical properties of CFSST with steel reinforcement cage under biaxial eccentric compression | Jun Chen, Hao Shi, Jie Li, Mingqing Guo, Faxing Ding, Zhanjun Shao, Ping Xiang | 2023",66,fck100x100x300,T8E50B,776,63.06983786,0,180,180,8,0,900,50,50,3599
"Journal of Constructional Steel Research | Mechanical properties of CFSST with steel reinforcement cage under biaxial eccentric compression | Jun Chen, Hao Shi, Jie Li, Mingqing Guo, Faxing Ding, Zhanjun Shao, Ping Xiang | 2023",66,fck100x100x300,T8E0A,776,63.06983786,0,180,180,8,0,900,0,0,6624
"Journal of Constructional Steel Research | Mechanical properties of CFSST with steel reinforcement cage under biaxial eccentric compression | Jun Chen, Hao Shi, Jie Li, Mingqing Guo, Faxing Ding, Zhanjun Shao, Ping Xiang | 2023",66,fck100x100x300,T8E0B,776,63.06983786,0,180,180,8,0,900,0,0,6382
"Journal of Constructional Steel Research | Mechanical properties of CFSST with steel reinforcement cage under biaxial eccentric compression | Jun Chen, Hao Shi, Jie Li, Mingqing Guo, Faxing Ding, Zhanjun Shao, Ping Xiang | 2023",66,fck100x100x300,T8E50A,776,63.06983786,0,180,180,8,0,900,50,50,3721
"Journal of Constructional Steel Research | Effect of creep on the strength of high strength concrete-filled steel tubes | Saad Younas, Ehab Hamed, Brian Uy | 2023",90,fcy100,C3,760,86.00432436,0,175,175,5,0,2700,29.17,29.17,2170
"Journal of Constructional Steel Research | Effect of creep on the strength of high strength concrete-filled steel tubes | Saad Younas, Ehab Hamed, Brian Uy | 2023",90,fcy100,C3-U,760,86.00432436,0,175,175,5,0,2700,29.17,29.17,2371
"Journal of Constructional Steel Research | Effect of creep on the strength of high strength concrete-filled steel tubes | Saad Younas, Ehab Hamed, Brian Uy | 2023",90,fcy100,C6-U,760,86.00432436,0,225,225,5,0,2700,37.5,37.5,3328
"Journal of Constructional Steel Research | Effect of creep on the strength of high strength concrete-filled steel tubes | Saad Younas, Ehab Hamed, Brian Uy | 2023",90,fcy100,C6,760,86.00432436,0,225,225,5,0,2700,37.5,37.5,3308
"Journal of Constructional Steel Research | Effect of creep on the strength of high strength concrete-filled steel tubes | Saad Younas, Ehab Hamed, Brian Uy | 2023",90,fcy100,C1-U,760,86.00432436,0,175,175,5,0,2700,29.17,29.17,2133
"Journal of Constructional Steel Research | Effect of creep on the strength of high strength concrete-filled steel tubes | Saad Younas, Ehab Hamed, Brian Uy | 2023",90,fcy100,C2,760,86.00432436,0,175,175,5,0,2700,29.17,29.17,1912
"Journal of Constructional Steel Research | Effect of creep on the strength of high strength concrete-filled steel tubes | Saad Younas, Ehab Hamed, Brian Uy | 2023",90,fcy100,C5-U,760,86.00432436,0,200,200,5,0,2700,33.33,33.33,2695
"Journal of Constructional Steel Research | Effect of creep on the strength of high strength concrete-filled steel tubes | Saad Younas, Ehab Hamed, Brian Uy | 2023",90,fcy100,C4,760,86.00432436,0,175,175,5,0,2700,14.58,14.58,2520
"Journal of Constructional Steel Research | Testing, modelling and design of concentrically-loaded concrete-encased concrete-filled steel tube slender column | Nuoxin Wu, Kang Hai Tan | 2023",28,fcy150,A-1000,355,28,0,210,210,4.8,0,1000,0,0,2333.9
"Journal of Constructional Steel Research | Experimental and numerical investigations on concrete-filled double-tubular slender columns under axial and eccentric loading | Wen-Da Wang, Sun-Hang Ji, Yan-Li Shi | 2023",45.3,fcu150,SCS1-2,345.4,37.7244097,0,120,120,3.4,0,1250,20,20,760
"Journal of Constructional Steel Research | Experimental and numerical investigations on concrete-filled double-tubular slender columns under axial and eccentric loading | Wen-Da Wang, Sun-Hang Ji, Yan-Li Shi | 2023",51.2,fcu150,SCS2-3,325.1,43.18222223,0,140,140,4,0,1600,20,20,960
"Journal of Constructional Steel Research | Effect of creep on the strength of high strength concrete-filled steel tubes | Saad Younas, Ehab Hamed, Brian Uy | 2023",90,fcy100,C4-U,760,86.00432436,0,175,175,5,0,2700,14.58,14.58,2866
"Journal of Constructional Steel Research | Effect of creep on the strength of high strength concrete-filled steel tubes | Saad Younas, Ehab Hamed, Brian Uy | 2023",90,fcy100,C2-U,760,86.00432436,0,175,175,5,0,2700,29.17,29.17,2188
"Journal of Constructional Steel Research | Testing, modelling and design of concentrically-loaded concrete-encased concrete-filled steel tube slender column | Nuoxin Wu, Kang Hai Tan | 2023",28,fcy150,A-2600,355,28,0,210,210,4.8,0,2600,0,0,2046
"Journal of Constructional Steel Research | Testing, modelling and design of concentrically-loaded concrete-encased concrete-filled steel tube slender column | Nuoxin Wu, Kang Hai Tan | 2023",28,fcy150,A-1800,355,28,0,210,210,4.8,0,1800,0,0,2219.3
"Journal of Constructional Steel Research | Experimental and numerical investigations on concrete-filled double-tubular slender columns under axial and eccentric loading | Wen-Da Wang, Sun-Hang Ji, Yan-Li Shi | 2023",45.3,fcu150,SCS1-3,345.4,37.7244097,0,120,120,3.4,0,1600,0,0,884
"Structures | Experimental and numerical investigations on eccentric compression behavior of square CFST columns with inner spiral stirrup | Ji Zhou, Zongping Chen, Dingyuan Liu... | 2023",29.44,"fcu,150",CFST-s-100,298,23.41,0,200,200,4,0,1600,40,40,1177
"Structures | Experimental and numerical investigations on eccentric compression behavior of square CFST columns with inner spiral stirrup | Ji Zhou, Zongping Chen, Dingyuan Liu... | 2023",29.44,"fcu,150",CFST-s-60,298,23.41,0,200,200,4,0,1600,40,40,1145
"Structures | Experimental and numerical investigations on eccentric compression behavior of square CFST columns with inner spiral stirrup | Ji Zhou, Zongping Chen, Dingyuan Liu... | 2023",29.44,"fcu,150",CFST-s-80,298,23.41,0,200,200,4,0,1600,40,40,1206
"Structures | Experimental and numerical investigations on eccentric compression behavior of square CFST columns with inner spiral stirrup | Ji Zhou, Zongping Chen, Dingyuan Liu... | 2023",29.44,"fcu,150",CFST-s-40,298,23.41,0,200,200,4,0,1600,40,40,1187
"Structures | Experimental and numerical investigations on eccentric compression behavior of square CFST columns with inner spiral stirrup | Ji Zhou, Zongping Chen, Dingyuan Liu... | 2023",29.44,"fcu,150",CFST-s-20,298,23.41,0,200,200,4,0,1600,40,40,1222
"Structures | Experimental and numerical investigations on eccentric compression behavior of square CFST columns with inner spiral stirrup | Ji Zhou, Zongping Chen, Dingyuan Liu... | 2023",29.44,"fcu,150",CFST-t-3,301,23.41,0,200,200,3,0,1600,40,40,1002
"Structures | Experimental and numerical investigations on eccentric compression behavior of square CFST columns with inner spiral stirrup | Ji Zhou, Zongping Chen, Dingyuan Liu... | 2023",29.44,"fcu,150",CFST-0,298,23.41,0,200,200,4,0,1600,40,40,1042
"Structures | Experimental and numerical investigations on eccentric compression behavior of square CFST columns with inner spiral stirrup | Ji Zhou, Zongping Chen, Dingyuan Liu... | 2023",29.44,"fcu,150",CFST-dv-12,298,23.41,0,200,200,4,0,1600,40,40,1229
"Engineering Structures | Axial compressive behavior of square concrete-filled steel tube columns with high-strength steel fiber-reinforced concrete | Hong-Song Hu, Zhu-Jin Yang, Li Xu... | 2023",144,fcy150,FC-NS24-C2F0.75,379,144,0.75,200,200,8.33,0,600,0,0,7419
"Engineering Structures | Axial compressive behavior of square concrete-filled steel tube columns with high-strength steel fiber-reinforced concrete | Hong-Song Hu, Zhu-Jin Yang, Li Xu... | 2023",146,fcy150,FC-HS26-C2F1.5,670,146,1.5,200,200,7.69,0,600,0,0,8928
"Engineering Structures | Axial compressive behavior of square concrete-filled steel tube columns with high-strength steel fiber-reinforced concrete | Hong-Song Hu, Zhu-Jin Yang, Li Xu... | 2023",144,fcy150,FC-HS26-C2F0.75,670,144,0.75,200,200,7.69,0,600,0,0,8799
"Engineering Structures | Axial compressive behavior of square concrete-filled steel tube columns with high-strength steel fiber-reinforced concrete | Hong-Song Hu, Zhu-Jin Yang, Li Xu... | 2023",130,fcy150,FC-HS26-C2,670,130,0,200,200,7.69,0,600,0,0,7873
"Engineering Structures | Axial compressive behavior of square concrete-filled steel tube columns with high-strength steel fiber-reinforced concrete | Hong-Song Hu, Zhu-Jin Yang, Li Xu... | 2023",146,fcy150,FC-NS24-C2F1.5,379,146,1.5,200,200,8.33,0,600,0,0,7263
"Structures | Numerical study on the behavior of eccentrically loaded square spiral-confined high-strength concrete-filled steel tube columns | Li Xu, Hong-Song Hu, Yan-Ting Lan... | 2023",111,fcu150,EC-O-0.14,365,101.0780853,0,200,200,5.5,0,600,28,28,4084
"Structures | Numerical study on the behavior of eccentrically loaded square spiral-confined high-strength concrete-filled steel tube columns | Li Xu, Hong-Song Hu, Yan-Ting Lan... | 2023",111,fcu150,EC-N-0.14,365,101.0780853,0,200,200,5.5,0,600,28,28,4280
"Structures | Experimental and numerical investigations on eccentric compression behavior of square CFST columns with inner spiral stirrup | Ji Zhou, Zongping Chen, Dingyuan Liu... | 2023",29.44,"fcu,150",CFST-beta-0.8,298,23.41,0,200,200,4,0,1600,80,80,808
"Structures | Experimental and numerical investigations on eccentric compression behavior of square CFST columns with inner spiral stirrup | Ji Zhou, Zongping Chen, Dingyuan Liu... | 2023",29.44,"fcu,150",CFST-beta-0.7,298,23.41,0,200,200,4,0,1600,80,80,811
"Structures | Numerical study on the behavior of eccentrically loaded square spiral-confined high-strength concrete-filled steel tube columns | Li Xu, Hong-Song Hu, Yan-Ting Lan... | 2023",112,fcu150,UC-N-2.9,365,102.0759477,0,200,200,5.5,0,600,0,0,5530
"Engineering Structures | Eccentrically loaded concrete-filled steel tubes made with high strength materials | Saad Younas, Ehab Hamed, Dongxu Li, Brian Uy | 2023",75,fcy150,C1,760,75,0,175,175,5,0,2700,0,0,3037
"Engineering Structures | Eccentrically loaded concrete-filled steel tubes made with high strength materials | Saad Younas, Ehab Hamed, Dongxu Li, Brian Uy | 2023",75,fcy150,C5,760,75,0,225,225,5,0,2700,37.5,37.5,3037
"Engineering Structures | Eccentrically loaded concrete-filled steel tubes made with high strength materials | Saad Younas, Ehab Hamed, Dongxu Li, Brian Uy | 2023",75,fcy150,C4,760,75,0,200,200,5,0,2700,33.33,33.33,2485
"Engineering Structures | Eccentrically loaded concrete-filled steel tubes made with high strength materials | Saad Younas, Ehab Hamed, Dongxu Li, Brian Uy | 2023",75,fcy150,C3,760,75,0,175,175,5,0,2700,58.33,58.33,804
"Engineering Structures | Eccentrically loaded concrete-filled steel tubes made with high strength materials | Saad Younas, Ehab Hamed, Dongxu Li, Brian Uy | 2023",75,fcy150,C2,760,75,0,175,175,5,0,2700,29.17,29.17,2120
"Engineering Structures | Axial compressive behavior of square concrete-filled steel tube columns with high-strength steel fiber-reinforced concrete | Hong-Song Hu, Zhu-Jin Yang, Li Xu... | 2023",94.1,fcy150,FC-NS24-C1F1.5,379,94.1,1.5,200,200,8.33,0,600,0,0,5178
"Structures | Study on the supporting performance of concrete filled steel tube arches with three different cross-sections | Yu-chun Mei, Jun-feng Liu, Gang Wang, Wei-teng Li, Yuan-zhen Li, Bing-jun Sun, Shuo Zhang, Ting-chun Li | 2022",50.6,fcu150,SQ-300,479.41,42.62437179,0,150,150,8,0,1400,300,300,369.8
"Structures | Study on the supporting performance of concrete filled steel tube arches with three different cross-sections | Yu-chun Mei, Jun-feng Liu, Gang Wang, Wei-teng Li, Yuan-zhen Li, Bing-jun Sun, Shuo Zhang, Ting-chun Li | 2022",50.6,fcu150,SQ-75,479.41,42.62437179,0,150,150,8,0,1400,75,75,1057.2
"Structures | Study on the supporting performance of concrete filled steel tube arches with three different cross-sections | Yu-chun Mei, Jun-feng Liu, Wei-teng Li... | 2022",50.6,fcu150,SQ-0,439.7,42.62437179,0,150,150,8,0,1400,0,0,2289.8
"Journal of Constructional Steel Research | Concentric and eccentric compression performance of multiple-cell cruciform CFSTs | Muhammad Hassam, Lanhui Guo, Chen Jia | 2022",35.6,fcu150,0,350,28.90146076,0,290,290,5,0,1800,30,30,2798
"Journal of Constructional Steel Research | Concentric and eccentric compression performance of multiple-cell cruciform CFSTs | Muhammad Hassam, Lanhui Guo, Chen Jia | 2022",35.6,fcu150,,325,28.90146076,0,296,296,2,0,900,0,0,2237
"Journal of Constructional Steel Research | Concentric and eccentric compression performance of multiple-cell cruciform CFSTs | Muhammad Hassam, Lanhui Guo, Chen Jia | 2022",35.6,fcu150,0,350,28.90146076,0,290,290,5,0,1800,0,0,3700
"Acta Materiae Compositae Sinica | Experimental study on axial compression performance of T-section concrete filled steel and FRP tubular composite columns | SHEN Gaokui, QI Yujun, LU Jiancheng... | 2022",38.87,"fcu,150",SCFC-2-B,313.22,31.85,0,100,100,4.5,0,300,0,0,1100.69
"Acta Materiae Compositae Sinica | Experimental study on axial compression performance of T-section concrete filled steel and FRP tubular composite columns | SHEN Gaokui, QI Yujun, LU Jiancheng... | 2022",38.87,"fcu,150",SCFC-1-B,313.22,31.85,0,100,100,4.5,0,300,0,0,953.87
"Acta Materiae Compositae Sinica | Experimental study on axial compression performance of T-section concrete filled steel and FRP tubular composite columns | SHEN Gaokui, QI Yujun, LU Jiancheng... | 2022",38.87,"fcu,150",SCFC-1-A,313.22,31.85,0,100,100,4.5,0,300,0,0,1002.6
"Acta Materiae Compositae Sinica | Experimental study on axial compression performance of T-section concrete filled steel and FRP tubular composite columns | SHEN Gaokui, QI Yujun, LU Jiancheng... | 2022",38.87,"fcu,150",CFST-B,313.22,31.85,0,100,100,4.5,0,300,0,0,797.73
"Acta Materiae Compositae Sinica | Experimental study on axial compression performance of T-section concrete filled steel and FRP tubular composite columns | SHEN Gaokui, QI Yujun, LU Jiancheng... | 2022",38.87,"fcu,150",CFST-A,313.22,31.85,0,100,100,4.5,0,300,0,0,803.02
"Acta Materiae Compositae Sinica | Experimental study on axial compression performance of T-section concrete filled steel and FRP tubular composite columns | SHEN Gaokui, QI Yujun, LU Jiancheng... | 2022",38.87,"fcu,150",SCFC-3-B,313.22,31.85,0,100,100,4.5,0,300,0,0,1287.33
"Acta Materiae Compositae Sinica | Experimental study on axial compression performance of T-section concrete filled steel and FRP tubular composite columns | SHEN Gaokui, QI Yujun, LU Jiancheng... | 2022",38.87,"fcu,150",SCFC-3-A,313.22,31.85,0,100,100,4.5,0,300,0,0,1309.79
"Structures | Experimental study on multi-cellular L-shaped CFST slender columns under biaxial eccentric compression | Lei Zhang, Yu-Jia Zhang, Jing-Zhong Tong, Gen-Shu Tong, Bo Fu, Yi-Min Xu | 2022",45.08,fcu150,L-CFST1,366,37.52213817,0,200,200,4,0,3000,23,23,2473
"Structures | Experimental study on multi-cellular L-shaped CFST slender columns under biaxial eccentric compression | Lei Zhang, Yu-Jia Zhang, Jing-Zhong Tong... | 2022",45.08,fcu150,L-CFST4,366,37.52213817,0,400,100,4,0,3000,1.2,48.5,3561
"Structures | Experimental study on multi-cellular L-shaped CFST slender columns under biaxial eccentric compression | Lei Zhang, Yu-Jia Zhang, Jing-Zhong Tong, Gen-Shu Tong, Bo Fu, Yi-Min Xu | 2022",45.08,fcu150,L-CFST2,366,37.52213817,0,300,300,4,0,3000,110.1,110.1,1409
"Structures | Experimental study on multi-cellular L-shaped CFST slender columns under biaxial eccentric compression | Lei Zhang, Yu-Jia Zhang, Jing-Zhong Tong... | 2022",45.08,fcu150,L-CFST3,366,37.52213817,0,300,100,4,0,3000,10.2,9.6,3531
"Structures | Experimental study on multi-cellular L-shaped CFST slender columns under biaxial eccentric compression | Lei Zhang, Yu-Jia Zhang, Jing-Zhong Tong... | 2022",45.08,fcu150,L-CFST1,366,37.52213817,0,200,100,4,0,3000,15.8,16.7,2473
"Journal of Constructional Steel Research | Concentric and eccentric compression performance of multiple-cell cruciform CFSTs | Muhammad Hassam, Lanhui Guo, Chen Jia | 2022",35.6,fcu150,0,325,28.90146076,0,296,296,2,0,1800,0,0,2241
"Journal of Constructional Steel Research | Concentric and eccentric compression performance of multiple-cell cruciform CFSTs | Muhammad Hassam, Lanhui Guo, Chen Jia | 2022",35.6,fcu150,0,325,28.90146076,0,296,296,2,0,1800,30,30,1679
"Advanced Engineering Sciences | 高强钢管约束自应力混凝土短柱轴压性能试验 (Test on Axial Compression Performance of High-strength Steel Tube Confined Self-stress Concrete Short Column) | ZHENG Yuzhou, CHEN Li, ZHU Xiaolong... | 2022",74,"fcu,150",SC4,554,64.78,0,152,152,12.5,0,400,0,0,5684
"Acta Materiae Compositae Sinica | Experimental study on axial compression performance of T-section concrete filled steel and FRP tubular composite columns | SHEN Gaokui, QI Yujun, LU Jiancheng... | 2022",38.87,"fcu,150",SCFC-2-A,313.22,31.85,0,100,100,4.5,0,300,0,0,1093.48
"Journal of Constructional Steel Research | Concentric and eccentric compression performance of multiple-cell cruciform CFSTs | Muhammad Hassam, Lanhui Guo, Chen Jia | 2022",35.6,fcu150,0,325,28.90146076,0,296,296,2,0,900,30,30,1929
"Journal of Constructional Steel Research | Concentric and eccentric compression performance of multiple-cell cruciform CFSTs | Muhammad Hassam, Lanhui Guo, Chen Jia | 2022",35.6,fcu150,,350,28.90146076,0,290,290,5,0,900,0,0,4166
"复合材料学报 | 钢管高强再生混凝土叠合柱轴压性能 | 牛海成, 高锦龙, 吉珈琨... | 2022",62.71,"fck,150",RCSST,378,62.71,100,230,230,4,0,1150,0,0,3100
"复合材料学报 | 钢管高强再生混凝土叠合柱轴压性能 | 牛海成, 高锦龙, 吉珈琨... | 2022",60.1,"fck,150",NCSST,378,60.1,0,230,230,4,0,1150,0,0,2900
"复合材料学报 | 钢管高强再生混凝土叠合柱轴压性能 | 牛海成, 高锦龙, 吉珈琨... | 2022",62.71,"fck,150",RCSSTTB,378,62.71,100,230,230,4,0,1150,0,0,3350
"Structures | Mechanical properties of CFDST column under eccentric compression after exposed to fire | Bing Wang, Xiao Liu, Siying Liu, Yanchuan Hui | 2022",73.9,fcu150,psc4b,358.5,64.68302006,0,200,200,2.74,0,1200,60,60,820
"Structures | Mechanical properties of CFDST column under eccentric compression after exposed to fire | Bing Wang, Xiao Liu, Siying Liu, Yanchuan Hui | 2022",73.9,fcu150,psc1a,358.5,64.68302006,0,200,200,2.74,0,600,30,30,1704.7
"Structures | Mechanical properties of CFDST column under eccentric compression after exposed to fire | Bing Wang, Xiao Liu, Siying Liu, Yanchuan Hui | 2022",73.9,fcu150,psc3b,358.5,64.68302006,0,200,200,2.74,0,1200,30,30,1058.8
"Journal of Constructional Steel Research | Concentric and eccentric compression performance of multiple-cell cruciform CFSTs | Muhammad Hassam, Lanhui Guo, Chen Jia | 2022",35.6,fcu150,,350,28.90146076,0,290,290,5,0,900,0,0,4192
"Journal of Constructional Steel Research | Concentric and eccentric compression performance of multiple-cell cruciform CFSTs | Muhammad Hassam, Lanhui Guo, Chen Jia | 2022",35.6,fcu150,,325,28.90146076,0,296,296,2,0,900,0,0,2238
"Structures | Mechanical properties of CFDST column under eccentric compression after exposed to fire | Bing Wang, Xiao Liu, Siying Liu, Yanchuan Hui | 2022",73.9,fcu150,psc3c,358.5,64.68302006,0,200,200,2.74,0,2000,30,30,905.3
"Structures | Mechanical properties of CFDST column under eccentric compression after exposed to fire | Bing Wang, Xiao Liu, Siying Liu, Yanchuan Hui | 2022",73.9,fcu150,psc4a,358.5,64.68302006,0,200,200,2.74,0,600,60,60,780
"Structures | Mechanical properties of CFDST column under eccentric compression after exposed to fire | Bing Wang, Xiao Liu, Siying Liu, Yanchuan Hui | 2022",73.9,fcu150,psc1b,358.5,64.68302006,0,200,200,2.74,0,1200,30,30,1586
"Structures | Mechanical properties of CFDST column under eccentric compression after exposed to fire | Bing Wang, Xiao Liu, Siying Liu, Yanchuan Hui | 2022",73.9,fcu150,psc1c,358.5,64.68302006,0,200,200,2.74,0,2000,30,30,1070.1
"Structures | Mechanical properties of CFDST column under eccentric compression after exposed to fire | Bing Wang, Xiao Liu, Siying Liu, Yanchuan Hui | 2022",73.9,fcu150,psc2a,358.5,64.68302006,0,200,200,2.74,0,600,60,60,1406
"Structures | Mechanical properties of CFDST column under eccentric compression after exposed to fire | Bing Wang, Xiao Liu, Siying Liu, Yanchuan Hui | 2022",73.9,fcu150,psc2b,358.5,64.68302006,0,200,200,2.74,0,1200,60,60,1282.2
"Structures | Mechanical properties of CFDST column under eccentric compression after exposed to fire | Bing Wang, Xiao Liu, Siying Liu, Yanchuan Hui | 2022",73.9,fcu150,psc3a,358.5,64.68302006,0,200,200,2.74,0,600,30,30,1053
"Journal of Constructional Steel Research | Concentric and eccentric compression performance of multiple-cell cruciform CFSTs | Muhammad Hassam, Lanhui Guo, Chen Jia | 2022",35.6,fcu150,0,350,28.90146076,0,290,290,5,0,900,30,30,3525
"Structures | Study on the supporting performance of concrete filled steel tube arches with three different cross-sections | Yu-chun Mei, Jun-feng Liu, Gang Wang, Wei-teng Li, Yuan-zhen Li, Bing-jun Sun, Shuo Zhang, Ting-chun Li | 2022",50.6,fcu150,SQ-0,479.41,42.62437179,0,150,150,8,0,1400,0,0,2289.8
