Repository: Serali-Nerri/xgboost

# CFST柱极限承载力预测 - XGBoost ML管道

## 项目概述

本项目是一个完整的机器学习管道，用于预测混凝土填充钢管（CFST）柱的极限承载力。采用XGBoost算法，提供从数据加载、预处理、模型训练、评估到预测的全流程解决方案。

### 核心特性

- **模块化设计**：清晰的模块分离，便于维护和扩展
- **特征工程支持**：处理无量纲参数，剔除几何参数实现多截面统一预测
- **自动化超参数优化**：集成Optuna框架进行超参数搜索，支持持久化存储和断点续训
- **智能参数加载**：自动加载最优参数，无需手动配置
- **特征选择**：迭代剔除法自动寻找最优特征子集
- **多维度评估**：集成R²、RMSE、MAE、MAPE、COV等工程指标
- **可视化分析**：提供预测散点图、特征重要性图和学习曲线
- **COV稳定性指标**：特别添加变异系数评估模型预测稳定性

---

## 环境要求

### 系统要求
- Python 3.8+
- 8GB+ RAM（推荐16GB）
- 5GB+ 可用磁盘空间

### Python依赖
- pandas &gt;= 1.5.0
- numpy &gt;= 1.23.0
- xgboost &gt;= 1.7.0
- scikit-learn &gt;= 1.2.0
- matplotlib &gt;= 3.6.0
- seaborn &gt;= 0.12.0
- optuna &gt;= 3.0.0
- joblib &gt;= 1.2.0

---

File: data/raw/all_dedup.csv (part 38 of 46)
Ref.No.,fc (MPa),type (规格备注),试件标号,fy (MPa),fcy150,R再生骨料取代率(%),b (mm),h (mm),t (mm),r0 (mm),L (mm),e1 (mm),e2 (mm),Nexp (kN)
"Structures | Study on the supporting performance of concrete filled steel tube arches with three different cross-sections | Yu-chun Mei, Jun-feng Liu, Gang Wang, Wei-teng Li, Yuan-zhen Li, Bing-jun Sun, Shuo Zhang, Ting-chun Li | 2022",50.6,fcu150,SQ-150,479.41,42.62437179,0,150,150,8,0,1400,150,150,697
"Structures | Experimental study on multi-cellular L-shaped CFST slender columns under biaxial eccentric compression | Lei Zhang, Yu-Jia Zhang, Jing-Zhong Tong, Gen-Shu Tong, Bo Fu, Yi-Min Xu | 2022",45.08,fcu150,L-CFST6,366,37.52213817,0,300,300,4,0,3000,160.5,160.5,902
"Structures | Experimental study on multi-cellular L-shaped CFST slender columns under biaxial eccentric compression | Lei Zhang, Yu-Jia Zhang, Jing-Zhong Tong, Gen-Shu Tong, Bo Fu, Yi-Min Xu | 2022",45.08,fcu150,L-CFST5,366,37.52213817,0,300,300,4,0,3000,268.8,268.8,534
"Structures | Experimental study on multi-cellular L-shaped CFST slender columns under biaxial eccentric compression | Lei Zhang, Yu-Jia Zhang, Jing-Zhong Tong, Gen-Shu Tong, Bo Fu, Yi-Min Xu | 2022",45.08,fcu150,L-CFST4,366,37.52213817,0,400,300,4,0,3000,48.5,48.5,3561
"Structures | Experimental study on multi-cellular L-shaped CFST slender columns under biaxial eccentric compression | Lei Zhang, Yu-Jia Zhang, Jing-Zhong Tong, Gen-Shu Tong, Bo Fu, Yi-Min Xu | 2022",45.08,fcu150,L-CFST3,366,37.52213817,0,300,300,4,0,3000,14,14,3546
"Thin-Walled Structures | Eccentric compression behaviour of diagonal rib-stiffened thin-walled square concrete filled steel tubes | Dan Gan, Zexiang Li, Biao Yan, Xuhong Zhou, Huihui Huang | 2022",37.9,fcu150,S2-3200-50,448,30.97478419,0,200,200,2,0,3200,50,50,977.7
"Thin-Walled Structures | Eccentric compression behaviour of diagonal rib-stiffened thin-walled square concrete filled steel tubes | Dan Gan, Zexiang Li, Biao Yan, Xuhong Zhou, Huihui Huang | 2022",37.9,fcu150,S2-3200-25,448,30.97478419,0,200,200,2,0,3200,25,25,1250.5
"Thin-Walled Structures | Eccentric compression behaviour of diagonal rib-stiffened thin-walled square concrete filled steel tubes | Dan Gan, Zexiang Li, Biao Yan, Xuhong Zhou, Huihui Huang | 2022",37.9,fcu150,S2-3200-0,448,30.97478419,0,200,200,2,0,3200,0,0,2030.3
"Thin-Walled Structures | Eccentric compression behaviour of diagonal rib-stiffened thin-walled square concrete filled steel tubes | Dan Gan, Zexiang Li, Biao Yan, Xuhong Zhou, Huihui Huang | 2022",37.9,fcu150,S2-2000-50,448,30.97478419,0,200,200,2,0,2000,50,50,1108.3
"Thin-Walled Structures | Eccentric compression behaviour of diagonal rib-stiffened thin-walled square concrete filled steel tubes | Dan Gan, Zexiang Li, Biao Yan, Xuhong Zhou, Huihui Huang | 2022",37.9,fcu150,S2-2000-25,448,30.97478419,0,200,200,2,0,2000,25,25,1626.7
"Thin-Walled Structures | Eccentric compression behaviour of diagonal rib-stiffened thin-walled square concrete filled steel tubes | Dan Gan, Zexiang Li, Biao Yan, Xuhong Zhou, Huihui Huang | 2022",37.9,fcu150,S2-2000-0,448,30.97478419,0,200,200,2,0,2000,0,0,2265.8
"Thin-Walled Structures | Eccentric compression behaviour of diagonal rib-stiffened thin-walled square concrete filled steel tubes | Dan Gan, Zexiang Li, Biao Yan, Xuhong Zhou, Huihui Huang | 2022",37.9,fcu150,S2-800-100,448,30.97478419,0,200,200,2,0,800,100,100,883.4
"Thin-Walled Structures | Eccentric compression behaviour of diagonal rib-stiffened thin-walled square concrete filled steel tubes | Dan Gan, Zexiang Li, Biao Yan, Xuhong Zhou, Huihui Huang | 2022",37.9,fcu150,S2-800-0,448,30.97478419,0,200,200,2,0,800,0,0,2385.5
"Thin-Walled Structures | Eccentric compression behaviour of diagonal rib-stiffened thin-walled square concrete filled steel tubes | Dan Gan, Zexiang Li, Biao Yan, Xuhong Zhou, Huihui Huang | 2022",37.9,fcu150,S2-800-50,448,30.97478419,0,200,200,2,0,800,50,50,1374.3
"Engineering Mechanics | 方钢管螺旋筋混凝土柱偏压性能试验及参数分析 (Experimental Study and Analysis of Concrete Filled Square Steel Tube Columns with Spiral Reinforcement Under Eccentric Compression) | CHEN Zong-ping, HUANG Le-zhang, TAN Qiu-hong | 2021",29.98,"fcu,150",SE5,298,23.89,0,200,200,4,0,1600,40,40,1177
"Engineering Mechanics | 方钢管螺旋筋混凝土柱偏压性能试验及参数分析 (Experimental Study and Analysis of Concrete Filled Square Steel Tube Columns with Spiral Reinforcement Under Eccentric Compression) | CHEN Zong-ping, HUANG Le-zhang, TAN Qiu-hong | 2021",29.98,"fcu,150",SE6,298,23.89,0,200,200,4,0,1600,80,80,804
"Engineering Mechanics | 方钢管螺旋筋混凝土柱偏压性能试验及参数分析 (Experimental Study and Analysis of Concrete Filled Square Steel Tube Columns with Spiral Reinforcement Under Eccentric Compression) | CHEN Zong-ping, HUANG Le-zhang, TAN Qiu-hong | 2021",29.98,"fcu,150",SE3,298,23.89,0,200,200,4,0,1600,40,40,1145
"Engineering Mechanics | 方钢管螺旋筋混凝土柱偏压性能试验及参数分析 (Experimental Study and Analysis of Concrete Filled Square Steel Tube Columns with Spiral Reinforcement Under Eccentric Compression) | CHEN Zong-ping, HUANG Le-zhang, TAN Qiu-hong | 2021",29.98,"fcu,150",SE2,298,23.89,0,200,200,4,0,1600,40,40,1186.5
"Engineering Mechanics | 方钢管螺旋筋混凝土柱偏压性能试验及参数分析 (Experimental Study and Analysis of Concrete Filled Square Steel Tube Columns with Spiral Reinforcement Under Eccentric Compression) | CHEN Zong-ping, HUANG Le-zhang, TAN Qiu-hong | 2021",29.98,"fcu,150",SE4,298,23.89,0,200,200,4,0,1600,40,40,1206
"Engineering Mechanics | 方钢管螺旋筋混凝土柱偏压性能试验及参数分析 (Experimental Study and Analysis of Concrete Filled Square Steel Tube Columns with Spiral Reinforcement Under Eccentric Compression) | CHEN Zong-ping, HUANG Le-zhang, TAN Qiu-hong | 2021",29.98,"fcu,150",SE1,298,23.89,0,200,200,4,0,1600,40,40,1222
"Engineering Structures | Behaviour of rectangular concrete-filled steel tubular slender column with unequal wall thickness | Guangyuan Fu, Gongyi Fu, Chenjiang Yu, Siping Li, Feiliang Wang, Jian Yang | 2021",69.6,fcu100,U1200-20,291.2,57.60606225,0,150,110,7.78,0,1200,20,20,1223
"Engineering Structures | Behaviour of rectangular concrete-filled steel tubular slender column with unequal wall thickness | Guangyuan Fu, Gongyi Fu, Chenjiang Yu, Siping Li, Feiliang Wang, Jian Yang | 2021",69.6,fcu100,U1200-40,291.2,57.60606225,0,150,110,7.78,0,1200,40,40,995
"Engineering Structures | Behaviour of rectangular concrete-filled steel tubular slender column with unequal wall thickness | Guangyuan Fu, Gongyi Fu, Chenjiang Yu, Siping Li, Feiliang Wang, Jian Yang | 2021",69.6,fcu100,B1600-40,306.4,57.60606225,0,150,110,7.82,0,1600,40,40,936.5
"Engineering Structures | Behaviour of rectangular concrete-filled steel tubular slender column with unequal wall thickness | Guangyuan Fu, Gongyi Fu, Chenjiang Yu, Siping Li, Feiliang Wang, Jian Yang | 2021",69.6,fcu100,U1600-0,291.2,57.60606225,0,150,110,7.78,0,1600,0,0,1580
"Engineering Structures | Experimental and numerical studies of concrete-encased concrete-filled steel tube stub columns under uniaxial and biaxial eccentric compression | You-Xin Ma, Ou Zhao, Kang Hai Tan | 2021",47,fcy150,UA(0)35,358,47,0,210,210,4.2,0,800,35,35,1388.2
"Engineering Structures | Experimental and numerical studies of concrete-encased concrete-filled steel tube stub columns under uniaxial and biaxial eccentric compression | You-Xin Ma, Ou Zhao, Kang Hai Tan | 2021",47,fcy150,AX,358,47,0,210,210,4.2,0,800,0,0,2377.2
"Engineering Structures | Experimental and numerical studies of concrete-encased concrete-filled steel tube stub columns under uniaxial and biaxial eccentric compression | You-Xin Ma, Ou Zhao, Kang Hai Tan | 2021",47,fcy150,BA(30)10,358,47,0,210,210,4.2,0,800,10,10,1958.1
"Engineering Structures | Experimental and numerical studies of concrete-encased concrete-filled steel tube stub columns under uniaxial and biaxial eccentric compression | You-Xin Ma, Ou Zhao, Kang Hai Tan | 2021",47,fcy150,BA(45)155,358,47,0,210,210,4.2,0,800,155,155,385.5
"Engineering Structures | Experimental and numerical studies of concrete-encased concrete-filled steel tube stub columns under uniaxial and biaxial eccentric compression | You-Xin Ma, Ou Zhao, Kang Hai Tan | 2021",47,fcy150,BA(20)11,358,47,0,210,210,4.2,0,800,11,11,1938
"Engineering Structures | Behaviour of rectangular concrete-filled steel tubular slender column with unequal wall thickness | Guangyuan Fu, Gongyi Fu, Chenjiang Yu, Siping Li, Feiliang Wang, Jian Yang | 2021",69.6,fcu100,U1600-20,291.2,57.60606225,0,150,110,7.78,0,1600,20,20,1196.5
"Engineering Structures | Behaviour of rectangular concrete-filled steel tubular slender column with unequal wall thickness | Guangyuan Fu, Gongyi Fu, Chenjiang Yu, Siping Li, Feiliang Wang, Jian Yang | 2021",69.6,fcu100,B1600-0,306.4,57.60606225,0,150,110,7.82,0,1600,0,0,1616
"Engineering Structures | Behaviour of rectangular concrete-filled steel tubular slender column with unequal wall thickness | Guangyuan Fu, Gongyi Fu, Chenjiang Yu, Siping Li, Feiliang Wang, Jian Yang | 2021",69.6,fcu100,B1200-20,306.4,57.60606225,0,150,110,7.82,0,1200,20,20,1215.5
"Engineering Structures | Behaviour of rectangular concrete-filled steel tubular slender column with unequal wall thickness | Guangyuan Fu, Gongyi Fu, Chenjiang Yu, Siping Li, Feiliang Wang, Jian Yang | 2021",69.6,fcu100,B1200-0,306.4,57.60606225,0,150,110,7.82,0,1200,0,0,1655
"Engineering Structures | Experimental and numerical studies of concrete-encased concrete-filled steel tube stub columns under uniaxial and biaxial eccentric compression | You-Xin Ma, Ou Zhao, Kang Hai Tan | 2021",47,fcy150,BA(20)70,358,47,0,210,210,4.2,0,800,70,70,846.8
"Engineering Mechanics | 方钢管螺旋筋混凝土柱偏压性能试验及参数分析 (Experimental Study and Analysis of Concrete Filled Square Steel Tube Columns with Spiral Reinforcement Under Eccentric Compression) | CHEN Zong-ping, HUANG Le-zhang, TAN Qiu-hong | 2021",29.98,"fcu,150",SE14,298,23.89,0,200,200,4,0,1600,100,100,708.5
"JOURNAL OF RAILWAY ENGINEERING SOCIETY | Experimental Research on the Local Axial Compression Performance of Concrete Filled Weathering Steel Tubular Stub Columns | ZENG Zaiping, WANG Xiuli, FENG Zhujun... | 2021",58.2,"fcu,150",CFST-8,458.78,49.73,0,250,250,7.95,0,1000,0,0,2430
"JOURNAL OF RAILWAY ENGINEERING SOCIETY | Experimental Research on the Local Axial Compression Performance of Concrete Filled Weathering Steel Tubular Stub Columns | ZENG Zaiping, WANG Xiuli, FENG Zhujun... | 2021",58.2,"fcu,150",CFST-14,450.38,49.73,0,250,250,13.86,0,1000,0,0,2970
"JOURNAL OF RAILWAY ENGINEERING SOCIETY | Experimental Research on the Local Axial Compression Performance of Concrete Filled Weathering Steel Tubular Stub Columns | ZENG Zaiping, WANG Xiuli, FENG Zhujun... | 2021",58.2,"fcu,150",CFST-11,445.27,49.73,0,250,250,10.81,0,1000,0,0,2800
"Engineering Structures | Experimental and numerical studies of concrete-encased concrete-filled steel tube stub columns under uniaxial and biaxial eccentric compression | You-Xin Ma, Ou Zhao, Kang Hai Tan | 2021",47,fcy150,BA(30)36,358,47,0,210,210,4.2,0,800,36,36,1300.9
"Engineering Mechanics | 方钢管螺旋筋混凝土柱偏压性能试验及参数分析 (Experimental Study and Analysis of Concrete Filled Square Steel Tube Columns with Spiral Reinforcement Under Eccentric Compression) | CHEN Zong-ping, HUANG Le-zhang, TAN Qiu-hong | 2021",29.98,"fcu,150",SE8,298,23.89,0,200,200,4,0,1600,80,80,808
"Engineering Mechanics | 方钢管螺旋筋混凝土柱偏压性能试验及参数分析 (Experimental Study and Analysis of Concrete Filled Square Steel Tube Columns with Spiral Reinforcement Under Eccentric Compression) | CHEN Zong-ping, HUANG Le-zhang, TAN Qiu-hong | 2021",29.98,"fcu,150",SE7,298,23.89,0,200,200,4,0,1600,80,80,811
"Engineering Mechanics | 方钢管螺旋筋混凝土柱偏压性能试验及参数分析 (Experimental Study and Analysis of Concrete Filled Square Steel Tube Columns with Spiral Reinforcement Under Eccentric Compression) | CHEN Zong-ping, HUANG Le-zhang, TAN Qiu-hong | 2021",29.98,"fcu,150",SE9,298,23.89,0,200,200,4,0,800,40,40,1263
"Engineering Mechanics | 方钢管螺旋筋混凝土柱偏压性能试验及参数分析 (Experimental Study and Analysis of Concrete Filled Square Steel Tube Columns with Spiral Reinforcement Under Eccentric Compression) | CHEN Zong-ping, HUANG Le-zhang, TAN Qiu-hong | 2021",29.98,"fcu,150",SE10,298,23.89,0,200,200,4,0,1200,40,40,1213.5
"Engineering Mechanics | 方钢管螺旋筋混凝土柱偏压性能试验及参数分析 (Experimental Study and Analysis of Concrete Filled Square Steel Tube Columns with Spiral Reinforcement Under Eccentric Compression) | CHEN Zong-ping, HUANG Le-zhang, TAN Qiu-hong | 2021",29.98,"fcu,150",SE13,298,23.89,0,200,200,4,0,1600,80,80,814
"Engineering Mechanics | 方钢管螺旋筋混凝土柱偏压性能试验及参数分析 (Experimental Study and Analysis of Concrete Filled Square Steel Tube Columns with Spiral Reinforcement Under Eccentric Compression) | CHEN Zong-ping, HUANG Le-zhang, TAN Qiu-hong | 2021",29.98,"fcu,150",SE11,298,23.89,0,200,200,4,0,2000,40,40,1161
"Engineering Mechanics | 方钢管螺旋筋混凝土柱偏压性能试验及参数分析 (Experimental Study and Analysis of Concrete Filled Square Steel Tube Columns with Spiral Reinforcement Under Eccentric Compression) | CHEN Zong-ping, HUANG Le-zhang, TAN Qiu-hong | 2021",29.98,"fcu,150",SE12,298,23.89,0,200,200,4,0,1600,60,60,956
"Engineering Mechanics | 方钢管螺旋筋混凝土柱偏压性能试验及参数分析 (Experimental Study and Analysis of Concrete Filled Square Steel Tube Columns with Spiral Reinforcement Under Eccentric Compression) | CHEN Zong-ping, HUANG Le-zhang, TAN Qiu-hong | 2021",29.98,"fcu,150",SE18,298,23.89,0,200,200,4,0,1600,40,40,1042
"Engineering Mechanics | 方钢管螺旋筋混凝土柱偏压性能试验及参数分析 (Experimental Study and Analysis of Concrete Filled Square Steel Tube Columns with Spiral Reinforcement Under Eccentric Compression) | CHEN Zong-ping, HUANG Le-zhang, TAN Qiu-hong | 2021",29.98,"fcu,150",SE17,301,23.89,0,200,200,3,0,1600,40,40,1002
"Engineering Mechanics | 方钢管螺旋筋混凝土柱偏压性能试验及参数分析 (Experimental Study and Analysis of Concrete Filled Square Steel Tube Columns with Spiral Reinforcement Under Eccentric Compression) | CHEN Zong-ping, HUANG Le-zhang, TAN Qiu-hong | 2021",29.98,"fcu,150",SE16,298,23.89,0,200,200,4,0,1600,40,40,1229
"Engineering Mechanics | 方钢管螺旋筋混凝土柱偏压性能试验及参数分析 (Experimental Study and Analysis of Concrete Filled Square Steel Tube Columns with Spiral Reinforcement Under Eccentric Compression) | CHEN Zong-ping, HUANG Le-zhang, TAN Qiu-hong | 2021",29.98,"fcu,150",SE15,298,23.89,0,200,200,4,0,1600,120,120,645
"Engineering Structures | Behaviour of rectangular concrete-filled steel tubular slender column with unequal wall thickness | Guangyuan Fu, Gongyi Fu, Chenjiang Yu, Siping Li, Feiliang Wang, Jian Yang | 2021",69.6,fcu100,U1200-0,291.2,57.60606225,0,150,110,7.78,0,1200,0,0,1610
"Engineering Structures | Behaviour of rectangular concrete-filled steel tubular slender column with unequal wall thickness | Guangyuan Fu, Gongyi Fu, Chenjiang Yu, Siping Li, Feiliang Wang, Jian Yang | 2021",69.6,fcu100,B1200-40,306.4,57.60606225,0,150,110,7.82,0,1200,40,40,939.5
"Engineering Structures | Experimental and numerical studies of concrete-encased concrete-filled steel tube stub columns under uniaxial and biaxial eccentric compression | You-Xin Ma, Ou Zhao, Kang Hai Tan | 2021",47,fcy150,BA(30)70,358,47,0,210,210,4.2,0,800,70,70,801
"Engineering Structures | Experimental and numerical studies of concrete-encased concrete-filled steel tube stub columns under uniaxial and biaxial eccentric compression | You-Xin Ma, Ou Zhao, Kang Hai Tan | 2021",47,fcy150,BA(30)155,358,47,0,210,210,4.2,0,800,155,155,398
"Engineering Structures | Experimental and numerical studies of concrete-encased concrete-filled steel tube stub columns under uniaxial and biaxial eccentric compression | You-Xin Ma, Ou Zhao, Kang Hai Tan | 2021",47,fcy150,AX,358,47,0,210,210,4.2,0,950,0,0,2377.2
"Engineering Structures | Behaviour of rectangular concrete-filled steel tubular slender column with unequal wall thickness | Guangyuan Fu, Gongyi Fu, Chenjiang Yu... | 2021",69.6,fcu150,B1200-0,340.7,60.5569161,0,150,110,2.92,0,1200,0,0,1655
"Engineering Structures | Behaviour of rectangular concrete-filled steel tubular slender column with unequal wall thickness | Guangyuan Fu, Gongyi Fu, Chenjiang Yu... | 2021",69.6,fcu150,U1200-0,340.7,60.5569161,0,150,110,2.92,0,1200,0,0,1610
"Engineering Structures | Behaviour of rectangular concrete-filled steel tubular slender column with unequal wall thickness | Guangyuan Fu, Gongyi Fu, Chenjiang Yu... | 2021",69.6,fcu150,B1600-0,340.7,60.5569161,0,150,110,2.92,0,1600,0,0,1616
"Engineering Structures | Behaviour of rectangular concrete-filled steel tubular slender column with unequal wall thickness | Guangyuan Fu, Gongyi Fu, Chenjiang Yu... | 2021",69.6,fcu150,U1600-0,340.7,60.5569161,0,150,110,2.92,0,1600,0,0,1580
"Engineering Structures | Experimental and numerical studies of concrete-encased concrete-filled steel tube stub columns under uniaxial and biaxial eccentric compression | You-Xin Ma, Ou Zhao, Kang Hai Tan | 2021",47,fcy150,BA(45)70,358,47,0,210,210,4.2,0,800,70,70,773.6
"Engineering Structures | Experimental and numerical studies of concrete-encased concrete-filled steel tube stub columns under uniaxial and biaxial eccentric compression | You-Xin Ma, Ou Zhao, Kang Hai Tan | 2021",47,fcy150,UA(0)70,358,47,0,210,210,4.2,0,800,70,70,885.6
"Engineering Structures | Experimental and numerical studies of concrete-encased concrete-filled steel tube stub columns under uniaxial and biaxial eccentric compression | You-Xin Ma, Ou Zhao, Kang Hai Tan | 2021",47,fcy150,UA(0)160,358,47,0,210,210,4.2,0,800,160,160,385.5
"Engineering Structures | Experimental and numerical studies of concrete-encased concrete-filled steel tube stub columns under uniaxial and biaxial eccentric compression | You-Xin Ma, Ou Zhao, Kang Hai Tan | 2021",47,fcy150,BA(45)35,358,47,0,210,210,4.2,0,800,35,35,1415.1
"Engineering Structures | Experimental and numerical studies of concrete-encased concrete-filled steel tube stub columns under uniaxial and biaxial eccentric compression | You-Xin Ma, Ou Zhao, Kang Hai Tan | 2021",47,fcy150,BA(20)155,358,47,0,210,210,4.2,0,800,155,155,404.5
"Engineering Structures | Experimental and numerical studies of concrete-encased concrete-filled steel tube stub columns under uniaxial and biaxial eccentric compression | You-Xin Ma, Ou Zhao, Kang Hai Tan | 2021",47,fcy150,BA(20)38,358,47,0,210,210,4.2,0,800,38,38,1267
"Engineering Structures | Behaviour of rectangular concrete-filled steel tubular slender column with unequal wall thickness | Guangyuan Fu, Gongyi Fu, Chenjiang Yu, Siping Li, Feiliang Wang, Jian Yang | 2021",69.6,fcu100,U1600-40,291.2,57.60606225,0,150,110,7.78,0,1600,40,40,953.5
"Engineering Structures | Behaviour of rectangular concrete-filled steel tubular slender column with unequal wall thickness | Guangyuan Fu, Gongyi Fu, Chenjiang Yu, Siping Li, Feiliang Wang, Jian Yang | 2021",69.6,fcu100,B1600-20,306.4,57.60606225,0,150,110,7.82,0,1600,20,20,1187.5
"Thin-Walled Structures | Structural behavior of UHPC filled steel tubular columns under eccentric loading | Rui Zhang, Shiming Chen, Ping Gu... | 2020",145.9,"fcy,100",SS4-2,430.6,139.42,0,120.4,120.4,3.82,0,360,0,0,2701
"Thin-Walled Structures | Structural behavior of UHPC filled steel tubular columns under eccentric loading | Rui Zhang, Shiming Chen, Ping Gu... | 2020",145.9,"fcy,100",SS4-1,430.6,139.42,0,120.4,120.4,3.82,0,360,0,0,2576
"Thin-Walled Structures | Structural behavior of UHPC filled steel tubular columns under eccentric loading | Rui Zhang, Shiming Chen, Ping Gu... | 2020",145.9,"fcy,100",SS4-S-30,430.6,139.42,0,120.4,120.4,3.82,0,600,30,30,1401
"Journal of Constructional Steel Research | Behavior of concrete-filled steel tubes subjected to axial impact loading | Yong Zhu, Hua Yang, Xiaoqiang Yang... | 2020",51.3,"fcu,150",S-2-0.5,343,43.28,0,120,120,2,0,360,0,0,1200
"Journal of Constructional Steel Research | Behavior of concrete-filled steel tubes subjected to axial impact loading | Yong Zhu, Hua Yang, Xiaoqiang Yang... | 2020",51.3,"fcu,150",S-2-1.0,343,43.28,0,120,120,2,0,360,0,0,1400
"Thin-Walled Structures | Structural behavior of UHPC filled steel tubular columns under eccentric loading | Rui Zhang, Shiming Chen, Ping Gu... | 2020",145.9,"fcy,100",SS6-1,460.3,139.42,0,120.6,120.6,5.88,0,360,0,0,3089
"Thin-Walled Structures | Structural behavior of UHPC filled steel tubular columns under eccentric loading | Rui Zhang, Shiming Chen, Ping Gu... | 2020",145.9,"fcy,100",SS4-S-50,430.6,139.42,0,120.4,120.4,3.82,0,600,50,50,1052
"Journal of Constructional Steel Research | Behavior of concrete-filled steel tubes subjected to axial impact loading | Yong Zhu, Hua Yang, Xiaoqiang Yang... | 2020",51.3,"fcu,150",R-3-1.5,367,43.28,0,150,100,3,0,300,0,0,1700
"Journal of Constructional Steel Research | Behavior of concrete-filled steel tubes subjected to axial impact loading | Yong Zhu, Hua Yang, Xiaoqiang Yang... | 2020",51.3,"fcu,150",R-2-1.5,343,43.28,0,150,100,2,0,300,0,0,1500
"Journal of Constructional Steel Research | Behavior of concrete-filled steel tubes subjected to axial impact loading | Yong Zhu, Hua Yang, Xiaoqiang Yang... | 2020",51.3,"fcu,150",R-2-1.0,343,43.28,0,150,100,2,0,300,0,0,1300
"Journal of Constructional Steel Research | Behavior of concrete-filled steel tubes subjected to axial impact loading | Yong Zhu, Hua Yang, Xiaoqiang Yang... | 2020",51.3,"fcu,150",R-2-0.5,343,43.28,0,150,100,2,0,300,0,0,1100
"Journal of Constructional Steel Research | Behavior of concrete-filled steel tubes subjected to axial impact loading | Yong Zhu, Hua Yang, Xiaoqiang Yang... | 2020",51.3,"fcu,150",S-3-3.0,350,43.28,0,120,120,3,0,360,0,0,2000
"Journal of Constructional Steel Research | Behavior of concrete-filled steel tubes subjected to axial impact loading | Yong Zhu, Hua Yang, Xiaoqiang Yang... | 2020",51.3,"fcu,150",S-3-2.0,350,43.28,0,120,120,3,0,360,0,0,1900
"Journal of Constructional Steel Research | Behavior of concrete-filled steel tubes subjected to axial impact loading | Yong Zhu, Hua Yang, Xiaoqiang Yang... | 2020",51.3,"fcu,150",R-3-3.0,367,43.28,0,150,100,3,0,300,0,0,1900
"Journal of Constructional Steel Research | Behavior of concrete-filled steel tubes subjected to axial impact loading | Yong Zhu, Hua Yang, Xiaoqiang Yang... | 2020",51.3,"fcu,150",R-3-2.0,367,43.28,0,150,100,3,0,300,0,0,1800
"Journal of Constructional Steel Research | Behavior of concrete-filled steel tubes subjected to axial impact loading | Yong Zhu, Hua Yang, Xiaoqiang Yang... | 2020",51.3,"fcu,150",S-2-1.5,343,43.28,0,120,120,2,0,360,0,0,1600
"Journal of Constructional Steel Research | Behavior of concrete-filled steel tubes subjected to axial impact loading | Yong Zhu, Hua Yang, Xiaoqiang Yang... | 2020",51.3,"fcu,150",S-3-1.5,350,43.28,0,120,120,3,0,360,0,0,1800
"Journal of Constructional Steel Research | Mechanical properties of special-shaped concrete-filled steel tube columns under eccentric compression | Xiandong Chen, Ting Zhou, Zhihua Chen... | 2020",15.6,fcy150,LBE60,343,15.6,0,100,100,6,0,2000,60,60,1741
"Thin-Walled Structures | Structural behavior of UHPC filled steel tubular columns under eccentric loading | Rui Zhang, Shiming Chen, Ping Gu... | 2020",145.9,"fcy,100",SS6-S-30,460.3,139.42,0,120.6,120.6,5.88,0,600,30,30,1752
"Thin-Walled Structures | Structural behavior of UHPC filled steel tubular columns under eccentric loading | Rui Zhang, Shiming Chen, Ping Gu... | 2020",145.9,"fcy,100",SS6-L-30,460.3,139.42,0,120.6,120.6,5.88,0,1200,30,30,1468
"Thin-Walled Structures | Structural behavior of UHPC filled steel tubular columns under eccentric loading | Rui Zhang, Shiming Chen, Ping Gu... | 2020",145.9,"fcy,100",SS6-S-50,460.3,139.42,0,120.6,120.6,5.88,0,600,50,50,1317
"Journal of Constructional Steel Research | Mechanical properties of special-shaped concrete-filled steel tube columns under eccentric compression | Xiandong Chen, Ting Zhou, Zhihua Chen... | 2020",15.6,fcy150,LBE-60,343,15.6,0,100,100,6,0,2000,-60,-60,1537
"Journal of Constructional Steel Research | Mechanical properties of special-shaped concrete-filled steel tube columns under eccentric compression | Xiandong Chen, Ting Zhou, Zhihua Chen... | 2020",15.6,fcy150,LBE120,343,15.6,0,100,100,6,0,2000,120,120,1171
"Thin-Walled Structures | Structural behavior of UHPC filled steel tubular columns under eccentric loading | Rui Zhang, Shiming Chen, Ping Gu... | 2020",145.9,"fcy,100",SS6-2,460.3,139.42,0,120.6,120.6,5.88,0,360,0,0,3003
"Thin-Walled Structures | Structural behavior of UHPC filled steel tubular columns under eccentric loading | Rui Zhang, Shiming Chen, Ping Gu... | 2020",145.9,"fcy,100",SS4-L-30,430.6,139.42,0,120.4,120.4,3.82,0,1200,30,30,1212
"Journal of Constructional Steel Research | Mechanical properties of special-shaped concrete-filled steel tube columns under eccentric compression | Xiandong Chen, Ting Zhou, Zhihua Chen... | 2020",15.6,fcy150,LBE-120,343,15.6,0,100,100,6,0,2000,-120,-120,1062
"Thin-Walled Structures | Effect of stiffeners on the eccentric compression behaviour of square concrete-filled steel tubular columns | Fang Yuan, Hong Huang, Mengcheng Chen | 2019",50,fcu150,SS95-2,230,42.06713933,0,160,160,2.5,0,950,25,25,1110
"Thin-Walled Structures | Effect of stiffeners on the eccentric compression behaviour of square concrete-filled steel tubular columns | Fang Yuan, Hong Huang, Mengcheng Chen | 2019",50,fcu150,SS95-1,230,42.06713933,0,160,160,2.5,0,950,0,0,1450
"Thin-Walled Structures | Effect of stiffeners on the eccentric compression behaviour of square concrete-filled steel tubular columns | Fang Yuan, Hong Huang, Mengcheng Chen | 2019",47.6,fcu150,SS185-3,230,39.84454039,0,160,160,2.5,0,1850,50,50,641
"Thin-Walled Structures | Effect of stiffeners on the eccentric compression behaviour of square concrete-filled steel tubular columns | Fang Yuan, Hong Huang, Mengcheng Chen | 2019",47.6,fcu150,US185-1,230,39.84454039,0,160,160,2.5,0,1850,0,0,1290
"Thin-Walled Structures | Effect of stiffeners on the eccentric compression behaviour of square concrete-filled steel tubular columns | Fang Yuan, Hong Huang, Mengcheng Chen | 2019",47.6,fcu150,SS185-1,230,39.84454039,0,160,160,2.5,0,1850,0,0,1320
"建筑结构学报 | 高强方钢管超高性能混凝土短柱轴压承载力计算方法研究 | 颜燕祥, 徐礼华, 蔡恒... | 2019",128.1,"fcu,150",S11-40-440,468.6,118.24,0,100,100,10,0,300,0,0,2443
"建筑结构学报 | 高强方钢管超高性能混凝土短柱轴压承载力计算方法研究 | 颜燕祥, 徐礼华, 蔡恒... | 2019",111.3,"fcu,150",S12-40-420-0.1,468.6,101.38,0,100,100,10,0,300,0,0,2305.8
"建筑结构学报 | 高强方钢管超高性能混凝土短柱轴压承载力计算方法研究 | 颜燕祥, 徐礼华, 蔡恒... | 2019",89.2,"fcu,150",S14-40-400,468.6,79.53,0,100,100,10,0,300,0,0,2220.3
"建筑结构学报 | 高强方钢管超高性能混凝土短柱轴压承载力计算方法研究 | 颜燕祥, 徐礼华, 蔡恒... | 2019",128.1,"fcu,150",S15-44-440,444.6,118.24,0,100,100,14.2,0,300,0,0,3325
"Thin-Walled Structures | Effect of stiffeners on the eccentric compression behaviour of square concrete-filled steel tubular columns | Fang Yuan, Hong Huang, Mengcheng Chen | 2019",50,fcu150,SS95-3,230,42.06713933,0,160,160,2.5,0,950,50,50,760
"Thin-Walled Structures | Effect of stiffeners on the eccentric compression behaviour of square concrete-filled steel tubular columns | Fang Yuan, Hong Huang, Mengcheng Chen | 2019",50,fcu150,US95-1,230,42.06713933,0,160,160,2.5,0,950,0,0,1370
"Thin-Walled Structures | Effect of stiffeners on the eccentric compression behaviour of square concrete-filled steel tubular columns | Fang Yuan, Hong Huang, Mengcheng Chen | 2019",50,fcu150,US95-3,230,42.06713933,0,160,160,2.5,0,950,50,50,715
"Thin-Walled Structures | Effect of stiffeners on the eccentric compression behaviour of square concrete-filled steel tubular columns | Fang Yuan, Hong Huang, Mengcheng Chen | 2019",47.6,fcu150,US185-2,230,39.84454039,0,160,160,2.5,0,1850,25,25,851
"Thin-Walled Structures | Effect of stiffeners on the eccentric compression behaviour of square concrete-filled steel tubular columns | Fang Yuan, Hong Huang, Mengcheng Chen | 2019",50,fcu150,US95-2,230,42.06713933,0,160,160,2.5,0,950,25,25,980
"Thin-Walled Structures | Effect of stiffeners on the eccentric compression behaviour of square concrete-filled steel tubular columns | Fang Yuan, Hong Huang, Mengcheng Chen | 2019",47.6,fcu150,SS185-2,230,39.84454039,0,160,160,2.5,0,1850,25,25,915
"建筑结构学报 | 高强方钢管超高性能混凝土短柱轴压承载力计算方法研究 | 颜燕祥, 徐礼华, 蔡恒... | 2019",100.3,"fcu,150",S1-5-410,668.8,90.45,0,100,100,4.9,0,300,0,0,1949.5
"建筑结构学报 | 高强方钢管超高性能混凝土短柱轴压承载力计算方法研究 | 颜燕祥, 徐礼华, 蔡恒... | 2019",128.1,"fcu,150",S5-6-440,599.5,118.24,0,100,100,5.8,0,300,0,0,2546.3
"建筑结构学报 | 高强方钢管超高性能混凝土短柱轴压承载力计算方法研究 | 颜燕祥, 徐礼华, 蔡恒... | 2019",100.3,"fcu,150",S6-6-410,599.5,90.45,0,100,100,5.8,0,300,0,0,2183.6
"建筑结构学报 | 高强方钢管超高性能混凝土短柱轴压承载力计算方法研究 | 颜燕祥, 徐礼华, 蔡恒... | 2019",89.2,"fcu,150",S10-7-400,521.9,79.53,0,100,100,6.8,0,300,0,0,2235
"建筑结构学报 | 高强方钢管超高性能混凝土短柱轴压承载力计算方法研究 | 颜燕祥, 徐礼华, 蔡恒... | 2019",111.3,"fcu,150",S13-40-420,468.6,101.38,0,100,100,10,0,300,0,0,2544.5
"建筑结构学报 | 高强方钢管超高性能混凝土短柱轴压承载力计算方法研究 | 颜燕祥, 徐礼华, 蔡恒... | 2019",128.1,"fcu,150",S20-48-440-0.1,444.6,118.24,0,100,100,18.5,0,300,0,0,3635
"建筑结构学报 | 高强方钢管超高性能混凝土短柱轴压承载力计算方法研究 | 颜燕祥, 徐礼华, 蔡恒... | 2019",89.2,"fcu,150",S3-5-400-0.1,646.2,79.53,0,100,100,4.9,0,300,0,0,1629
"建筑结构学报 | 高强方钢管超高性能混凝土短柱轴压承载力计算方法研究 | 颜燕祥, 徐礼华, 蔡恒... | 2019",89.2,"fcu,150",S2-5-400,646.2,79.53,0,100,100,4.9,0,300,0,0,1784.6
"Journal of Constructional Steel Research | Eccentric compression performance of slender L-shaped column composed of concrete-filled steel tubes connected by steel linking plates | Jie Liu, Ting Zhou, Zhiyong Lei... | 2019",16.3,fcu150,LUE-120,343,12.1269768,0,100,100,6,0,2000,-120,-120,1595
"Journal of Constructional Steel Research | Eccentric compression performance of slender L-shaped column composed of concrete-filled steel tubes connected by steel linking plates | Jie Liu, Ting Zhou, Zhiyong Lei... | 2019",16.3,fcu150,LUE120,343,12.1269768,0,100,100,6,0,2000,120,120,1328
"建筑结构学报 | 高强方钢管超高性能混凝土短柱轴压承载力计算方法研究 | 颜燕祥, 徐礼华, 蔡恒... | 2019",111.3,"fcu,150",S16-44-420-0.1,444.6,101.38,0,100,100,14.2,0,300,0,0,3175.2
"建筑结构学报 | 高强方钢管超高性能混凝土短柱轴压承载力计算方法研究 | 颜燕祥, 徐礼华, 蔡恒... | 2019",111.3,"fcu,150",S17-44-420,444.6,101.38,0,100,100,14.2,0,300,0,0,3315.9
"建筑结构学报 | 高强方钢管超高性能混凝土短柱轴压承载力计算方法研究 | 颜燕祥, 徐礼华, 蔡恒... | 2019",89.2,"fcu,150",S18-44-400,444.6,79.53,0,100,100,14.2,0,300,0,0,3473.6
"建筑结构学报 | 高强方钢管超高性能混凝土短柱轴压承载力计算方法研究 | 颜燕祥, 徐礼华, 蔡恒... | 2019",128.1,"fcu,150",S19-48-440,444.6,118.24,0,100,100,18.5,0,300,0,0,3714.4
"Thin-Walled Structures | Effect of stiffeners on the eccentric compression behaviour of square concrete-filled steel tubular columns | Fang Yuan, Hong Huang, Mengcheng Chen | 2019",47.6,fcu150,US185-3,230,39.84454039,0,160,160,2.5,0,1850,50,50,625
"建筑结构学报 | 高强方钢管超高性能混凝土短柱轴压承载力计算方法研究 | 颜燕祥, 徐礼华, 蔡恒... | 2019",100.3,"fcu,150",S9-7-410,521.9,90.45,0,100,100,6.8,0,300,0,0,2401
"建筑结构学报 | 高强方钢管超高性能混凝土短柱轴压承载力计算方法研究 | 颜燕祥, 徐礼华, 蔡恒... | 2019",111.3,"fcu,150",S4-6-420,599.5,101.38,0,100,100,5.8,0,300,0,0,2376.6
"建筑结构学报 | 高强方钢管超高性能混凝土短柱轴压承载力计算方法研究 | 颜燕祥, 徐礼华, 蔡恒... | 2019",128.1,"fcu,150",S7-7-440,521.9,118.24,0,100,100,6.8,0,300,0,0,2500.9
"建筑结构学报 | 高强方钢管超高性能混凝土短柱轴压承载力计算方法研究 | 颜燕祥, 徐礼华, 蔡恒... | 2019",111.3,"fcu,150",S8-7-420,521.9,101.38,0,100,100,6.8,0,300,0,0,2210.3
"JOURNAL OF THE CHINA RAILWAY SOCIETY | Mechanical Study of Recycled Concrete-filled Square Steel Tubes Subjected to Compression-bending under Acid Rain | HUANG Hong, HU Zhihui, ZHU Qi... | 2018",53.5,"fcu,150",NC-50-1,342.5,45.33,0,160,160,6,0,1250,50,50,970
"JOURNAL OF THE CHINA RAILWAY SOCIETY | Mechanical Study of Recycled Concrete-filled Square Steel Tubes Subjected to Compression-bending under Acid Rain | HUANG Hong, HU Zhihui, ZHU Qi... | 2018",53.5,"fcu,150",NC-50-0,342.5,45.33,0,160,160,6,0,1250,50,50,1095
"JOURNAL OF THE CHINA RAILWAY SOCIETY | Mechanical Study of Recycled Concrete-filled Square Steel Tubes Subjected to Compression-bending under Acid Rain | HUANG Hong, HU Zhihui, ZHU Qi... | 2018",52.5,"fcu,150",RC-50-2,342.5,44.39,100,160,160,6,0,1250,50,50,760
"JOURNAL OF THE CHINA RAILWAY SOCIETY | Mechanical Study of Recycled Concrete-filled Square Steel Tubes Subjected to Compression-bending under Acid Rain | HUANG Hong, HU Zhihui, ZHU Qi... | 2018",52.5,"fcu,150",RC-50-0,342.5,44.39,100,160,160,6,0,1250,50,50,1025
"JOURNAL OF THE CHINA RAILWAY SOCIETY | Mechanical Study of Recycled Concrete-filled Square Steel Tubes Subjected to Compression-bending under Acid Rain | HUANG Hong, HU Zhihui, ZHU Qi... | 2018",52.5,"fcu,150",RC-25-2,342.5,44.39,100,160,160,6,0,1250,25,25,1110
"JOURNAL OF THE CHINA RAILWAY SOCIETY | Mechanical Study of Recycled Concrete-filled Square Steel Tubes Subjected to Compression-bending under Acid Rain | HUANG Hong, HU Zhihui, ZHU Qi... | 2018",53.5,"fcu,150",NC-25-2,342.5,45.33,0,160,160,6,0,1250,25,25,1105
"JOURNAL OF THE CHINA RAILWAY SOCIETY | Mechanical Study of Recycled Concrete-filled Square Steel Tubes Subjected to Compression-bending under Acid Rain | HUANG Hong, HU Zhihui, ZHU Qi... | 2018",52.5,"fcu,150",RC-50-1,342.5,44.39,100,160,160,6,0,1250,50,50,927
"JOURNAL OF THE CHINA RAILWAY SOCIETY | Mechanical Study of Recycled Concrete-filled Square Steel Tubes Subjected to Compression-bending under Acid Rain | HUANG Hong, HU Zhihui, ZHU Qi... | 2018",52.5,"fcu,150",RC-25-0,342.5,44.39,100,160,160,6,0,1250,25,25,1420
"JOURNAL OF THE CHINA RAILWAY SOCIETY | Mechanical Study of Recycled Concrete-filled Square Steel Tubes Subjected to Compression-bending under Acid Rain | HUANG Hong, HU Zhihui, ZHU Qi... | 2018",53.5,"fcu,150",NC-50-2,342.5,45.33,0,160,160,6,0,1250,50,50,805
"建筑结构学报 Journal of Building Structures | 钢管高强再生混凝土柱轴压性能试验研究 | 牛海成, 曹万林, 董宏英... | 2015",70.91,"fcu,150",SST-0,360.4,61.81,0,450,450,7.8,0,1500,0,0,13198
"建筑结构学报 Journal of Building Structures | 钢管高强再生混凝土柱轴压性能试验研究 | 牛海成, 曹万林, 董宏英... | 2015",72.36,"fcu,150",SST-1,360.4,63.2,100,450,450,7.8,0,1500,0,0,13611
"建筑结构学报 Journal of Building Structures | 钢管高强再生混凝土柱轴压性能试验研究 | 牛海成, 曹万林, 董宏英... | 2015",72.36,"fcu,150",SST-1-1,360.4,63.2,100,450,450,7.8,0,1500,0,0,16636
"Engineering Structures | A unified formulation for circle and polygon concrete-filled steel tube columns under axial compression | Min Yu, Xiaoxiong Zha, Jianqiao Ye... | 2013",34.4,"fck,150",S1-S-2,322.8,34.4,0,200,200,3.9,0,3810,0,0,1854
"Engineering Structures | A unified formulation for circle and polygon concrete-filled steel tube columns under axial compression | Min Yu, Xiaoxiong Zha, Jianqiao Ye... | 2013",34.4,"fck,150",S3-S-2,322.8,34.4,0,200,200,3.9,0,3810,0,0,1307
"Engineering Structures | A unified formulation for circle and polygon concrete-filled steel tube columns under axial compression | Min Yu, Xiaoxiong Zha, Jianqiao Ye... | 2013",34.4,"fck,150",S3-S-1,322.8,34.4,0,200,200,3.9,0,3810,0,0,1424
"Engineering Structures | A unified formulation for circle and polygon concrete-filled steel tube columns under axial compression | Min Yu, Xiaoxiong Zha, Jianqiao Ye... | 2013",34.4,"fck,150",S1-S-1,322.8,34.4,0,200,200,3.9,0,3810,0,0,1608
"Engineering Structures | A unified formulation for circle and polygon concrete-filled steel tube columns under axial compression | Min Yu, Xiaoxiong Zha, Jianqiao Ye... | 2013",34.4,"fck,150",S2-S-1,322.8,34.4,0,200,200,3.9,0,3810,0,0,1578
"Engineering Structures | A unified formulation for circle and polygon concrete-filled steel tube columns under axial compression | Min Yu, Xiaoxiong Zha, Jianqiao Ye... | 2013",34.4,"fck,150",S2-S-2,322.8,34.4,0,200,200,3.9,0,3810,0,0,1549
"Thin-Walled Structures | Behaviour of concrete filled steel tubular (CFST) stub columns under eccentric partial compression | You-Fu Yang, Lin-Hai Han | 2011",59.3,fcu150,Rcfst-4,324.4,50.77027166,0,180,120,3,0,540,43.27,43.27,939
"Thin-Walled Structures | Behaviour of concrete filled steel tubular (CFST) stub columns under eccentric partial compression | You-Fu Yang, Lin-Hai Han | 2011",59.3,fcu150,Rcfst-1,324.4,50.77027166,0,180,120,3,0,540,0,0,1476
"Thin-Walled Structures | Behaviour of concrete filled steel tubular (CFST) stub columns under eccentric partial compression | You-Fu Yang, Lin-Hai Han | 2011",59.3,fcu150,Rcfst-2,324.4,50.77027166,0,180,120,3,0,540,36,36,1140
"Thin-Walled Structures | Behaviour of concrete filled steel tubular (CFST) stub columns under eccentric partial compression | You-Fu Yang, Lin-Hai Han | 2011",59.3,fcu150,Rr-3,324.4,50.77027166,0,180,120,3,0,540,36,36,747
"Thin-Walled Structures | Behaviour of concrete filled steel tubular (CFST) stub columns under eccentric partial compression | You-Fu Yang, Lin-Hai Han | 2011",59.3,fcu150,Rp-3,324.4,50.77027166,0,180,120,3,0,540,36,36,843
"Thin-Walled Structures | Behaviour of concrete filled steel tubular (CFST) stub columns under eccentric partial compression | You-Fu Yang, Lin-Hai Han | 2011",59.3,fcu150,Rr-1,324.4,50.77027166,0,180,120,3,0,540,0,0,811
"Thin-Walled Structures | Behaviour of concrete filled steel tubular (CFST) stub columns under eccentric partial compression | You-Fu Yang, Lin-Hai Han | 2011",59.3,fcu150,Ss-2,324.4,50.77027166,0,150,150,3,0,450,15,15,797
"Thin-Walled Structures | Behaviour of concrete filled steel tubular (CFST) stub columns under eccentric partial compression | You-Fu Yang, Lin-Hai Han | 2011",59.3,fcu150,Rp-2,324.4,50.77027166,0,180,120,3,0,540,18,18,929
"Thin-Walled Structures | Behaviour of concrete filled steel tubular (CFST) stub columns under eccentric partial compression | You-Fu Yang, Lin-Hai Han | 2011",59.3,fcu150,Rr-2,324.4,50.77027166,0,180,120,3,0,540,18,18,752
"Thin-Walled Structures | Behaviour of concrete filled steel tubular (CFST) stub columns under eccentric partial compression | You-Fu Yang, Lin-Hai Han | 2011",59.3,fcu150,Rr-4,324.4,50.77027166,0,180,120,3,0,540,21.63,21.63,754
"Thin-Walled Structures | Behaviour of concrete filled steel tubular (CFST) stub columns under eccentric partial compression | You-Fu Yang, Lin-Hai Han | 2011",59.3,fcu150,Rr-5,324.4,50.77027166,0,180,120,3,0,540,43.27,43.27,736
"Thin-Walled Structures | Behaviour of concrete filled steel tubular (CFST) stub columns under eccentric partial compression | You-Fu Yang, Lin-Hai Han | 2011",59.3,fcu150,Scfst-3,324.4,50.77027166,0,150,150,3,0,450,30,30,1244
"Thin-Walled Structures | Behaviour of concrete filled steel tubular (CFST) stub columns under eccentric partial compression | You-Fu Yang, Lin-Hai Han | 2011",59.3,fcu150,Scfst-2,324.4,50.77027166,0,150,150,3,0,450,15,15,1260
"Thin-Walled Structures | Behaviour of concrete filled steel tubular (CFST) stub columns under eccentric partial compression | You-Fu Yang, Lin-Hai Han | 2011",59.3,fcu150,Scfst-5,324.4,50.77027166,0,150,150,3,0,450,30,15,1193
"Thin-Walled Structures | Behaviour of concrete filled steel tubular (CFST) stub columns under eccentric partial compression | You-Fu Yang, Lin-Hai Han | 2011",59.3,fcu150,Scfst-4,324.4,50.77027166,0,150,150,3,0,450,15,30,1280
"Thin-Walled Structures | Behaviour of concrete filled steel tubular (CFST) stub columns under eccentric partial compression | You-Fu Yang, Lin-Hai Han | 2011",59.3,fcu150,Rcfst-3,324.4,50.77027166,0,180,120,3,0,540,21.63,21.63,1147
"Thin-Walled Structures | Behaviour of concrete filled steel tubular (CFST) stub columns under eccentric partial compression | You-Fu Yang, Lin-Hai Han | 2011",59.3,fcu150,Ss-3,324.4,50.77027166,0,150,150,3,0,450,30,30,778
"Thin-Walled Structures | Behaviour of concrete filled steel tubular (CFST) stub columns under eccentric partial compression | You-Fu Yang, Lin-Hai Han | 2011",59.3,fcu150,Ss-4,324.4,50.77027166,0,150,150,3,0,450,21.21,21.21,767
"Thin-Walled Structures | Behaviour of concrete filled steel tubular (CFST) stub columns under eccentric partial compression | You-Fu Yang, Lin-Hai Han | 2011",59.3,fcu150,Ss-5,324.4,50.77027166,0,150,150,3,0,450,42.43,42.43,689
"Thin-Walled Structures | Behaviour of concrete filled steel tubular (CFST) stub columns under eccentric partial compression | You-Fu Yang, Lin-Hai Han | 2011",59.3,fcu150,Scfst-4,324.4,50.77027166,0,150,150,3,0,450,21.21,21.21,1280
"Thin-Walled Structures | Behaviour of concrete filled steel tubular (CFST) stub columns under eccentric partial compression | You-Fu Yang, Lin-Hai Han | 2011",59.3,fcu150,Scfst-5,324.4,50.77027166,0,150,150,3,0,450,42.43,42.43,1193
