Repository: Serali-Nerri/xgboost

# CFST柱极限承载力预测 - XGBoost ML管道

## 项目概述

本项目是一个完整的机器学习管道，用于预测混凝土填充钢管（CFST）柱的极限承载力。采用XGBoost算法，提供从数据加载、预处理、模型训练、评估到预测的全流程解决方案。

### 核心特性

- **模块化设计**：清晰的模块分离，便于维护和扩展
- **特征工程支持**：处理无量纲参数，剔除几何参数实现多截面统一预测
- **自动化超参数优化**：集成Optuna框架进行超参数搜索，支持持久化存储和断点续训
- **智能参数加载**：自动加载最优参数，无需手动配置
- **特征选择**：迭代剔除法自动寻找最优特征子集
- **多维度评估**：集成R²、RMSE、MAE、MAPE、COV等工程指标
- **可视化分析**：提供预测散点图、特征重要性图和学习曲线
- **COV稳定性指标**：特别添加变异系数评估模型预测稳定性

---

## 环境要求

### 系统要求
- Python 3.8+
- 8GB+ RAM（推荐16GB）
- 5GB+ 可用磁盘空间

### Python依赖
- pandas &gt;= 1.5.0
- numpy &gt;= 1.23.0
- xgboost &gt;= 1.7.0
- scikit-learn &gt;= 1.2.0
- matplotlib &gt;= 3.6.0
- seaborn &gt;= 0.12.0
- optuna &gt;= 3.0.0
- joblib &gt;= 1.2.0

---

File: data/raw/all_dedup.csv (part 39 of 46)
Ref.No.,fc (MPa),type (规格备注),试件标号,fy (MPa),fcy150,R再生骨料取代率(%),b (mm),h (mm),t (mm),r0 (mm),L (mm),e1 (mm),e2 (mm),Nexp (kN)
"Thin-Walled Structures | Behaviour of concrete filled steel tubular (CFST) stub columns under eccentric partial compression | You-Fu Yang, Lin-Hai Han | 2011",59.3,fcu150,Rp-1,324.4,50.77027166,0,180,120,3,0,540,0,0,957
"P.K. Gupta , S.M. Sarda, M.S. Kumar,Experimental and computational study of concrete filled steel tubular
columns under axial loads,Journal of Constructional Steel Research 63 (2007) 182–193",25.15,"Cube,size not specified, assumed as fcu150",D3M3C1,360,19.65865805,0,89.32,89.32,2.74,44.66,340,0,0,610
"P.K. Gupta , S.M. Sarda, M.S. Kumar,Experimental and computational study of concrete filled steel tubular
columns under axial loads,Journal of Constructional Steel Research 63 (2007) 182–193",28.89,"Cube,size not specified, assumed as fcu150",D3M3C2,360,22.92994372,0,89.32,89.32,2.74,44.66,340,0,0,635
"P.K. Gupta , S.M. Sarda, M.S. Kumar,Experimental and computational study of concrete filled steel tubular
columns under axial loads,Journal of Constructional Steel Research 63 (2007) 182–193",28.22,"Cube,size not specified, assumed as fcu150",D3M3C3,360,22.34065049,0,89.32,89.32,2.74,44.66,340,0,0,630
"P.K. Gupta , S.M. Sarda, M.S. Kumar,Experimental and computational study of concrete filled steel tubular
columns under axial loads,Journal of Constructional Steel Research 63 (2007) 182–193",37.6,"Cube,size not specified, assumed as fcu150",D3M4C1,360,30.70364694,0,89.32,89.32,2.74,44.66,340,0,0,644
"P.K. Gupta , S.M. Sarda, M.S. Kumar,Experimental and computational study of concrete filled steel tubular
columns under axial loads,Journal of Constructional Steel Research 63 (2007) 182–193",40,"Cube,size not specified, assumed as fcu150",D3M4C2,360,32.87843136,0,89.32,89.32,2.74,44.66,340,0,0,620
"P.K. Gupta , S.M. Sarda, M.S. Kumar,Experimental and computational study of concrete filled steel tubular
columns under axial loads,Journal of Constructional Steel Research 63 (2007) 182–193",37.77,"Cube,size not specified, assumed as fcu150",D3M4C3,360,30.85726596,0,89.32,89.32,2.74,44.66,340,0,0,650
"P.K. Gupta , S.M. Sarda, M.S. Kumar,Experimental and computational study of concrete filled steel tubular
columns under axial loads,Journal of Constructional Steel Research 63 (2007) 182–193",25.15,"Cube,size not specified, assumed as fcu150",D4M3C1,360,19.65865805,0,112.56,112.56,2.89,56.28,340,0,0,754
"P.K. Gupta , S.M. Sarda, M.S. Kumar,Experimental and computational study of concrete filled steel tubular
columns under axial loads,Journal of Constructional Steel Research 63 (2007) 182–193",28.89,"Cube,size not specified, assumed as fcu150",D4M3C2,360,22.92994372,0,112.56,112.56,2.89,56.28,340,0,0,730
"P.K. Gupta , S.M. Sarda, M.S. Kumar,Experimental and computational study of concrete filled steel tubular
columns under axial loads,Journal of Constructional Steel Research 63 (2007) 182–193",28.22,"Cube,size not specified, assumed as fcu150",D4M3C3,360,22.34065049,0,112.56,112.56,2.89,56.28,340,0,0,745
"P.K. Gupta , S.M. Sarda, M.S. Kumar,Experimental and computational study of concrete filled steel tubular
columns under axial loads,Journal of Constructional Steel Research 63 (2007) 182–193",25.15,"Cube,size not specified, assumed as fcu150",D4M4C1,360,19.65865805,0,112.56,112.56,2.89,56.28,340,0,0,822
"P.K. Gupta , S.M. Sarda, M.S. Kumar,Experimental and computational study of concrete filled steel tubular
columns under axial loads,Journal of Constructional Steel Research 63 (2007) 182–193",28.89,"Cube,size not specified, assumed as fcu150",D4M4C2,360,22.92994372,0,112.56,112.56,2.89,56.28,340,0,0,788
"P.K. Gupta , S.M. Sarda, M.S. Kumar,Experimental and computational study of concrete filled steel tubular
columns under axial loads,Journal of Constructional Steel Research 63 (2007) 182–193",28.22,"Cube,size not specified, assumed as fcu150",D4M4C3,360,22.34065049,0,112.56,112.56,2.89,56.28,340,0,0,801
"Yu, Qing;Tao, Zhong;Wu, Ying-Xing.Experimental behaviour of high performance concrete-filled steel tubular columns.Thin-Walled Structures.2008,Vol.46(No.4)：362-370.",121.6,"Cube,size not specified, assumed as fcu150",C30-1,404,111.6939169,0,100,100,1.9,50,300,0,0,1125
"Yu, Qing;Tao, Zhong;Wu, Ying-Xing.Experimental behaviour of high performance concrete-filled steel tubular columns.Thin-Walled Structures.2008,Vol.46(No.4)：362-370.",121.6,"Cube,size not specified, assumed as fcu150",C30-2,404,111.6939169,0,100,100,1.9,50,300,0,0,1085
"Yu, Qing;Tao, Zhong;Wu, Ying-Xing.Experimental behaviour of high performance concrete-filled steel tubular columns.Thin-Walled Structures.2008,Vol.46(No.4)：362-370.",121.6,"Cube,size not specified, assumed as fcu150",C30-3,404,111.6939169,0,100,100,1.9,50,300,0,0,1100
"Yu, Qing;Tao, Zhong;Wu, Ying-Xing.Experimental behaviour of high performance concrete-filled steel tubular columns.Thin-Walled Structures.2008,Vol.46(No.4)：362-370.",121.6,"Cube,size not specified, assumed as fcu150",C30-4,404,111.6939169,0,100,100,1.9,50,300,0,0,1170
"Walter Luiz Andrade de Oliveira, Silvana De Nardin, Ana Lúcia H. de Cresce El Debs,Mounir Khalil El Debs.Influence of concrete strength and length/diameter on the axial capacity of
CFT columns,Journal of Constructional Steel Research 65 (2009) 2103–2110.",32.7,fcy100,C-1,287.33,31.24823785,0,114.3,114.3,3.35,57.15,342.9,0,0,737
"Walter Luiz Andrade de Oliveira, Silvana De Nardin, Ana Lúcia H. de Cresce El Debs,Mounir Khalil El Debs.Influence of concrete strength and length/diameter on the axial capacity of
CFT columns,Journal of Constructional Steel Research 65 (2009) 2103–2110.",58.7,fcy100,C-2,287.33,56.09393155,0,114.3,114.3,3.35,57.15,342.9,0,0,952
"Walter Luiz Andrade de Oliveira, Silvana De Nardin, Ana Lúcia H. de Cresce El Debs,Mounir Khalil El Debs.Influence of concrete strength and length/diameter on the axial capacity of
CFT columns,Journal of Constructional Steel Research 65 (2009) 2103–2110.",88.8,fcy100,C-3,287.33,84.85760003,0,114.3,114.3,3.35,57.15,342.9,0,0,1136.2
"Walter Luiz Andrade de Oliveira, Silvana De Nardin, Ana Lúcia H. de Cresce El Debs,Mounir Khalil El Debs.Influence of concrete strength and length/diameter on the axial capacity of
CFT columns,Journal of Constructional Steel Research 65 (2009) 2103–2110.",105.5,fcy100,C-4,287.33,100.8161802,0,114.3,114.3,3.35,57.15,342.9,0,0,1453.1
"Seong-Hui Lee, Brian Uy, Sun-Hee Kim, Young-Hwan Choi, Sung-Mo Choi, Behavior
of high-strength circular concrete-filled steel tubular (CFST) column under eccentric
loading, J. Constr. Steel Res. 67 (2011) 1–13.",31.5,fcy150,O49C36_30,498,31.5,0,360,360,6,180,1080,0,0,6888
"Seong-Hui Lee, Brian Uy, Sun-Hee Kim, Young-Hwan Choi, Sung-Mo Choi, Behavior
of high-strength circular concrete-filled steel tubular (CFST) column under eccentric
loading, J. Constr. Steel Res. 67 (2011) 1–13.",31.5,fcy150,O57C30_30,479,31.5,0,300,300,12,150,1080,0,0,9823
"Liew JYR, Xiong DX, Zhang MH. Experimental studies on concrete filled tubes with ultra-high strength materials. Proceedings of the 6th International Symposium on Steel Structures, Seoul, Korea, 2011: 377–84.",163,fcy100,CS-1,300,155.7633874,0,219,219,6.3,109.5,600,0,0,6915
"Liew JYR, Xiong DX, Zhang MH. Experimental studies on concrete filled tubes with ultra-high strength materials. Proceedings of the 6th International Symposium on Steel Structures, Seoul, Korea, 2011: 377–84.",175.4,fcy100,CS-2,300,167.6128721,0,219,219,6.3,109.5,600,0,0,7407
"Liew JYR, Xiong DX, Zhang MH. Experimental studies on concrete filled tubes with ultra-high strength materials. Proceedings of the 6th International Symposium on Steel Structures, Seoul, Korea, 2011: 377–84.",148.8,fcy100,CS-3,300,142.1938163,0,219,219,6.3,109.5,600,0,0,6685
"Liew JYR, Xiong DX, Zhang MH. Experimental studies on concrete filled tubes with ultra-high strength materials. Proceedings of the 6th International Symposium on Steel Structures, Seoul, Korea, 2011: 377–84.",174.5,fcy100,CS-4,300,166.7528289,0,219,219,6.3,109.5,600,0,0,7569
"J.Y. Richard Liew and D.X. Xiong,Ultra-High Strength Concrete Filled Composite
Columns for Multi-Storey Building Construction,Advances in Structural Engineering Vol. 15 No. 9 2012:1487-1503",54,fcy100,S2-1-2,377,51.60259461,0,219,219,5,109.5,600,0,0,3118
"J.Y. Richard Liew and D.X. Xiong,Ultra-High Strength Concrete Filled Composite
Columns for Multi-Storey Building Construction,Advances in Structural Engineering Vol. 15 No. 9 2012:1487-1503",185,fcy100,S2-1-3,377,176.7866667,0,219,219,5,109.5,600,0,0,7837
"J.Y. Richard Liew and D.X. Xiong,Ultra-High Strength Concrete Filled Composite
Columns for Multi-Storey Building Construction,Advances in Structural Engineering Vol. 15 No. 9 2012:1487-1503",193,fcy100,S2-1-4,377,184.4314956,0,219,219,5,109.5,600,0,0,8664
"J.Y. Richard Liew and D.X. Xiong,Ultra-High Strength Concrete Filled Composite
Columns for Multi-Storey Building Construction,Advances in Structural Engineering Vol. 15 No. 9 2012:1487-1503",54,fcy100,S2-2-2,381,51.60259461,0,219,219,10,109.5,600,0,0,5241
"J.Y. Richard Liew and D.X. Xiong,Ultra-High Strength Concrete Filled Composite
Columns for Multi-Storey Building Construction,Advances in Structural Engineering Vol. 15 No. 9 2012:1487-1503",185,fcy100,S2-2-3,381,176.7866667,0,219,219,10,109.5,600,0,0,9085
"J.Y. Richard Liew and D.X. Xiong,Ultra-High Strength Concrete Filled Composite
Columns for Multi-Storey Building Construction,Advances in Structural Engineering Vol. 15 No. 9 2012:1487-1503",193,fcy100,S2-2-4,381,184.4314956,0,219,219,10,109.5,600,0,0,9187
"Xu Chang, Lei Fu, Hong-Bo Zhao, Yong-Bin Zhang.Behaviors of axially loaded circular concrete-filled steel tube (CFT) stub columns with notch in steel tubes,Thin-Walled Structures 73 (2013) 273–280",47.8,fcu150,CST-16,261.3,40.02936265,0,111.64,111.64,1.9,55.82,400,0,0,666.6
"Xu Chang, Lei Fu, Hong-Bo Zhao, Yong-Bin Zhang.Behaviors of axially loaded circular concrete-filled steel tube (CFT) stub columns with notch in steel tubes,Thin-Walled Structures 73 (2013) 273–280",56.7,fcu150,CST-17,261.3,48.32344804,0,111.64,111.64,1.9,55.82,400,0,0,701.9
"Xu Chang, Lei Fu, Hong-Bo Zhao, Yong-Bin Zhang.Behaviors of axially loaded circular concrete-filled steel tube (CFT) stub columns with notch in steel tubes,Thin-Walled Structures 73 (2013) 273–280",56.7,fcu150,CST-18,259.6,48.32344804,0,113.64,113.64,3.64,56.82,400,0,0,1011
"Farid Abed, Mohammad AlHamaydeh, Suliman Abdalla,Experimental and numerical investigations of the compressive behavior
of concrete filled steel tubes (CFSTs),Journal of Constructional Steel Research 80 (2013) 429–439",60,"Cylinder,size not specified, assumed as fcy150",CFSTf60D167t3.1,300,60,0,167,167,3.1,83.5,350,0,0,1873
"Farid Abed, Mohammad AlHamaydeh, Suliman Abdalla,Experimental and numerical investigations of the compressive behavior
of concrete filled steel tubes (CFSTs),Journal of Constructional Steel Research 80 (2013) 429–439",60,"Cylinder,size not specified, assumed as fcy150",CFSTf60D114t3.6,300,60,0,114,114,3.6,57,250,0,0,1095
"Farid Abed, Mohammad AlHamaydeh, Suliman Abdalla,Experimental and numerical investigations of the compressive behavior
of concrete filled steel tubes (CFSTs),Journal of Constructional Steel Research 80 (2013) 429–439",60,"Cylinder,size not specified, assumed as fcy150",CFSTf60D114t5.6,300,60,0,114,114,5.6,57,250,0,0,1365
"Farid Abed, Mohammad AlHamaydeh, Suliman Abdalla,Experimental and numerical investigations of the compressive behavior
of concrete filled steel tubes (CFSTs),Journal of Constructional Steel Research 80 (2013) 429–439",44,"Cylinder,size not specified, assumed as fcy150",CFSTf44D167t3.1,300,44,0,167,167,3.1,83.5,350,0,0,1710
"Farid Abed, Mohammad AlHamaydeh, Suliman Abdalla,Experimental and numerical investigations of the compressive behavior
of concrete filled steel tubes (CFSTs),Journal of Constructional Steel Research 80 (2013) 429–439",44,"Cylinder,size not specified, assumed as fcy150",CFSTf44D114t3.6,300,44,0,114,114,3.6,57,250,0,0,1042
"Farid Abed, Mohammad AlHamaydeh, Suliman Abdalla,Experimental and numerical investigations of the compressive behavior
of concrete filled steel tubes (CFSTs),Journal of Constructional Steel Research 80 (2013) 429–439",44,"Cylinder,size not specified, assumed as fcy150",CFSTf44D114t5.6,300,44,0,114,114,5.6,57,250,0,0,1314
"M. H. Lai and J. C. M. Ho,Behaviour of uni-axially loaded concrete-filled-steel-tube columns
confined by external rings,Struct. Design Tall Spec. Build. 23, 403–426 (2014)",29.1,fcy150,CN0-5-168-30,365,29.1,0,168,168,5,84,330,0,0,2019
"M. H. Lai and J. C. M. Ho,Behaviour of uni-axially loaded concrete-filled-steel-tube columns
confined by external rings,Struct. Design Tall Spec. Build. 23, 403–426 (2014)",34.1,fcy150,CN0-8-168-30,365,34.1,0,168,168,8,84,330,0,0,3089
"M. H. Lai and J. C. M. Ho,Behaviour of uni-axially loaded concrete-filled-steel-tube columns
confined by external rings,Struct. Design Tall Spec. Build. 23, 403–426 (2014)",47,fcy150,CN0-10-139-50,365,47,0,139,139,10,69.5,330,0,0,3014
"M. H. Lai and J. C. M. Ho,Behaviour of uni-axially loaded concrete-filled-steel-tube columns
confined by external rings,Struct. Design Tall Spec. Build. 23, 403–426 (2014)",85.4,fcy150,CN0-5-168-80,365,85.4,0,168,168,5,84,330,0,0,2926
"M. H. Lai and J. C. M. Ho,Behaviour of uni-axially loaded concrete-filled-steel-tube columns
confined by external rings,Struct. Design Tall Spec. Build. 23, 403–426 (2014)",75.2,fcy150,CN0-8-168-80,365,75.2,0,168,168,8,84,330,0,0,3408
"M. H. Lai and J. C. M. Ho,Behaviour of uni-axially loaded concrete-filled-steel-tube columns
confined by external rings,Struct. Design Tall Spec. Build. 23, 403–426 (2014)",114.3,fcy150,CN0-5-114-120,365,114.3,0,114,114,5,57,248,0,0,1876
"Talha Ekmekyapar, BaraaJ.M.AL-Eliwi,Experimental behaviour of circular concrete filled steel tube columns
and design specifications,Thin-WalledStructures105(2016)220–230.",56.2,fcy100,114.3-5.90-300-56,355,53.70492254,0,114.3,114.3,5.9,57.15,300,0,0,1735.77
"Lei Zhu, Limeng Ma, Yu Bai, Shuwen Li, Qiming Song, Yue Wei, Lianyou Zhang, Zhiyi Zhang, Xiaochun Sha. Large diameter concrete-filled high strength steel tubular stub columns under compression. Thin-Walled Structures,2016;108: 12-19.",31.7,fcu150,Z3,546,25.41581223,0,558.1,558.1,16.53,279.05,997.5,0,0,29050
"Lei Zhu, Limeng Ma, Yu Bai, Shuwen Li, Qiming Song, Yue Wei, Lianyou Zhang, Zhiyi Zhang, Xiaochun Sha. Large diameter concrete-filled high strength steel tubular stub columns under compression. Thin-Walled Structures,2016;108: 12-19.",31.7,fcu150,Z4,546,25.41581223,0,557.65,557.65,16.52,278.825,994.9,0,0,28830
"Lei Zhu, Limeng Ma, Yu Bai, Shuwen Li, Qiming Song, Yue Wei, Lianyou Zhang, Zhiyi Zhang, Xiaochun Sha. Large diameter concrete-filled high strength steel tubular stub columns under compression. Thin-Walled Structures,2016;108: 12-19.",31.7,fcu150,Z5,546,25.41581223,0,559.4,559.4,16.54,279.7,994.85,0,0,29590
"Wenjing Wang, Zhenyun Tang, Zhenbao Li, and Hua Ma.Bearing Capacities of Different-Diameter Concrete-Filled
Steel Tubes under Axial Compression,Advances in Materials Science and Engineering,2016(2016), Article ID 7982365.",51.51,fcu150,CD2-1,590.4,43.4706847,0,215.4,215.4,2.5,107.7,657,0,0,3357
"WenjingWang, Zhenyun Tang, Zhenbao Li, and Hua Ma.Bearing Capacities of Different-Diameter Concrete-Filled
Steel Tubes under Axial Compression,Advances in Materials Science and Engineering,2016(2016), Article ID 7982365.",51.51,fcu150,CD2-2,590.4,43.4706847,0,216.6,216.6,2.5,108.3,657,0,0,3483
"WenjingWang, Zhenyun Tang, Zhenbao Li, and Hua Ma.Bearing Capacities of Different-Diameter Concrete-Filled
Steel Tubes under Axial Compression,Advances in Materials Science and Engineering,2016(2016), Article ID 7982365.",51.51,fcu150,CD4-1,259.8,43.4706847,0,425.8,425.8,5.2,212.9,1278,0,0,10523
"WenjingWang, Zhenyun Tang, Zhenbao Li, and Hua Ma.Bearing Capacities of Different-Diameter Concrete-Filled
Steel Tubes under Axial Compression,Advances in Materials Science and Engineering,2016(2016), Article ID 7982365.",51.51,fcu150,CD4-2,259.8,43.4706847,0,427.1,427.1,5.1,213.55,1278,0,0,10784
"WenjingWang, Zhenyun Tang, Zhenbao Li, and Hua Ma.Bearing Capacities of Different-Diameter Concrete-Filled
Steel Tubes under Axial Compression,Advances in Materials Science and Engineering,2016(2016), Article ID 7982365.",51.51,fcu150,CD6-1,276,43.4706847,0,628.5,628.5,6.9,314.25,1890,0,0,21207
"WenjingWang, Zhenyun Tang, Zhenbao Li, and Hua Ma.Bearing Capacities of Different-Diameter Concrete-Filled
Steel Tubes under Axial Compression,Advances in Materials Science and Engineering,2016(2016), Article ID 7982365.",51.51,fcu150,CD6-2,276,43.4706847,0,628,628,7.1,314,1890,0,0,21582
"WenjingWang, Zhenyun Tang, Zhenbao Li, and Hua Ma.Bearing Capacities of Different-Diameter Concrete-Filled
Steel Tubes under Axial Compression,Advances in Materials Science and Engineering,2016(2016), Article ID 7982365.",51.51,fcu150,CD8-1,278.8,43.4706847,0,817.4,817.4,9,408.7,2460,0,0,36933
"WenjingWang, Zhenyun Tang, Zhenbao Li, and Hua Ma.Bearing Capacities of Different-Diameter Concrete-Filled
Steel Tubes under Axial Compression,Advances in Materials Science and Engineering,2016(2016), Article ID 7982365.",51.51,fcu150,CD8-2,278.8,43.4706847,0,820.8,820.8,9.3,410.4,2460,0,0,37221
"Wenjing Wang, Hua Ma, Zhenbao Li, Zhenyun Tang.Size effect in circular concrete-filled steel tubes with different diameter-to-thickness ratios under axial compression.Engineering Structures 151 (2017) 554–567",59.78,fcu150,2D/t55-1,352.1,51.22308888,0,219.4,219.4,4.3,109.7,657,0,0,4234
"Wenjing Wang, Hua Ma, Zhenbao Li, Zhenyun Tang.Size effect in circular concrete-filled steel tubes with different diameter-to-thickness ratios under axial compression.Engineering Structures 151 (2017) 554–567",59.78,fcu150,2D/t55-2,352.1,51.22308888,0,220.7,220.7,4.3,110.35,657,0,0,4245
"Wenjing Wang, Hua Ma, Zhenbao Li, Zhenyun Tang.Size effect in circular concrete-filled steel tubes with different diameter-to-thickness ratios under axial compression.Engineering Structures 151 (2017) 554–567",59.78,fcu150,4D/t55-1,276.2,51.22308888,0,425.2,425.2,7.9,212.6,1278,0,0,14469
"Wenjing Wang, Hua Ma, Zhenbao Li, Zhenyun Tang.Size effect in circular concrete-filled steel tubes with different diameter-to-thickness ratios under axial compression.Engineering Structures 151 (2017) 554–567",59.78,fcu150,4D/t55-2,276.2,51.22308888,0,426.1,426.1,8.2,213.05,1278,0,0,15077
"Wenjing Wang, Hua Ma, Zhenbao Li, Zhenyun Tang.Size effect in circular concrete-filled steel tubes with different diameter-to-thickness ratios under axial compression.Engineering Structures 151 (2017) 554–567",59.78,fcu150,4D/t88-1,259.8,51.22308888,0,426.8,426.8,5.1,213.4,1278,0,0,12360
"Wenjing Wang, Hua Ma, Zhenbao Li, Zhenyun Tang.Size effect in circular concrete-filled steel tubes with different diameter-to-thickness ratios under axial compression.Engineering Structures 151 (2017) 554–567",59.78,fcu150,4D/t88-2,259.8,51.22308888,0,425.7,425.7,5.1,212.85,1278,0,0,13092
"Wenjing Wang, Hua Ma, Zhenbao Li, Zhenyun Tang.Size effect in circular concrete-filled steel tubes with different diameter-to-thickness ratios under axial compression.Engineering Structures 151 (2017) 554–567",59.78,fcu150,6D/t55-1,269.1,51.22308888,0,626.3,626.3,11.2,313.15,1890,0,0,29463
"Wenjing Wang, Hua Ma, Zhenbao Li, Zhenyun Tang.Size effect in circular concrete-filled steel tubes with different diameter-to-thickness ratios under axial compression.Engineering Structures 151 (2017) 554–567",59.78,fcu150,6D/t55-2,269.1,51.22308888,0,626,626,11.2,313,1890,0,0,29294
"Wenjing Wang, Hua Ma, Zhenbao Li, Zhenyun Tang.Size effect in circular concrete-filled steel tubes with different diameter-to-thickness ratios under axial compression.Engineering Structures 151 (2017) 554–567",59.78,fcu150,6D/t88-1,276,51.22308888,0,625.6,625.6,7.2,312.8,1890,0,0,23663
"Wenjing Wang, Hua Ma, Zhenbao Li, Zhenyun Tang.Size effect in circular concrete-filled steel tubes with different diameter-to-thickness ratios under axial compression.Engineering Structures 151 (2017) 554–567",59.78,fcu150,6D/t88-2,276,51.22308888,0,632.1,632.1,7,316.05,1890,0,0,26002
"Xiaojun Zhou, Tingmin Mou, Hongyuan Tang, and Bikun Fan，Experimental Study on Ultrahigh Strength Concrete Filled Steel
Tube Short Columns under Axial Load，Advances in Materials Science and Engineering，2017(2017),Article ID 8410895",84.2,"Cube,size not specified, assumed as fcu150",S1-1,349,74.65266338,0,127,127,4.2,63.5,480,0,0,2205
"Xiaojun Zhou, Tingmin Mou, Hongyuan Tang, and Bikun Fan，Experimental Study on Ultrahigh Strength Concrete Filled Steel
Tube Short Columns under Axial Load，Advances in Materials Science and Engineering，2017(2017),Article ID 8410895",84.2,"Cube,size not specified, assumed as fcu150",S1-2,349,74.65266338,0,127,127,4.2,63.5,480,0,0,2245
"Xiaojun Zhou, Tingmin Mou, Hongyuan Tang, and Bikun Fan，Experimental Study on Ultrahigh Strength Concrete Filled Steel
Tube Short Columns under Axial Load，Advances in Materials Science and Engineering，2017(2017),Article ID 8410895",84.2,"Cube,size not specified, assumed as fcu150",S1-3,349,74.65266338,0,127,127,4.2,63.5,480,0,0,2254
"Xiaojun Zhou, Tingmin Mou, Hongyuan Tang, and Bikun Fan，Experimental Study on Ultrahigh Strength Concrete Filled Steel
Tube Short Columns under Axial Load，Advances in Materials Science and Engineering，2017(2017),Article ID 8410895",84.2,"Cube,size not specified, assumed as fcu150",S2-1,427,74.65266338,0,133,133,5.8,66.5,480,0,0,3112
"Xiaojun Zhou, Tingmin Mou, Hongyuan Tang, and Bikun Fan，Experimental Study on Ultrahigh Strength Concrete Filled Steel
Tube Short Columns under Axial Load，Advances in Materials Science and Engineering，2017(2017),Article ID 8410895",84.2,"Cube,size not specified, assumed as fcu150",S2-2,427,74.65266338,0,133,133,5.8,66.5,480,0,0,3187
"Xiaojun Zhou, Tingmin Mou, Hongyuan Tang, and Bikun Fan，Experimental Study on Ultrahigh Strength Concrete Filled Steel
Tube Short Columns under Axial Load，Advances in Materials Science and Engineering，2017(2017),Article ID 8410895",84.2,"Cube,size not specified, assumed as fcu150",S2-3,427,74.65266338,0,133,133,5.8,66.5,480,0,0,3193
"Xiaojun Zhou, Tingmin Mou, Hongyuan Tang, and Bikun Fan，Experimental Study on Ultrahigh Strength Concrete Filled Steel
Tube Short Columns under Axial Load，Advances in Materials Science and Engineering，2017(2017),Article ID 8410895",84.2,"Cube,size not specified, assumed as fcu150",S3-1,352,74.65266338,0,203,203,9.6,101.5,800,0,0,5988
"Xiaojun Zhou, Tingmin Mou, Hongyuan Tang, and Bikun Fan，Experimental Study on Ultrahigh Strength Concrete Filled Steel
Tube Short Columns under Axial Load，Advances in Materials Science and Engineering，2017(2017),Article ID 8410895",84.2,"Cube,size not specified, assumed as fcu150",S3-2,352,74.65266338,0,203,203,9.6,101.5,800,0,0,5906
"Xiaojun Zhou, Tingmin Mou, Hongyuan Tang, and Bikun Fan，Experimental Study on Ultrahigh Strength Concrete Filled Steel
Tube Short Columns under Axial Load，Advances in Materials Science and Engineering，2017(2017),Article ID 8410895",84.2,"Cube,size not specified, assumed as fcu150",S3-3,352,74.65266338,0,203,203,9.6,101.5,800,0,0,6010
Stress path of ,28,fcy100,1,374.2,26.75690091,0,140,140,4.5,70,420,0,0,1275.3
Stress path of ,28,fcy100,2,374.2,26.75690091,0,140,140,4.5,70,420,0,0,1294.5
Stress path of ,39,fcy100,3,374.2,37.26854056,0,140,140,4.5,70,420,0,0,1406.4
Stress path of ,39,fcy100,4,374.2,37.26854056,0,140,140,4.5,70,420,0,0,1405
Stress path of ,52,fcy100,5,374.2,49.69138741,0,140,140,4.5,70,420,0,0,1524.3
Stress path of ,52,fcy100,6,374.2,49.69138741,0,140,140,4.5,70,420,0,0,1530.4
Stress path of ,28,fcy100,7,462.9,26.75690091,0,140,140,4.5,70,420,0,0,1646.7
Stress path of ,28,fcy100,8,462.9,26.75690091,0,140,140,4.5,70,420,0,0,1662.3
Stress path of ,39,fcy100,9,462.9,37.26854056,0,140,140,4.5,70,420,0,0,1763.9
Stress path of ,39,fcy100,10,462.9,37.26854056,0,140,140,4.5,70,420,0,0,1753.8
Stress path of ,52,fcy100,11,462.9,49.69138741,0,140,140,4.5,70,420,0,0,1865.2
Stress path of ,52,fcy100,12,462.9,49.69138741,0,140,140,4.5,70,420,0,0,1871.6
Stress path of ,41,fcy100,13,381.1,39.17974776,0,216.3,216.3,8.2,108.15,648.9,0,0,3788.4
Stress path of ,41,fcy100,14,381.1,39.17974776,0,216.3,216.3,8.2,108.15,648.9,0,0,3800.3
Stress path of ,41,fcy100,15,382.5,39.17974776,0,190.7,190.7,5.3,95.35,572.1,0,0,2530.3
Stress path of ,41,fcy100,16,382.5,39.17974776,0,190.7,190.7,5.3,95.35,572.1,0,0,2544.8
Stress path of ,41,fcy100,17,371.9,39.17974776,0,216.3,216.3,4.5,108.15,648.9,0,0,2740.4
Stress path of ,41,fcy100,18,371.9,39.17974776,0,216.3,216.3,4.5,108.15,648.9,0,0,2751.2
"Siqi Lin and Yan-Gang Zhao，Ultimate Stress of the Steel Tube in Circular CFT Stub Columns Subjected to Axial Compression，International Journal of Engineering and Technology, Vol. 10, No. 4, August 2018：315-319",32,fcy100,400-24-65a,360.8,30.57931533,0,208,208,3.2,104,624,0,0,1901.8
"Siqi Lin and Yan-Gang Zhao，Ultimate Stress of the Steel Tube in Circular CFT Stub Columns Subjected to Axial Compression，International Journal of Engineering and Technology, Vol. 10, No. 4, August 2018：315-319",32,fcy100,400-24-65b,360.8,30.57931533,0,208,208,3.2,104,624,0,0,2010.5
"Siqi Lin and Yan-Gang Zhao，Ultimate Stress of the Steel Tube in Circular CFT Stub Columns Subjected to Axial Compression，International Journal of Engineering and Technology, Vol. 10, No. 4, August 2018：315-319",32,fcy100,400-24-100a,360.8,30.57931533,0,230,230,2.3,115,690,0,0,1973.8
"Siqi Lin and Yan-Gang Zhao，Ultimate Stress of the Steel Tube in Circular CFT Stub Columns Subjected to Axial Compression，International Journal of Engineering and Technology, Vol. 10, No. 4, August 2018：315-319",32,fcy100,400-24-100b,360.8,30.57931533,0,230,230,2.3,115,690,0,0,1963.5
"Siqi Lin and Yan-Gang Zhao，Ultimate Stress of the Steel Tube in Circular CFT Stub Columns Subjected to Axial Compression，International Journal of Engineering and Technology, Vol. 10, No. 4, August 2018：315-319",64,fcy100,400-60-65a,360.8,61.15863065,0,208,208,3.2,104,624,0,0,3172.9
"Siqi Lin and Yan-Gang Zhao，Ultimate Stress of the Steel Tube in Circular CFT Stub Columns Subjected to Axial Compression，International Journal of Engineering and Technology, Vol. 10, No. 4, August 2018：315-319",64,fcy100,400-60-65b,360.8,61.15863065,0,208,208,3.2,104,624,0,0,3040.1
"Siqi Lin and Yan-Gang Zhao，Ultimate Stress of the Steel Tube in Circular CFT Stub Columns Subjected to Axial Compression，International Journal of Engineering and Technology, Vol. 10, No. 4, August 2018：315-319",64,fcy100,400-60-100a,360.8,61.15863065,0,230,230,2.3,115,690,0,0,3272.5
"Siqi Lin and Yan-Gang Zhao，Ultimate Stress of the Steel Tube in Circular CFT Stub Columns Subjected to Axial Compression，International Journal of Engineering and Technology, Vol. 10, No. 4, August 2018：315-319",64,fcy100,400-60-100b,360.8,61.15863065,0,230,230,2.3,115,690,0,0,3263.8
"Shiming Chen, Rui Zhang, Liang-Jiu Jia, Jun-Yan Wang, Ping Gu，Structural behavior of UHPC filled steel tube columns under axial loading，Thin-Walled Structures 130 (2018) 550–563。",70.86,fcu150,CS1-1,269.9,61.76363203,0,113.7,113.7,2.09,56.85,342,0,0,904
"Shiming Chen, Rui Zhang, Liang-Jiu Jia, Jun-Yan Wang, Ping Gu，Structural behavior of UHPC filled steel tube columns under axial loading，Thin-Walled Structures 130 (2018) 550–563。",113.2,fcy100,CS1-2,269.9,108.174328,0,113.7,113.7,2.06,56.85,342,0,0,1491
"Shiming Chen, Rui Zhang, Liang-Jiu Jia, Jun-Yan Wang, Ping Gu，Structural behavior of UHPC filled steel tube columns under axial loading，Thin-Walled Structures 130 (2018) 550–563。",130.8,fcy100,CS1-3,269.9,124.9929514,0,113.7,113.7,2.05,56.85,342,0,0,1535
"Shiming Chen, Rui Zhang, Liang-Jiu Jia, Jun-Yan Wang, Ping Gu，Structural behavior of UHPC filled steel tube columns under axial loading，Thin-Walled Structures 130 (2018) 550–563。",70.86,fcu150,CS2-1,304.3,61.76363203,0,114.9,114.9,3.93,57.45,342,0,0,1163
"Shiming Chen, Rui Zhang, Liang-Jiu Jia, Jun-Yan Wang, Ping Gu，Structural behavior of UHPC filled steel tube columns under axial loading，Thin-Walled Structures 130 (2018) 550–563。",113.2,fcy100,CS2-2,304.3,108.174328,0,114.9,114.9,4.01,57.45,342,0,0,1631
"Shiming Chen, Rui Zhang, Liang-Jiu Jia, Jun-Yan Wang, Ping Gu，Structural behavior of UHPC filled steel tube columns under axial loading，Thin-Walled Structures 130 (2018) 550–563。",130.8,fcy100,CS2-3,304.3,124.9929514,0,114.9,114.9,4.01,57.45,342,0,0,1748
"Shiming Chen, Rui Zhang, Liang-Jiu Jia, Jun-Yan Wang, Ping Gu，Structural behavior of UHPC filled steel tube columns under axial loading，Thin-Walled Structures 130 (2018) 550–563。",70.86,fcu150,CS3-1,251.8,61.76363203,0,107.9,107.9,7.99,53.95,342,0,0,1249
"Shiming Chen, Rui Zhang, Liang-Jiu Jia, Jun-Yan Wang, Ping Gu，Structural behavior of UHPC filled steel tube columns under axial loading，Thin-Walled Structures 130 (2018) 550–563。",113.2,fcy100,CS3-2,251.8,108.174328,0,107.9,107.9,8.01,53.95,342,0,0,1482
"Shiming Chen, Rui Zhang, Liang-Jiu Jia, Jun-Yan Wang, Ping Gu，Structural behavior of UHPC filled steel tube columns under axial loading，Thin-Walled Structures 130 (2018) 550–563。",130.8,fcy100,CS3-3,251.8,124.9929514,0,107.9,107.9,8.03,53.95,342,0,0,1613
"Carmen Ibañez, David Hernández-Figueirido, Ana Piquer，Shape effect on axially loaded high strength CFST stub columns，Journal of Constructional Steel Research 147 (2018) 247–256。",37.71,fcy150,C168.3x2.8_30,317.8,37.71,0,168.3,168.3,2.8,84.15,300,0,0,1282.5
"Carmen Ibañez, David Hernández-Figueirido, Ana Piquer，Shape effect on axially loaded high strength CFST stub columns，Journal of Constructional Steel Research 147 (2018) 247–256。",93.74,fcy150,C168.3x2.8_90,317.8,93.74,0,168.3,168.3,2.8,84.15,300,0,0,2375.7
"Carmen Ibañez, David Hernández-Figueirido, Ana Piquer，Shape effect on axially loaded high strength CFST stub columns，Journal of Constructional Steel Research 147 (2018) 247–256。",33.39,fcy150,C159x3_30,336.28,33.39,0,159,159,3,79.5,300,0,0,1185.7
"Carmen Ibañez, David Hernández-Figueirido, Ana Piquer，Shape effect on axially loaded high strength CFST stub columns，Journal of Constructional Steel Research 147 (2018) 247–256。",90.85,fcy150,C159x3_90,336.28,90.85,0,159,159,3,79.5,300,0,0,2021.7
"Carmen Ibañez, David Hernández-Figueirido, Ana Piquer，Shape effect on axially loaded high strength CFST stub columns，Journal of Constructional Steel Research 147 (2018) 247–256。",41.44,fcy150,C120x2.5_30,445.52,41.44,0,120,120,2.5,60,300,0,0,879.2
"Carmen Ibañez, David Hernández-Figueirido, Ana Piquer，Shape effect on axially loaded high strength CFST stub columns，Journal of Constructional Steel Research 147 (2018) 247–256。",94.68,fcy150,C120x2.5_90,445.52,94.68,0,120,120,2.5,60,300,0,0,1417.2
"Carmen Ibañez, David Hernández-Figueirido, Ana Piquer，Shape effect on axially loaded high strength CFST stub columns，Journal of Constructional Steel Research 147 (2018) 247–256。",34.04,fcy150,C100x3_30,432.09,34.04,0,100,100,3,50,300,0,0,724
"Carmen Ibañez, David Hernández-Figueirido, Ana Piquer，Shape effect on axially loaded high strength CFST stub columns，Journal of Constructional Steel Research 147 (2018) 247–256。",93.51,fcy150,C100x3_90,432.82,93.51,0,100,100,3,50,300,0,0,1141.3
"Shiming Zhou, Qing Sun, Xiaohong Wu，Impact of D/t ratio on circular concrete-filled high-strength steel tubular
stub columns under axial compression，Thin-Walled Structures 132 (2018) 461–474",42.4,fcu150,C140-1,734,35.06573098,0,141.42,141.42,2.35,70.71,525,0,0,1588
"Shiming Zhou, Qing Sun, Xiaohong Wu，Impact of D/t ratio on circular concrete-filled high-strength steel tubular
stub columns under axial compression，Thin-Walled Structures 132 (2018) 461–474",42.4,fcu150,C140-2,734,35.06573098,0,141.44,141.44,2.22,70.72,525,0,0,1550
"Shiming Zhou, Qing Sun, Xiaohong Wu，Impact of D/t ratio on circular concrete-filled high-strength steel tubular
stub columns under axial compression，Thin-Walled Structures 132 (2018) 461–474",42.4,fcu150,C140-3,734,35.06573098,0,140.84,140.84,2.37,70.42,525,0,0,1555
"Shiming Zhou, Qing Sun, Xiaohong Wu，Impact of D/t ratio on circular concrete-filled high-strength steel tubular
stub columns under axial compression，Thin-Walled Structures 132 (2018) 461–474",42.4,fcu150,C150-1,691,35.06573098,0,151.05,151.05,2.98,75.525,562.5,0,0,2163
"Shiming Zhou, Qing Sun, Xiaohong Wu，Impact of D/t ratio on circular concrete-filled high-strength steel tubular
stub columns under axial compression，Thin-Walled Structures 132 (2018) 461–474",45.4,fcu150,C150-2,691,37.81638202,0,150.62,150.62,3.04,75.31,562.5,0,0,1965
"Shiming Zhou, Qing Sun, Xiaohong Wu，Impact of D/t ratio on circular concrete-filled high-strength steel tubular
stub columns under axial compression，Thin-Walled Structures 132 (2018) 461–474",45.4,fcu150,C150-3,691,37.81638202,0,151.5,151.5,2.98,75.75,562.5,0,0,2056
"Shiming Zhou, Qing Sun, Xiaohong Wu，Impact of D/t ratio on circular concrete-filled high-strength steel tubular
stub columns under axial compression，Thin-Walled Structures 132 (2018) 461–474",45.4,fcu150,C180-1,734,37.81638202,0,182.5,182.5,2.27,91.25,675,0,0,2284
"Shiming Zhou, Qing Sun, Xiaohong Wu，Impact of D/t ratio on circular concrete-filled high-strength steel tubular
stub columns under axial compression，Thin-Walled Structures 132 (2018) 461–474",45.4,fcu150,C180-2,734,37.81638202,0,181.8,181.8,2.17,90.9,675,0,0,2405
"Shiming Zhou, Qing Sun, Xiaohong Wu，Impact of D/t ratio on circular concrete-filled high-strength steel tubular
stub columns under axial compression，Thin-Walled Structures 132 (2018) 461–474",45.4,fcu150,C180-3,734,37.81638202,0,181.15,181.15,2.27,90.575,675,0,0,2301
"Shiming Zhou, Qing Sun, Xiaohong Wu，Impact of D/t ratio on circular concrete-filled high-strength steel tubular
stub columns under axial compression，Thin-Walled Structures 132 (2018) 461–474",45.4,fcu150,C220-1,734,37.81638202,0,220,220,2.13,110,825,0,0,3227
"Shiming Zhou, Qing Sun, Xiaohong Wu，Impact of D/t ratio on circular concrete-filled high-strength steel tubular
stub columns under axial compression，Thin-Walled Structures 132 (2018) 461–474",45.4,fcu150,C220-2,734,37.81638202,0,221.5,221.5,2.17,110.75,825,0,0,3072
"Shiming Zhou, Qing Sun, Xiaohong Wu，Impact of D/t ratio on circular concrete-filled high-strength steel tubular
stub columns under axial compression，Thin-Walled Structures 132 (2018) 461–474",45.4,fcu150,C220-3,734,37.81638202,0,220.97,220.97,2.13,110.485,825,0,0,2990
"Shiming Zhou, Qing Sun, Xiaohong Wu，Impact of D/t ratio on circular concrete-filled high-strength steel tubular
stub columns under axial compression，Thin-Walled Structures 132 (2018) 461–474",45.4,fcu150,C260-1,734,37.81638202,0,261.7,261.7,2.13,130.85,975,0,0,4120
"Shiming Zhou, Qing Sun, Xiaohong Wu，Impact of D/t ratio on circular concrete-filled high-strength steel tubular
stub columns under axial compression，Thin-Walled Structures 132 (2018) 461–474",45.4,fcu150,C260-2,734,37.81638202,0,261.9,261.9,2.11,130.95,975,0,0,4302
"Shiming Zhou, Qing Sun, Xiaohong Wu，Impact of D/t ratio on circular concrete-filled high-strength steel tubular
stub columns under axial compression，Thin-Walled Structures 132 (2018) 461–474",45.4,fcu150,C260-3,734,37.81638202,0,262,262,2.16,131,975,0,0,4198
"Kloppel, V. K. and Goder, W., “An investigation of the load carrying capacity of concrete-filled steel tubes and development of design formula.” Der Stahlbau, Vol 26, No 1, 1957, pp. 1-31.",20.270712,fcy150,7,274.619884,20.270712,0,94.996,94.996,12.4968,47.498,1420.114,0,0,946.9792
"Kloppel, V. K. and Goder, W., “An investigation of the load carrying capacity of concrete-filled steel tubes and development of design formula.” Der Stahlbau, Vol 26, No 1, 1957, pp. 1-31.",20.270712,fcy150,8,272.620392,20.270712,0,94.996,94.996,12.7508,47.498,1420.114,0,0,937.6384
"Kloppel, V. K. and Goder, W., “An investigation of the load carrying capacity of concrete-filled steel tubes and development of design formula.” Der Stahlbau, Vol 26, No 1, 1957, pp. 1-31.",20.270712,fcy150,9,272.620392,20.270712,0,94.996,94.996,12.3952,47.498,1420.114,0,0,906.9472
"Kloppel, V. K. and Goder, W., “An investigation of the load carrying capacity of concrete-filled steel tubes and development of design formula.” Der Stahlbau, Vol 26, No 1, 1957, pp. 1-31.",20.270712,fcy150,10,274.619884,20.270712,0,94.996,94.996,12.5984,47.498,860.044,0,0,1017.7024
"Kloppel, V. K. and Goder, W., “An investigation of the load carrying capacity of concrete-filled steel tubes and development of design formula.” Der Stahlbau, Vol 26, No 1, 1957, pp. 1-31.",20.270712,fcy150,11,272.620392,20.270712,0,94.996,94.996,12.7,47.498,860.044,0,0,1007.9168
"Kloppel, V. K. and Goder, W., “An investigation of the load carrying capacity of concrete-filled steel tubes and development of design formula.” Der Stahlbau, Vol 26, No 1, 1957, pp. 1-31.",20.270712,fcy150,12,272.620392,20.270712,0,94.996,94.996,12.7,47.498,860.044,0,0,1033.7152
"Kloppel, V. K. and Goder, W., “An investigation of the load carrying capacity of concrete-filled steel tubes and development of design formula.” Der Stahlbau, Vol 26, No 1, 1957, pp. 1-31.",20.270712,fcy150,13,278.480972,20.270712,0,94.996,94.996,12.8016,47.498,1979.93,0,0,886.4864
"Kloppel, V. K. and Goder, W., “An investigation of the load carrying capacity of concrete-filled steel tubes and development of design formula.” Der Stahlbau, Vol 26, No 1, 1957, pp. 1-31.",20.270712,fcy150,14,275.585156,20.270712,0,94.996,94.996,12.4968,47.498,1979.93,0,0,906.9472
"Kloppel, V. K. and Goder, W., “An investigation of the load carrying capacity of concrete-filled steel tubes and development of design formula.” Der Stahlbau, Vol 26, No 1, 1957, pp. 1-31.",20.270712,fcy150,15,279.515192,20.270712,0,94.996,94.996,12.5984,47.498,1979.93,0,0,916.7328
"Kloppel, V. K. and Goder, W., “An investigation of the load carrying capacity of concrete-filled steel tubes and development of design formula.” Der Stahlbau, Vol 26, No 1, 1957, pp. 1-31.",24.959176,fcy150,41,326.537728,24.959176,0,94.996,94.996,3.6576,47.498,860.044,0,0,656.08
"Kloppel, V. K. and Goder, W., “An investigation of the load carrying capacity of concrete-filled steel tubes and development of design formula.” Der Stahlbau, Vol 26, No 1, 1957, pp. 1-31.",24.959176,fcy150,42,386.384592,24.959176,0,94.996,94.996,3.683,47.498,860.044,0,0,686.3264
"Kloppel, V. K. and Goder, W., “An investigation of the load carrying capacity of concrete-filled steel tubes and development of design formula.” Der Stahlbau, Vol 26, No 1, 1957, pp. 1-31.",24.959176,fcy150,43,335.363072,24.959176,0,94.996,94.996,3.4036,47.498,860.044,0,0,656.08
"Kloppel, V. K. and Goder, W., “An investigation of the load carrying capacity of concrete-filled steel tubes and development of design formula.” Der Stahlbau, Vol 26, No 1, 1957, pp. 1-31.",24.959176,fcy150,44,326.537728,24.959176,0,94.996,94.996,3.8608,47.498,1420.114,0,0,566.6752
"Kloppel, V. K. and Goder, W., “An investigation of the load carrying capacity of concrete-filled steel tubes and development of design formula.” Der Stahlbau, Vol 26, No 1, 1957, pp. 1-31.",24.959176,fcy150,45,386.384592,24.959176,0,94.996,94.996,3.9116,47.498,1420.114,0,0,605.8176
"Kloppel, V. K. and Goder, W., “An investigation of the load carrying capacity of concrete-filled steel tubes and development of design formula.” Der Stahlbau, Vol 26, No 1, 1957, pp. 1-31.",24.959176,fcy150,46,335.363072,24.959176,0,94.996,94.996,3.5814,47.498,1420.114,0,0,575.5712
"Kloppel, V. K. and Goder, W., “An investigation of the load carrying capacity of concrete-filled steel tubes and development of design formula.” Der Stahlbau, Vol 26, No 1, 1957, pp. 1-31.",24.959176,fcy150,47,326.537728,24.959176,0,94.996,94.996,3.7592,47.498,1979.93,0,0,536.4288
