Repository: Serali-Nerri/xgboost

# CFST柱极限承载力预测 - XGBoost ML管道

## 项目概述

本项目是一个完整的机器学习管道，用于预测混凝土填充钢管（CFST）柱的极限承载力。采用XGBoost算法，提供从数据加载、预处理、模型训练、评估到预测的全流程解决方案。

### 核心特性

- **模块化设计**：清晰的模块分离，便于维护和扩展
- **特征工程支持**：处理无量纲参数，剔除几何参数实现多截面统一预测
- **自动化超参数优化**：集成Optuna框架进行超参数搜索，支持持久化存储和断点续训
- **智能参数加载**：自动加载最优参数，无需手动配置
- **特征选择**：迭代剔除法自动寻找最优特征子集
- **多维度评估**：集成R²、RMSE、MAE、MAPE、COV等工程指标
- **可视化分析**：提供预测散点图、特征重要性图和学习曲线
- **COV稳定性指标**：特别添加变异系数评估模型预测稳定性

---

## 环境要求

### 系统要求
- Python 3.8+
- 8GB+ RAM（推荐16GB）
- 5GB+ 可用磁盘空间

### Python依赖
- pandas &gt;= 1.5.0
- numpy &gt;= 1.23.0
- xgboost &gt;= 1.7.0
- scikit-learn &gt;= 1.2.0
- matplotlib &gt;= 3.6.0
- seaborn &gt;= 0.12.0
- optuna &gt;= 3.0.0
- joblib &gt;= 1.2.0

---

File: data/raw/all_dedup.csv (part 41 of 46)
Ref.No.,fc (MPa),type (规格备注),试件标号,fy (MPa),fcy150,R再生骨料取代率(%),b (mm),h (mm),t (mm),r0 (mm),L (mm),e1 (mm),e2 (mm),Nexp (kN)
Tubular Columns[D]. Tsinghua University​​, 2008.",125.5,fcu100,C2,320,110.0141539,0,110,110,5,55,300,0,0,1709
"Feng JW. Study on Mechanical Behavior of 
Reactive Powder Concrete Filled Steel 
Tubular Columns[D]. Tsinghua University​​, 2008.",125.5,fcu100,C2,320,110.0141539,0,110,110,5,55,300,0,0,1655
"Feng JW. Study on Mechanical Behavior of 
Reactive Powder Concrete Filled Steel 
Tubular Columns[D]. Tsinghua University​​, 2008.",125.5,fcu100,C2,321,110.0141539,0,113,113,6.5,56.5,300,0,0,2096
"Feng JW. Study on Mechanical Behavior of 
Reactive Powder Concrete Filled Steel 
Tubular Columns[D]. Tsinghua University​​, 2008.",125.5,fcu100,C2,321,110.0141539,0,113,113,6.5,56.5,300,0,0,2172
"Feng JW. Study on Mechanical Behavior of 
Reactive Powder Concrete Filled Steel 
Tubular Columns[D]. Tsinghua University​​, 2008.",163,fcu100,C3,321,146.4241048,0,113,113,6.5,56.5,300,0,0,2379
"Feng JW. Study on Mechanical Behavior of 
Reactive Powder Concrete Filled Steel 
Tubular Columns[D]. Tsinghua University​​, 2008.",163,fcu100,C3,321,146.4241048,0,113,113,6.5,56.5,300,0,0,2415
"Feng JW. Study on Mechanical Behavior of 
Reactive Powder Concrete Filled Steel 
Tubular Columns[D]. Tsinghua University​​, 2008.",170,fcu100,C4,391,153.3055763,0,108,108,6,54,300,0,0,2141
"Feng JW. Study on Mechanical Behavior of 
Reactive Powder Concrete Filled Steel 
Tubular Columns[D]. Tsinghua University​​, 2008.",170,fcu100,C4,391,153.3055763,0,108,108,6,54,300,0,0,2146
"Feng JW. Study on Mechanical Behavior of 
Reactive Powder Concrete Filled Steel 
Tubular Columns[D]. Tsinghua University​​, 2008.",178.2,fcu100,C5,320,161.3970951,0,110,110,5,55,300,0,0,1693
"Feng JW. Study on Mechanical Behavior of 
Reactive Powder Concrete Filled Steel 
Tubular Columns[D]. Tsinghua University​​, 2008.",178.2,fcu100,C5,320,161.3970951,0,110,110,5,55,300,0,0,1641
"Feng JW. Study on Mechanical Behavior of 
Reactive Powder Concrete Filled Steel 
Tubular Columns[D]. Tsinghua University​​, 2008.",178.2,fcu100,C5,320,161.3970951,0,110,110,5,55,300,0,0,1734
"Feng JW. Study on Mechanical Behavior of 
Reactive Powder Concrete Filled Steel 
Tubular Columns[D]. Tsinghua University​​, 2008.",125.5,fcu100,C2,310,110.0141539,0,110,110,5,55,300,0,0,1789
"Feng JW. Study on Mechanical Behavior of 
Reactive Powder Concrete Filled Steel 
Tubular Columns[D]. Tsinghua University​​, 2008.",125.5,fcu100,C2,310,110.0141539,0,110,110,5,55,300,0,0,1730
"Feng JW. Study on Mechanical Behavior of 
Reactive Powder Concrete Filled Steel 
Tubular Columns[D]. Tsinghua University​​, 2008.",125.5,fcu100,C2,320,110.0141539,0,110,110,5,55,300,0,0,1865
"Feng JW. Study on Mechanical Behavior of 
Reactive Powder Concrete Filled Steel 
Tubular Columns[D]. Tsinghua University​​, 2008.",125.5,fcu100,C2,320,110.0141539,0,110,110,5,55,300,0,0,1745
"Feng JW. Study on Mechanical Behavior of 
Reactive Powder Concrete Filled Steel 
Tubular Columns[D]. Tsinghua University​​, 2008.",178.2,fcu100,C5,320,161.3970951,0,110,110,5,55,300,0,0,1886
"Feng JW. Study on Mechanical Behavior of 
Reactive Powder Concrete Filled Steel 
Tubular Columns[D]. Tsinghua University​​, 2008.",178.2,fcu100,C5,320,161.3970951,0,110,110,5,55,300,0,0,1745
"Feng JW. Study on Mechanical Behavior of 
Reactive Powder Concrete Filled Steel 
Tubular Columns[D]. Tsinghua University​​, 2008.",133.9,fcu100,C1,310,118.097703,0,110,110,5,55,300,0,0,1789
"Feng JW. Study on Mechanical Behavior of 
Reactive Powder Concrete Filled Steel 
Tubular Columns[D]. Tsinghua University​​, 2008.",125.5,fcu100,C2,310,110.0141539,0,110,110,5,55,300,0,0,1760
"Feng JW. Study on Mechanical Behavior of 
Reactive Powder Concrete Filled Steel 
Tubular Columns[D]. Tsinghua University​​, 2008.",125.5,fcu100,C2,310,110.0141539,0,110,110,5,55,300,0,0,1780
"Feng JW. Study on Mechanical Behavior of 
Reactive Powder Concrete Filled Steel 
Tubular Columns[D]. Tsinghua University​​, 2008.",170,fcu100,C4,391,153.3055763,0,108,108,6,54,300,0,0,2127
"Feng JW. Study on Mechanical Behavior of 
Reactive Powder Concrete Filled Steel 
Tubular Columns[D]. Tsinghua University​​, 2008.",170,fcu100,C4,391,153.3055763,0,108,108,6,54,300,0,0,2170
"Feng JW. Study on Mechanical Behavior of 
Reactive Powder Concrete Filled Steel 
Tubular Columns[D]. Tsinghua University​​, 2008.",170,fcu100,C4,391,153.3055763,0,108,108,6,54,300,0,0,2034
"Feng JW. Study on Mechanical Behavior of 
Reactive Powder Concrete Filled Steel 
Tubular Columns[D]. Tsinghua University​​, 2008.",170,fcu100,C4,391,153.3055763,0,108,108,6,54,300,0,0,2090
"Feng JW. Study on Mechanical Behavior of 
Reactive Powder Concrete Filled Steel 
Tubular Columns[D]. Tsinghua University​​, 2008.",172.2,fcu100,C6,310,155.4733132,0,110,110,5,55,300,0,0,1213
"Feng JW. Study on Mechanical Behavior of 
Reactive Powder Concrete Filled Steel 
Tubular Columns[D]. Tsinghua University​​, 2008.",172.2,fcu100,C6,310,155.4733132,0,110,110,5,55,300,0,0,1244
"Feng JW. Study on Mechanical Behavior of 
Reactive Powder Concrete Filled Steel 
Tubular Columns[D]. Tsinghua University​​, 2008.",172.2,fcu100,C6,321,155.4733132,0,113,113,6.5,56.5,300,0,0,1322
"Feng JW. Study on Mechanical Behavior of 
Reactive Powder Concrete Filled Steel 
Tubular Columns[D]. Tsinghua University​​, 2008.",172.2,fcu100,C6,321,155.4733132,0,113,113,6.5,56.5,300,0,0,1300
"Feng JW. Study on Mechanical Behavior of 
Reactive Powder Concrete Filled Steel 
Tubular Columns[D]. Tsinghua University​​, 2008.",172.2,fcu100,C6,321,155.4733132,0,113,113,6.5,56.5,300,0,0,1222
"Ling Zhenyu, Zhang Jing, Wu Yanhai, Dai Wenda. Experimental Investigation on Behavior of RPC Filled Steel Stub-Column. Fujian Architecture, 2003, (3): 28–30. (in Chinese)",155.4,fcu70.7,A1-1,250,138.9810886,0,125,125,1,62.5,438,0,0,1700
"Ling Zhenyu, Zhang Jing, Wu Yanhai, Dai Wenda. Experimental Investigation on Behavior of RPC Filled Steel Stub-Column. Fujian Architecture, 2003, (3): 28–30. (in Chinese)",155.4,fcu70.7,A1-2,250,138.9810886,0,125,125,1,62.5,438,0,0,2000
"Ling Zhenyu, Zhang Jing, Wu Yanhai, Dai Wenda. Experimental Investigation on Behavior of RPC Filled Steel Stub-Column. Fujian Architecture, 2003, (3): 28–30. (in Chinese)",155.4,fcu70.7,A1-3,250,138.9810886,0,125,125,1,62.5,438,0,0,1840
"Ling Zhenyu, Zhang Jing, Wu Yanhai, Dai Wenda. Experimental Investigation on Behavior of RPC Filled Steel Stub-Column. Fujian Architecture, 2003, (3): 28–30. (in Chinese)",155.4,fcu70.7,A2-1,244.9,138.9810886,0,127,127,2,63.5,445,0,0,1930
"Ling Zhenyu, Zhang Jing, Wu Yanhai, Dai Wenda. Experimental Investigation on Behavior of RPC Filled Steel Stub-Column. Fujian Architecture, 2003, (3): 28–30. (in Chinese)",155.4,fcu70.7,A2-2,244.9,138.9810886,0,127,127,2,63.5,445,0,0,1790
"Ling Zhenyu, Zhang Jing, Wu Yanhai, Dai Wenda. Experimental Investigation on Behavior of RPC Filled Steel Stub-Column. Fujian Architecture, 2003, (3): 28–30. (in Chinese)",155.4,fcu70.7,A2-3,244.9,138.9810886,0,127,127,2,63.5,445,0,0,1850
"Ling Zhenyu, Zhang Jing, Wu Yanhai, Dai Wenda. Experimental Investigation on Behavior of RPC Filled Steel Stub-Column. Fujian Architecture, 2003, (3): 28–30. (in Chinese)",155.4,fcu70.7,A3-1,289.1,138.9810886,0,133,133,3.5,66.5,465,0,0,2420
"Ling Zhenyu, Zhang Jing, Wu Yanhai, Dai Wenda. Experimental Investigation on Behavior of RPC Filled Steel Stub-Column. Fujian Architecture, 2003, (3): 28–30. (in Chinese)",155.4,fcu70.7,A3-2,289.1,138.9810886,0,133,133,3.5,66.5,465,0,0,2360
"Ling Zhenyu, Zhang Jing, Wu Yanhai, Dai Wenda. Experimental Investigation on Behavior of RPC Filled Steel Stub-Column. Fujian Architecture, 2003, (3): 28–30. (in Chinese)",155.4,fcu70.7,A3-3,289.1,138.9810886,0,133,133,3.5,66.5,465,0,0,2490
"Ling Zhenyu, Zhang Jing, Wu Yanhai, Dai Wenda. Experimental Investigation on Behavior of RPC Filled Steel Stub-Column. Fujian Architecture, 2003, (3): 28–30. (in Chinese)",155.4,fcu70.7,A4-1,319.3,138.9810886,0,133,133,5,66.5,465,0,0,2450
"Ling Zhenyu, Zhang Jing, Wu Yanhai, Dai Wenda. Experimental Investigation on Behavior of RPC Filled Steel Stub-Column. Fujian Architecture, 2003, (3): 28–30. (in Chinese)",155.4,fcu70.7,A4-2,319.3,138.9810886,0,133,133,5,66.5,465,0,0,2480
"Ling Zhenyu, Zhang Jing, Wu Yanhai, Dai Wenda. Experimental Investigation on Behavior of RPC Filled Steel Stub-Column. Fujian Architecture, 2003, (3): 28–30. (in Chinese)",155.4,fcu70.7,A4-3,319.3,138.9810886,0,133,133,5,66.5,465,0,0,2350
"Ling Zhenyu, Zhang Jing, Wu Yanhai, Dai Wenda. Experimental Investigation on Behavior of RPC Filled Steel Stub-Column. Fujian Architecture, 2003, (3): 28–30. (in Chinese)",167.1,fcu70.7,B1-1,289.1,150.4517206,0,133,133,3.5,66.5,465,0,0,2180
"Ling Zhenyu, Zhang Jing, Wu Yanhai, Dai Wenda. Experimental Investigation on Behavior of RPC Filled Steel Stub-Column. Fujian Architecture, 2003, (3): 28–30. (in Chinese)",167.1,fcu70.7,B1-2,289.1,150.4517206,0,133,133,3.5,66.5,465,0,0,2480
"Ling Zhenyu, Zhang Jing, Wu Yanhai, Dai Wenda. Experimental Investigation on Behavior of RPC Filled Steel Stub-Column. Fujian Architecture, 2003, (3): 28–30. (in Chinese)",167.1,fcu70.7,B1-3,289.1,150.4517206,0,133,133,3.5,66.5,465,0,0,2440
"Ling Zhenyu, Zhang Jing, Wu Yanhai, Dai Wenda. Experimental Investigation on Behavior of RPC Filled Steel Stub-Column. Fujian Architecture, 2003, (3): 28–30. (in Chinese)",167.1,fcu70.7,B2-1,289.1,150.4517206,0,133,133,3.5,66.5,400,0,0,2430
"Ling Zhenyu, Zhang Jing, Wu Yanhai, Dai Wenda. Experimental Investigation on Behavior of RPC Filled Steel Stub-Column. Fujian Architecture, 2003, (3): 28–30. (in Chinese)",167.1,fcu70.7,B2-2,289.1,150.4517206,0,133,133,3.5,66.5,400,0,0,2500
"Ling Zhenyu, Zhang Jing, Wu Yanhai, Dai Wenda. Experimental Investigation on Behavior of RPC Filled Steel Stub-Column. Fujian Architecture, 2003, (3): 28–30. (in Chinese)",167.1,fcu70.7,B2-3,289.1,150.4517206,0,133,133,3.5,66.5,400,0,0,2565
"Luo, H. (2011). Research on Behavior of Reactive Powder Concrete-Filled Circular Steel Tube Stub Columns under Axial Compression (Master's thesis). Beijing Jiaotong University, Beijing, China. (in Chinese)",85.4,fcu100,G-1,316,72.13346207,0,121,121,6,60.5,450,0,0,1933
"Luo, H. (2011). Research on Behavior of Reactive Powder Concrete-Filled Circular Steel Tube Stub Columns under Axial Compression (Master's thesis). Beijing Jiaotong University, Beijing, China. (in Chinese)",85.4,fcu100,G-2,316,72.13346207,0,121,121,6,60.5,450,0,0,1933
"Luo, H. (2011). Research on Behavior of Reactive Powder Concrete-Filled Circular Steel Tube Stub Columns under Axial Compression (Master's thesis). Beijing Jiaotong University, Beijing, China. (in Chinese)",85.4,fcu100,G-3,291.4,72.13346207,0,102,102,4,51,450,0,0,1166
"Luo, H. (2011). Research on Behavior of Reactive Powder Concrete-Filled Circular Steel Tube Stub Columns under Axial Compression (Master's thesis). Beijing Jiaotong University, Beijing, China. (in Chinese)",85.4,fcu100,G-4,291.4,72.13346207,0,102,102,4,51,450,0,0,1166
"Luo, H. (2011). Research on Behavior of Reactive Powder Concrete-Filled Circular Steel Tube Stub Columns under Axial Compression (Master's thesis). Beijing Jiaotong University, Beijing, China. (in Chinese)",85.4,fcu100,G-5,321.6,72.13346207,0,152,152,5,76,450,0,0,2524
"Luo, H. (2011). Research on Behavior of Reactive Powder Concrete-Filled Circular Steel Tube Stub Columns under Axial Compression (Master's thesis). Beijing Jiaotong University, Beijing, China. (in Chinese)",85.4,fcu100,G-6,321.6,72.13346207,0,152,152,5,76,450,0,0,2524
"Luo, H. (2011). Research on Behavior of Reactive Powder Concrete-Filled Circular Steel Tube Stub Columns under Axial Compression (Master's thesis). Beijing Jiaotong University, Beijing, China. (in Chinese)",113.6,fcu100,A-11,316,98.64318434,0,121,121,6,60.5,450,0,0,2166
"Luo, H. (2011). Research on Behavior of Reactive Powder Concrete-Filled Circular Steel Tube Stub Columns under Axial Compression (Master's thesis). Beijing Jiaotong University, Beijing, China. (in Chinese)",113.6,fcu100,A-12,316,98.64318434,0,121,121,6,60.5,450,0,0,2166
"Luo, H. (2011). Research on Behavior of Reactive Powder Concrete-Filled Circular Steel Tube Stub Columns under Axial Compression (Master's thesis). Beijing Jiaotong University, Beijing, China. (in Chinese)",113.6,fcu100,A-13,291.4,98.64318434,0,102,102,4,51,450,0,0,1340
"Luo, H. (2011). Research on Behavior of Reactive Powder Concrete-Filled Circular Steel Tube Stub Columns under Axial Compression (Master's thesis). Beijing Jiaotong University, Beijing, China. (in Chinese)",113.6,fcu100,A-14,291.4,98.64318434,0,102,102,4,51,450,0,0,1340
"Luo, H. (2011). Research on Behavior of Reactive Powder Concrete-Filled Circular Steel Tube Stub Columns under Axial Compression (Master's thesis). Beijing Jiaotong University, Beijing, China. (in Chinese)",113.6,fcu100,A-15,321.6,98.64318434,0,152,152,5,76,450,0,0,2920
"Luo, H. (2011). Research on Behavior of Reactive Powder Concrete-Filled Circular Steel Tube Stub Columns under Axial Compression (Master's thesis). Beijing Jiaotong University, Beijing, China. (in Chinese)",113.6,fcu100,A-16,321.6,98.64318434,0,152,152,5,76,450,0,0,2920
"Lin Z., Wu Y., Shen Z. (2005). Mechanical behavior of reactive powder concrete-filled circular steel tubes under axial compression. Journal of Building Structures, 26(4), 52-57",109,fcu100,BG1-1,290,120.3671242,0,133,133,3,66.5,400,0,0,2000
"Lin Z., Wu Y., Shen Z. (2005). Mechanical behavior of reactive powder concrete-filled circular steel tubes under axial compression. Journal of Building Structures, 26(4), 52-57",109,fcu100,BG1-2,290,120.3671242,0,133,133,3,66.5,400,0,0,2005
"Lin Z., Wu Y., Shen Z. (2005). Mechanical behavior of reactive powder concrete-filled circular steel tubes under axial compression. Journal of Building Structures, 26(4), 52-57",154,fcu100,ZG1-1,290,175.582051,0,133,133,3,66.5,400,0,0,2300
"Lin Z., Wu Y., Shen Z. (2005). Mechanical behavior of reactive powder concrete-filled circular steel tubes under axial compression. Journal of Building Structures, 26(4), 52-57",154,fcu100,ZG1-2,290,175.582051,0,133,133,3,66.5,400,0,0,2350
"Lin Z., Wu Y., Shen Z. (2005). Mechanical behavior of reactive powder concrete-filled circular steel tubes under axial compression. Journal of Building Structures, 26(4), 52-57",109,fcu100,BG2-1,318,120.3671242,0,133,133,4.5,66.5,400,0,0,2250
"Lin Z., Wu Y., Shen Z. (2005). Mechanical behavior of reactive powder concrete-filled circular steel tubes under axial compression. Journal of Building Structures, 26(4), 52-57",109,fcu100,BG2-2,318,120.3671242,0,133,133,4.5,66.5,400,0,0,2200
"Lin Z., Wu Y., Shen Z. (2005). Mechanical behavior of reactive powder concrete-filled circular steel tubes under axial compression. Journal of Building Structures, 26(4), 52-57",154,fcu100,ZG2-1,318,175.582051,0,133,133,4.5,66.5,400,0,0,2700
"Lin Z., Wu Y., Shen Z. (2005). Mechanical behavior of reactive powder concrete-filled circular steel tubes under axial compression. Journal of Building Structures, 26(4), 52-57",154,fcu100,ZG2-2,318,175.582051,0,133,133,4.5,66.5,400,0,0,2750
"Lin Z., Wu Y., Shen Z. (2005). Mechanical behavior of reactive powder concrete-filled circular steel tubes under axial compression. Journal of Building Structures, 26(4), 52-57",109,fcu100,BG3-1,318,120.3671242,0,133,133,6.5,66.5,400,0,0,2300
"Lin Z., Wu Y., Shen Z. (2005). Mechanical behavior of reactive powder concrete-filled circular steel tubes under axial compression. Journal of Building Structures, 26(4), 52-57",109,fcu100,BG3-2,318,120.3671242,0,133,133,6.5,66.5,400,0,0,2350
"Lin Z., Wu Y., Shen Z. (2005). Mechanical behavior of reactive powder concrete-filled circular steel tubes under axial compression. Journal of Building Structures, 26(4), 52-57",154,fcu100,ZG3-1,318,175.582051,0,133,133,6.5,66.5,400,0,0,2950
"Lin Z., Wu Y., Shen Z. (2005). Mechanical behavior of reactive powder concrete-filled circular steel tubes under axial compression. Journal of Building Structures, 26(4), 52-57",154,fcu100,ZG3-2,318,175.582051,0,133,133,6.5,66.5,400,0,0,2950
"Lin Z., Wu Y., Shen Z. (2005). Mechanical behavior of reactive powder concrete-filled circular steel tubes under axial compression. Journal of Building Structures, 26(4), 52-57",109,fcu100,BG4-1,290,120.3671242,0,133,133,8.5,66.5,400,0,0,2500
"Lin Z., Wu Y., Shen Z. (2005). Mechanical behavior of reactive powder concrete-filled circular steel tubes under axial compression. Journal of Building Structures, 26(4), 52-57",109,fcu100,BG4-2,290,120.3671242,0,133,133,8.5,66.5,400,0,0,2550
"Lin Z., Wu Y., Shen Z. (2005). Mechanical behavior of reactive powder concrete-filled circular steel tubes under axial compression. Journal of Building Structures, 26(4), 52-57",154,fcu100,ZG4-1,290,175.582051,0,133,133,8.5,66.5,400,0,0,2950
"Lin Z., Wu Y., Shen Z. (2005). Mechanical behavior of reactive powder concrete-filled circular steel tubes under axial compression. Journal of Building Structures, 26(4), 52-57",154,fcu100,ZG4-2,290,175.582051,0,133,133,8.5,66.5,400,0,0,2960
"Lin Z., Wu Y., Shen Z. (2005). Mechanical behavior of reactive powder concrete-filled circular steel tubes under axial compression. Journal of Building Structures, 26(4), 52-57",109,fcu100,BG5-1,376,120.3671242,0,133,133,10,66.5,400,0,0,3200
"Lin Z., Wu Y., Shen Z. (2005). Mechanical behavior of reactive powder concrete-filled circular steel tubes under axial compression. Journal of Building Structures, 26(4), 52-57",109,fcu100,BG5-2,376,120.3671242,0,133,133,10,66.5,400,0,0,3100
"Lin Z., Wu Y., Shen Z. (2005). Mechanical behavior of reactive powder concrete-filled circular steel tubes under axial compression. Journal of Building Structures, 26(4), 52-57",154,fcu100,ZG5-1,376,175.582051,0,133,133,10,66.5,400,0,0,2950
"Lin Z., Wu Y., Shen Z. (2005). Mechanical behavior of reactive powder concrete-filled circular steel tubes under axial compression. Journal of Building Structures, 26(4), 52-57",154,fcu100,ZG5-2,376,175.582051,0,133,133,10,66.5,400,0,0,3450
"Lin Z., Wu Y., Shen Z. (2005). Mechanical behavior of reactive powder concrete-filled circular steel tubes under axial compression. Journal of Building Structures, 26(4), 52-57",109,fcu100,ZG6-1,336,120.3671242,0,133,133,12,66.5,400,0,0,3200
"Lin Z., Wu Y., Shen Z. (2005). Mechanical behavior of reactive powder concrete-filled circular steel tubes under axial compression. Journal of Building Structures, 26(4), 52-57",109,fcu100,ZG6-2,336,120.3671242,0,133,133,12,66.5,400,0,0,3650
"Gao S., Peng Z., Guo L. (2019). Experimental study on axial compression behavior of concrete-filled steel tubular short columns under salt spray corrosion. Journal of Building Structures, 40(Suppl. 1), 214-219. ",37.2,fcu150,Q235-5-1,192.5,30.3424543,0,90,90,1.78,45,270,0,0,383.5
"Gao S., Peng Z., Guo L. (2019). Experimental study on axial compression behavior of concrete-filled steel tubular short columns under salt spray corrosion. Journal of Building Structures, 40(Suppl. 1), 214-219. ",37.2,fcu150,Q235-5-2,192.5,30.3424543,0,90,90,1.78,45,270,0,0,397.9
"Gao S., Peng Z., Guo L. (2019). Experimental study on axial compression behavior of concrete-filled steel tubular short columns under salt spray corrosion. Journal of Building Structures, 40(Suppl. 1), 214-219. ",37.2,fcu150,Q235-10-1,174.9,30.3424543,0,90,90,1.78,45,270,0,0,379.5
"Gao S., Peng Z., Guo L. (2019). Experimental study on axial compression behavior of concrete-filled steel tubular short columns under salt spray corrosion. Journal of Building Structures, 40(Suppl. 1), 214-219. ",37.2,fcu150,Q235-10-2,174.9,30.3424543,0,90,90,1.78,45,270,0,0,376.5
"Gao S., Peng Z., Guo L. (2019). Experimental study on axial compression behavior of concrete-filled steel tubular short columns under salt spray corrosion. Journal of Building Structures, 40(Suppl. 1), 214-219. ",37.2,fcu150,Q235-20-1,139.9,30.3424543,0,90,90,1.78,45,270,0,0,366.5
"Gao S., Peng Z., Guo L. (2019). Experimental study on axial compression behavior of concrete-filled steel tubular short columns under salt spray corrosion. Journal of Building Structures, 40(Suppl. 1), 214-219. ",37.2,fcu150,Q235-20-2,139.9,30.3424543,0,90,90,1.78,45,270,0,0,354.6
"Gao S., Peng Z., Guo L. (2019). Experimental study on axial compression behavior of concrete-filled steel tubular short columns under salt spray corrosion. Journal of Building Structures, 40(Suppl. 1), 214-219. ",37.2,fcu150,Q345-5-1,237.4,30.3424543,0,90,90,1.9,45,270,0,0,507.6
"Gao S., Peng Z., Guo L. (2019). Experimental study on axial compression behavior of concrete-filled steel tubular short columns under salt spray corrosion. Journal of Building Structures, 40(Suppl. 1), 214-219. ",37.2,fcu150,Q345-5-2,237.4,30.3424543,0,90,90,1.9,45,270,0,0,497.8
"Gao S., Peng Z., Guo L. (2019). Experimental study on axial compression behavior of concrete-filled steel tubular short columns under salt spray corrosion. Journal of Building Structures, 40(Suppl. 1), 214-219. ",37.2,fcu150,Q345-10-1,210.4,30.3424543,0,90,90,1.9,45,270,0,0,483.2
"Gao S., Peng Z., Guo L. (2019). Experimental study on axial compression behavior of concrete-filled steel tubular short columns under salt spray corrosion. Journal of Building Structures, 40(Suppl. 1), 214-219. ",37.2,fcu150,Q345-10-2,210.4,30.3424543,0,90,90,1.9,45,270,0,0,475
"Gao S., Peng Z., Guo L. (2019). Experimental study on axial compression behavior of concrete-filled steel tubular short columns under salt spray corrosion. Journal of Building Structures, 40(Suppl. 1), 214-219. ",37.2,fcu150,Q345-20-1,156.8,30.3424543,0,90,90,1.9,45,270,0,0,463.2
"Gao S., Peng Z., Guo L. (2019). Experimental study on axial compression behavior of concrete-filled steel tubular short columns under salt spray corrosion. Journal of Building Structures, 40(Suppl. 1), 214-219. ",37.2,fcu150,Q345-20-2,156.8,30.3424543,0,90,90,1.9,45,270,0,0,452.5
"Yu, Z., Ding, F., & Lin, S. (2003). Mechanical properties of axially compressed short columns of high-performance concrete-filled steel tubes after exposure to high temperatures. Journal of the China Railway Society, 25(4), 71-79.",26.5,fcu150,C1C20-T2.0-N0,270,20.83424595,0,89,89,2,44.5,300,0,0,474
"Yu, Z., Ding, F., & Lin, S. (2003). Mechanical properties of axially compressed short columns of high-performance concrete-filled steel tubes after exposure to high temperatures. Journal of the China Railway Society, 25(4), 71-79.",26.5,fcu150,C1C20-T2.0-N60,270,20.83424595,0,89,89,2,44.5,300,0,0,465.5
"Yu, Z., Ding, F., & Lin, S. (2003). Mechanical properties of axially compressed short columns of high-performance concrete-filled steel tubes after exposure to high temperatures. Journal of the China Railway Society, 25(4), 71-79.",26.5,fcu150,C1C20-T2.0-N80,270,20.83424595,0,89,89,2,44.5,300,0,0,455
"Yu, Z., Ding, F., & Lin, S. (2003). Mechanical properties of axially compressed short columns of high-performance concrete-filled steel tubes after exposure to high temperatures. Journal of the China Railway Society, 25(4), 71-79.",26.5,fcu150,C1C20-T2.0-N100,270,20.83424595,0,89,89,2,44.5,300,0,0,465.5
"Yu, Z., Ding, F., & Lin, S. (2003). Mechanical properties of axially compressed short columns of high-performance concrete-filled steel tubes after exposure to high temperatures. Journal of the China Railway Society, 25(4), 71-79.",26.5,fcu150,C1C20-T2.0-N120,270,20.83424595,0,89,89,2,44.5,300,0,0,448.5
"Yu, Z., Ding, F., & Lin, S. (2003). Mechanical properties of axially compressed short columns of high-performance concrete-filled steel tubes after exposure to high temperatures. Journal of the China Railway Society, 25(4), 71-79.",26.5,fcu150,C1C20-T2.0-N140,270,20.83424595,0,89,89,2,44.5,300,0,0,456
"Yu, Z., Ding, F., & Lin, S. (2003). Mechanical properties of axially compressed short columns of high-performance concrete-filled steel tubes after exposure to high temperatures. Journal of the China Railway Society, 25(4), 71-79.",26.5,fcu150,C2C20-T3.0-N0,254,20.83424595,0,89,89,3,44.5,300,0,0,572.5
"Yu, Z., Ding, F., & Lin, S. (2003). Mechanical properties of axially compressed short columns of high-performance concrete-filled steel tubes after exposure to high temperatures. Journal of the China Railway Society, 25(4), 71-79.",26.5,fcu150,C2C20-T3.0-N60,254,20.83424595,0,89,89,3,44.5,300,0,0,576.5
"Yu, Z., Ding, F., & Lin, S. (2003). Mechanical properties of axially compressed short columns of high-performance concrete-filled steel tubes after exposure to high temperatures. Journal of the China Railway Society, 25(4), 71-79.",26.5,fcu150,C2C20-T3.0-N80,254,20.83424595,0,89,89,3,44.5,300,0,0,530
"Yu, Z., Ding, F., & Lin, S. (2003). Mechanical properties of axially compressed short columns of high-performance concrete-filled steel tubes after exposure to high temperatures. Journal of the China Railway Society, 25(4), 71-79.",26.5,fcu150,C2C20-T3.0-N100,254,20.83424595,0,89,89,3,44.5,300,0,0,569.5
"Yu, Z., Ding, F., & Lin, S. (2003). Mechanical properties of axially compressed short columns of high-performance concrete-filled steel tubes after exposure to high temperatures. Journal of the China Railway Society, 25(4), 71-79.",26.5,fcu150,C2C20-T3.0-N120,254,20.83424595,0,89,89,3,44.5,300,0,0,550
"Yu, Z., Ding, F., & Lin, S. (2003). Mechanical properties of axially compressed short columns of high-performance concrete-filled steel tubes after exposure to high temperatures. Journal of the China Railway Society, 25(4), 71-79.",26.5,fcu150,C2C20-T3.0-N140,254,20.83424595,0,89,89,3,44.5,300,0,0,550
"Yu, Z., Ding, F., & Lin, S. (2003). Mechanical properties of axially compressed short columns of high-performance concrete-filled steel tubes after exposure to high temperatures. Journal of the China Railway Society, 25(4), 71-79.",26.5,fcu150,C3C20-T4.0-N0,247,20.83424595,0,89,89,4,44.5,300,0,0,805
"Yu, Z., Ding, F., & Lin, S. (2003). Mechanical properties of axially compressed short columns of high-performance concrete-filled steel tubes after exposure to high temperatures. Journal of the China Railway Society, 25(4), 71-79.",26.5,fcu150,C3C20-T4.0-N60,247,20.83424595,0,89,89,4,44.5,300,0,0,788
"Yu, Z., Ding, F., & Lin, S. (2003). Mechanical properties of axially compressed short columns of high-performance concrete-filled steel tubes after exposure to high temperatures. Journal of the China Railway Society, 25(4), 71-79.",26.5,fcu150,C3C20-T4.0-N80,247,20.83424595,0,89,89,4,44.5,300,0,0,774
"Yu, Z., Ding, F., & Lin, S. (2003). Mechanical properties of axially compressed short columns of high-performance concrete-filled steel tubes after exposure to high temperatures. Journal of the China Railway Society, 25(4), 71-79.",26.5,fcu150,C3C20-T4.0-N100,247,20.83424595,0,89,89,4,44.5,300,0,0,785
"Yu, Z., Ding, F., & Lin, S. (2003). Mechanical properties of axially compressed short columns of high-performance concrete-filled steel tubes after exposure to high temperatures. Journal of the China Railway Society, 25(4), 71-79.",26.5,fcu150,C3C20-T4.0-N120,247,20.83424595,0,89,89,4,44.5,300,0,0,780.5
"Yu, Z., Ding, F., & Lin, S. (2003). Mechanical properties of axially compressed short columns of high-performance concrete-filled steel tubes after exposure to high temperatures. Journal of the China Railway Society, 25(4), 71-79.",26.5,fcu150,C3C20-T4.0-N140,247,20.83424595,0,89,89,4,44.5,300,0,0,780.5
"Yu, Z., Ding, F., & Lin, S. (2003). Mechanical properties of axially compressed short columns of high-performance concrete-filled steel tubes after exposure to high temperatures. Journal of the China Railway Society, 25(4), 71-79.",34.5,fcu150,C4C30-T2.0-N0,288,27.91438486,0,89,89,2,44.5,300,0,0,536.5
"Yu, Z., Ding, F., & Lin, S. (2003). Mechanical properties of axially compressed short columns of high-performance concrete-filled steel tubes after exposure to high temperatures. Journal of the China Railway Society, 25(4), 71-79.",34.5,fcu150,C4C30-T2.0-N60,288,27.91438486,0,89,89,2,44.5,300,0,0,524
"Yu, Z., Ding, F., & Lin, S. (2003). Mechanical properties of axially compressed short columns of high-performance concrete-filled steel tubes after exposure to high temperatures. Journal of the China Railway Society, 25(4), 71-79.",34.5,fcu150,C4C30-T2.0-N80,288,27.91438486,0,89,89,2,44.5,300,0,0,533
"Yu, Z., Ding, F., & Lin, S. (2003). Mechanical properties of axially compressed short columns of high-performance concrete-filled steel tubes after exposure to high temperatures. Journal of the China Railway Society, 25(4), 71-79.",34.5,fcu150,C4C30-T2.0-N100,288,27.91438486,0,89,89,2,44.5,300,0,0,538
"Yu, Z., Ding, F., & Lin, S. (2003). Mechanical properties of axially compressed short columns of high-performance concrete-filled steel tubes after exposure to high temperatures. Journal of the China Railway Society, 25(4), 71-79.",34.5,fcu150,C4C30-T2.0-N120,288,27.91438486,0,89,89,2,44.5,300,0,0,525
"Yu, Z., Ding, F., & Lin, S. (2003). Mechanical properties of axially compressed short columns of high-performance concrete-filled steel tubes after exposure to high temperatures. Journal of the China Railway Society, 25(4), 71-79.",34.5,fcu150,C4C30-T2.0-N140,288,27.91438486,0,89,89,2,44.5,300,0,0,546
"Yu, Z., Ding, F., & Lin, S. (2003). Mechanical properties of axially compressed short columns of high-performance concrete-filled steel tubes after exposure to high temperatures. Journal of the China Railway Society, 25(4), 71-79.",34.5,fcu150,C5C30-T3.0-N0,257,27.91438486,0,89,89,3,44.5,300,0,0,630
"Yu, Z., Ding, F., & Lin, S. (2003). Mechanical properties of axially compressed short columns of high-performance concrete-filled steel tubes after exposure to high temperatures. Journal of the China Railway Society, 25(4), 71-79.",34.5,fcu150,C5C30-T3.0-N60,257,27.91438486,0,89,89,3,44.5,300,0,0,613
"Yu, Z., Ding, F., & Lin, S. (2003). Mechanical properties of axially compressed short columns of high-performance concrete-filled steel tubes after exposure to high temperatures. Journal of the China Railway Society, 25(4), 71-79.",34.5,fcu150,C5C30-T3.0-N80,257,27.91438486,0,89,89,3,44.5,300,0,0,627
"Yu, Z., Ding, F., & Lin, S. (2003). Mechanical properties of axially compressed short columns of high-performance concrete-filled steel tubes after exposure to high temperatures. Journal of the China Railway Society, 25(4), 71-79.",34.5,fcu150,C5C30-T3.0-N100,257,27.91438486,0,89,89,3,44.5,300,0,0,611
"Yu, Z., Ding, F., & Lin, S. (2003). Mechanical properties of axially compressed short columns of high-performance concrete-filled steel tubes after exposure to high temperatures. Journal of the China Railway Society, 25(4), 71-79.",34.5,fcu150,C5C30-T3.0-N120,257,27.91438486,0,89,89,3,44.5,300,0,0,604
"Yu, Z., Ding, F., & Lin, S. (2003). Mechanical properties of axially compressed short columns of high-performance concrete-filled steel tubes after exposure to high temperatures. Journal of the China Railway Society, 25(4), 71-79.",34.5,fcu150,C5C30-T3.0-N140,257,27.91438486,0,89,89,3,44.5,300,0,0,608
"Yu, Z., Ding, F., & Lin, S. (2003). Mechanical properties of axially compressed short columns of high-performance concrete-filled steel tubes after exposure to high temperatures. Journal of the China Railway Society, 25(4), 71-79.",34.5,fcu150,C6C30-T4.0-N0,258,27.91438486,0,89,89,4,44.5,300,0,0,786.5
"Yu, Z., Ding, F., & Lin, S. (2003). Mechanical properties of axially compressed short columns of high-performance concrete-filled steel tubes after exposure to high temperatures. Journal of the China Railway Society, 25(4), 71-79.",34.5,fcu150,C6C30-T4.0-N60,258,27.91438486,0,89,89,4,44.5,300,0,0,789.5
"Yu, Z., Ding, F., & Lin, S. (2003). Mechanical properties of axially compressed short columns of high-performance concrete-filled steel tubes after exposure to high temperatures. Journal of the China Railway Society, 25(4), 71-79.",34.5,fcu150,C6C30-T4.0-N80,258,27.91438486,0,89,89,4,44.5,300,0,0,803
"Yu, Z., Ding, F., & Lin, S. (2003). Mechanical properties of axially compressed short columns of high-performance concrete-filled steel tubes after exposure to high temperatures. Journal of the China Railway Society, 25(4), 71-79.",34.5,fcu150,C6C30-T4.0-N100,258,27.91438486,0,89,89,4,44.5,300,0,0,809
"Yu, Z., Ding, F., & Lin, S. (2003). Mechanical properties of axially compressed short columns of high-performance concrete-filled steel tubes after exposure to high temperatures. Journal of the China Railway Society, 25(4), 71-79.",34.5,fcu150,C6C30-T4.0-N120,258,27.91438486,0,89,89,4,44.5,300,0,0,823
"Yu, Z., Ding, F., & Lin, S. (2003). Mechanical properties of axially compressed short columns of high-performance concrete-filled steel tubes after exposure to high temperatures. Journal of the China Railway Society, 25(4), 71-79.",34.5,fcu150,C6C30-T4.0-N140,258,27.91438486,0,89,89,4,44.5,300,0,0,805
"Yu, Z., Ding, F., & Lin, S. (2003). Mechanical properties of axially compressed short columns of high-performance concrete-filled steel tubes after exposure to high temperatures. Journal of the China Railway Society, 25(4), 71-79.",45.3,fcu150,C7C40-T2.0-N0,254,37.7244097,0,89,89,2,44.5,300,0,0,595
"Yu, Z., Ding, F., & Lin, S. (2003). Mechanical properties of axially compressed short columns of high-performance concrete-filled steel tubes after exposure to high temperatures. Journal of the China Railway Society, 25(4), 71-79.",45.3,fcu150,C7C40-T2.0-N60,254,37.7244097,0,89,89,2,44.5,300,0,0,599
"Yu, Z., Ding, F., & Lin, S. (2003). Mechanical properties of axially compressed short columns of high-performance concrete-filled steel tubes after exposure to high temperatures. Journal of the China Railway Society, 25(4), 71-79.",45.3,fcu150,C7C40-T2.0-N80,254,37.7244097,0,89,89,2,44.5,300,0,0,546.5
"Yu, Z., Ding, F., & Lin, S. (2003). Mechanical properties of axially compressed short columns of high-performance concrete-filled steel tubes after exposure to high temperatures. Journal of the China Railway Society, 25(4), 71-79.",45.3,fcu150,C7C40-T2.0-N100,254,37.7244097,0,89,89,2,44.5,300,0,0,557.5
"Yu, Z., Ding, F., & Lin, S. (2003). Mechanical properties of axially compressed short columns of high-performance concrete-filled steel tubes after exposure to high temperatures. Journal of the China Railway Society, 25(4), 71-79.",45.3,fcu150,C7C40-T2.0-N120,254,37.7244097,0,89,89,2,44.5,300,0,0,580.5
"Yu, Z., Ding, F., & Lin, S. (2003). Mechanical properties of axially compressed short columns of high-performance concrete-filled steel tubes after exposure to high temperatures. Journal of the China Railway Society, 25(4), 71-79.",45.3,fcu150,C7C40-T2.0-N140,254,37.7244097,0,89,89,2,44.5,300,0,0,556
"Yu, Z., Ding, F., & Lin, S. (2003). Mechanical properties of axially compressed short columns of high-performance concrete-filled steel tubes after exposure to high temperatures. Journal of the China Railway Society, 25(4), 71-79.",45.3,fcu150,C8C40-T3.0-N0,257,37.7244097,0,89,89,3,44.5,300,0,0,660
"Yu, Z., Ding, F., & Lin, S. (2003). Mechanical properties of axially compressed short columns of high-performance concrete-filled steel tubes after exposure to high temperatures. Journal of the China Railway Society, 25(4), 71-79.",45.3,fcu150,C8C40-T3.0-N60,257,37.7244097,0,89,89,3,44.5,300,0,0,661
"Yu, Z., Ding, F., & Lin, S. (2003). Mechanical properties of axially compressed short columns of high-performance concrete-filled steel tubes after exposure to high temperatures. Journal of the China Railway Society, 25(4), 71-79.",45.3,fcu150,C8C40-T3.0-N80,257,37.7244097,0,89,89,3,44.5,300,0,0,643
"Yu, Z., Ding, F., & Lin, S. (2003). Mechanical properties of axially compressed short columns of high-performance concrete-filled steel tubes after exposure to high temperatures. Journal of the China Railway Society, 25(4), 71-79.",45.3,fcu150,C8C40-T3.0-N100,257,37.7244097,0,89,89,3,44.5,300,0,0,598
"Yu, Z., Ding, F., & Lin, S. (2003). Mechanical properties of axially compressed short columns of high-performance concrete-filled steel tubes after exposure to high temperatures. Journal of the China Railway Society, 25(4), 71-79.",45.3,fcu150,C8C40-T3.0-N120,257,37.7244097,0,89,89,3,44.5,300,0,0,616
"Yu, Z., Ding, F., & Lin, S. (2003). Mechanical properties of axially compressed short columns of high-performance concrete-filled steel tubes after exposure to high temperatures. Journal of the China Railway Society, 25(4), 71-79.",45.3,fcu150,C8C40-T3.0-N140,257,37.7244097,0,89,89,3,44.5,300,0,0,627
"Yu, Z., Ding, F., & Lin, S. (2003). Mechanical properties of axially compressed short columns of high-performance concrete-filled steel tubes after exposure to high temperatures. Journal of the China Railway Society, 25(4), 71-79.",45.3,fcu150,C9C40-T4.0-N0,258,37.7244097,0,89,89,4,44.5,300,0,0,819
"Yu, Z., Ding, F., & Lin, S. (2003). Mechanical properties of axially compressed short columns of high-performance concrete-filled steel tubes after exposure to high temperatures. Journal of the China Railway Society, 25(4), 71-79.",45.3,fcu150,C9C40-T4.0-N60,258,37.7244097,0,89,89,4,44.5,300,0,0,858.5
"Yu, Z., Ding, F., & Lin, S. (2003). Mechanical properties of axially compressed short columns of high-performance concrete-filled steel tubes after exposure to high temperatures. Journal of the China Railway Society, 25(4), 71-79.",45.3,fcu150,C9C40-T4.0-N80,258,37.7244097,0,89,89,4,44.5,300,0,0,860.5
"Yu, Z., Ding, F., & Lin, S. (2003). Mechanical properties of axially compressed short columns of high-performance concrete-filled steel tubes after exposure to high temperatures. Journal of the China Railway Society, 25(4), 71-79.",45.3,fcu150,C9C40-T4.0-N100,258,37.7244097,0,89,89,4,44.5,300,0,0,849
"Yu, Z., Ding, F., & Lin, S. (2003). Mechanical properties of axially compressed short columns of high-performance concrete-filled steel tubes after exposure to high temperatures. Journal of the China Railway Society, 25(4), 71-79.",45.3,fcu150,C9C40-T4.0-N120,258,37.7244097,0,89,89,4,44.5,300,0,0,829
"Yu, Z., Ding, F., & Lin, S. (2003). Mechanical properties of axially compressed short columns of high-performance concrete-filled steel tubes after exposure to high temperatures. Journal of the China Railway Society, 25(4), 71-79.",45.3,fcu150,C9C40-T4.0-N140,258,37.7244097,0,89,89,4,44.5,300,0,0,829.5
"Jin, W., Zhang, X., & Chen, J. (2010). Compressive tests of thin-walled circular concrete-filled steel tubes. Concrete, 2010(1), 7-9.",52.1,fcu150,C-200-2.0A,397,44.02014081,0,200.3,200.3,1.99,100.15,401,0,0,2970
"Jin, W., Zhang, X., & Chen, J. (2010). Compressive tests of thin-walled circular concrete-filled steel tubes. Concrete, 2010(1), 7-9.",52.1,fcu150,C-200-2.0B,408,44.02014081,0,199.8,199.8,2,99.9,400,0,0,2940
"Jin, W., Zhang, X., & Chen, J. (2010). Compressive tests of thin-walled circular concrete-filled steel tubes. Concrete, 2010(1), 7-9.",52.1,fcu150,C-200-3.0,521,44.02014081,0,198.9,198.9,2.98,99.45,398,0,0,3230
"Chen, Y., Li, Y., Yan, W., & Pan, D. (2011). Bearing capacity test of large size concrete filled steel tubular column. China Journal of Highway and Transport, 24(4), 33-38.",38,fcu150,PY-1-5,342,31.06520919,0,500,500,10,250,1500,0,0,15353
"Chen, Y., Li, Y., Yan, W., & Pan, D. (2011). Bearing capacity test of large size concrete filled steel tubular column. China Journal of Highway and Transport, 24(4), 33-38.",38,fcu150,PY-2-10,342,31.06520919,0,500,500,10,250,1500,0,0,14080
"Chen, Y., Li, Y., Yan, W., & Pan, D. (2011). Bearing capacity test of large size concrete filled steel tubular column. China Journal of Highway and Transport, 24(4), 33-38.",38,fcu150,PY-3-5,342,31.06520919,0,500,500,10,250,1500,0,0,15382
"Chen, Y., Li, Y., Yan, W., & Pan, D. (2011). Bearing capacity test of large size concrete filled steel tubular column. China Journal of Highway and Transport, 24(4), 33-38.",38,fcu150,PY-4-10,342,31.06520919,0,500,500,10,250,1500,0,0,13928
