Repository: Serali-Nerri/xgboost

# CFST柱极限承载力预测 - XGBoost ML管道

## 项目概述

本项目是一个完整的机器学习管道，用于预测混凝土填充钢管（CFST）柱的极限承载力。采用XGBoost算法，提供从数据加载、预处理、模型训练、评估到预测的全流程解决方案。

### 核心特性

- **模块化设计**：清晰的模块分离，便于维护和扩展
- **特征工程支持**：处理无量纲参数，剔除几何参数实现多截面统一预测
- **自动化超参数优化**：集成Optuna框架进行超参数搜索，支持持久化存储和断点续训
- **智能参数加载**：自动加载最优参数，无需手动配置
- **特征选择**：迭代剔除法自动寻找最优特征子集
- **多维度评估**：集成R²、RMSE、MAE、MAPE、COV等工程指标
- **可视化分析**：提供预测散点图、特征重要性图和学习曲线
- **COV稳定性指标**：特别添加变异系数评估模型预测稳定性

---

## 环境要求

### 系统要求
- Python 3.8+
- 8GB+ RAM（推荐16GB）
- 5GB+ 可用磁盘空间

### Python依赖
- pandas &gt;= 1.5.0
- numpy &gt;= 1.23.0
- xgboost &gt;= 1.7.0
- scikit-learn &gt;= 1.2.0
- matplotlib &gt;= 3.6.0
- seaborn &gt;= 0.12.0
- optuna &gt;= 3.0.0
- joblib &gt;= 1.2.0

---

File: data/raw/all_dedup.csv (part 42 of 46)
Ref.No.,fc (MPa),type (规格备注),试件标号,fy (MPa),fcy150,R再生骨料取代率(%),b (mm),h (mm),t (mm),r0 (mm),L (mm),e1 (mm),e2 (mm),Nexp (kN)
"Yamamoto, T., Kawaguchi, J., & Morino, S. (2002). Experimental study on size effects in axial compression behavior of concrete-filled circular steel tube short columns. Journal of Structural Engineering, Architectural Institute of Japan, 561, 237-244.",33.6,fcy150,C30-1,371,33.6,0,101.6,101.6,3.06,50.8,305,0,0,864
"Yamamoto, T., Kawaguchi, J., & Morino, S. (2002). Experimental study on size effects in axial compression behavior of concrete-filled circular steel tube short columns. Journal of Structural Engineering, Architectural Institute of Japan, 561, 237-244.",33.7,fcy150,C30-2,371,33.7,0,101.7,101.7,3.03,50.85,305,0,0,803
"Yamamoto, T., Kawaguchi, J., & Morino, S. (2002). Experimental study on size effects in axial compression behavior of concrete-filled circular steel tube short columns. Journal of Structural Engineering, Architectural Institute of Japan, 561, 237-244.",32.5,fcy150,C30-3,452,32.5,0,216.4,216.4,6.66,108.2,650,0,0,4200
"Yamamoto, T., Kawaguchi, J., & Morino, S. (2002). Experimental study on size effects in axial compression behavior of concrete-filled circular steel tube short columns. Journal of Structural Engineering, Architectural Institute of Japan, 561, 237-244.",30.6,fcy150,C30-4,339,30.6,0,318.4,318.4,10.39,159.2,950,0,0,7742
"Yamamoto, T., Kawaguchi, J., & Morino, S. (2002). Experimental study on size effects in axial compression behavior of concrete-filled circular steel tube short columns. Journal of Structural Engineering, Architectural Institute of Japan, 561, 237-244.",51.3,fcy150,C50-1,371,51.3,0,101.6,101.6,3.06,50.8,305,0,0,877
"Yamamoto, T., Kawaguchi, J., & Morino, S. (2002). Experimental study on size effects in axial compression behavior of concrete-filled circular steel tube short columns. Journal of Structural Engineering, Architectural Institute of Japan, 561, 237-244.",51.3,fcy150,C50-2,371,51.3,0,101.7,101.7,3.03,50.85,305,0,0,862
"Yamamoto, T., Kawaguchi, J., & Morino, S. (2002). Experimental study on size effects in axial compression behavior of concrete-filled circular steel tube short columns. Journal of Structural Engineering, Architectural Institute of Japan, 561, 237-244.",46.8,fcy150,C50-3,452,46.8,0,216.4,216.4,6.66,108.2,650,0,0,4214
"Yamamoto, T., Kawaguchi, J., & Morino, S. (2002). Experimental study on size effects in axial compression behavior of concrete-filled circular steel tube short columns. Journal of Structural Engineering, Architectural Institute of Japan, 561, 237-244.",52.2,fcy150,C50-4,339,52.2,0,318.4,318.4,10.39,159.2,950,0,0,8289
"Cai, S. (2003). Modern concrete-filled steel tubular structures. People's Communications Press.",34.7,fcu150,1,307,28.09362942,0,273,273,8,136.5,1100,0,0,5580
"Cai, S. (2003). Modern concrete-filled steel tubular structures. People's Communications Press.",36.5,fcu150,2,274,29.71126859,0,166,166,5,83,660,0,0,2030
"Cai, S. (2003). Modern concrete-filled steel tubular structures. People's Communications Press.",35,fcu150,3,410,28.36268381,0,96,96,5,48,450,0,0,1167
"Wang, Qiuping. 2004. ""Experimental Research on the Mechanics Behavior of Stub-Column of Concrete-Filled Thin-Walled Steel Tube."" Low Temperature Architecture Technology 102, no. 6: 54-56.",33.49,fcu150,C30-1,222.7,27.01075049,0,180,180,1.49,90,555,0,0,1287
"Wang, Qiuping. 2004. ""Experimental Research on the Mechanics Behavior of Stub-Column of Concrete-Filled Thin-Walled Steel Tube."" Low Temperature Architecture Technology 102, no. 6: 54-56.",33.49,fcu150,C30-2,222.7,27.01075049,0,150,150,1.5,75,459,0,0,1024
"Wang, Qiuping. 2004. ""Experimental Research on the Mechanics Behavior of Stub-Column of Concrete-Filled Thin-Walled Steel Tube."" Low Temperature Architecture Technology 102, no. 6: 54-56.",33.49,fcu150,C30-3,222.7,27.01075049,0,135,135,1.46,67.5,417,0,0,800
"Wang, Qiuping. 2004. ""Experimental Research on the Mechanics Behavior of Stub-Column of Concrete-Filled Thin-Walled Steel Tube."" Low Temperature Architecture Technology 102, no. 6: 54-56.",36.35,fcu150,C30-4,222.7,29.57616546,0,120,120,1.51,60,369,0,0,690
"Wang, Qiuping. 2004. ""Experimental Research on the Mechanics Behavior of Stub-Column of Concrete-Filled Thin-Walled Steel Tube."" Low Temperature Architecture Technology 102, no. 6: 54-56.",18.28,fcu150,C20-1,222.7,13.78209676,0,180,180,1.49,90,555,0,0,1040
"Wang, Qiuping. 2004. ""Experimental Research on the Mechanics Behavior of Stub-Column of Concrete-Filled Thin-Walled Steel Tube."" Low Temperature Architecture Technology 102, no. 6: 54-56.",15.6,fcu150,C20-2,222.7,11.5467098,0,150,150,1.5,75,459,0,0,666
"Wang, Qiuping. 2004. ""Experimental Research on the Mechanics Behavior of Stub-Column of Concrete-Filled Thin-Walled Steel Tube."" Low Temperature Architecture Technology 102, no. 6: 54-56.",15.6,fcu150,C20-3,222.7,11.5467098,0,135,135,1.46,67.5,417,0,0,594
"Wang, Qiuping. 2004. ""Experimental Research on the Mechanics Behavior of Stub-Column of Concrete-Filled Thin-Walled Steel Tube."" Low Temperature Architecture Technology 102, no. 6: 54-56.",18.28,fcu150,C20-4,222.7,13.78209676,0,120,120,1.51,60,369,0,0,500
"Chen BC, Wang LY, Ou ZJ, Han LH. Experimental study of stress-strain relation of eccentrically-loaded concrete-filled steel tubular columns. Engineering Mechanics, 2003; 20(6): 154-159.(In Chinese)",58,fcu150,A1,325,49.5455943,0,219,219,6,109.5,1000,0,0,1763.7
"Chen BC, Wang LY, Ou ZJ, Han LH. Experimental study of stress-strain relation of eccentrically-loaded concrete-filled steel tubular columns. Engineering Mechanics, 2003; 20(6): 154-159.(In Chinese)",47.6,fcu150,B1,325,39.84454039,0,219,219,4,109.5,1000,0,0,1156.1
"Chen BC, Wang LY, Ou ZJ, Han LH. Experimental study of stress-strain relation of eccentrically-loaded concrete-filled steel tubular columns. Engineering Mechanics, 2003; 20(6): 154-159.(In Chinese)",52.3,fcu150,C1,325,44.20652916,0,219,219,4,109.5,1000,0,0,1123.4
"Li B, Zhang LJ, Gao CY. Steel tube concrete short column and long column bounds slenderness ratio test. Concrete, 2018; (1): 9-11.(In Chinese)",32.8,fcu100,STCCA-7-1,326,25.09945884,0,219,219,7,109.5,657,0,0,2500
"Li B, Zhang LJ, Gao CY. Steel tube concrete short column and long column bounds slenderness ratio test. Concrete, 2018; (1): 9-11.(In Chinese)",32.8,fcu100,STCCA-7-2,326,25.09945884,0,219,219,7,109.5,657,0,0,2500
"Li B, Zhang LJ, Gao CY. Steel tube concrete short column and long column bounds slenderness ratio test. Concrete, 2018; (1): 9-11.(In Chinese)",32.8,fcu100,STCCA-4-1,338,25.09945884,0,219,219,4,109.5,657,0,0,2200
"Li B, Zhang LJ, Gao CY. Steel tube concrete short column and long column bounds slenderness ratio test. Concrete, 2018; (1): 9-11.(In Chinese)",32.8,fcu100,STCCA-4-2,338,25.09945884,0,219,219,4,109.5,657,0,0,2200
"Li B, Zhang LJ, Gao CY. Steel tube concrete short column and long column bounds slenderness ratio test. Concrete, 2018; (1): 9-11.(In Chinese)",32.8,fcu100,STCCB-7-1,326,25.09945884,0,219,219,7,109.5,876,0,0,2400
"Li B, Zhang LJ, Gao CY. Steel tube concrete short column and long column bounds slenderness ratio test. Concrete, 2018; (1): 9-11.(In Chinese)",32.8,fcu100,STCCB-7-2,326,25.09945884,0,219,219,7,109.5,876,0,0,2400
"Li B, Zhang LJ, Gao CY. Steel tube concrete short column and long column bounds slenderness ratio test. Concrete, 2018; (1): 9-11.(In Chinese)",32.8,fcu100,STCCB-4-1,338,25.09945884,0,219,219,4,109.5,876,0,0,2100
"Li B, Zhang LJ, Gao CY. Steel tube concrete short column and long column bounds slenderness ratio test. Concrete, 2018; (1): 9-11.(In Chinese)",32.8,fcu100,STCCB-4-2,338,25.09945884,0,219,219,4,109.5,876,0,0,2100
"Li B, Zhang LJ, Gao CY. Steel tube concrete short column and long column bounds slenderness ratio test. Concrete, 2018; (1): 9-11.(In Chinese)",32.8,fcu100,STCCC-7-1,326,25.09945884,0,219,219,7,109.5,855,0,0,2300
"Li B, Zhang LJ, Gao CY. Steel tube concrete short column and long column bounds slenderness ratio test. Concrete, 2018; (1): 9-11.(In Chinese)",32.8,fcu100,STCCC-7-2,326,25.09945884,0,219,219,7,109.5,855,0,0,2300
"Li B, Zhang LJ, Gao CY. Steel tube concrete short column and long column bounds slenderness ratio test. Concrete, 2018; (1): 9-11.(In Chinese)",32.8,fcu100,STCCC-4-1,338,25.09945884,0,219,219,4,109.5,855,0,0,1900
"Li B, Zhang LJ, Gao CY. Steel tube concrete short column and long column bounds slenderness ratio test. Concrete, 2018; (1): 9-11.(In Chinese)",32.8,fcu100,STCCC-4-2,338,25.09945884,0,219,219,4,109.5,855,0,0,1900
"Li B, Zhang LJ, Gao CY. Steel tube concrete short column and long column bounds slenderness ratio test. Concrete, 2018; (1): 9-11.(In Chinese)",32.8,fcu100,STCCD-7-1,326,25.09945884,0,219,219,7,109.5,1095,0,0,2200
"Li B, Zhang LJ, Gao CY. Steel tube concrete short column and long column bounds slenderness ratio test. Concrete, 2018; (1): 9-11.(In Chinese)",32.8,fcu100,STCCD-7-2,326,25.09945884,0,219,219,7,109.5,1095,0,0,2200
"Li B, Zhang LJ, Gao CY. Steel tube concrete short column and long column bounds slenderness ratio test. Concrete, 2018; (1): 9-11.(In Chinese)",32.8,fcu100,STCCD-4-1,338,25.09945884,0,219,219,4,109.5,1095,0,0,1700
"Li B, Zhang LJ, Gao CY. Steel tube concrete short column and long column bounds slenderness ratio test. Concrete, 2018; (1): 9-11.(In Chinese)",32.8,fcu100,STCCD-4-2,338,25.09945884,0,219,219,4,109.5,1095,0,0,1700
"Li B, Zhang LJ, Gao CY. Steel tube concrete short column and long column bounds slenderness ratio test. Concrete, 2018; (1): 9-11.(In Chinese)",32.8,fcu100,STCCE-7-1,326,25.09945884,0,219,219,7,109.5,1314,0,0,2100
"Li B, Zhang LJ, Gao CY. Steel tube concrete short column and long column bounds slenderness ratio test. Concrete, 2018; (1): 9-11.(In Chinese)",32.8,fcu100,STCCE-7-2,326,25.09945884,0,219,219,7,109.5,1314,0,0,2100
"Li B, Zhang LJ, Gao CY. Steel tube concrete short column and long column bounds slenderness ratio test. Concrete, 2018; (1): 9-11.(In Chinese)",32.8,fcu100,STCCE-4-1,338,25.09945884,0,219,219,4,109.5,1314,0,0,1500
"Li B, Zhang LJ, Gao CY. Steel tube concrete short column and long column bounds slenderness ratio test. Concrete, 2018; (1): 9-11.(In Chinese)",32.8,fcu100,STCCE-4-2,338,25.09945884,0,219,219,4,109.5,1314,0,0,1500
"Chen BC, Huang FY. Experimental research on influence of loading methods to behavior of concrete filled steel tubular stub columns under axial loads. Journal of the China Railway Society, 2009; 31(3): 82-88.(In Chinese)",54.9,fcu150,S-A,336,46.63553268,0,108,108,4,54,324,0,0,760
"Chen BC, Huang FY. Experimental research on influence of loading methods to behavior of concrete filled steel tubular stub columns under axial loads. Journal of the China Railway Society, 2009; 31(3): 82-88.(In Chinese)",54.9,fcu150,S-B,336,46.63553268,0,108,108,4,54,324,0,0,900
"Chen BC, Huang FY. Experimental research on influence of loading methods to behavior of concrete filled steel tubular stub columns under axial loads. Journal of the China Railway Society, 2009; 31(3): 82-88.(In Chinese)",54.9,fcu150,S-C,336,46.63553268,0,108,108,4,54,324,0,0,396
"Chen BC, Huang FY. Experimental research on influence of loading methods to behavior of concrete filled steel tubular stub columns under axial loads. Journal of the China Railway Society, 2009; 31(3): 82-88.(In Chinese)",54.9,fcu150,S-D1,336,46.63553268,0,108,108,4,54,324,0,0,690
"Chen BC, Huang FY. Experimental research on influence of loading methods to behavior of concrete filled steel tubular stub columns under axial loads. Journal of the China Railway Society, 2009; 31(3): 82-88.(In Chinese)",54.9,fcu150,S-D2,336,46.63553268,0,108,108,4,54,324,0,0,570
"Han LH, Yao GH. Behaviour of concrete-filled hollow structural steel (HSS) columns with pre-load on the steel tubes. Journal of Constructional Steel Research, 2003; 59(12): 1455-1475.",64,fcu150,L-3.0-C60-3%,383,55.21822595,0,114,114,3,57,350,0,0,1239
"Han LH, Yao GH. Behaviour of concrete-filled hollow structural steel (HSS) columns with pre-load on the steel tubes. Journal of Constructional Steel Research, 2003; 59(12): 1455-1475.",64,fcu150,L-3.5-C60-3%,372,55.21822595,0,114,114,3.5,57,350,0,0,1283
"Han LH, Yao GH. Behaviour of concrete-filled hollow structural steel (HSS) columns with pre-load on the steel tubes. Journal of Constructional Steel Research, 2003; 59(12): 1455-1475.",64,fcu150,L-4.0-C60-3%,360,55.21822595,0,114,114,4,57,350,0,0,1314
"Han LH, Yao GH. Behaviour of concrete-filled hollow structural steel (HSS) columns with pre-load on the steel tubes. Journal of Constructional Steel Research, 2003; 59(12): 1455-1475.",68,fcu150,L-3.0-C60-5%,383,59.02743864,0,114,114,3,57,350,0,0,1227
"Han LH, Yao GH. Behaviour of concrete-filled hollow structural steel (HSS) columns with pre-load on the steel tubes. Journal of Constructional Steel Research, 2003; 59(12): 1455-1475.",68,fcu150,L-3.5-C60-5%,372,59.02743864,0,114,114,3.5,57,350,0,0,1313
"Han LH, Yao GH. Behaviour of concrete-filled hollow structural steel (HSS) columns with pre-load on the steel tubes. Journal of Constructional Steel Research, 2003; 59(12): 1455-1475.",68,fcu150,L-4.0-C60-5%,360,59.02743864,0,114,114,4,57,350,0,0,1366
"Han LH, Yao GH. Behaviour of concrete-filled hollow structural steel (HSS) columns with pre-load on the steel tubes. Journal of Constructional Steel Research, 2003; 59(12): 1455-1475.",70,fcu150,L-3.0-C60-7%,383,60.93978756,0,114,114,3,57,350,0,0,1267
"Han LH, Yao GH. Behaviour of concrete-filled hollow structural steel (HSS) columns with pre-load on the steel tubes. Journal of Constructional Steel Research, 2003; 59(12): 1455-1475.",70,fcu150,L-3.5-C60-7%,372,60.93978756,0,114,114,3.5,57,350,0,0,1273
"Han LH, Yao GH. Behaviour of concrete-filled hollow structural steel (HSS) columns with pre-load on the steel tubes. Journal of Constructional Steel Research, 2003; 59(12): 1455-1475.",70,fcu150,L-4.0-C60-7%,360,60.93978756,0,114,114,4,57,350,0,0,1375
"Han LH, Yao GH. Behaviour of concrete-filled hollow structural steel (HSS) columns with pre-load on the steel tubes. Journal of Constructional Steel Research, 2003; 59(12): 1455-1475.",95,fcu150,L-3.0-C80-3%,383,85.22388314,0,114,114,3,57,350,0,0,1608
"Han LH, Yao GH. Behaviour of concrete-filled hollow structural steel (HSS) columns with pre-load on the steel tubes. Journal of Constructional Steel Research, 2003; 59(12): 1455-1475.",95,fcu150,L-3.5-C80-3%,372,85.22388314,0,114,114,3.5,57,350,0,0,1657
"Han LH, Yao GH. Behaviour of concrete-filled hollow structural steel (HSS) columns with pre-load on the steel tubes. Journal of Constructional Steel Research, 2003; 59(12): 1455-1475.",95,fcu150,L-4.0-C80-3%,360,85.22388314,0,114,114,4,57,350,0,0,1669
"Han LH, Yao GH. Behaviour of concrete-filled hollow structural steel (HSS) columns with pre-load on the steel tubes. Journal of Constructional Steel Research, 2003; 59(12): 1455-1475.",90,fcu150,L-3.0-C80-5%,383,80.31575589,0,114,114,3,57,350,0,0,1546
"Han LH, Yao GH. Behaviour of concrete-filled hollow structural steel (HSS) columns with pre-load on the steel tubes. Journal of Constructional Steel Research, 2003; 59(12): 1455-1475.",90,fcu150,L-3.5-C80-5%,372,80.31575589,0,114,114,3.5,57,350,0,0,1648
"Han LH, Yao GH. Behaviour of concrete-filled hollow structural steel (HSS) columns with pre-load on the steel tubes. Journal of Constructional Steel Research, 2003; 59(12): 1455-1475.",90,fcu150,L-4.0-C80-5%,360,80.31575589,0,114,114,4,57,350,0,0,1688
"Han LH, Yao GH. Behaviour of concrete-filled hollow structural steel (HSS) columns with pre-load on the steel tubes. Journal of Constructional Steel Research, 2003; 59(12): 1455-1475.",89,fcu150,L-3.0-C80-7%,383,79.33698405,0,114,114,3,57,350,0,0,1544
"Han LH, Yao GH. Behaviour of concrete-filled hollow structural steel (HSS) columns with pre-load on the steel tubes. Journal of Constructional Steel Research, 2003; 59(12): 1455-1475.",89,fcu150,L-3.5-C80-7%,372,79.33698405,0,114,114,3.5,57,350,0,0,1671
"Han LH, Yao GH. Behaviour of concrete-filled hollow structural steel (HSS) columns with pre-load on the steel tubes. Journal of Constructional Steel Research, 2003; 59(12): 1455-1475.",89,fcu150,L-4.0-C80-7%,360,79.33698405,0,114,114,4,57,350,0,0,1710
"Han LH, Yao GH. Behaviour of concrete-filled hollow structural steel (HSS) columns with pre-load on the steel tubes. Journal of Constructional Steel Research, 2003; 59(12): 1455-1475.",109,fcu150,L-3.0-C100-3%,383,99.0847153,0,114,114,3,57,350,0,0,1699
"Han LH, Yao GH. Behaviour of concrete-filled hollow structural steel (HSS) columns with pre-load on the steel tubes. Journal of Constructional Steel Research, 2003; 59(12): 1455-1475.",109,fcu150,L-3.5-C100-3%,372,99.0847153,0,114,114,3.5,57,350,0,0,1718
"Han LH, Yao GH. Behaviour of concrete-filled hollow structural steel (HSS) columns with pre-load on the steel tubes. Journal of Constructional Steel Research, 2003; 59(12): 1455-1475.",109,fcu150,L-4.0-C100-3%,360,99.0847153,0,114,114,4,57,350,0,0,1806
"Han LH, Yao GH. Behaviour of concrete-filled hollow structural steel (HSS) columns with pre-load on the steel tubes. Journal of Constructional Steel Research, 2003; 59(12): 1455-1475.",107,fcu150,L-3.0-C100-5%,383,97.09453292,0,114,114,3,57,350,0,0,1739
"Han LH, Yao GH. Behaviour of concrete-filled hollow structural steel (HSS) columns with pre-load on the steel tubes. Journal of Constructional Steel Research, 2003; 59(12): 1455-1475.",107,fcu150,L-3.5-C100-5%,372,97.09453292,0,114,114,3.5,57,350,0,0,1738
"Han LH, Yao GH. Behaviour of concrete-filled hollow structural steel (HSS) columns with pre-load on the steel tubes. Journal of Constructional Steel Research, 2003; 59(12): 1455-1475.",107,fcu150,L-4.0-C100-5%,360,97.09453292,0,114,114,4,57,350,0,0,1854
"Han LH, Yao GH. Behaviour of concrete-filled hollow structural steel (HSS) columns with pre-load on the steel tubes. Journal of Constructional Steel Research, 2003; 59(12): 1455-1475.",103,fcu150,L-3.0-C100-7%,383,93.12397176,0,114,114,3,57,350,0,0,1788
"Han LH, Yao GH. Behaviour of concrete-filled hollow structural steel (HSS) columns with pre-load on the steel tubes. Journal of Constructional Steel Research, 2003; 59(12): 1455-1475.",103,fcu150,L-3.5-C100-7%,372,93.12397176,0,114,114,3.5,57,350,0,0,1797
"Han LH, Yao GH. Behaviour of concrete-filled hollow structural steel (HSS) columns with pre-load on the steel tubes. Journal of Constructional Steel Research, 2003; 59(12): 1455-1475.",103,fcu150,L-4.0-C100-7%,360,93.12397176,0,114,114,4,57,350,0,0,1857
"Gu WP, Cai SH, Feng WL. Properties and ultimate strength of high-strength concrete filled steel tubes. Building Science, 1991; (1): [页码缺失].(In Chinese)",77.5,fcu150,A-1,335,68.15420728,0,152,152,10,76,480,0,0,3650
"Gu WP, Cai SH, Feng WL. Properties and ultimate strength of high-strength concrete filled steel tubes. Building Science, 1991; (1): [页码缺失].(In Chinese)",77.5,fcu150,A-2,335,68.15420728,0,152,152,10,76,480,0,0,3650
"Gu WP, Cai SH, Feng WL. Properties and ultimate strength of high-strength concrete filled steel tubes. Building Science, 1991; (1): [页码缺失].(In Chinese)",85.5,fcu150,B-1,372,75.91904174,0,177,177,10,88.5,564,0,0,6030
"Gu WP, Cai SH, Feng WL. Properties and ultimate strength of high-strength concrete filled steel tubes. Building Science, 1991; (1): [页码缺失].(In Chinese)",85.5,fcu150,B-2,372,75.91904174,0,177,177,10,88.5,564,0,0,6080
"Gu WP, Cai SH, Feng WL. Properties and ultimate strength of high-strength concrete filled steel tubes. Building Science, 1991; (1): [页码缺失].(In Chinese)",81.5,fcu150,C-1,377,72.02809506,0,219,219,7.7,109.5,657,0,0,5660
"Gu WP, Cai SH, Feng WL. Properties and ultimate strength of high-strength concrete filled steel tubes. Building Science, 1991; (1): [页码缺失].(In Chinese)",81.5,fcu150,C-2,377,72.02809506,0,219,219,7.7,109.5,657,0,0,5660
"Gu WP, Cai SH, Feng WL. Properties and ultimate strength of high-strength concrete filled steel tubes. Building Science, 1991; (1): [页码缺失].(In Chinese)",75,fcu150,D-1,280,65.74207788,0,166,166,4.4,83,513,0,0,2300
"Gu WP, Cai SH, Feng WL. Properties and ultimate strength of high-strength concrete filled steel tubes. Building Science, 1991; (1): [页码缺失].(In Chinese)",75,fcu150,D-2,280,65.74207788,0,166,166,4.4,83,513,0,0,2200
"Gu WP, Cai SH, Feng WL. Study on behavior and bearing capacity of high-strength concrete filled steel tubular long columns. Building Science, 1991; (3): [页码缺失].(In Chinese)",69,fcu150,G6-1,400,59.98298367,0,108,108,4.5,54,700,0,0,1200
"Gu WP, Cai SH, Feng WL. Study on behavior and bearing capacity of high-strength concrete filled steel tubular long columns. Building Science, 1991; (3): [页码缺失].(In Chinese)",69,fcu150,G6-2,400,59.98298367,0,108,108,4.5,54,700,0,0,1350
"Gu WP, Cai SH, Feng WL. Study on behavior and bearing capacity of high-strength concrete filled steel tubular long columns. Building Science, 1991; (3): [页码缺失].(In Chinese)",69,fcu150,G10-1,400,59.98298367,0,108,108,4.5,54,1130,0,0,1200
"Gu WP, Cai SH, Feng WL. Study on behavior and bearing capacity of high-strength concrete filled steel tubular long columns. Building Science, 1991; (3): [页码缺失].(In Chinese)",69,fcu150,G10-2,400,59.98298367,0,108,108,4.5,54,1130,0,0,1100
"Gu WP, Cai SH, Feng WL. Study on behavior and bearing capacity of high-strength concrete filled steel tubular long columns. Building Science, 1991; (3): [页码缺失].(In Chinese)",69,fcu150,G15-1,400,59.98298367,0,108,108,4.5,54,1670,0,0,1000
"Gu WP, Cai SH, Feng WL. Study on behavior and bearing capacity of high-strength concrete filled steel tubular long columns. Building Science, 1991; (3): [页码缺失].(In Chinese)",69,fcu150,G15-2,400,59.98298367,0,108,108,4.5,54,1670,0,0,1000
"Gu WP, Cai SH, Feng WL. Study on behavior and bearing capacity of high-strength concrete filled steel tubular long columns. Building Science, 1991; (3): [页码缺失].(In Chinese)",69,fcu150,G20-1,400,59.98298367,0,108,108,4.5,54,2230,0,0,850
"Gu WP, Cai SH, Feng WL. Study on behavior and bearing capacity of high-strength concrete filled steel tubular long columns. Building Science, 1991; (3): [页码缺失].(In Chinese)",69,fcu150,G20-2,400,59.98298367,0,108,108,4.5,54,2230,0,0,900
"Gu WP, Cai SH, Feng WL. Study on behavior and bearing capacity of high-strength concrete filled steel tubular long columns. Building Science, 1991; (3): [页码缺失].(In Chinese)",69,fcu150,G30-1,400,59.98298367,0,108,108,4.5,54,3470,0,0,490
"Gu WP, Cai SH, Feng WL. Study on behavior and bearing capacity of high-strength concrete filled steel tubular long columns. Building Science, 1991; (3): [页码缺失].(In Chinese)",69,fcu150,G30-2,400,59.98298367,0,108,108,4.5,54,3470,0,0,540
"Ye Y, Han LH, Sheehan T, Guo ZX. Concrete-filled bimetallic tubes under axial compression: Experimental investigation. Thin-Walled Structures, 2016; 108: 321-332.",30.2,fcu150,t1c2-1,299.3,24.08601526,0,166.04,166.04,2.89,83.02,615,0,0,1118
"Ye Y, Han LH, Sheehan T, Guo ZX. Concrete-filled bimetallic tubes under axial compression: Experimental investigation. Thin-Walled Structures, 2016; 108: 321-332.",30.2,fcu150,t1c2-2,299.3,24.08601526,0,166.04,166.04,2.89,83.02,615,0,0,1128
"Ye Y, Han LH, Sheehan T, Guo ZX. Concrete-filled bimetallic tubes under axial compression: Experimental investigation. Thin-Walled Structures, 2016; 108: 321-332.",30.2,fcu150,t2c2-1,304.9,24.08601526,0,166.6,166.6,3.17,83.3,615,0,0,1215
"Ye Y, Han LH, Sheehan T, Guo ZX. Concrete-filled bimetallic tubes under axial compression: Experimental investigation. Thin-Walled Structures, 2016; 108: 321-332.",30.2,fcu150,t2c2-2,304.9,24.08601526,0,166.6,166.6,3.17,83.3,615,0,0,1238
"Ye Y, Han LH, Sheehan T, Guo ZX. Concrete-filled bimetallic tubes under axial compression: Experimental investigation. Thin-Walled Structures, 2016; 108: 321-332.",30.2,fcu150,t3c2-1,311.2,24.08601526,0,167.72,167.72,3.73,83.86,615,0,0,1345
"Ye Y, Han LH, Sheehan T, Guo ZX. Concrete-filled bimetallic tubes under axial compression: Experimental investigation. Thin-Walled Structures, 2016; 108: 321-332.",30.2,fcu150,t3c2-2,311.2,24.08601526,0,167.72,167.72,3.73,83.86,615,0,0,1315
"Ye Y, Han LH, Sheehan T, Guo ZX. Concrete-filled bimetallic tubes under axial compression: Experimental investigation. Thin-Walled Structures, 2016; 108: 321-332.",21.1,fcu150,t2c1-1,304.9,16.17115134,0,166.6,166.6,3.17,83.3,615,0,0,1151
"Ye Y, Han LH, Sheehan T, Guo ZX. Concrete-filled bimetallic tubes under axial compression: Experimental investigation. Thin-Walled Structures, 2016; 108: 321-332.",21.1,fcu150,t2c1-2,304.9,16.17115134,0,166.6,166.6,3.17,83.3,615,0,0,1177
"Ye Y, Han LH, Sheehan T, Guo ZX. Concrete-filled bimetallic tubes under axial compression: Experimental investigation. Thin-Walled Structures, 2016; 108: 321-332.",42.8,fcu150,t2c3-1,304.9,35.43144669,0,166.6,166.6,3.17,83.3,615,0,0,1372
"Ye Y, Han LH, Sheehan T, Guo ZX. Concrete-filled bimetallic tubes under axial compression: Experimental investigation. Thin-Walled Structures, 2016; 108: 321-332.",42.8,fcu150,t2c3-2,304.9,35.43144669,0,166.6,166.6,3.17,83.3,615,0,0,1390
"Yan YH, Liang HJ, Lu YY, Huang Y. Behaviour of concrete-filled steel-tube columns strengthened with high-strength CFRP textile grid-reinforced high-ductility engineered cementitious composites. Construction and Building Materials, 2021; 269: 121283.",35.2,fcu100,t2-C30,413,27.14232754,0,140,140,2,70,500,0,0,1130
"Yan YH, Liang HJ, Lu YY, Huang Y. Behaviour of concrete-filled steel-tube columns strengthened with high-strength CFRP textile grid-reinforced high-ductility engineered cementitious composites. Construction and Building Materials, 2021; 269: 121283.",46.1,fcu100,t2-C40,413,36.57943824,0,140,140,2,70,500,0,0,1303
"Yan YH, Liang HJ, Lu YY, Huang Y. Behaviour of concrete-filled steel-tube columns strengthened with high-strength CFRP textile grid-reinforced high-ductility engineered cementitious composites. Construction and Building Materials, 2021; 269: 121283.",54.8,fcu100,t2-C50,413,44.26905637,0,140,140,2,70,500,0,0,1420
"Su M, Cai YC, Chen X, Young B. Behaviour of concrete-filled cold-formed high strength steel circular stub columns. Thin-Walled Structures, 2020; 157: 107078.",34.9,fcy150,89×3-C40-A,980,34.9,0,88.9,88.9,2.97,44.45,267,0,0,1400
"Su M, Cai YC, Chen X, Young B. Behaviour of concrete-filled cold-formed high strength steel circular stub columns. Thin-Walled Structures, 2020; 157: 107078.",79.9,fcy150,89×3-C80-A,980,79.9,0,88.9,88.9,2.98,44.45,267,0,0,1554
"Su M, Cai YC, Chen X, Young B. Behaviour of concrete-filled cold-formed high strength steel circular stub columns. Thin-Walled Structures, 2020; 157: 107078.",112.7,fcy150,89×3-C120-A,980,112.7,0,88.9,88.9,3,44.45,266.5,0,0,1880
"Su M, Cai YC, Chen X, Young B. Behaviour of concrete-filled cold-formed high strength steel circular stub columns. Thin-Walled Structures, 2020; 157: 107078.",34.9,fcy150,89×4-C40-B,1084,34.9,0,89,89,3.91,44.5,267,0,0,1914
"Su M, Cai YC, Chen X, Young B. Behaviour of concrete-filled cold-formed high strength steel circular stub columns. Thin-Walled Structures, 2020; 157: 107078.",79.9,fcy150,89×4-C80-B,1084,79.9,0,89,89,3.91,44.5,267,0,0,2083
"Su M, Cai YC, Chen X, Young B. Behaviour of concrete-filled cold-formed high strength steel circular stub columns. Thin-Walled Structures, 2020; 157: 107078.",112.7,fcy150,89×4-C120-B,1084,112.7,0,89,89,3.89,44.5,267,0,0,2324
"Su M, Cai YC, Chen X, Young B. Behaviour of concrete-filled cold-formed high strength steel circular stub columns. Thin-Walled Structures, 2020; 157: 107078.",34.9,fcy150,108×4-C40-B,1233,34.9,0,108.2,108.2,3.93,54.1,324,0,0,2433
"Su M, Cai YC, Chen X, Young B. Behaviour of concrete-filled cold-formed high strength steel circular stub columns. Thin-Walled Structures, 2020; 157: 107078.",79.9,fcy150,108×4-C80-B,1233,79.9,0,108.3,108.3,3.9,54.15,323,0,0,2783
"Su M, Cai YC, Chen X, Young B. Behaviour of concrete-filled cold-formed high strength steel circular stub columns. Thin-Walled Structures, 2020; 157: 107078.",112.7,fcy150,108×4-C120-B,1233,112.7,0,108.6,108.6,3.98,54.3,329,0,0,2729
"Su M, Cai YC, Chen X, Young B. Behaviour of concrete-filled cold-formed high strength steel circular stub columns. Thin-Walled Structures, 2020; 157: 107078.",34.9,fcy150,133×4-C40-B,1164,34.9,0,133.2,133.2,3.92,66.6,399,0,0,3110
"Su M, Cai YC, Chen X, Young B. Behaviour of concrete-filled cold-formed high strength steel circular stub columns. Thin-Walled Structures, 2020; 157: 107078.",79.9,fcy150,133×4-C80-B,1164,79.9,0,133.4,133.4,3.95,66.7,398.5,0,0,3764
"Su M, Cai YC, Chen X, Young B. Behaviour of concrete-filled cold-formed high strength steel circular stub columns. Thin-Walled Structures, 2020; 157: 107078.",112.7,fcy150,133×4-C120-B,1164,112.7,0,133.3,133.3,3.93,66.65,398.5,0,0,4111
"Su M, Cai YC, Chen X, Young B. Behaviour of concrete-filled cold-formed high strength steel circular stub columns. Thin-Walled Structures, 2020; 157: 107078.",112.7,fcy150,133×4-C120-B-r,1164,112.7,0,133.1,133.1,3.94,66.55,399,0,0,4203
"He LS, Lin SQ, Jiang HJ. Confinement effect of concrete-filled steel tube columns with infill concrete of different strength grades. Frontiers in Materials, 2019; 6: 71.",29.5,fcy100,1,366,28.19030632,0,165.2,165.2,3.7,82.6,495.6,0,0,1428.32
"He LS, Lin SQ, Jiang HJ. Confinement effect of concrete-filled steel tube columns with infill concrete of different strength grades. Frontiers in Materials, 2019; 6: 71.",43.5,fcy100,2,366,41.56875677,0,165.2,165.2,3.7,82.6,495.6,0,0,1679.42
"He LS, Lin SQ, Jiang HJ. Confinement effect of concrete-filled steel tube columns with infill concrete of different strength grades. Frontiers in Materials, 2019; 6: 71.",58,fcy100,3,366,55.42500903,0,165.2,165.2,3.7,82.6,495.6,0,0,2093.65
"He LS, Lin SQ, Jiang HJ. Confinement effect of concrete-filled steel tube columns with infill concrete of different strength grades. Frontiers in Materials, 2019; 6: 71.",81.6,fcy100,4,366,77.97725408,0,165.2,165.2,3.7,82.6,495.6,0,0,2511.3
"He LS, Lin SQ, Jiang HJ. Confinement effect of concrete-filled steel tube columns with infill concrete of different strength grades. Frontiers in Materials, 2019; 6: 71.",32,fcy100,5,360.8,30.57931533,0,230,230,2.3,115,690,0,0,1982.2
"He LS, Lin SQ, Jiang HJ. Confinement effect of concrete-filled steel tube columns with infill concrete of different strength grades. Frontiers in Materials, 2019; 6: 71.",64,fcy100,6,360.8,61.15863065,0,230,230,2.3,115,690,0,0,3276.88
"He LS, Zhao YG, Lin SQ. Experimental study on axially compressed circular CFST columns with improved confinement effect. Journal of Constructional Steel Research, 2018; 140: 74-81.",29.5,fcy100,SC-29,366,28.19030632,0,165.2,165.2,3.7,82.6,495.6,0,0,1424.56
"He LS, Zhao YG, Lin SQ. Experimental study on axially compressed circular CFST columns with improved confinement effect. Journal of Constructional Steel Research, 2018; 140: 74-81.",43.5,fcy100,SC-43,366,41.56875677,0,165.2,165.2,3.7,82.6,495.6,0,0,1680.2
"He LS, Zhao YG, Lin SQ. Experimental study on axially compressed circular CFST columns with improved confinement effect. Journal of Constructional Steel Research, 2018; 140: 74-81.",58,fcy100,SC-58,366,55.42500903,0,165.2,165.2,3.7,82.6,495.6,0,0,2047.6
"He LS, Zhao YG, Lin SQ. Experimental study on axially compressed circular CFST columns with improved confinement effect. Journal of Constructional Steel Research, 2018; 140: 74-81.",81.6,fcy100,SC-81,366,77.97725408,0,165.2,165.2,3.7,82.6,495.6,0,0,2517.8
"He LS, Zhao YG, Lin SQ. Experimental study on axially compressed circular CFST columns with improved confinement effect. Journal of Constructional Steel Research, 2018; 140: 74-81.",29.5,fcy100,C-29,366,28.19030632,0,165.2,165.2,3.7,82.6,495.6,0,0,1400.2
"He LS, Zhao YG, Lin SQ. Experimental study on axially compressed circular CFST columns with improved confinement effect. Journal of Constructional Steel Research, 2018; 140: 74-81.",43.5,fcy100,C-43,366,41.56875677,0,165.2,165.2,3.7,82.6,495.6,0,0,1600.2
"He LS, Zhao YG, Lin SQ. Experimental study on axially compressed circular CFST columns with improved confinement effect. Journal of Constructional Steel Research, 2018; 140: 74-81.",58,fcy100,C-58,366,55.42500903,0,165.2,165.2,3.7,82.6,495.6,0,0,1821
"He LS, Zhao YG, Lin SQ. Experimental study on axially compressed circular CFST columns with improved confinement effect. Journal of Constructional Steel Research, 2018; 140: 74-81.",81.6,fcy100,C-81,366,77.97725408,0,165.2,165.2,3.7,82.6,495.6,0,0,2309.6
"He LS, Zhao YG, Lin SQ. Experimental study on axially compressed circular CFST columns with improved confinement effect. Journal of Constructional Steel Research, 2018; 140: 74-81.",52.3,fcy100,SC-52-0,372.6,49.97806849,0,165.2,165.2,3.7,82.6,495.6,0,0,1870.4
"Romero ML, Ibañez C, Espinos A, Portolés JM, Hospitaler A. Influence of ultra-high strength concrete on circular concrete-filled dual steel columns. Structures, 2016; [卷号缺失]",40,fcy150,CFST1,444,40,0,193.7,193.7,8,96.85,3315,0,0,1871
"Romero ML, Ibañez C, Espinos A, Portolés JM, Hospitaler A. Influence of ultra-high strength concrete on circular concrete-filled dual steel columns. Structures, 2016; [卷号缺失]",142,fcy150,CFST2,444,142,0,193.7,193.7,8,96.85,3315,0,0,2703
"Huang FY, Yu XM, Chen BC, Li JZ. Study on preloading reduction of ultimate load of circular concrete-filled steel tubular columns. Thin-Walled Structures, 2016; 98: 454-464.",54.9,fcy150,S-E,336,46.63553268,0,108,108,4,54,324,0,0,418
"Huang FY, Yu XM, Chen BC, Li JZ. Study on preloading reduction of ultimate load of circular concrete-filled steel tubular columns. Thin-Walled Structures, 2016; 98: 454-464.",54.9,fcy150,L-E,336,46.63553268,0,108,108,4,54,1944,0,0,372
"Wang WH, Han LH, Li W, Jia YH. Behavior of concrete-filled steel tubular stub columns and beams using dune sand as part of fine aggregate. Construction and Building Materials, 2014; 51: 352-363.",78,fcy150,C-3-8-1,363,68.63748109,0,160,160,3.46,80,520,0,0,2044
"Wang WH, Han LH, Li W, Jia YH. Behavior of concrete-filled steel tubular stub columns and beams using dune sand as part of fine aggregate. Construction and Building Materials, 2014; 51: 352-363.",78,fcy150,C-3-8-2,363,68.63748109,0,160,160,3.46,80,520,0,0,2069
"张向冈,陈宗平,薛建阳,等.钢管再生混凝土轴压长柱试验研究及力学性能分析[J].建筑结构学报,2012,33(09):12-20.",46,"Cube, size not specified，assumed as fcu150",C-1,345.9,38.36861619,0,113.5,113.5,3,56.75,1100,0,0,998.2
"张向冈,陈宗平,薛建阳,等.钢管再生混凝土轴压长柱试验研究及力学性能分析[J].建筑结构学报,2012,33(09):12-20.",48,"Cube, size not specified，assumed as fcu150",C-2,345.9,40.21425759,50,113.5,113.5,3,56.75,1100,0,0,1 050.0
"张向冈,陈宗平,薛建阳,等.钢管再生混凝土轴压长柱试验研究及力学性能分析[J].建筑结构学报,2012,33(09):12-20.",45.1,"Cube, size not specified，assumed as fcu150",C-3,345.9,37.54052264,100,113.5,113.5,3,56.75,900,0,0,1148.1
"张向冈,陈宗平,薛建阳,等.钢管再生混凝土轴压长柱试验研究及力学性能分析[J].建筑结构学报,2012,33(09):12-20.",45.1,"Cube, size not specified，assumed as fcu150",C-4,345.9,37.54052264,100,113.5,113.5,3,56.75,1100,0,0,1038
"张向冈,陈宗平,薛建阳,等.钢管再生混凝土轴压长柱试验研究及力学性能分析[J].建筑结构学报,2012,33(09):12-20.",45.1,"Cube, size not specified，assumed as fcu150",C-5,345.9,37.54052264,100,113.5,113.5,3,56.75,1500,0,0,1016
"田亮亮.圆钢管高强再生混凝土柱力学性能研究[D].北方工业大学,2018.
",78,"100mm Cube, fcu100",AC-6-1,313,65.29621694,50,219,219,3.5,109.5,600,0,0,3055
"田亮亮.圆钢管高强再生混凝土柱力学性能研究[D].北方工业大学,2018.
",78,"100mm Cube, fcu100",AC-6-2,313,65.29621694,50,219,219,3.5,109.5,600,0,0,3093
"田亮亮.圆钢管高强再生混凝土柱力学性能研究[D].北方工业大学,2018.
",78,"100mm Cube, fcu100",AC-6-3,313,65.29621694,50,219,219,3.5,109.5,600,0,0,3073
"田亮亮.圆钢管高强再生混凝土柱力学性能研究[D].北方工业大学,2018.
",78,"100mm Cube, fcu100",AC-10-1,313,65.29621694,50,219,219,3.5,109.5,1000,0,0,3050
"田亮亮.圆钢管高强再生混凝土柱力学性能研究[D].北方工业大学,2018.
",78,"100mm Cube, fcu100",AC-10-2,313,65.29621694,50,219,219,3.5,109.5,1000,0,0,3036
"田亮亮.圆钢管高强再生混凝土柱力学性能研究[D].北方工业大学,2018.
",78,"100mm Cube, fcu100",AC-10-3,313,65.29621694,50,219,219,3.5,109.5,1000,0,0,2986
"田亮亮.圆钢管高强再生混凝土柱力学性能研究[D].北方工业大学,2018.
",78,"100mm Cube, fcu100",AC-15-1,313,65.29621694,50,219,219,3.5,109.5,1500,0,0,2907
"田亮亮.圆钢管高强再生混凝土柱力学性能研究[D].北方工业大学,2018.
",78,"100mm Cube, fcu100",AC-15-2,313,65.29621694,50,219,219,3.5,109.5,1500,0,0,2900
"田亮亮.圆钢管高强再生混凝土柱力学性能研究[D].北方工业大学,2018.
",78,"100mm Cube, fcu100",AC-15-3,313,65.29621694,50,219,219,3.5,109.5,1500,0,0,2841
"田亮亮.圆钢管高强再生混凝土柱力学性能研究[D].北方工业大学,2018.
",78,"100mm Cube, fcu100",AC-20-1,313,65.29621694,50,219,219,3.5,109.5,2000,0,0,2827
"田亮亮.圆钢管高强再生混凝土柱力学性能研究[D].北方工业大学,2018.
",78,"100mm Cube, fcu100",AC-20-2,313,65.29621694,50,219,219,3.5,109.5,2000,0,0,2789
"田亮亮.圆钢管高强再生混凝土柱力学性能研究[D].北方工业大学,2018.
",78,"100mm Cube, fcu100",AC-20-3,313,65.29621694,50,219,219,3.5,109.5,2000,0,0,2731
"张姣.钢管再生混凝土静-动态轴压性能研究[D].广州大学,2022.
",18.7,fcy70,RACFST-1-0-0.42-1,380,17.1700028,100,70,70,1,35,140,0,0,425.7541342
"张姣.钢管再生混凝土静-动态轴压性能研究[D].广州大学,2022.
",18.7,fcy70,RACFST-1-0-0.42-2,380,17.1700028,100,70,70,1,35,140,0,0,445.4582033
"张姣.钢管再生混凝土静-动态轴压性能研究[D].广州大学,2022.
",18.7,fcy70,RACFST-1-0-0.42-3,380,17.1700028,100,70,70,1,35,140,0,0,424.0608158
"张姣.钢管再生混凝土静-动态轴压性能研究[D].广州大学,2022.
",19.3,fcy70,RACFST-1-1-0.42-4,380,17.72091198,100,70,70,1,35,140,0,0,462.0450271
"张姣.钢管再生混凝土静-动态轴压性能研究[D].广州大学,2022.
",19.3,fcy70,RACFST-1-1-0.42-5,380,17.72091198,100,70,70,1,35,140,0,0,467.8177036
"张姣.钢管再生混凝土静-动态轴压性能研究[D].广州大学,2022.
",19.3,fcy70,RACFST-1-1-0.42-6,380,17.72091198,100,70,70,1,35,140,0,0,447.9596965
"张姣.钢管再生混凝土静-动态轴压性能研究[D].广州大学,2022.
",37.5,fcy70,RACFST-0-0-0.30-7,380,34.4318238,0,70,70,1,35,140,0,0,517.3087835
"张姣.钢管再生混凝土静-动态轴压性能研究[D].广州大学,2022.
",37.5,fcy70,RACFST-0-0-0.30-8,380,34.4318238,0,70,70,1,35,140,0,0,—
"张姣.钢管再生混凝土静-动态轴压性能研究[D].广州大学,2022.
",37.5,fcy70,RACFST-0-0-0.30-9,380,34.4318238,0,70,70,1,35,140,0,0,526.4680969
"张姣.钢管再生混凝土静-动态轴压性能研究[D].广州大学,2022.
",35.7,fcy70,RACFST-0.3-1-0.30-10,380,32.77909626,30,70,70,1,35,140,0,0,514.9227439
"张姣.钢管再生混凝土静-动态轴压性能研究[D].广州大学,2022.
",35.7,fcy70,RACFST-0.3-1-0.30-11,380,32.77909626,30,70,70,1,35,140,0,0,516.7315159
"张姣.钢管再生混凝土静-动态轴压性能研究[D].广州大学,2022.
",35.7,fcy70,RACFST-0.3-1-0.30-12,380,32.77909626,30,70,70,1,35,140,0,0,506.3022136
"张姣.钢管再生混凝土静-动态轴压性能研究[D].广州大学,2022.
",32.4,fcy70,RACFST-0.5-1-0.30-13,380,29.74909576,50,70,70,1,35,140,0,0,497.5277454
"张姣.钢管再生混凝土静-动态轴压性能研究[D].广州大学,2022.
",32.4,fcy70,RACFST-0.5-1-0.30-14,380,29.74909576,50,70,70,1,35,140,0,0,489.9078124
"张姣.钢管再生混凝土静-动态轴压性能研究[D].广州大学,2022.
",32.4,fcy70,RACFST-0.5-1-0.30-15,380,29.74909576,50,70,70,1,35,140,0,0,493.0250577
"张姣.钢管再生混凝土静-动态轴压性能研究[D].广州大学,2022.
",35.4,fcy70,RACFST-0.7-1-0.30-16,380,32.50364167,70,70,70,1,35,140,0,0,514.7303213
"张姣.钢管再生混凝土静-动态轴压性能研究[D].广州大学,2022.
",35.4,fcy70,RACFST-0.7-1-0.30-17,380,32.50364167,70,70,70,1,35,140,0,0,505.4170699
"张姣.钢管再生混凝土静-动态轴压性能研究[D].广州大学,2022.
",35.4,fcy70,RACFST-0.7-1-0.30-18,380,32.50364167,70,70,70,1,35,140,0,0,511.3436845
"张姣.钢管再生混凝土静-动态轴压性能研究[D].广州大学,2022.
",28.6,fcy70,RACFST-1-1-0.30-19,380,26.26000428,100,70,70,1,35,140,0,0,464.1231907
"张姣.钢管再生混凝土静-动态轴压性能研究[D].广州大学,2022.
",28.6,fcy70,RACFST-1-1-0.30-20,380,26.26000428,100,70,70,1,35,140,0,0,452.3469306
"张姣.钢管再生混凝土静-动态轴压性能研究[D].广州大学,2022.
",28.6,fcy70,RACFST-1-1-0.30-21,380,26.26000428,100,70,70,1,35,140,0,0,467.9331572
"张姣.钢管再生混凝土静-动态轴压性能研究[D].广州大学,2022.
",31.8,fcy70,RACFST-1-1-0.20-22,380,29.19818658,100,70,70,1,35,140,0,0,525.9293137
"张姣.钢管再生混凝土静-动态轴压性能研究[D].广州大学,2022.
",31.8,fcy70,RACFST-1-1-0.20-23,380,29.19818658,100,70,70,1,35,140,0,0,532.7025875
"张姣.钢管再生混凝土静-动态轴压性能研究[D].广州大学,2022.
",31.8,fcy70,RACFST-1-1-0.20-24,380,29.19818658,100,70,70,1,35,140,0,0,520.1181527
"Jianzhuang Xiao, Yijie Huang, Jie Yang, Ch. Zhang,Mechanical properties of confined recycled aggregate concrete under axial compression,
Construction and Building Materials,
Volume 26, Issue 1,
2012,",47.2,fcu150,RCFS-0,465,39.47511515,0,199.3,199.3,3.63,99.65,400,0,0,2513
"Jianzhuang Xiao, Yijie Huang, Jie Yang, Ch. Zhang,Mechanical properties of confined recycled aggregate concrete under axial compression,
Construction and Building Materials,
Volume 26, Issue 1,
2012,",42.4,fcu150,RCFS-30,465,35.06573098,30,199.3,199.3,3.63,99.65,400,0,0,2332
"Jianzhuang Xiao, Yijie Huang, Jie Yang, Ch. Zhang,Mechanical properties of confined recycled aggregate concrete under axial compression,
