Repository: Serali-Nerri/xgboost

# CFST柱极限承载力预测 - XGBoost ML管道

## 项目概述

本项目是一个完整的机器学习管道，用于预测混凝土填充钢管（CFST）柱的极限承载力。采用XGBoost算法，提供从数据加载、预处理、模型训练、评估到预测的全流程解决方案。

### 核心特性

- **模块化设计**：清晰的模块分离，便于维护和扩展
- **特征工程支持**：处理无量纲参数，剔除几何参数实现多截面统一预测
- **自动化超参数优化**：集成Optuna框架进行超参数搜索，支持持久化存储和断点续训
- **智能参数加载**：自动加载最优参数，无需手动配置
- **特征选择**：迭代剔除法自动寻找最优特征子集
- **多维度评估**：集成R²、RMSE、MAE、MAPE、COV等工程指标
- **可视化分析**：提供预测散点图、特征重要性图和学习曲线
- **COV稳定性指标**：特别添加变异系数评估模型预测稳定性

---

## 环境要求

### 系统要求
- Python 3.8+
- 8GB+ RAM（推荐16GB）
- 5GB+ 可用磁盘空间

### Python依赖
- pandas &gt;= 1.5.0
- numpy &gt;= 1.23.0
- xgboost &gt;= 1.7.0
- scikit-learn &gt;= 1.2.0
- matplotlib &gt;= 3.6.0
- seaborn &gt;= 0.12.0
- optuna &gt;= 3.0.0
- joblib &gt;= 1.2.0

---

File: data/raw/all_dedup.csv (part 43 of 46)
Ref.No.,fc (MPa),type (规格备注),试件标号,fy (MPa),fcy150,R再生骨料取代率(%),b (mm),h (mm),t (mm),r0 (mm),L (mm),e1 (mm),e2 (mm),Nexp (kN)
Construction and Building Materials,
Volume 26, Issue 1,
2012,",45.7,fcu150,RCFS-50,465,38.09241358,50,199.3,199.3,3.63,99.65,400,0,0,2299
"Jianzhuang Xiao, Yijie Huang, Jie Yang, Ch. Zhang,Mechanical properties of confined recycled aggregate concrete under axial compression,
Construction and Building Materials,
Volume 26, Issue 1,
2012,",36.7,fcu150,RCFS-70,465,29.89148935,70,199.3,199.3,3.63,99.65,400,0,0,2182
"Jianzhuang Xiao, Yijie Huang, Jie Yang, Ch. Zhang,Mechanical properties of confined recycled aggregate concrete under axial compression,
Construction and Building Materials,
Volume 26, Issue 1,
2012,",38.9,fcu150,RCFS-100,465,31.88005566,100,199.3,199.3,3.63,99.65,400,0,0,2210
"王玉银,陈杰,纵斌,等.钢管再生混凝土与钢筋再生混凝土轴压短柱力学性能对比试验研究[J].建筑结构学报,2011,32(12):170-177.
",43.1,fcu100,racfst-30-1-1,309,33.95827347,100,140,140,2.8,70,420,0,0,1102
"王玉银,陈杰,纵斌,等.钢管再生混凝土与钢筋再生混凝土轴压短柱力学性能对比试验研究[J].建筑结构学报,2011,32(12):170-177.
",43.1,fcu100,racfst-30-1-2,309,33.95827347,100,140,140,2.73,70,420,0,0,1098
"王玉银,陈杰,纵斌,等.钢管再生混凝土与钢筋再生混凝土轴压短柱力学性能对比试验研究[J].建筑结构学报,2011,32(12):170-177.
",43.1,fcu100,racfst-30-1-3,309,33.95827347,100,140,140,2.64,70,420,0,0,1118
"王玉银,陈杰,纵斌,等.钢管再生混凝土与钢筋再生混凝土轴压短柱力学性能对比试验研究[J].建筑结构学报,2011,32(12):170-177.
",46.7,fcu100,racfst-30-0.5-1,309,37.10565067,50,140,140,2.71,70,420,0,0,1131
"王玉银,陈杰,纵斌,等.钢管再生混凝土与钢筋再生混凝土轴压短柱力学性能对比试验研究[J].建筑结构学报,2011,32(12):170-177.
",46.7,fcu100,racfst-30-0.5-2,309,37.10565067,50,140,140,2.79,70,420,0,0,1139
"王玉银,陈杰,纵斌,等.钢管再生混凝土与钢筋再生混凝土轴压短柱力学性能对比试验研究[J].建筑结构学报,2011,32(12):170-177.
",46.7,fcu100,racfst-30-0.5-3,309,37.10565067,50,140,140,2.83,70,420,0,0,1070
"王玉银,陈杰,纵斌,等.钢管再生混凝土与钢筋再生混凝土轴压短柱力学性能对比试验研究[J].建筑结构学报,2011,32(12):170-177.
",45.3,fcu100,racfst-30-0-1,309,35.87883144,0,140,140,2.74,70,420,0,0,1143
"王玉银,陈杰,纵斌,等.钢管再生混凝土与钢筋再生混凝土轴压短柱力学性能对比试验研究[J].建筑结构学报,2011,32(12):170-177.
",45.3,fcu100,racfst-30-0-2,309,35.87883144,0,140,140,2.65,70,420,0,0,1065
"王玉银,陈杰,纵斌,等.钢管再生混凝土与钢筋再生混凝土轴压短柱力学性能对比试验研究[J].建筑结构学报,2011,32(12):170-177.
",45.3,fcu100,racfst-30-0-3,309,35.87883144,0,140,140,2.73,70,420,0,0,1137
"王玉银,陈杰,纵斌,等.钢管再生混凝土与钢筋再生混凝土轴压短柱力学性能对比试验研究[J].建筑结构学报,2011,32(12):170-177.
",69.4,fcu100,racfst-50-1-1,309,57.42395092,100,140,140,2.72,70,420,0,0,1447
"王玉银,陈杰,纵斌,等.钢管再生混凝土与钢筋再生混凝土轴压短柱力学性能对比试验研究[J].建筑结构学报,2011,32(12):170-177.
",69.4,fcu100,racfst-50-1-2,309,57.42395092,100,140,140,2.69,70,420,0,0,1398
"王玉银,陈杰,纵斌,等.钢管再生混凝土与钢筋再生混凝土轴压短柱力学性能对比试验研究[J].建筑结构学报,2011,32(12):170-177.
",69.4,fcu100,racfst-50-1-3,309,57.42395092,100,140,140,2.81,70,420,0,0,1421
"Chen, Z., Xu, J., Xue, J. et al. Performance and calculations of recycled aggregate concrete-filled steel tubular (RACFST) short columns under axial compression. Int J Steel Struct 14, 31–42 (2014). ",23.6, fcu150,CA-0,342.7,18.316696,0,88.34,88.34,2.59,44.17,285,0,0,504.39
"Chen, Z., Xu, J., Xue, J. et al. Performance and calculations of recycled aggregate concrete-filled steel tubular (RACFST) short columns under axial compression. Int J Steel Struct 14, 31–42 (2014). ",22.1, fcu150,CA-1,342.7,17.02644201,10,88.2,88.2,2.6,44.1,286,0,0,517.53
"Chen, Z., Xu, J., Xue, J. et al. Performance and calculations of recycled aggregate concrete-filled steel tubular (RACFST) short columns under axial compression. Int J Steel Struct 14, 31–42 (2014). ",21.4, fcu150,CA-2,342.7,16.42731496,20,88.2,88.2,2.67,44.1,286,0,0,509.7
"Chen, Z., Xu, J., Xue, J. et al. Performance and calculations of recycled aggregate concrete-filled steel tubular (RACFST) short columns under axial compression. Int J Steel Struct 14, 31–42 (2014). ",24.6, fcu150,CA-3,342.7,19.18150086,30,88.24,88.24,2.55,44.12,285.5,0,0,522.24
"Chen, Z., Xu, J., Xue, J. et al. Performance and calculations of recycled aggregate concrete-filled steel tubular (RACFST) short columns under axial compression. Int J Steel Struct 14, 31–42 (2014). ",25.7, fcu150,CA-4,342.7,20.13686005,40,88.02,88.02,2.44,44.01,284,0,0,521.73
"Chen, Z., Xu, J., Xue, J. et al. Performance and calculations of recycled aggregate concrete-filled steel tubular (RACFST) short columns under axial compression. Int J Steel Struct 14, 31–42 (2014). ",23.9, fcu150,CA-5,342.7,18.57575795,50,88.2,88.2,2.54,44.1,286,0,0,519.93
"Chen, Z., Xu, J., Xue, J. et al. Performance and calculations of recycled aggregate concrete-filled steel tubular (RACFST) short columns under axial compression. Int J Steel Struct 14, 31–42 (2014). ",23.1, fcu150,CA-6,342.7,17.8856643,60,88.2,88.2,2.43,44.1,287,0,0,517.23
"Chen, Z., Xu, J., Xue, J. et al. Performance and calculations of recycled aggregate concrete-filled steel tubular (RACFST) short columns under axial compression. Int J Steel Struct 14, 31–42 (2014). ",27.3, fcu150,CA-7,342.7,21.5337299,70,88.3,88.3,2.54,44.15,285,0,0,530.88
"Chen, Z., Xu, J., Xue, J. et al. Performance and calculations of recycled aggregate concrete-filled steel tubular (RACFST) short columns under axial compression. Int J Steel Struct 14, 31–42 (2014). ",28.1, fcu150,CA-8,342.7,22.2352504,80,88.1,88.1,2.51,44.05,286,0,0,533.13
"Chen, Z., Xu, J., Xue, J. et al. Performance and calculations of recycled aggregate concrete-filled steel tubular (RACFST) short columns under axial compression. Int J Steel Struct 14, 31–42 (2014). ",26.1, fcu150,CA-9,342.7,20.48528676,90,88.14,88.14,2.4,44.07,283,0,0,538.08
"Chen, Z., Xu, J., Xue, J. et al. Performance and calculations of recycled aggregate concrete-filled steel tubular (RACFST) short columns under axial compression. Int J Steel Struct 14, 31–42 (2014). ",29.2, fcu150,CA-10,342.7,23.2030604,100,88.32,88.32,2.51,44.16,283.5,0,0,540.96
"Chen, Z., Xu, J., Xue, J. et al. Performance and calculations of recycled aggregate concrete-filled steel tubular (RACFST) short columns under axial compression. Int J Steel Struct 14, 31–42 (2014). ",23.6, fcu150,CB-0,357.2,18.316696,0,112,112,1.78,56,362.5,0,0,636.81
"Chen, Z., Xu, J., Xue, J. et al. Performance and calculations of recycled aggregate concrete-filled steel tubular (RACFST) short columns under axial compression. Int J Steel Struct 14, 31–42 (2014). ",22.1, fcu150,CB-1,357.2,17.02644201,10,112.38,112.38,2.07,56.19,363,0,0,639.63
"Chen, Z., Xu, J., Xue, J. et al. Performance and calculations of recycled aggregate concrete-filled steel tubular (RACFST) short columns under axial compression. Int J Steel Struct 14, 31–42 (2014). ",21.4, fcu150,CB-2,357.2,16.42731496,20,111.88,111.88,1.88,55.94,360,0,0,670.41
"Chen, Z., Xu, J., Xue, J. et al. Performance and calculations of recycled aggregate concrete-filled steel tubular (RACFST) short columns under axial compression. Int J Steel Struct 14, 31–42 (2014). ",24.6, fcu150,CB-3,357.2,19.18150086,30,111.7,111.7,1.65,55.85,361,0,0,677.64
"Chen, Z., Xu, J., Xue, J. et al. Performance and calculations of recycled aggregate concrete-filled steel tubular (RACFST) short columns under axial compression. Int J Steel Struct 14, 31–42 (2014). ",25.7, fcu150,CB-4,357.2,20.13686005,40,112.1,112.1,2.05,56.05,357,0,0,676.59
"Chen, Z., Xu, J., Xue, J. et al. Performance and calculations of recycled aggregate concrete-filled steel tubular (RACFST) short columns under axial compression. Int J Steel Struct 14, 31–42 (2014). ",23.9, fcu150,CB-5,357.2,18.57575795,50,112,112,1.9,56,360,0,0,673.65
"Chen, Z., Xu, J., Xue, J. et al. Performance and calculations of recycled aggregate concrete-filled steel tubular (RACFST) short columns under axial compression. Int J Steel Struct 14, 31–42 (2014). ",23.1, fcu150,CB-6,357.2,17.8856643,60,112.7,112.7,2,56.35,360,0,0,629.16
"Chen, Z., Xu, J., Xue, J. et al. Performance and calculations of recycled aggregate concrete-filled steel tubular (RACFST) short columns under axial compression. Int J Steel Struct 14, 31–42 (2014). ",27.3, fcu150,CB-7,357.2,21.5337299,70,112.18,112.18,2.01,56.09,360,0,0,660
"Chen, Z., Xu, J., Xue, J. et al. Performance and calculations of recycled aggregate concrete-filled steel tubular (RACFST) short columns under axial compression. Int J Steel Struct 14, 31–42 (2014). ",28.1, fcu150,CB-8,357.2,22.2352504,80,112.16,112.16,1.98,56.08,363,0,0,662.73
"Chen, Z., Xu, J., Xue, J. et al. Performance and calculations of recycled aggregate concrete-filled steel tubular (RACFST) short columns under axial compression. Int J Steel Struct 14, 31–42 (2014). ",26.1, fcu150,CB-9,357.2,20.48528676,90,112.08,112.08,1.92,56.04,364,0,0,660.09
"Chen, Z., Xu, J., Xue, J. et al. Performance and calculations of recycled aggregate concrete-filled steel tubular (RACFST) short columns under axial compression. Int J Steel Struct 14, 31–42 (2014). ",29.2, fcu150,CB-10,357.2,23.2030604,100,113.14,113.14,2.27,56.57,359,0,0,679.68
"陈杰.钢管再生混凝土短柱轴压力学性能研究[D].哈尔滨工业大学,2011.
",43.1, fcu100,cfst12-30-1-1,335.3,33.95827347,100,140,140,3.96,70,420,0,0,1414
"陈杰.钢管再生混凝土短柱轴压力学性能研究[D].哈尔滨工业大学,2011.
",43.1, fcu100,cfst12-30-1-2,335.3,33.95827347,100,140,140,3.85,70,420,0,0,1437
"陈杰.钢管再生混凝土短柱轴压力学性能研究[D].哈尔滨工业大学,2011.
",43.1, fcu100,cfst12-30-1-3,335.3,33.95827347,100,140,140,3.84,70,420,0,0,1433
"陈杰.钢管再生混凝土短柱轴压力学性能研究[D].哈尔滨工业大学,2011.
",46.7, fcu100,cfst12-30-0.5-1,335.3,37.10565067,50,140,140,3.85,70,420,0,0,1365
"陈杰.钢管再生混凝土短柱轴压力学性能研究[D].哈尔滨工业大学,2011.
",46.7, fcu100,cfst12-30-0.5-2,335.3,37.10565067,50,140,140,3.86,70,420,0,0,1453
"陈杰.钢管再生混凝土短柱轴压力学性能研究[D].哈尔滨工业大学,2011.
",46.7, fcu100,cfst12-30-0.5-3,335.3,37.10565067,50,140,140,3.81,70,420,0,0,1351
"陈杰.钢管再生混凝土短柱轴压力学性能研究[D].哈尔滨工业大学,2011.
",45.3, fcu100,cfst12-30-0-1,335.3,35.87883144,0,140,140,3.84,70,420,0,0,1506
"陈杰.钢管再生混凝土短柱轴压力学性能研究[D].哈尔滨工业大学,2011.
",45.3, fcu100,cfst12-30-0-2,335.3,35.87883144,0,140,140,3.9,70,420,0,0,1511
"陈杰.钢管再生混凝土短柱轴压力学性能研究[D].哈尔滨工业大学,2011.
",45.3, fcu100,cfst12-30-0-3,335.3,35.87883144,0,140,140,3.88,70,420,0,0,1543
"陈杰.钢管再生混凝土短柱轴压力学性能研究[D].哈尔滨工业大学,2011.
",69.4, fcu100,cfst12-50-1-1,335.3,57.42395092,100,140,140,3.78,70,420,0,0,1550
"陈杰.钢管再生混凝土短柱轴压力学性能研究[D].哈尔滨工业大学,2011.
",69.4, fcu100,cfst12-50-1-2,335.3,57.42395092,100,140,140,3.92,70,420,0,0,1725
"陈杰.钢管再生混凝土短柱轴压力学性能研究[D].哈尔滨工业大学,2011.
",69.4, fcu100,cfst12-50-1-3,335.3,57.42395092,100,140,140,3.88,70,420,0,0,1749
"陈杰.钢管再生混凝土短柱轴压力学性能研究[D].哈尔滨工业大学,2011.
",43.1, fcu100,cfst15-30-1-1,302,33.95827347,100,133,133,4.56,66.5,400,0,0,1386
"陈杰.钢管再生混凝土短柱轴压力学性能研究[D].哈尔滨工业大学,2011.
",43.1, fcu100,cfst15-30-1-2,302,33.95827347,100,133,133,4.61,66.5,400,0,0,1387
"陈杰.钢管再生混凝土短柱轴压力学性能研究[D].哈尔滨工业大学,2011.
",43.1, fcu100,cfst15-30-1-3,302,33.95827347,100,133,133,4.62,66.5,400,0,0,1357
"陈杰.钢管再生混凝土短柱轴压力学性能研究[D].哈尔滨工业大学,2011.
",46.7, fcu100,cfst15-30-0.5-1,302,37.10565067,50,133,133,4.57,66.5,400,0,0,1385
"陈杰.钢管再生混凝土短柱轴压力学性能研究[D].哈尔滨工业大学,2011.
",46.7, fcu100,cfst15-30-0.5-2,302,37.10565067,50,133,133,4.61,66.5,400,0,0,1377
"陈杰.钢管再生混凝土短柱轴压力学性能研究[D].哈尔滨工业大学,2011.
",46.7, fcu100,cfst15-30-0.5-3,302,37.10565067,50,133,133,4.66,66.5,400,0,0,1387
"陈杰.钢管再生混凝土短柱轴压力学性能研究[D].哈尔滨工业大学,2011.
",45.3, fcu100,cfst15-30-0-1,302,35.87883144,0,133,133,4.54,66.5,400,0,0,1350
"陈杰.钢管再生混凝土短柱轴压力学性能研究[D].哈尔滨工业大学,2011.
",45.3, fcu100,cfst15-30-0-2,302,35.87883144,0,133,133,4.63,66.5,400,0,0,1301
"陈杰.钢管再生混凝土短柱轴压力学性能研究[D].哈尔滨工业大学,2011.
",45.3, fcu100,cfst15-30-0-3,302,35.87883144,0,133,133,4.55,66.5,400,0,0,1321
"陈杰.钢管再生混凝土短柱轴压力学性能研究[D].哈尔滨工业大学,2011.
",69.4, fcu100,cfst15-50-1-1,302,57.42395092,100,133,133,4.53,66.5,400,0,0,1431
"陈杰.钢管再生混凝土短柱轴压力学性能研究[D].哈尔滨工业大学,2011.
",69.4, fcu100,cfst15-50-1-2,302,57.42395092,100,133,133,4.53,66.5,400,0,0,1354
"陈杰.钢管再生混凝土短柱轴压力学性能研究[D].哈尔滨工业大学,2011.
",69.4, fcu100,cfst15-50-1-3,302,57.42395092,100,133,133,4.45,66.5,400,0,0,1459
"纵斌. 钢管再生混凝土与钢筋再生混凝土短柱轴压性能试验研究[D]. 
滨: 哈尔滨工业大学土木工程学院, 2011. 
",29.3, fcu100,cfst8-30-1-1,309,22.14673606,100,140,140,2.8,70,420,0,0,1102.1
"纵斌. 钢管再生混凝土与钢筋再生混凝土短柱轴压性能试验研究[D]. 
滨: 哈尔滨工业大学土木工程学院, 2011. 
",29.3, fcu100,cfst8-30-1-2,309,22.14673606,100,140,140,2.73,70,420,0,0,1098.5
"纵斌. 钢管再生混凝土与钢筋再生混凝土短柱轴压性能试验研究[D]. 
滨: 哈尔滨工业大学土木工程学院, 2011. 
",29.3, fcu100,cfst8-30-1-3,309,22.14673606,100,140,140,2.64,70,420,0,0,1118.5
"纵斌. 钢管再生混凝土与钢筋再生混凝土短柱轴压性能试验研究[D]. 
滨: 哈尔滨工业大学土木工程学院, 2011. 
",32.1, fcu100,cfst8-30-0.5-1,309,24.50632224,50,140,140,2.71,70,420,0,0,1139.1
"纵斌. 钢管再生混凝土与钢筋再生混凝土短柱轴压性能试验研究[D]. 
滨: 哈尔滨工业大学土木工程学院, 2011. 
",32.1, fcu100,cfst8-30-0.5-2,309,24.50632224,50,140,140,2.79,70,420,0,0,1131.4
"纵斌. 钢管再生混凝土与钢筋再生混凝土短柱轴压性能试验研究[D]. 
滨: 哈尔滨工业大学土木工程学院, 2011. 
",32.1, fcu100,cfst8-30-0.5-3,309,24.50632224,50,140,140,2.83,70,420,0,0,1070.2
"纵斌. 钢管再生混凝土与钢筋再生混凝土短柱轴压性能试验研究[D]. 
滨: 哈尔滨工业大学土木工程学院, 2011. 
",34.7, fcu100,cfst8-30-0-1,309,26.71557794,0,140,140,2.74,70,420,0,0,1143.1
"纵斌. 钢管再生混凝土与钢筋再生混凝土短柱轴压性能试验研究[D]. 
滨: 哈尔滨工业大学土木工程学院, 2011. 
",34.7, fcu100,cfst8-30-0-2,309,26.71557794,0,140,140,2.65,70,420,0,0,1065.5
"纵斌. 钢管再生混凝土与钢筋再生混凝土短柱轴压性能试验研究[D]. 
滨: 哈尔滨工业大学土木工程学院, 2011. 
",34.7, fcu100,cfst8-30-0-3,309,26.71557794,0,140,140,2.73,70,420,0,0,1137.5
"纵斌. 钢管再生混凝土与钢筋再生混凝土短柱轴压性能试验研究[D]. 
滨: 哈尔滨工业大学土木工程学院, 2011. 
",54.9, fcu100,cfst8-50-1-1,309,44.35814715,100,140,140,2.72,70,420,0,0,1447.2
"纵斌. 钢管再生混凝土与钢筋再生混凝土短柱轴压性能试验研究[D]. 
滨: 哈尔滨工业大学土木工程学院, 2011. 
",54.9, fcu100,cfst8-50-1-2,309,44.35814715,100,140,140,2.69,70,420,0,0,1398.3
"纵斌. 钢管再生混凝土与钢筋再生混凝土短柱轴压性能试验研究[D]. 
滨: 哈尔滨工业大学土木工程学院, 2011. 
",54.9, fcu100,cfst8-50-1-3,309,44.35814715,100,140,140,2.81,70,420,0,0,1420.7
"Xiaoyong Zhang, Yao Zhu, Wanpeng Zhang, Wenyuan Kong，Research on axial compression performance of recycled aggregate concrete-filled steel tubular column,Journal of Constructional Steel Research,Volume 229,2025,",34.1, fcu150,C30D1R0,268,27.55619846,0,140,140,6,70,420,0,0,1854.92
"Xiaoyong Zhang, Yao Zhu, Wanpeng Zhang, Wenyuan Kong，Research on axial compression performance of recycled aggregate concrete-filled steel tubular column,Journal of Constructional Steel Research,Volume 229,2025,",29.7, fcu150,C30D1R25,268,23.64417225,25,140,140,6,70,420,0,0,1765.88
"Xiaoyong Zhang, Yao Zhu, Wanpeng Zhang, Wenyuan Kong，Research on axial compression performance of recycled aggregate concrete-filled steel tubular column,Journal of Constructional Steel Research,Volume 229,2025,",26.3, fcu150,C30D1R50,268,20.6597003,50,140,140,6,70,420,0,0,1740
"Xiaoyong Zhang, Yao Zhu, Wanpeng Zhang, Wenyuan Kong，Research on axial compression performance of recycled aggregate concrete-filled steel tubular column,Journal of Constructional Steel Research,Volume 229,2025,",22.7, fcu150,C30D1R75,268,17.54151483,75,140,140,6,70,420,0,0,1642.69
"Xiaoyong Zhang, Yao Zhu, Wanpeng Zhang, Wenyuan Kong，Research on axial compression performance of recycled aggregate concrete-filled steel tubular column,Journal of Constructional Steel Research,Volume 229,2025,",20.4, fcu150,C30D1R100,268,15.57488631,100,140,140,6,70,420,0,0,1556.03
"Xiaoyong Zhang, Yao Zhu, Wanpeng Zhang, Wenyuan Kong，Research on axial compression performance of recycled aggregate concrete-filled steel tubular column,Journal of Constructional Steel Research,Volume 229,2025,",33.8, fcu150,C30D2R0,268,27.28782585,0,140,140,6,70,420,0,0,1839.04
"Xiaoyong Zhang, Yao Zhu, Wanpeng Zhang, Wenyuan Kong，Research on axial compression performance of recycled aggregate concrete-filled steel tubular column,Journal of Constructional Steel Research,Volume 229,2025,",29.1, fcu150,C30D2R25,268,23.11492686,25,140,140,6,70,420,0,0,1762.92
"Xiaoyong Zhang, Yao Zhu, Wanpeng Zhang, Wenyuan Kong，Research on axial compression performance of recycled aggregate concrete-filled steel tubular column,Journal of Constructional Steel Research,Volume 229,2025,",26.2, fcu150,C30D2R50,268,20.57247695,50,140,140,6,70,420,0,0,1719.72
"Xiaoyong Zhang, Yao Zhu, Wanpeng Zhang, Wenyuan Kong，Research on axial compression performance of recycled aggregate concrete-filled steel tubular column,Journal of Constructional Steel Research,Volume 229,2025,",22.4, fcu150,C30D2R75,268,17.28380392,75,140,140,6,70,420,0,0,1616.79
"Xiaoyong Zhang, Yao Zhu, Wanpeng Zhang, Wenyuan Kong，Research on axial compression performance of recycled aggregate concrete-filled steel tubular column,Journal of Constructional Steel Research,Volume 229,2025,",20.1, fcu150,C30D2R100,268,15.31997874,100,140,140,6,70,420,0,0,1457.58
"Xiaoyong Zhang, Yao Zhu, Wanpeng Zhang, Wenyuan Kong，Research on axial compression performance of recycled aggregate concrete-filled steel tubular column,Journal of Constructional Steel Research,Volume 229,2025,",45.3, fcu150,C40D1RO,268,37.7244097,0,140,140,6,70,420,0,0,2014.65
"Xiaoyong Zhang, Yao Zhu, Wanpeng Zhang, Wenyuan Kong，Research on axial compression performance of recycled aggregate concrete-filled steel tubular column,Journal of Constructional Steel Research,Volume 229,2025,",41.8, fcu150,C40D1R25,268,34.51777296,25,140,140,6,70,420,0,0,1805.96
"Xiaoyong Zhang, Yao Zhu, Wanpeng Zhang, Wenyuan Kong，Research on axial compression performance of recycled aggregate concrete-filled steel tubular column,Journal of Constructional Steel Research,Volume 229,2025,",37.6, fcu150,C40D1R50,268,30.70364694,50,140,140,6,70,420,0,0,1751.82
"Xiaoyong Zhang, Yao Zhu, Wanpeng Zhang, Wenyuan Kong，Research on axial compression performance of recycled aggregate concrete-filled steel tubular column,Journal of Constructional Steel Research,Volume 229,2025,",34.2, fcu150,C40D1R75,268,27.64570704,75,140,140,6,70,420,0,0,1685.3
"Xiaoyong Zhang, Yao Zhu, Wanpeng Zhang, Wenyuan Kong，Research on axial compression performance of recycled aggregate concrete-filled steel tubular column,Journal of Constructional Steel Research,Volume 229,2025,",31.8, fcu150,C40D1R100,268,25.50468787,100,140,140,6,70,420,0,0,1572.28
"Xiaoyong Zhang, Yao Zhu, Wanpeng Zhang, Wenyuan Kong，Research on axial compression performance of recycled aggregate concrete-filled steel tubular column,Journal of Constructional Steel Research,Volume 229,2025,",42.9, fcu150,C40D2R0,268,35.52292647,0,140,140,6,70,420,0,0,2011.43
"Xiaoyong Zhang, Yao Zhu, Wanpeng Zhang, Wenyuan Kong，Research on axial compression performance of recycled aggregate concrete-filled steel tubular column,Journal of Constructional Steel Research,Volume 229,2025,",40.6, fcu150,C40D2R25,268,33.42411209,25,140,140,6,70,420,0,0,1792.98
"Xiaoyong Zhang, Yao Zhu, Wanpeng Zhang, Wenyuan Kong，Research on axial compression performance of recycled aggregate concrete-filled steel tubular column,Journal of Constructional Steel Research,Volume 229,2025,",37.2, fcu150,C40D2R50,268,30.3424543,50,140,140,6,70,420,0,0,1751.38
"Xiaoyong Zhang, Yao Zhu, Wanpeng Zhang, Wenyuan Kong，Research on axial compression performance of recycled aggregate concrete-filled steel tubular column,Journal of Constructional Steel Research,Volume 229,2025,",31.6, fcu150,C40D2R75,268,25.32696399,75,140,140,6,70,420,0,0,1649.36
"Xiaoyong Zhang, Yao Zhu, Wanpeng Zhang, Wenyuan Kong，Research on axial compression performance of recycled aggregate concrete-filled steel tubular column,Journal of Constructional Steel Research,Volume 229,2025,",30.7, fcu150,C40D2R100,268,24.52857735,100,140,140,6,70,420,0,0,1559.82
"Wan-Qing Lyu, Lin-Hai Han, Chao Hou,Axial compressive behaviour and design calculations on recycled aggregate concrete-filled steel tubular (RAC-FST) stub columns,
Engineering Structures,Volume 241,2021,",56.1,"Cube, size not specified，assumed as fcu150",C100-50-1,434.08,47.76025018,50,100,100,2.84,50,300,0,0,1050.1
"Wan-Qing Lyu, Lin-Hai Han, Chao Hou,Axial compressive behaviour and design calculations on recycled aggregate concrete-filled steel tubular (RAC-FST) stub columns,
Engineering Structures,Volume 241,2021,",56.1,"Cube, size not specified，assumed as fcu150",C100-50-2,434.08,47.76025018,50,100,100,2.81,50,300,0,0,1000.2
"Wan-Qing Lyu, Lin-Hai Han, Chao Hou,Axial compressive behaviour and design calculations on recycled aggregate concrete-filled steel tubular (RAC-FST) stub columns,
Engineering Structures,Volume 241,2021,",56.1,"Cube, size not specified，assumed as fcu150",C120-50-1,434.08,47.76025018,50,120,120,2.9,60,360,0,0,1260.8
"Wan-Qing Lyu, Lin-Hai Han, Chao Hou,Axial compressive behaviour and design calculations on recycled aggregate concrete-filled steel tubular (RAC-FST) stub columns,
Engineering Structures,Volume 241,2021,",56.1,"Cube, size not specified，assumed as fcu150",C120-50-2,434.08,47.76025018,50,120,120,2.88,60,360,0,0,1328.1
"Wan-Qing Lyu, Lin-Hai Han, Chao Hou,Axial compressive behaviour and design calculations on recycled aggregate concrete-filled steel tubular (RAC-FST) stub columns,
Engineering Structures,Volume 241,2021,",57.2,"Cube, size not specified，assumed as fcu150",C140-0-1,434.08,48.79320111,0,140,140,2.97,70,420,0,0,—
"Wan-Qing Lyu, Lin-Hai Han, Chao Hou,Axial compressive behaviour and design calculations on recycled aggregate concrete-filled steel tubular (RAC-FST) stub columns,
Engineering Structures,Volume 241,2021,",57.2,"Cube, size not specified，assumed as fcu150",C140-0-2,434.08,48.79320111,0,140,140,2.94,70,420,0,0,1679.1
"Wan-Qing Lyu, Lin-Hai Han, Chao Hou,Axial compressive behaviour and design calculations on recycled aggregate concrete-filled steel tubular (RAC-FST) stub columns,
Engineering Structures,Volume 241,2021,",56.1,"Cube, size not specified，assumed as fcu150",C140-50-1,434.08,47.76025018,50,140,140,2.88,70,420,0,0,1653.7
"Wan-Qing Lyu, Lin-Hai Han, Chao Hou,Axial compressive behaviour and design calculations on recycled aggregate concrete-filled steel tubular (RAC-FST) stub columns,
Engineering Structures,Volume 241,2021,",56.1,"Cube, size not specified，assumed as fcu150",C140-50-2,434.08,47.76025018,50,140,140,2.88,70,420,0,0,1668.2
"Wan-Qing Lyu, Lin-Hai Han, Chao Hou,Axial compressive behaviour and design calculations on recycled aggregate concrete-filled steel tubular (RAC-FST) stub columns,
Engineering Structures,Volume 241,2021,",51.6,"Cube, size not specified，assumed as fcu150",C140-100-1,434.08,43.55446226,100,140,140,2.88,70,420,0,0,1556.9
"Wan-Qing Lyu, Lin-Hai Han, Chao Hou,Axial compressive behaviour and design calculations on recycled aggregate concrete-filled steel tubular (RAC-FST) stub columns,
Engineering Structures,Volume 241,2021,",51.6,"Cube, size not specified，assumed as fcu150",C140-100-2,434.08,43.55446226,100,140,140,2.82,70,420,0,0,1482
"Wan-Qing Lyu, Lin-Hai Han, Chao Hou,Axial compressive behaviour and design calculations on recycled aggregate concrete-filled steel tubular (RAC-FST) stub columns,
Engineering Structures,Volume 241,2021,",56.1,"Cube, size not specified，assumed as fcu150",C160-50-1,434.08,47.76025018,50,160,160,2.88,80,480,0,0,1964.2
"Wan-Qing Lyu, Lin-Hai Han, Chao Hou,Axial compressive behaviour and design calculations on recycled aggregate concrete-filled steel tubular (RAC-FST) stub columns,
Engineering Structures,Volume 241,2021,",56.1,"Cube, size not specified，assumed as fcu150",C160-50-2,434.08,47.76025018,50,160,160,2.87,80,480,0,0,1984.9
"Wan-Qing Lyu, Lin-Hai Han, Chao Hou,Axial compressive behaviour and design calculations on recycled aggregate concrete-filled steel tubular (RAC-FST) stub columns,
Engineering Structures,Volume 241,2021,",56.1,"Cube, size not specified，assumed as fcu150",C180-50-1,434.08,47.76025018,50,180,180,2.89,90,540,0,0,2389.2
"Wan-Qing Lyu, Lin-Hai Han, Chao Hou,Axial compressive behaviour and design calculations on recycled aggregate concrete-filled steel tubular (RAC-FST) stub columns,
Engineering Structures,Volume 241,2021,",56.1,"Cube, size not specified，assumed as fcu150",C180-50-2,434.08,47.76025018,50,180,180,2.89,90,540,0,0,2424.1
"Wan-Qing Lyu, Lin-Hai Han, Chao Hou,Axial compressive behaviour and design calculations on recycled aggregate concrete-filled steel tubular (RAC-FST) stub columns,
Engineering Structures,Volume 241,2021,",56.1,"Cube, size not specified，assumed as fcu150",C200-50-1,434.08,47.76025018,50,200,200,2.93,100,600,0,0,3038.9
"Wan-Qing Lyu, Lin-Hai Han, Chao Hou,Axial compressive behaviour and design calculations on recycled aggregate concrete-filled steel tubular (RAC-FST) stub columns,
Engineering Structures,Volume 241,2021,",56.1,"Cube, size not specified，assumed as fcu150",C200-50-2,434.08,47.76025018,50,200,200,2.95,100,600,0,0,2994.1
"Yuyin Wang, Jie Chen, Yue Geng,Testing and analysis of axially loaded normal-strength recycled aggregate concrete filled steel tubular stub columns,Engineering Structures,Volume 86,2015,
Pages 192-212,",40.9, fcu150,cfst8-L35-1-a,309,33.697242,100,140,140,2.8,70,420,0,0,1102
"Yuyin Wang, Jie Chen, Yue Geng,Testing and analysis of axially loaded normal-strength recycled aggregate concrete filled steel tubular stub columns,Engineering Structures,Volume 86,2015,
Pages 192-212,",40.9, fcu150,cfst8-L35-1-b,309,33.697242,100,140,140,2.73,70,420,0,0,1098
"Yuyin Wang, Jie Chen, Yue Geng,Testing and analysis of axially loaded normal-strength recycled aggregate concrete filled steel tubular stub columns,Engineering Structures,Volume 86,2015,
Pages 192-212,",40.9, fcu150,cfst8-L35-1-C,309,33.697242,100,140,140,2.64,70,420,0,0,1118
"Yuyin Wang, Jie Chen, Yue Geng,Testing and analysis of axially loaded normal-strength recycled aggregate concrete filled steel tubular stub columns,Engineering Structures,Volume 86,2015,
Pages 192-212,",44.4, fcu150,cfst8-L35-0.5-a,309,36.89752686,50,140,140,2.71,70,420,0,0,1131
"Yuyin Wang, Jie Chen, Yue Geng,Testing and analysis of axially loaded normal-strength recycled aggregate concrete filled steel tubular stub columns,Engineering Structures,Volume 86,2015,
Pages 192-212,",44.4, fcu150,cfst8-L35-0.5-b,309,36.89752686,50,140,140,2.79,70,420,0,0,1139
"Yuyin Wang, Jie Chen, Yue Geng,Testing and analysis of axially loaded normal-strength recycled aggregate concrete filled steel tubular stub columns,Engineering Structures,Volume 86,2015,
Pages 192-212,",44.4, fcu150,cfst8-L35-0.5-c,309,36.89752686,50,140,140,2.83,70,420,0,0,1070
"Yuyin Wang, Jie Chen, Yue Geng,Testing and analysis of axially loaded normal-strength recycled aggregate concrete filled steel tubular stub columns,Engineering Structures,Volume 86,2015,
Pages 192-212,",43, fcu150,cfst8-L35-0-a,309,35.6144265,0,140,140,2.74,70,420,0,0,1143
"Yuyin Wang, Jie Chen, Yue Geng,Testing and analysis of axially loaded normal-strength recycled aggregate concrete filled steel tubular stub columns,Engineering Structures,Volume 86,2015,
Pages 192-212,",43, fcu150,cfst8-L35-0-b,309,35.6144265,0,140,140,2.65,70,420,0,0,1065
"Yuyin Wang, Jie Chen, Yue Geng,Testing and analysis of axially loaded normal-strength recycled aggregate concrete filled steel tubular stub columns,Engineering Structures,Volume 86,2015,
Pages 192-212,",43, fcu150,cfst8-L35-0-c,309,35.6144265,0,140,140,2.73,70,420,0,0,1137
"Yuyin Wang, Jie Chen, Yue Geng,Testing and analysis of axially loaded normal-strength recycled aggregate concrete filled steel tubular stub columns,Engineering Structures,Volume 86,2015,
Pages 192-212,",42.5, fcu150,cfst8-P35-1-a,309,35.1571293,100,140,140,2.71,70,420,0,0,1100
"Yuyin Wang, Jie Chen, Yue Geng,Testing and analysis of axially loaded normal-strength recycled aggregate concrete filled steel tubular stub columns,Engineering Structures,Volume 86,2015,
Pages 192-212,",42.5, fcu150,cfst8-P35-1-b,309,35.1571293,100,140,140,2.71,70,420,0,0,1092
"Yuyin Wang, Jie Chen, Yue Geng,Testing and analysis of axially loaded normal-strength recycled aggregate concrete filled steel tubular stub columns,Engineering Structures,Volume 86,2015,
Pages 192-212,",42.5, fcu150,cfst8-P35-1-c,309,35.1571293,100,140,140,2.73,70,420,0,0,1095
"Yuyin Wang, Jie Chen, Yue Geng,Testing and analysis of axially loaded normal-strength recycled aggregate concrete filled steel tubular stub columns,Engineering Structures,Volume 86,2015,
Pages 192-212,",65.9, fcu150,cfst8-L50-1-a,309,57.02497474,100,140,140,2.72,70,420,0,0,1447
"Yuyin Wang, Jie Chen, Yue Geng,Testing and analysis of axially loaded normal-strength recycled aggregate concrete filled steel tubular stub columns,Engineering Structures,Volume 86,2015,
Pages 192-212,",65.9, fcu150,cfst8-L50-1-b,309,57.02497474,100,140,140,2.69,70,420,0,0,1398
"Yuyin Wang, Jie Chen, Yue Geng,Testing and analysis of axially loaded normal-strength recycled aggregate concrete filled steel tubular stub columns,Engineering Structures,Volume 86,2015,
Pages 192-212,",65.9, fcu150,cfst8-L50-1-c,309,57.02497474,100,140,140,2.81,70,420,0,0,1421
"Yuyin Wang, Jie Chen, Yue Geng,Testing and analysis of axially loaded normal-strength recycled aggregate concrete filled steel tubular stub columns,Engineering Structures,Volume 86,2015,
Pages 192-212,",40.9, fcu150,cfst12-L35-1-a,335.3,33.697242,100,140,140,3.96,70,420,0,0,1414
"Yuyin Wang, Jie Chen, Yue Geng,Testing and analysis of axially loaded normal-strength recycled aggregate concrete filled steel tubular stub columns,Engineering Structures,Volume 86,2015,
Pages 192-212,",40.9, fcu150,cfst12-L35-1-b,335.3,33.697242,100,140,140,3.85,70,420,0,0,1437
"Yuyin Wang, Jie Chen, Yue Geng,Testing and analysis of axially loaded normal-strength recycled aggregate concrete filled steel tubular stub columns,Engineering Structures,Volume 86,2015,
Pages 192-212,",40.9, fcu150,cfst12-L35-1-c,335.3,33.697242,100,140,140,3.84,70,420,0,0,1433
"Yuyin Wang, Jie Chen, Yue Geng,Testing and analysis of axially loaded normal-strength recycled aggregate concrete filled steel tubular stub columns,Engineering Structures,Volume 86,2015,
Pages 192-212,",44.4, fcu150,cfst12-L35-0.5-a,335.3,36.89752686,50,140,140,3.85,70,420,0,0,1365
"Yuyin Wang, Jie Chen, Yue Geng,Testing and analysis of axially loaded normal-strength recycled aggregate concrete filled steel tubular stub columns,Engineering Structures,Volume 86,2015,
Pages 192-212,",44.4, fcu150,cfst12-L35-0.5-b,335.3,36.89752686,50,140,140,3.86,70,420,0,0,1453
"Yuyin Wang, Jie Chen, Yue Geng,Testing and analysis of axially loaded normal-strength recycled aggregate concrete filled steel tubular stub columns,Engineering Structures,Volume 86,2015,
Pages 192-212,",44.4, fcu150,cfst12-L35-0.5-c,335.3,36.89752686,50,140,140,3.81,70,420,0,0,1351
"Yuyin Wang, Jie Chen, Yue Geng,Testing and analysis of axially loaded normal-strength recycled aggregate concrete filled steel tubular stub columns,Engineering Structures,Volume 86,2015,
Pages 192-212,",43, fcu150,cfst12-L35-0-a,335.3,35.6144265,0,140,140,3.84,70,420,0,0,1506
"Yuyin Wang, Jie Chen, Yue Geng,Testing and analysis of axially loaded normal-strength recycled aggregate concrete filled steel tubular stub columns,Engineering Structures,Volume 86,2015,
Pages 192-212,",43, fcu150,cfst12-L35-0-b,335.3,35.6144265,0,140,140,3.9,70,420,0,0,1511
"Yuyin Wang, Jie Chen, Yue Geng,Testing and analysis of axially loaded normal-strength recycled aggregate concrete filled steel tubular stub columns,Engineering Structures,Volume 86,2015,
Pages 192-212,",43, fcu150,cfst12-L35-0-c,335.3,35.6144265,0,140,140,3.88,70,420,0,0,1543
"Yuyin Wang, Jie Chen, Yue Geng,Testing and analysis of axially loaded normal-strength recycled aggregate concrete filled steel tubular stub columns,Engineering Structures,Volume 86,2015,
Pages 192-212,",65.9, fcu150,cfst12-L50-1-a,335.3,57.02497474,100,140,140,3.78,70,420,0,0,1550
"Yuyin Wang, Jie Chen, Yue Geng,Testing and analysis of axially loaded normal-strength recycled aggregate concrete filled steel tubular stub columns,Engineering Structures,Volume 86,2015,
Pages 192-212,",65.9, fcu150,cfst12-L50-1-b,335.3,57.02497474,100,140,140,3.92,70,420,0,0,1725
"Yuyin Wang, Jie Chen, Yue Geng,Testing and analysis of axially loaded normal-strength recycled aggregate concrete filled steel tubular stub columns,Engineering Structures,Volume 86,2015,
Pages 192-212,",65.9, fcu150,cfst12-L50-1-c,335.3,57.02497474,100,140,140,3.88,70,420,0,0,1749
"Yuyin Wang, Jie Chen, Yue Geng,Testing and analysis of axially loaded normal-strength recycled aggregate concrete filled steel tubular stub columns,Engineering Structures,Volume 86,2015,
Pages 192-212,",40.9, fcu150,cfst15-L35-1-a,302,33.697242,100,133,133,4.56,66.5,400,0,0,1386
"Yuyin Wang, Jie Chen, Yue Geng,Testing and analysis of axially loaded normal-strength recycled aggregate concrete filled steel tubular stub columns,Engineering Structures,Volume 86,2015,
Pages 192-212,",40.9, fcu150,cfst15-L35-1-b,302,33.697242,100,133,133,4.61,66.5,400,0,0,1387
"Yuyin Wang, Jie Chen, Yue Geng,Testing and analysis of axially loaded normal-strength recycled aggregate concrete filled steel tubular stub columns,Engineering Structures,Volume 86,2015,
Pages 192-212,",40.9, fcu150,cfst15-L35-1-c,302,33.697242,100,133,133,4.62,66.5,400,0,0,1357
"Yuyin Wang, Jie Chen, Yue Geng,Testing and analysis of axially loaded normal-strength recycled aggregate concrete filled steel tubular stub columns,Engineering Structures,Volume 86,2015,
Pages 192-212,",44.4, fcu150,cfst15-L35-0.5-a,302,36.89752686,50,133,133,4.57,66.5,400,0,0,1385
"Yuyin Wang, Jie Chen, Yue Geng,Testing and analysis of axially loaded normal-strength recycled aggregate concrete filled steel tubular stub columns,Engineering Structures,Volume 86,2015,
Pages 192-212,",44.4, fcu150,cfst15-L35-0.5-b,302,36.89752686,50,133,133,4.61,66.5,400,0,0,1377
"Yuyin Wang, Jie Chen, Yue Geng,Testing and analysis of axially loaded normal-strength recycled aggregate concrete filled steel tubular stub columns,Engineering Structures,Volume 86,2015,
Pages 192-212,",44.4, fcu150,cfst15-L35-0.5-c,302,36.89752686,50,133,133,4.66,66.5,400,0,0,1387
"Yuyin Wang, Jie Chen, Yue Geng,Testing and analysis of axially loaded normal-strength recycled aggregate concrete filled steel tubular stub columns,Engineering Structures,Volume 86,2015,
Pages 192-212,",43, fcu150,cfst15-L35-0-a,302,35.6144265,0,133,133,4.54,66.5,400,0,0,1350
"Yuyin Wang, Jie Chen, Yue Geng,Testing and analysis of axially loaded normal-strength recycled aggregate concrete filled steel tubular stub columns,Engineering Structures,Volume 86,2015,
Pages 192-212,",43, fcu150,cfst15-L35-0-b,302,35.6144265,0,133,133,4.63,66.5,400,0,0,1301
"Yuyin Wang, Jie Chen, Yue Geng,Testing and analysis of axially loaded normal-strength recycled aggregate concrete filled steel tubular stub columns,Engineering Structures,Volume 86,2015,
Pages 192-212,",43, fcu150,cfst15-L35-0-c,302,35.6144265,0,133,133,4.55,66.5,400,0,0,1321
"Yuyin Wang, Jie Chen, Yue Geng,Testing and analysis of axially loaded normal-strength recycled aggregate concrete filled steel tubular stub columns,Engineering Structures,Volume 86,2015,
Pages 192-212,",65.9, fcu150,cfst15-L50-1-a,302,57.02497474,100,133,133,4.53,66.5,400,0,0,1431
"Yuyin Wang, Jie Chen, Yue Geng,Testing and analysis of axially loaded normal-strength recycled aggregate concrete filled steel tubular stub columns,Engineering Structures,Volume 86,2015,
Pages 192-212,",65.9, fcu150,cfst15-L50-1-b,302,57.02497474,100,133,133,4.53,66.5,400,0,0,1354
"Yuyin Wang, Jie Chen, Yue Geng,Testing and analysis of axially loaded normal-strength recycled aggregate concrete filled steel tubular stub columns,Engineering Structures,Volume 86,2015,
Pages 192-212,",65.9, fcu150,cfst15-L50-1-c,302,57.02497474,100,133,133,4.45,66.5,400,0,0,1459
"段新鸽,李倩.圆钢管自密实再生混凝土短柱轴压性能试验与理论研究[J/OL].建筑结构,1-7[2025-04-22].
",39.5, fcu150,RSCFT-0-2.5,308.2,32.42429409,0,165,165,2.5,82.5,495,0,0,3197
"段新鸽,李倩.圆钢管自密实再生混凝土短柱轴压性能试验与理论研究[J/OL].建筑结构,1-7[2025-04-22].
",39.5, fcu150,RSCFT-0-3.5,335.5,32.42429409,0,165,165,3.5,82.5,495,0,0,3128
"段新鸽,李倩.圆钢管自密实再生混凝土短柱轴压性能试验与理论研究[J/OL].建筑结构,1-7[2025-04-22].
",39.5, fcu150,RSCFT-0-4.5,330.7,32.42429409,0,165,165,4.5,82.5,495,0,0,2989
"段新鸽,李倩.圆钢管自密实再生混凝土短柱轴压性能试验与理论研究[J/OL].建筑结构,1-7[2025-04-22].
",37.33, fcu150,RSCFT-50-2.5,308.2,30.45980112,50,165,165,2.5,82.5,495,0,0,3364
"段新鸽,李倩.圆钢管自密实再生混凝土短柱轴压性能试验与理论研究[J/OL].建筑结构,1-7[2025-04-22].
",37.33, fcu150,RSCFT-50-3.5,335.5,30.45980112,50,165,165,3.5,82.5,495,0,0,3333
"段新鸽,李倩.圆钢管自密实再生混凝土短柱轴压性能试验与理论研究[J/OL].建筑结构,1-7[2025-04-22].
",37.33, fcu150,RSCFT-50-4.5,330.7,30.45980112,50,165,165,4.5,82.5,495,0,0,3203
"段新鸽,李倩.圆钢管自密实再生混凝土短柱轴压性能试验与理论研究[J/OL].建筑结构,1-7[2025-04-22].
",35.95, fcu150,RSCFT-100-2.5,308.2,29.2161539,100,165,165,2.5,82.5,495,0,0,3516
"段新鸽,李倩.圆钢管自密实再生混凝土短柱轴压性能试验与理论研究[J/OL].建筑结构,1-7[2025-04-22].
",35.95, fcu150,RSCFT-100-3.5,335.5,29.2161539,100,165,165,3.5,82.5,495,0,0,3427
"段新鸽,李倩.圆钢管自密实再生混凝土短柱轴压性能试验与理论研究[J/OL].建筑结构,1-7[2025-04-22].
",35.95, fcu150,RSCFT-100-4.5,330.7,29.2161539,100,165,165,4.5,82.5,495,0,0,3335
"Vanessa da S. de Azevedo, Luciano R.O. de Lima, Pedro C.G. da S. Vellasco, Maria E. da N. Tavares, Tak-Ming Chan,Experimental investigation on recycled aggregate concrete filled steel tubular stub columns under axial compression,Journal of Constructional Steel Research,Volume 187,2021",31.43,fcu150,C1-178-40-C00,165.1,25.17598511,0,178,178,6.55,89,548.33,0,0,2753.1
"Vanessa da S. de Azevedo, Luciano R.O. de Lima, Pedro C.G. da S. Vellasco, Maria E. da N. Tavares, Tak-Ming Chan,Experimental investigation on recycled aggregate concrete filled steel tubular stub columns under axial compression,Journal of Constructional Steel Research,Volume 187,2021",31.43,fcu150,C2-178-40-C00,165.1,25.17598511,0,178,178,6.55,89,548.33,0,0,2796.7
"Vanessa da S. de Azevedo, Luciano R.O. de Lima, Pedro C.G. da S. Vellasco, Maria E. da N. Tavares, Tak-Ming Chan,Experimental investigation on recycled aggregate concrete filled steel tubular stub columns under axial compression,Journal of Constructional Steel Research,Volume 187,2021",31.43,fcu150,C3-178-40-C00,165.1,25.17598511,0,178,178,6.55,89,548.33,0,0,2792.6
"Vanessa da S. de Azevedo, Luciano R.O. de Lima, Pedro C.G. da S. Vellasco, Maria E. da N. Tavares, Tak-Ming Chan,Experimental investigation on recycled aggregate concrete filled steel tubular stub columns under axial compression,Journal of Constructional Steel Research,Volume 187,2021",35.13,fcu150,C4-178-40-R30,165.1,28.47934352,30,178,178,6.57,89,560,0,0,2901.6
"Vanessa da S. de Azevedo, Luciano R.O. de Lima, Pedro C.G. da S. Vellasco, Maria E. da N. Tavares, Tak-Ming Chan,Experimental investigation on recycled aggregate concrete filled steel tubular stub columns under axial compression,Journal of Constructional Steel Research,Volume 187,2021",35.13,fcu150,C5-178-40-R30,165.1,28.47934352,30,178,178,6.57,89,560,0,0,2896.3
"Vanessa da S. de Azevedo, Luciano R.O. de Lima, Pedro C.G. da S. Vellasco, Maria E. da N. Tavares, Tak-Ming Chan,Experimental investigation on recycled aggregate concrete filled steel tubular stub columns under axial compression,Journal of Constructional Steel Research,Volume 187,2021",35.13,fcu150,C6-178-40-R30,165.1,28.47934352,30,178,178,6.57,89,560,0,0,2833.1
"Vanessa da S. de Azevedo, Luciano R.O. de Lima, Pedro C.G. da S. Vellasco, Maria E. da N. Tavares, Tak-Ming Chan,Experimental investigation on recycled aggregate concrete filled steel tubular stub columns under axial compression,Journal of Constructional Steel Research,Volume 187,2021",24.26,fcu150,C7-178-30-C00,165.1,18.88706369,0,178,178,6.56,89,558.67,0,0,2675.3
"Vanessa da S. de Azevedo, Luciano R.O. de Lima, Pedro C.G. da S. Vellasco, Maria E. da N. Tavares, Tak-Ming Chan,Experimental investigation on recycled aggregate concrete filled steel tubular stub columns under axial compression,Journal of Constructional Steel Research,Volume 187,2021",24.26,fcu150,C8-178-30-C00,165.1,18.88706369,0,178,178,6.56,89,558.67,0,0,2636.1
"Vanessa da S. de Azevedo, Luciano R.O. de Lima, Pedro C.G. da S. Vellasco, Maria E. da N. Tavares, Tak-Ming Chan,Experimental investigation on recycled aggregate concrete filled steel tubular stub columns under axial compression,Journal of Constructional Steel Research,Volume 187,2021",24.26,fcu150,C9-178-30-C00,165.1,18.88706369,0,178,178,6.56,89,558.67,0,0,2675.1
"Vanessa da S. de Azevedo, Luciano R.O. de Lima, Pedro C.G. da S. Vellasco, Maria E. da N. Tavares, Tak-Ming Chan,Experimental investigation on recycled aggregate concrete filled steel tubular stub columns under axial compression,Journal of Constructional Steel Research,Volume 187,2021",29.51,fcu150,C10-153-30-C00,165.1,23.47646294,0,153,153,6.56,76.5,451,0,0,2413.7
