Repository: Serali-Nerri/xgboost

# CFST柱极限承载力预测 - XGBoost ML管道

## 项目概述

本项目是一个完整的机器学习管道，用于预测混凝土填充钢管（CFST）柱的极限承载力。采用XGBoost算法，提供从数据加载、预处理、模型训练、评估到预测的全流程解决方案。

### 核心特性

- **模块化设计**：清晰的模块分离，便于维护和扩展
- **特征工程支持**：处理无量纲参数，剔除几何参数实现多截面统一预测
- **自动化超参数优化**：集成Optuna框架进行超参数搜索，支持持久化存储和断点续训
- **智能参数加载**：自动加载最优参数，无需手动配置
- **特征选择**：迭代剔除法自动寻找最优特征子集
- **多维度评估**：集成R²、RMSE、MAE、MAPE、COV等工程指标
- **可视化分析**：提供预测散点图、特征重要性图和学习曲线
- **COV稳定性指标**：特别添加变异系数评估模型预测稳定性

---

## 环境要求

### 系统要求
- Python 3.8+
- 8GB+ RAM（推荐16GB）
- 5GB+ 可用磁盘空间

### Python依赖
- pandas &gt;= 1.5.0
- numpy &gt;= 1.23.0
- xgboost &gt;= 1.7.0
- scikit-learn &gt;= 1.2.0
- matplotlib &gt;= 3.6.0
- seaborn &gt;= 0.12.0
- optuna &gt;= 3.0.0
- joblib &gt;= 1.2.0

---

File: data/raw/all_dedup.csv (part 44 of 46)
Ref.No.,fc (MPa),type (规格备注),试件标号,fy (MPa),fcy150,R再生骨料取代率(%),b (mm),h (mm),t (mm),r0 (mm),L (mm),e1 (mm),e2 (mm),Nexp (kN)
"Vanessa da S. de Azevedo, Luciano R.O. de Lima, Pedro C.G. da S. Vellasco, Maria E. da N. Tavares, Tak-Ming Chan,Experimental investigation on recycled aggregate concrete filled steel tubular stub columns under axial compression,Journal of Constructional Steel Research,Volume 187,2021",29.51,fcu150,C11-153-30-C00,165.1,23.47646294,0,153,153,6.56,76.5,451,0,0,2397.1
"Vanessa da S. de Azevedo, Luciano R.O. de Lima, Pedro C.G. da S. Vellasco, Maria E. da N. Tavares, Tak-Ming Chan,Experimental investigation on recycled aggregate concrete filled steel tubular stub columns under axial compression,Journal of Constructional Steel Research,Volume 187,2021",29.85,fcu150,C12-178-30-R30,165.1,23.77664894,30,178,178,6.56,89,548.33,0,0,2701.6
"Vanessa da S. de Azevedo, Luciano R.O. de Lima, Pedro C.G. da S. Vellasco, Maria E. da N. Tavares, Tak-Ming Chan,Experimental investigation on recycled aggregate concrete filled steel tubular stub columns under axial compression,Journal of Constructional Steel Research,Volume 187,2021",29.85,fcu150,C13-178-30-R30,165.1,23.77664894,30,178,178,6.56,89,548.33,0,0,2746.9
"Vanessa da S. de Azevedo, Luciano R.O. de Lima, Pedro C.G. da S. Vellasco, Maria E. da N. Tavares, Tak-Ming Chan,Experimental investigation on recycled aggregate concrete filled steel tubular stub columns under axial compression,Journal of Constructional Steel Research,Volume 187,2021",29.85,fcu150,C14-178-30-R30,165.1,23.77664894,30,178,178,6.56,89,548.33,0,0,2746.9
"Vanessa da S. de Azevedo, Luciano R.O. de Lima, Pedro C.G. da S. Vellasco, Maria E. da N. Tavares, Tak-Ming Chan,Experimental investigation on recycled aggregate concrete filled steel tubular stub columns under axial compression,Journal of Constructional Steel Research,Volume 187,2021",29.85,fcu150,C15-153-30-R30,165.1,23.77664894,30,153,153,6.56,76.5,449.67,0,0,2119.6
"Vanessa da S. de Azevedo, Luciano R.O. de Lima, Pedro C.G. da S. Vellasco, Maria E. da N. Tavares, Tak-Ming Chan,Experimental investigation on recycled aggregate concrete filled steel tubular stub columns under axial compression,Journal of Constructional Steel Research,Volume 187,2021",29.85,fcu150,C16-153-30-R30,165.1,23.77664894,30,153,153,6.56,76.5,449.67,0,0,2390.7
"Vanessa da S. de Azevedo, Luciano R.O. de Lima, Pedro C.G. da S. Vellasco, Maria E. da N. Tavares, Tak-Ming Chan,Experimental investigation on recycled aggregate concrete filled steel tubular stub columns under axial compression,Journal of Constructional Steel Research,Volume 187,2021",29.85,fcu150,C17-153-30-R30,165.1,23.77664894,30,153,153,6.56,76.5,449.67,0,0,2225.6
"Vanessa da S. de Azevedo, Luciano R.O. de Lima, Pedro C.G. da S. Vellasco, Maria E. da N. Tavares, Tak-Ming Chan,Experimental investigation on recycled aggregate concrete filled steel tubular stub columns under axial compression,Journal of Constructional Steel Research,Volume 187,2021",27.26,fcu150,C18-178-30-R50,165.1,21.49870684,50,178,178,6.55,89,544.33,0,0,2771.3
"Vanessa da S. de Azevedo, Luciano R.O. de Lima, Pedro C.G. da S. Vellasco, Maria E. da N. Tavares, Tak-Ming Chan,Experimental investigation on recycled aggregate concrete filled steel tubular stub columns under axial compression,Journal of Constructional Steel Research,Volume 187,2021",27.26,fcu150,C19-178-30-R50,165.1,21.49870684,50,178,178,6.55,89,544.33,0,0,2714.8
"Vanessa da S. de Azevedo, Luciano R.O. de Lima, Pedro C.G. da S. Vellasco, Maria E. da N. Tavares, Tak-Ming Chan,Experimental investigation on recycled aggregate concrete filled steel tubular stub columns under axial compression,Journal of Constructional Steel Research,Volume 187,2021",27.26,fcu150,C20-178-30-R50,165.1,21.49870684,50,178,178,6.55,89,544.33,0,0,2595.3
"Vanessa da S. de Azevedo, Luciano R.O. de Lima, Pedro C.G. da S. Vellasco, Maria E. da N. Tavares, Tak-Ming Chan,Experimental investigation on recycled aggregate concrete filled steel tubular stub columns under axial compression,Journal of Constructional Steel Research,Volume 187,2021",27.26,fcu150,C21-153-30-R50,165.1,21.49870684,50,153,153,6.57,76.5,452.33,0,0,2283.2
"Vanessa da S. de Azevedo, Luciano R.O. de Lima, Pedro C.G. da S. Vellasco, Maria E. da N. Tavares, Tak-Ming Chan,Experimental investigation on recycled aggregate concrete filled steel tubular stub columns under axial compression,Journal of Constructional Steel Research,Volume 187,2021",27.26,fcu150,C22-153-30-R50,165.1,21.49870684,50,153,153,6.57,76.5,452.33,0,0,2247.7
"Vanessa da S. de Azevedo, Luciano R.O. de Lima, Pedro C.G. da S. Vellasco, Maria E. da N. Tavares, Tak-Ming Chan,Experimental investigation on recycled aggregate concrete filled steel tubular stub columns under axial compression,Journal of Constructional Steel Research,Volume 187,2021",27.26,fcu150,C23-153-30-R50,165.1,21.49870684,50,153,153,6.57,76.5,452.33,0,0,2180.2
"Mu-Zi Zhao, Yu-Yin Wang, Dawn E. Lehman, Yue Geng, Charles W. Roeder,Response and modeling of axially-loaded concrete-filled steel columns with recycled coarse and fine aggregate,Engineering Structures,Volume 234,2021",68.8, fcu100,cfst9-P50-0-0,371.7333333,56.87790455,0,140,140,3,70,420,0,0,1759
"Mu-Zi Zhao, Yu-Yin Wang, Dawn E. Lehman, Yue Geng, Charles W. Roeder,Response and modeling of axially-loaded concrete-filled steel columns with recycled coarse and fine aggregate,Engineering Structures,Volume 234,2021",66.6, fcu100,cfst9-P50-0.5-0,371.7333333,54.87947966,50,140,140,3,70,420,0,0,1652
"Mu-Zi Zhao, Yu-Yin Wang, Dawn E. Lehman, Yue Geng, Charles W. Roeder,Response and modeling of axially-loaded concrete-filled steel columns with recycled coarse and fine aggregate,Engineering Structures,Volume 234,2021",63.5, fcu100,cfst9-P50-1-0,371.7333333,52.07380466,100,140,140,3,70,420,0,0,1574
"Mu-Zi Zhao, Yu-Yin Wang, Dawn E. Lehman, Yue Geng, Charles W. Roeder,Response and modeling of axially-loaded concrete-filled steel columns with recycled coarse and fine aggregate,Engineering Structures,Volume 234,2021",64.6, fcu100,cfst9-P50-0-0.5,371.7333333,53.0679598,0,140,140,3,70,420,0,0,1768
"Mu-Zi Zhao, Yu-Yin Wang, Dawn E. Lehman, Yue Geng, Charles W. Roeder,Response and modeling of axially-loaded concrete-filled steel columns with recycled coarse and fine aggregate,Engineering Structures,Volume 234,2021",55.8, fcu100,cfst9-P50-1-0.5,371.7333333,45.1606413,100,140,140,3,70,420,0,0,1601
"Mu-Zi Zhao, Yu-Yin Wang, Dawn E. Lehman, Yue Geng, Charles W. Roeder,Response and modeling of axially-loaded concrete-filled steel columns with recycled coarse and fine aggregate,Engineering Structures,Volume 234,2021",60.8, fcu100,cfst9-P50-0-1,371.7333333,49.64036915,0,140,140,3,70,420,0,0,1650
"Mu-Zi Zhao, Yu-Yin Wang, Dawn E. Lehman, Yue Geng, Charles W. Roeder,Response and modeling of axially-loaded concrete-filled steel columns with recycled coarse and fine aggregate,Engineering Structures,Volume 234,2021",56.2, fcu100,cfst9-P50-0.5-1,371.7333333,45.51769328,50,140,140,3,70,420,0,0,1528
"Mu-Zi Zhao, Yu-Yin Wang, Dawn E. Lehman, Yue Geng, Charles W. Roeder,Response and modeling of axially-loaded concrete-filled steel columns with recycled coarse and fine aggregate,Engineering Structures,Volume 234,2021",61.4, fcu100,cfst9-P50-1-1,371.7333333,50.18028775,100,140,140,3,70,420,0,0,1529
"Mu-Zi Zhao, Yu-Yin Wang, Dawn E. Lehman, Yue Geng, Charles W. Roeder,Response and modeling of axially-loaded concrete-filled steel columns with recycled coarse and fine aggregate,Engineering Structures,Volume 234,2021",70.1, fcu100,cfst12-P50-0-1,403.1,58.06154895,0,140,140,4,70,420,0,0,1830
"Mu-Zi Zhao, Yu-Yin Wang, Dawn E. Lehman, Yue Geng, Charles W. Roeder,Response and modeling of axially-loaded concrete-filled steel columns with recycled coarse and fine aggregate,Engineering Structures,Volume 234,2021",58.9, fcu100,cfst12-P50-1-0.5,403.1,47.93389275,100,140,140,4,70,420,0,0,1663
"Mu-Zi Zhao, Yu-Yin Wang, Dawn E. Lehman, Yue Geng, Charles W. Roeder,Response and modeling of axially-loaded concrete-filled steel columns with recycled coarse and fine aggregate,Engineering Structures,Volume 234,2021",58, fcu100,cfst12-P50-1-1,403.1,47.12732762,100,140,140,4,70,420,0,0,1713
"Mu-Zi Zhao, Yu-Yin Wang, Dawn E. Lehman, Yue Geng, Charles W. Roeder,Response and modeling of axially-loaded concrete-filled steel columns with recycled coarse and fine aggregate,Engineering Structures,Volume 234,2021",71.2, fcu100,cfst16-P50-0-1,353.4,59.06465874,0,140,140,5,70,420,0,0,1901
"Mu-Zi Zhao, Yu-Yin Wang, Dawn E. Lehman, Yue Geng, Charles W. Roeder,Response and modeling of axially-loaded concrete-filled steel columns with recycled coarse and fine aggregate,Engineering Structures,Volume 234,2021",60.4, fcu100,cfst16-P50-1-0.5,353.4,49.28069616,100,140,140,5,70,420,0,0,1774
"Mu-Zi Zhao, Yu-Yin Wang, Dawn E. Lehman, Yue Geng, Charles W. Roeder,Response and modeling of axially-loaded concrete-filled steel columns with recycled coarse and fine aggregate,Engineering Structures,Volume 234,2021",57.9, fcu100,cfst16-P50-1-1,353.4,47.0377805,100,140,140,5,70,420,0,0,1796
"Mu-Zi Zhao, Yu-Yin Wang, Dawn E. Lehman, Yue Geng, Charles W. Roeder,Response and modeling of axially-loaded concrete-filled steel columns with recycled coarse and fine aggregate,Engineering Structures,Volume 234,2021",58.6, fcu100,cfst9-P35-0-1,371.7333333,47.66491001,0,140,140,3,70,420,0,0,1561
"Mu-Zi Zhao, Yu-Yin Wang, Dawn E. Lehman, Yue Geng, Charles W. Roeder,Response and modeling of axially-loaded concrete-filled steel columns with recycled coarse and fine aggregate,Engineering Structures,Volume 234,2021",36.6, fcu100,cfst9-P35-1-0.5,371.7333333,28.34033651,100,140,140,3,70,420,0,0,1434
"Mu-Zi Zhao, Yu-Yin Wang, Dawn E. Lehman, Yue Geng, Charles W. Roeder,Response and modeling of axially-loaded concrete-filled steel columns with recycled coarse and fine aggregate,Engineering Structures,Volume 234,2021",42.4, fcu100,cfst9-P35-1-1,371.7333333,33.34911952,100,140,140,3,70,420,0,0,1415
"Mu-Zi Zhao, Yu-Yin Wang, Dawn E. Lehman, Yue Geng, Charles W. Roeder,Response and modeling of axially-loaded concrete-filled steel columns with recycled coarse and fine aggregate,Engineering Structures,Volume 234,2021",58.5, fcu100,cfst9-L50-1-1,371.7333333,47.57527739,100,140,140,3,70,420,0,0,1707
"Jiuyang Li, Jingwei Luo, Li Chen, Xinmei Fan, Yuepeng Zhu, Xiaoyu Wang,Axial-compression performance and numerical-simulation analysis of steel tube coal gangue concrete column,Journal of Constructional Steel Research,Volume 216,2024",33.81,"Cube, size not specified，assumed as fcu150",Al,243,27.29676789,0,200,200,2,100,600,0,0,1738
"Jiuyang Li, Jingwei Luo, Li Chen, Xinmei Fan, Yuepeng Zhu, Xiaoyu Wang,Axial-compression performance and numerical-simulation analysis of steel tube coal gangue concrete column,Journal of Constructional Steel Research,Volume 216,2024",30.99,"Cube, size not specified，assumed as fcu150",A2,243,24.7855882,20,200,200,2,100,600,0,0,1681
"Jiuyang Li, Jingwei Luo, Li Chen, Xinmei Fan, Yuepeng Zhu, Xiaoyu Wang,Axial-compression performance and numerical-simulation analysis of steel tube coal gangue concrete column,Journal of Constructional Steel Research,Volume 216,2024",29.12,"Cube, size not specified，assumed as fcu150",A3,243,23.13255118,40,200,200,2,100,600,0,0,1624
"Jiuyang Li, Jingwei Luo, Li Chen, Xinmei Fan, Yuepeng Zhu, Xiaoyu Wang,Axial-compression performance and numerical-simulation analysis of steel tube coal gangue concrete column,Journal of Constructional Steel Research,Volume 216,2024",25.83,"Cube, size not specified，assumed as fcu150",A4,243,20.25003982,60,200,200,2,100,600,0,0,1600
"Jiuyang Li, Jingwei Luo, Li Chen, Xinmei Fan, Yuepeng Zhu, Xiaoyu Wang,Axial-compression performance and numerical-simulation analysis of steel tube coal gangue concrete column,Journal of Constructional Steel Research,Volume 216,2024",23.47,"Cube, size not specified，assumed as fcu150",A5,243,18.20453844,80,200,200,2,100,600,0,0,1560
"Jiuyang Li, Jingwei Luo, Li Chen, Xinmei Fan, Yuepeng Zhu, Xiaoyu Wang,Axial-compression performance and numerical-simulation analysis of steel tube coal gangue concrete column,Journal of Constructional Steel Research,Volume 216,2024",21.18,"Cube, size not specified，assumed as fcu150",A6,243,16.23942563,100,200,200,2,100,600,0,0,1552
"Jiuyang Li, Jingwei Luo, Li Chen, Xinmei Fan, Yuepeng Zhu, Xiaoyu Wang,Axial-compression performance and numerical-simulation analysis of steel tube coal gangue concrete column,Journal of Constructional Steel Research,Volume 216,2024",30.99,"Cube, size not specified，assumed as fcu150",B1,243,24.7855882,20,100,100,2,50,400,0,0,570
"Jiuyang Li, Jingwei Luo, Li Chen, Xinmei Fan, Yuepeng Zhu, Xiaoyu Wang,Axial-compression performance and numerical-simulation analysis of steel tube coal gangue concrete column,Journal of Constructional Steel Research,Volume 216,2024",30.99,"Cube, size not specified，assumed as fcu150",B2,243,24.7855882,20,100,100,2,50,500,0,0,542
"Jiuyang Li, Jingwei Luo, Li Chen, Xinmei Fan, Yuepeng Zhu, Xiaoyu Wang,Axial-compression performance and numerical-simulation analysis of steel tube coal gangue concrete column,Journal of Constructional Steel Research,Volume 216,2024",30.99,"Cube, size not specified，assumed as fcu150",B3,243,24.7855882,20,100,100,2,50,600,0,0,537
"Jiuyang Li, Jingwei Luo, Li Chen, Xinmei Fan, Yuepeng Zhu, Xiaoyu Wang,Axial-compression performance and numerical-simulation analysis of steel tube coal gangue concrete column,Journal of Constructional Steel Research,Volume 216,2024",30.99,"Cube, size not specified，assumed as fcu150",B4,243,24.7855882,20,100,100,2,50,700,0,0,510
"Jiuyang Li, Jingwei Luo, Li Chen, Xinmei Fan, Yuepeng Zhu, Xiaoyu Wang,Axial-compression performance and numerical-simulation analysis of steel tube coal gangue concrete column,Journal of Constructional Steel Research,Volume 216,2024",30.99,"Cube, size not specified，assumed as fcu150",B5,243,24.7855882,20,100,100,2,50,800,0,0,505
"Jiuyang Li, Jingwei Luo, Li Chen, Xinmei Fan, Yuepeng Zhu, Xiaoyu Wang,Axial-compression performance and numerical-simulation analysis of steel tube coal gangue concrete column,Journal of Constructional Steel Research,Volume 216,2024",30.99,"Cube, size not specified，assumed as fcu150",B6,243,24.7855882,20,100,100,2,50,900,0,0,480
"Jiuyang Li, Jingwei Luo, Li Chen, Xinmei Fan, Yuepeng Zhu, Xiaoyu Wang,Axial-compression performance and numerical-simulation analysis of steel tube coal gangue concrete column,Journal of Constructional Steel Research,Volume 216,2024",30.99,"Cube, size not specified，assumed as fcu150",B7,243,24.7855882,20,100,100,2,50,1000,0,0,474
"Jiuyang Li, Jingwei Luo, Li Chen, Xinmei Fan, Yuepeng Zhu, Xiaoyu Wang,Axial-compression performance and numerical-simulation analysis of steel tube coal gangue concrete column,Journal of Constructional Steel Research,Volume 216,2024",30.99,"Cube, size not specified，assumed as fcu150",B8,243,24.7855882,20,100,100,2,50,1100,0,0,466
"Jiuyang Li, Jingwei Luo, Li Chen, Xinmei Fan, Yuepeng Zhu, Xiaoyu Wang,Axial-compression performance and numerical-simulation analysis of steel tube coal gangue concrete column,Journal of Constructional Steel Research,Volume 216,2024",30.99,"Cube, size not specified，assumed as fcu150",C1,243,24.7855882,20,220,220,2,110,600,0,0,1740
"Jiuyang Li, Jingwei Luo, Li Chen, Xinmei Fan, Yuepeng Zhu, Xiaoyu Wang,Axial-compression performance and numerical-simulation analysis of steel tube coal gangue concrete column,Journal of Constructional Steel Research,Volume 216,2024",30.99,"Cube, size not specified，assumed as fcu150",C2,243,24.7855882,20,220,220,4,110,600,0,0,2284
"Jiuyang Li, Jingwei Luo, Li Chen, Xinmei Fan, Yuepeng Zhu, Xiaoyu Wang,Axial-compression performance and numerical-simulation analysis of steel tube coal gangue concrete column,Journal of Constructional Steel Research,Volume 216,2024",30.99,"Cube, size not specified，assumed as fcu150",C3,243,24.7855882,20,220,220,5,110,600,0,0,2546
"Wan-Qing Lyu, Lin-Hai Han, Chao Hou,Axial compressive behaviour and design calculations on recycled aggregate concrete-filled steel tubular (RAC-FST) stub columns,
Engineering Structures,Volume 241,2021,",44.5, fcu150,L-219-0-1,269.3,36.98932506,0,219,219,3.9,109.5,620,0,0,2271
"Wan-Qing Lyu, Lin-Hai Han, Chao Hou,Axial compressive behaviour and design calculations on recycled aggregate concrete-filled steel tubular (RAC-FST) stub columns,
Engineering Structures,Volume 241,2021,",44.5, fcu150,L-219-0-2,269.3,36.98932506,0,219,219,3.9,109.5,620,0,0,2459
"Wan-Qing Lyu, Lin-Hai Han, Chao Hou,Axial compressive behaviour and design calculations on recycled aggregate concrete-filled steel tubular (RAC-FST) stub columns,
Engineering Structures,Volume 241,2021,",44.5, fcu150,L-219-0-3,269.3,36.98932506,0,219,219,3.9,109.5,620,0,0,2331
"Wan-Qing Lyu, Lin-Hai Han, Chao Hou,Axial compressive behaviour and design calculations on recycled aggregate concrete-filled steel tubular (RAC-FST) stub columns,
Engineering Structures,Volume 241,2021,",41.4, fcu150,L-219-50-1,269.3,34.15288255,50,219,219,3.9,109.5,620,0,0,2242
"Wan-Qing Lyu, Lin-Hai Han, Chao Hou,Axial compressive behaviour and design calculations on recycled aggregate concrete-filled steel tubular (RAC-FST) stub columns,
Engineering Structures,Volume 241,2021,",41.4, fcu150,L-219-50-2*,269.3,34.15288255,50,219,219,3.9,109.5,620,0,0,2304
"Wan-Qing Lyu, Lin-Hai Han, Chao Hou,Axial compressive behaviour and design calculations on recycled aggregate concrete-filled steel tubular (RAC-FST) stub columns,
Engineering Structures,Volume 241,2021,",41.4, fcu150,L-219-50-3,269.3,34.15288255,50,219,219,3.9,109.5,620,0,0,2306
"Wan-Qing Lyu, Lin-Hai Han, Chao Hou,Axial compressive behaviour and design calculations on recycled aggregate concrete-filled steel tubular (RAC-FST) stub columns,
Engineering Structures,Volume 241,2021,",42.3, fcu150,L-219-100-1,269.3,34.97435314,100,219,219,3.9,109.5,620,0,0,2254
"Wan-Qing Lyu, Lin-Hai Han, Chao Hou,Axial compressive behaviour and design calculations on recycled aggregate concrete-filled steel tubular (RAC-FST) stub columns,
Engineering Structures,Volume 241,2021,",42.3, fcu150,L-219-100-2,269.3,34.97435314,100,219,219,3.9,109.5,620,0,0,2270
"Wan-Qing Lyu, Lin-Hai Han, Chao Hou,Axial compressive behaviour and design calculations on recycled aggregate concrete-filled steel tubular (RAC-FST) stub columns,
Engineering Structures,Volume 241,2021,",42.3, fcu150,L-219-100-3,269.3,34.97435314,100,219,219,3.9,109.5,620,0,0,2218
"Wan-Qing Lyu, Lin-Hai Han, Chao Hou,Axial compressive behaviour and design calculations on recycled aggregate concrete-filled steel tubular (RAC-FST) stub columns,
Engineering Structures,Volume 241,2021,",44.5, fcu150,L-114-0-1,346.1,36.98932506,0,114,114,4.2,57,350,0,0,1082
"Wan-Qing Lyu, Lin-Hai Han, Chao Hou,Axial compressive behaviour and design calculations on recycled aggregate concrete-filled steel tubular (RAC-FST) stub columns,
Engineering Structures,Volume 241,2021,",44.5, fcu150,L-114-0-2,346.1,36.98932506,0,114,114,4.2,57,350,0,0,1099
"Wan-Qing Lyu, Lin-Hai Han, Chao Hou,Axial compressive behaviour and design calculations on recycled aggregate concrete-filled steel tubular (RAC-FST) stub columns,
Engineering Structures,Volume 241,2021,",44.5, fcu150,L-114-0-3,346.1,36.98932506,0,114,114,4.2,57,350,0,0,1116
"Wan-Qing Lyu, Lin-Hai Han, Chao Hou,Axial compressive behaviour and design calculations on recycled aggregate concrete-filled steel tubular (RAC-FST) stub columns,
Engineering Structures,Volume 241,2021,",41.4, fcu150,L-114-50-1,346.1,34.15288255,50,114,114,4.2,57,350,0,0,1053
"Wan-Qing Lyu, Lin-Hai Han, Chao Hou,Axial compressive behaviour and design calculations on recycled aggregate concrete-filled steel tubular (RAC-FST) stub columns,
Engineering Structures,Volume 241,2021,",41.4, fcu150,L-114-50-2,346.1,34.15288255,50,114,114,4.2,57,350,0,0,956
"Wan-Qing Lyu, Lin-Hai Han, Chao Hou,Axial compressive behaviour and design calculations on recycled aggregate concrete-filled steel tubular (RAC-FST) stub columns,
Engineering Structures,Volume 241,2021,",41.4, fcu150,L-114-50-3,346.1,34.15288255,50,114,114,4.2,57,350,0,0,1040
"Wan-Qing Lyu, Lin-Hai Han, Chao Hou,Axial compressive behaviour and design calculations on recycled aggregate concrete-filled steel tubular (RAC-FST) stub columns,
Engineering Structures,Volume 241,2021,",42.3, fcu150,L-114-100-1,346.1,34.97435314,100,114,114,4.2,57,350,0,0,1016
"Wan-Qing Lyu, Lin-Hai Han, Chao Hou,Axial compressive behaviour and design calculations on recycled aggregate concrete-filled steel tubular (RAC-FST) stub columns,
Engineering Structures,Volume 241,2021,",42.3, fcu150,L-114-100-2,346.1,34.97435314,100,114,114,4.2,57,350,0,0,1023
"Wan-Qing Lyu, Lin-Hai Han, Chao Hou,Axial compressive behaviour and design calculations on recycled aggregate concrete-filled steel tubular (RAC-FST) stub columns,
Engineering Structures,Volume 241,2021,",42.3, fcu150,L-114-100-3,346.1,34.97435314,100,114,114,4.2,57,350,0,0,990
"Wan-Qing Lyu, Lin-Hai Han, Chao Hou,Axial compressive behaviour and design calculations on recycled aggregate concrete-filled steel tubular (RAC-FST) stub columns,
Engineering Structures,Volume 241,2021,",65.8, fcu150,H-114-0-1,346.1,56.92976286,0,114,114,4.2,57,350,0,0,1318
"Wan-Qing Lyu, Lin-Hai Han, Chao Hou,Axial compressive behaviour and design calculations on recycled aggregate concrete-filled steel tubular (RAC-FST) stub columns,
Engineering Structures,Volume 241,2021,",65.8, fcu150,H-114-0-2,346.1,56.92976286,0,114,114,4.2,57,350,0,0,1317
"Wan-Qing Lyu, Lin-Hai Han, Chao Hou,Axial compressive behaviour and design calculations on recycled aggregate concrete-filled steel tubular (RAC-FST) stub columns,
Engineering Structures,Volume 241,2021,",57.3, fcu150,H-114-50-1,346.1,48.88719739,50,114,114,4.2,57,350,0,0,1171
"Wan-Qing Lyu, Lin-Hai Han, Chao Hou,Axial compressive behaviour and design calculations on recycled aggregate concrete-filled steel tubular (RAC-FST) stub columns,
Engineering Structures,Volume 241,2021,",57.3, fcu150,H-114-50-2,346.1,48.88719739,50,114,114,4.2,57,350,0,0,1174
"Wan-Qing Lyu, Lin-Hai Han, Chao Hou,Axial compressive behaviour and design calculations on recycled aggregate concrete-filled steel tubular (RAC-FST) stub columns,
Engineering Structures,Volume 241,2021,",52.1, fcu150,H-114-100-1,346.1,44.02014081,100,114,114,4.2,57,350,0,0,1074
"Wan-Qing Lyu, Lin-Hai Han, Chao Hou,Axial compressive behaviour and design calculations on recycled aggregate concrete-filled steel tubular (RAC-FST) stub columns,
Engineering Structures,Volume 241,2021,",52.1, fcu150,H-114-100-2,346.1,44.02014081,100,114,114,4.2,57,350,0,0,1091
"Hua-Yang Zhao, Lin-Hai Han, Chao Hou, Wan-Qing Lyu,
Performance of recycled aggregate concrete-filled high-strength steel tubes under axial compression, tension and torsion,
Thin-Walled Structures,Volume 184,2023",62.4,"Cube, size not specified，assumed as fcu150",ccola,512.9,53.70054791,100,203,203,3.9,101.5,609,0,0,3093
"Hua-Yang Zhao, Lin-Hai Han, Chao Hou, Wan-Qing Lyu,
Performance of recycled aggregate concrete-filled high-strength steel tubes under axial compression, tension and torsion,
Thin-Walled Structures,Volume 184,2023",62.4,"Cube, size not specified，assumed as fcu150",ccolb,512.9,53.70054791,100,203,203,3.92,101.5,609,0,0,2899
"Hua-Yang Zhao, Lin-Hai Han, Chao Hou, Wan-Qing Lyu,
Performance of recycled aggregate concrete-filled high-strength steel tubes under axial compression, tension and torsion,
Thin-Walled Structures,Volume 184,2023",57,"Cube, size not specified，assumed as fcu150",cco2a,512.9,48.60525414,50,203,203,3.98,101.5,609,0,0,2870
"Hua-Yang Zhao, Lin-Hai Han, Chao Hou, Wan-Qing Lyu,
Performance of recycled aggregate concrete-filled high-strength steel tubes under axial compression, tension and torsion,
Thin-Walled Structures,Volume 184,2023",57,"Cube, size not specified，assumed as fcu150",cco2b,512.9,48.60525414,50,203,203,4.02,101.5,609,0,0,2930
"Hua-Yang Zhao, Lin-Hai Han, Chao Hou, Wan-Qing Lyu,
Performance of recycled aggregate concrete-filled high-strength steel tubes under axial compression, tension and torsion,
Thin-Walled Structures,Volume 184,2023",49.6,"Cube, size not specified，assumed as fcu150",cco3a,512.9,41.695998,0,203,203,3.93,101.5,609,0,0,3101
"Hua-Yang Zhao, Lin-Hai Han, Chao Hou, Wan-Qing Lyu,
Performance of recycled aggregate concrete-filled high-strength steel tubes under axial compression, tension and torsion,
Thin-Walled Structures,Volume 184,2023",49.6,"Cube, size not specified，assumed as fcu150",cco3b,512.9,41.695998,0,203,203,4.02,101.5,609,0,0,3102
"Hua-Yang Zhao, Lin-Hai Han, Chao Hou, Wan-Qing Lyu,
Performance of recycled aggregate concrete-filled high-strength steel tubes under axial compression, tension and torsion,
Thin-Walled Structures,Volume 184,2023",45,"Cube, size not specified，assumed as fcu150",cco4a,512.9,37.44860798,100,203,203,4,101.5,609,0,0,2560
"Hua-Yang Zhao, Lin-Hai Han, Chao Hou, Wan-Qing Lyu,
Performance of recycled aggregate concrete-filled high-strength steel tubes under axial compression, tension and torsion,
Thin-Walled Structures,Volume 184,2023",45,"Cube, size not specified，assumed as fcu150",cco4b,512.9,37.44860798,100,203,203,4,101.5,609,0,0,2881
"Hua-Yang Zhao, Lin-Hai Han, Chao Hou, Wan-Qing Lyu,
Performance of recycled aggregate concrete-filled high-strength steel tubes under axial compression, tension and torsion,
Thin-Walled Structures,Volume 184,2023",62.4,"Cube, size not specified，assumed as fcu150",cco5a,721.4,53.70054791,100,203,203,4.09,101.5,609,0,0,3946
"Hua-Yang Zhao, Lin-Hai Han, Chao Hou, Wan-Qing Lyu,
Performance of recycled aggregate concrete-filled high-strength steel tubes under axial compression, tension and torsion,
Thin-Walled Structures,Volume 184,2023",62.4,"Cube, size not specified，assumed as fcu150",cco5b,721.4,53.70054791,100,203,203,4.04,101.5,609,0,0,4117
"Hua-Yang Zhao, Lin-Hai Han, Chao Hou, Wan-Qing Lyu,
Performance of recycled aggregate concrete-filled high-strength steel tubes under axial compression, tension and torsion,
Thin-Walled Structures,Volume 184,2023",—,"Cube, size not specified，assumed as fcu150",cco6a,512.9,—,—,203,203,3.96,101.5,609,0,0,1265
"Hua-Yang Zhao, Lin-Hai Han, Chao Hou, Wan-Qing Lyu,
Performance of recycled aggregate concrete-filled high-strength steel tubes under axial compression, tension and torsion,
Thin-Walled Structures,Volume 184,2023",—,"Cube, size not specified，assumed as fcu150",cco6b,512.9,—,—,203,203,4.02,101.5,609,0,0,1244
"Hua-Yang Zhao, Lin-Hai Han, Chao Hou, Wan-Qing Lyu,
Performance of recycled aggregate concrete-filled high-strength steel tubes under axial compression, tension and torsion,
Thin-Walled Structures,Volume 184,2023",59.1,"Cube, size not specified，assumed as fcu150",cco7a,517.6,50.58169726,50,203,203,3.97,101.5,609,0,0,3516
"Hua-Yang Zhao, Lin-Hai Han, Chao Hou, Wan-Qing Lyu,
Performance of recycled aggregate concrete-filled high-strength steel tubes under axial compression, tension and torsion,
Thin-Walled Structures,Volume 184,2023",59.1,"Cube, size not specified，assumed as fcu150",cco7b,517.6,50.58169726,50,203,203,3.97,101.5,609,0,0,3498
"Hua-Yang Zhao, Lin-Hai Han, Chao Hou, Wan-Qing Lyu,
Performance of recycled aggregate concrete-filled high-strength steel tubes under axial compression, tension and torsion,
Thin-Walled Structures,Volume 184,2023",53.6,"Cube, size not specified，assumed as fcu150",cco8a,698,45.41966146,50,203,203,3.98,101.5,609,0,0,4085
"Hua-Yang Zhao, Lin-Hai Han, Chao Hou, Wan-Qing Lyu,
Performance of recycled aggregate concrete-filled high-strength steel tubes under axial compression, tension and torsion,
Thin-Walled Structures,Volume 184,2023",53.6,"Cube, size not specified，assumed as fcu150",cco8b,698,45.41966146,50,203,203,3.98,101.5,609,0,0,4194
"Tam, V.W.Y., Wang, ZB. & Tao, Z. Behaviour of recycled aggregate concrete filled stainless steel stub columns. Mater Struct 47, 293–310 (2014).",39.5, fcu150,CC-0,388.5,32.42429409,0,139.1,139.1,2.79,69.55,420,0,0,1211.6
"Tam, V.W.Y., Wang, ZB. & Tao, Z. Behaviour of recycled aggregate concrete filled stainless steel stub columns. Mater Struct 47, 293–310 (2014).",37.8, fcu150,CC-25,388.5,30.88438211,25,138.6,138.6,2.79,69.3,420,0,0,1175.1
"Tam, V.W.Y., Wang, ZB. & Tao, Z. Behaviour of recycled aggregate concrete filled stainless steel stub columns. Mater Struct 47, 293–310 (2014).",37.3, fcu150,CC-50,388.5,30.43271759,50,138.7,138.7,2.79,69.35,420,0,0,1212.5
"Tam, V.W.Y., Wang, ZB. & Tao, Z. Behaviour of recycled aggregate concrete filled stainless steel stub columns. Mater Struct 47, 293–310 (2014).",36.8, fcu150,CC-100,388.5,29.98163526,100,138,138,2.79,69,420,0,0,1147.5
"Tam, V.W.Y., Wang, ZB. & Tao, Z. Behaviour of recycled aggregate concrete filled stainless steel stub columns. Mater Struct 47, 293–310 (2014).",39.5, fcu150,CS-0,339.6,32.42429409,0,168.9,168.9,2.86,84.45,510,0,0,1707.5
"Tam, V.W.Y., Wang, ZB. & Tao, Z. Behaviour of recycled aggregate concrete filled stainless steel stub columns. Mater Struct 47, 293–310 (2014).",37.8, fcu150,CS-25,339.6,30.88438211,25,168.4,168.4,2.86,84.2,510,0,0,1595.1
"Tam, V.W.Y., Wang, ZB. & Tao, Z. Behaviour of recycled aggregate concrete filled stainless steel stub columns. Mater Struct 47, 293–310 (2014).",37.3, fcu150,CS-50,339.6,30.43271759,50,169.7,169.7,2.86,84.85,510,0,0,1607.4
"Tam, V.W.Y., Wang, ZB. & Tao, Z. Behaviour of recycled aggregate concrete filled stainless steel stub columns. Mater Struct 47, 293–310 (2014).",36.8, fcu150,CS-100,339.6,29.98163526,100,170.6,170.6,2.86,85.3,510,0,0,1573.1
"Gardner NJ, Jacobson ER. Structural behavior of concrete-filled steel tubes.ACI Journal 1967;64(7):404 12.",34.1,"150 mm cylinder, fcy150",3,605.084,34.1,0,101.702,101.702,3.073,50.851,203.3,0,0,1111.301
"Gardner NJ, Jacobson ER. Structural behavior of concrete-filled steel tubes.ACI Journal 1967;64(7):404 12.",31.2,"150 mm cylinder, fcy150",4,605.084,31.2,0,101.702,101.702,3.073,50.851,203.3,0,0,1066.849
"Gardner NJ, Jacobson ER. Structural behavior of concrete-filled steel tubes.ACI Journal 1967;64(7):404 12.",34.4,"150 mm cylinder, fcy150",8,451.607,34.4,0,120.828,120.828,4.064,60.414,241.3,0,0,1200.205
"Gardner NJ, Jacobson ER. Structural behavior of concrete-filled steel tubes.ACI Journal 1967;64(7):404 12.",34.1,"150 mm cylinder, fcy150",9,451.607,34.1,0,120.802,120.802,4.089,60.401,241.4,0,0,1200.205
"Gardner NJ, Jacobson ER. Structural behavior of concrete-filled steel tubes.ACI Journal 1967;64(7):404 12.",29.6,"150 mm cylinder, fcy150",10,451.607,29.6,0,120.828,120.828,4.089,60.414,241.4,0,0,1111.301
"Gardner NJ, Jacobson ER. Structural behavior of concrete-filled steel tubes.ACI Journal 1967;64(7):404 12.",25.9,"150 mm cylinder, fcy150",13,415.133,25.9,0,152.629,152.629,3.175,76.3145,304.8,0,0,1200.205
"Gardner NJ, Jacobson ER. Structural behavior of concrete-filled steel tubes.ACI Journal 1967;64(7):404 12.",20.9,"150 mm cylinder, fcy150",14,415.133,20.9,0,152.603,152.603,3.15,76.3015,304.9,0,0,1200.205
"Gardner NJ, Jacobson ER. Structural behavior of concrete-filled steel tubes.ACI Journal 1967;64(7):404 12.",42,"150 mm cylinder, fcy150",15,633.421,42,0,152.578,152.578,4.928,76.289,304.9,0,0,2907.164
"Gardner NJ, Jacobson ER. Structural behavior of concrete-filled steel tubes.ACI Journal 1967;64(7):404 12.",43.4,"150 mm cylinder, fcy150",16,633.421,43.4,0,152.552,152.552,4.902,76.276,304.9,0,0,2911.609
"Gardner NJ, Jacobson ER. Structural behavior of concrete-filled steel tubes.ACI Journal 1967;64(7):404 12.",25,"150 mm cylinder, fcy150",19,363.285,25,0,76.2,76.2,1.702,38.1,152.3,0,0,355.616
"Gardner NJ, Jacobson ER. Structural behavior of concrete-filled steel tubes.ACI Journal 1967;64(7):404 12.",40.9,"150 mm cylinder, fcy150",22,363.285,40.9,0,76.454,76.454,1.676,38.227,152.3,0,0,434.297
"Gardner NJ, Jacobson ER. Structural behavior of concrete-filled steel tubes.ACI Journal 1967;64(7):404 12.",25.9,"150 mm cylinder, fcy150",23,363.285,25.9,0,76.429,76.429,1.702,38.2145,152.4,0,0,372.064
"Tang Guanzuo Zhao Bingquan Zhu Huixian,Study on the Fundamental Structural Behavior of Concrete Filled Steel Tubular Columns,Journal of Building Structures,1982 (1):13-31.(in Chinese)",26.085689,"Cube, size not specified，assumed as fcu150",Z-63-7,260.85689,20.47281169,0,92,92,3,46,276,0,0,538.02
"Tang Guanzuo Zhao Bingquan Zhu Huixian,Study on the Fundamental Structural Behavior of Concrete Filled Steel Tubular Columns,Journal of Building Structures,1982 (1):13-31.(in Chinese)",25.49729,"Cube, size not specified，assumed as fcu150",Z-63-11,259.876225,19.96049204,0,108,108,4.5,54,324,0,0,931
"Tang Guanzuo Zhao Bingquan Zhu Huixian,Study on the Fundamental Structural Behavior of Concrete Filled Steel Tubular Columns,Journal of Building Structures,1982 (1):13-31.(in Chinese)",48.052585,"Cube, size not specified，assumed as fcu150",Z-66-43,332.249302,40.26288313,0,108,108,4,54,324,0,0,970.2
"Tang Guanzuo Zhao Bingquan Zhu Huixian,Study on the Fundamental Structural Behavior of Concrete Filled Steel Tubular Columns,Journal of Building Structures,1982 (1):13-31.(in Chinese)",25.889556,"Cube, size not specified，assumed as fcu150",Z-66-55,259.876225,20.30190908,0,108,108,4.2,54,324,0,0,916.3
"Tang Guanzuo Zhao Bingquan Zhu Huixian,Study on the Fundamental Structural Behavior of Concrete Filled Steel Tubular Columns,Journal of Building Structures,1982 (1):13-31.(in Chinese)",32.950344,"Cube, size not specified，assumed as fcu150",Z-70-98,237.32093,26.52900654,0,210,210,2.5,105,630,0,0,1636.6
"Tang Guanzuo Zhao Bingquan Zhu Huixian,Study on the Fundamental Structural Behavior of Concrete Filled Steel Tubular Columns,Journal of Building Structures,1982 (1):13-31.(in Chinese)",54.8191735,"Cube, size not specified，assumed as fcu150",Z-69-84,433.45393,46.55985821,0,100,100,2.5,50,300,0,0,828.1
"Tang Guanzuo Zhao Bingquan Zhu Huixian,Study on the Fundamental Structural Behavior of Concrete Filled Steel Tubular Columns,Journal of Building Structures,1982 (1):13-31.(in Chinese)",42.953127,"Cube, size not specified，assumed as fcu150",Z-69-86,426.589275,35.57153518,0,100,100,3,50,300,0,0,777.14
"Tang Guanzuo Zhao Bingquan Zhu Huixian,Study on the Fundamental Structural Behavior of Concrete Filled Steel Tubular Columns,Journal of Building Structures,1982 (1):13-31.(in Chinese)",42.560861,"Cube, size not specified，assumed as fcu150",Z-70-102,244.185585,35.21276524,0,100,100,2.5,50,300,0,0,670.32
"Tang Guanzuo Zhao Bingquan Zhu Huixian,Study on the Fundamental Structural Behavior of Concrete Filled Steel Tubular Columns,Journal of Building Structures,1982 (1):13-31.(in Chinese)",42.560861,"Cube, size not specified，assumed as fcu150",Z-70-103,236.340265,35.21276524,0,100,100,2,50,300,0,0,537.04
"Tang Guanzuo Zhao Bingquan Zhu Huixian,Study on the Fundamental Structural Behavior of Concrete Filled Steel Tubular Columns,Journal of Building Structures,1982 (1):13-31.(in Chinese)",42.560861,"Cube, size not specified，assumed as fcu150",Z-70-104,232.417605,35.21276524,0,100,100,1.5,50,300,0,0,504.7
"Cai, S. H. and Jiao, Z. S., “Behavior and ultimate strength of short concrete-filled steel tubular columns.” Journal of Building Structures, 1984 (6), (in Chinese), , 1984, pp. 13-29. ",31.38128,"200mm Cube, fcu200
",G-1,274.5862,26.04640491,0,166,166,5,83,660,0,0,1745.5837
"Cai, S. H. and Jiao, Z. S., “Behavior and ultimate strength of short concrete-filled steel tubular columns.” Journal of Building Structures, 1984 (6), (in Chinese), , 1984, pp. 13-29. ",31.38128,"200mm Cube, fcu200
",G-2,274.5862,26.04640491,0,166,166,5,83,660,0,0,1696.55045
"Cai, S. H. and Jiao, Z. S., “Behavior and ultimate strength of short concrete-filled steel tubular columns.” Journal of Building Structures, 1984 (6), (in Chinese), , 1984, pp. 13-29. ",34.715541,"200mm Cube, fcu200
",G-12,274.5862,29.12828369,0,166,166,5,83,660,0,0,1863.2635
"Cai, S. H. and Jiao, Z. S., “Behavior and ultimate strength of short concrete-filled steel tubular columns.” Journal of Building Structures, 1984 (6), (in Chinese), , 1984, pp. 13-29. ",34.715541,"200mm Cube, fcu200
",G-15,274.5862,29.12828369,0,166,166,5,83,660,0,0,1873.07015
"Cai, S. H. and Jiao, Z. S., “Behavior and ultimate strength of short concrete-filled steel tubular columns.” Journal of Building Structures, 1984 (6), (in Chinese), , 1984, pp. 13-29. ",34.715541,"200mm Cube, fcu200
",G-16,274.5862,29.12828369,0,166,166,5,83,660,0,0,1696.55045
"Cai, S. H. and Jiao, Z. S., “Behavior and ultimate strength of short concrete-filled steel tubular columns.” Journal of Building Structures, 1984 (6), (in Chinese), , 1984, pp. 13-29. ",34.715541,"200mm Cube, fcu200
",G-22,274.5862,29.12828369,0,166,166,5,83,660,0,0,1735.77705
"Cai, S. H. and Jiao, Z. S., “Behavior and ultimate strength of short concrete-filled steel tubular columns.” Journal of Building Structures, 1984 (6), (in Chinese), , 1984, pp. 13-29. ",34.715541,"200mm Cube, fcu200
",G-23,274.5862,29.12828369,0,166,166,5,83,660,0,0,2029.97655
"Cai, S. H. and Jiao, Z. S., “Behavior and ultimate strength of short concrete-filled steel tubular columns.” Journal of Building Structures, 1984 (6), (in Chinese), , 1984, pp. 13-29. ",34.715541,"200mm Cube, fcu200
",G-29,274.5862,29.12828369,0,166,166,5,83,660,0,0,2108.42975
"Cai, S. H. and Jiao, Z. S., “Behavior and ultimate strength of short concrete-filled steel tubular columns.” Journal of Building Structures, 1984 (6), (in Chinese), , 1984, pp. 13-29. ",34.715541,"200mm Cube, fcu200
",G-11,274.5862,29.12828369,0,166,166,5,83,660,0,0,1976.039975
"Gu Weiping,Cai Shaohuai,Feng Wenlin,Behavior and ultimate strength of steel tubes filled with high-strength concrete,Building Science,1991,01:23-27.",89.07462687,fcu150,A-1,335,79.40999316,0,152,152,10,76,480,0,0,3650
"Gu Weiping,Cai Shaohuai,Feng Wenlin,Behavior and ultimate strength of steel tubes filled with high-strength concrete,Building Science,1991,01:23-27.",89.07462687,fcu150,A-2,335,79.40999316,0,152,152,10,76,480,0,0,3650
"Gu Weiping,Cai Shaohuai,Feng Wenlin,Behavior and ultimate strength of steel tubes filled with high-strength concrete,Building Science,1991,01:23-27.",89.07462687,fcu150,A-3,335,79.40999316,0,152,152,10,76,480,0,0,4000
"Gu Weiping,Cai Shaohuai,Feng Wenlin,Behavior and ultimate strength of steel tubes filled with high-strength concrete,Building Science,1991,01:23-27.",89.07462687,fcu150,A-4,335,79.40999316,0,152,152,10,76,480,0,0,3740
"Gu Weiping,Cai Shaohuai,Feng Wenlin,Behavior and ultimate strength of steel tubes filled with high-strength concrete,Building Science,1991,01:23-27.",98.26865672,fcu150,B-1,372,88.44491497,0,177,177,10,88.5,564,0,0,6030
"Gu Weiping,Cai Shaohuai,Feng Wenlin,Behavior and ultimate strength of steel tubes filled with high-strength concrete,Building Science,1991,01:23-27.",98.26865672,fcu150,B-2,372,88.44491497,0,177,177,10,88.5,564,0,0,6080
"Gu Weiping,Cai Shaohuai,Feng Wenlin,Behavior and ultimate strength of steel tubes filled with high-strength concrete,Building Science,1991,01:23-27.",94.01492537,fcu150,C-1,377,84.25506175,0,219,219,7.7,109.5,657,0,0,5660
"Gu Weiping,Cai Shaohuai,Feng Wenlin,Behavior and ultimate strength of steel tubes filled with high-strength concrete,Building Science,1991,01:23-27.",94.01492537,fcu150,C-2,377,84.25506175,0,219,219,7.7,109.5,657,0,0,5660
"Gu Weiping,Cai Shaohuai,Feng Wenlin,Behavior and ultimate strength of steel tubes filled with high-strength concrete,Building Science,1991,01:23-27.",86.19402985,fcu150,D-1,280,76.59582668,0,166,166,4.5,83,513,0,0,2300
"Gu Weiping,Cai Shaohuai,Feng Wenlin,Behavior and ultimate strength of steel tubes filled with high-strength concrete,Building Science,1991,01:23-27.",86.19402985,fcu150,D-2,280,76.59582668,0,166,166,4.5,83,513,0,0,2200
"Sakino K, Hayashi H. Behavior of concrete filled steel tubular stub columns under concentric loading. In: Proceeding of the 3rd international conference on steel-concrete composite structures. 1991. p. 25 30.",22.2,fcy100,L-20-1,283,21.21440001,0,178,178,9,89,360,0,0,2120
