Repository: Serali-Nerri/xgboost

# CFST柱极限承载力预测 - XGBoost ML管道

## 项目概述

本项目是一个完整的机器学习管道，用于预测混凝土填充钢管（CFST）柱的极限承载力。采用XGBoost算法，提供从数据加载、预处理、模型训练、评估到预测的全流程解决方案。

### 核心特性

- **模块化设计**：清晰的模块分离，便于维护和扩展
- **特征工程支持**：处理无量纲参数，剔除几何参数实现多截面统一预测
- **自动化超参数优化**：集成Optuna框架进行超参数搜索，支持持久化存储和断点续训
- **智能参数加载**：自动加载最优参数，无需手动配置
- **特征选择**：迭代剔除法自动寻找最优特征子集
- **多维度评估**：集成R²、RMSE、MAE、MAPE、COV等工程指标
- **可视化分析**：提供预测散点图、特征重要性图和学习曲线
- **COV稳定性指标**：特别添加变异系数评估模型预测稳定性

---

## 环境要求

### 系统要求
- Python 3.8+
- 8GB+ RAM（推荐16GB）
- 5GB+ 可用磁盘空间

### Python依赖
- pandas &gt;= 1.5.0
- numpy &gt;= 1.23.0
- xgboost &gt;= 1.7.0
- scikit-learn &gt;= 1.2.0
- matplotlib &gt;= 3.6.0
- seaborn &gt;= 0.12.0
- optuna &gt;= 3.0.0
- joblib &gt;= 1.2.0

---

File: data/raw/all_dedup.csv (part 45 of 46)
Ref.No.,fc (MPa),type (规格备注),试件标号,fy (MPa),fcy150,R再生骨料取代率(%),b (mm),h (mm),t (mm),r0 (mm),L (mm),e1 (mm),e2 (mm),Nexp (kN)
"Sakino K, Hayashi H. Behavior of concrete filled steel tubular stub columns under concentric loading. In: Proceeding of the 3rd international conference on steel-concrete composite structures. 1991. p. 25 30.",22.2,fcy100,L-20-2,283,21.21440001,0,178,178,9,89,360,0,0,2060
"Sakino K, Hayashi H. Behavior of concrete filled steel tubular stub columns under concentric loading. In: Proceeding of the 3rd international conference on steel-concrete composite structures. 1991. p. 25 30.",45.4,fcy100,H-20-1,283,43.38440362,0,178,178,9,89,360,0,0,2720
"Sakino K, Hayashi H. Behavior of concrete filled steel tubular stub columns under concentric loading. In: Proceeding of the 3rd international conference on steel-concrete composite structures. 1991. p. 25 30.",45.4,fcy100,H-20-2,283,43.38440362,0,178,178,9,89,360,0,0,2730
"Sakino K, Hayashi H. Behavior of concrete filled steel tubular stub columns under concentric loading. In: Proceeding of the 3rd international conference on steel-concrete composite structures. 1991. p. 25 30.",22.1,fcy100,L-32-1,249,21.11883965,0,179,179,5.5,89.5,360,0,0,1410
"Sakino K, Hayashi H. Behavior of concrete filled steel tubular stub columns under concentric loading. In: Proceeding of the 3rd international conference on steel-concrete composite structures. 1991. p. 25 30.",23.9,fcy100,L-32-2,249,22.83892614,0,179,179,5.5,89.5,360,0,0,1560
"Sakino K, Hayashi H. Behavior of concrete filled steel tubular stub columns under concentric loading. In: Proceeding of the 3rd international conference on steel-concrete composite structures. 1991. p. 25 30.",43.7,fcy100,H-32-1,249,41.75987749,0,179,179,5.5,89.5,360,0,0,2080
"Sakino K, Hayashi H. Behavior of concrete filled steel tubular stub columns under concentric loading. In: Proceeding of the 3rd international conference on steel-concrete composite structures. 1991. p. 25 30.",43.7,fcy100,H-32-2,249,41.75987749,0,179,179,5.5,89.5,360,0,0,2070
"Sakino K, Hayashi H. Behavior of concrete filled steel tubular stub columns under concentric loading. In: Proceeding of the 3rd international conference on steel-concrete composite structures. 1991. p. 25 30.",23.9,fcy100,L-58-1,266,22.83892614,0,174,174,3,87,360,0,0,1220
"Sakino K, Hayashi H. Behavior of concrete filled steel tubular stub columns under concentric loading. In: Proceeding of the 3rd international conference on steel-concrete composite structures. 1991. p. 25 30.",23.9,fcy100,L-58-2,266,22.83892614,0,174,174,3,87,360,0,0,1220
"Sakino K, Hayashi H. Behavior of concrete filled steel tubular stub columns under concentric loading. In: Proceeding of the 3rd international conference on steel-concrete composite structures. 1991. p. 25 30.",45.7,fcy100,H-58-1,266,43.6710847,0,174,174,3,87,360,0,0,1640
"Sakino K, Hayashi H. Behavior of concrete filled steel tubular stub columns under concentric loading. In: Proceeding of the 3rd international conference on steel-concrete composite structures. 1991. p. 25 30.",45.7,fcy100,H-58-2,266,43.6710847,0,174,174,3,87,360,0,0,1710
"Luksha LK, Nesterovich AP. Strength testing of larger-diameter concrete filled steel tubular members. In: Proceeding of the 3rd international conference on steel–concrete composite structures,1991: 67-69.",41.5,Not mentioned，assumed as fcy150,SB-1,391.5,41.5,0,159,159,5.07,79.5,477,0,0,2230
"Luksha LK, Nesterovich AP. Strength testing of larger-diameter concrete filled steel tubular members. In: Proceeding of the 3rd international conference on steel–concrete composite structures,1991: 67-69.",41.5,Not mentioned，assumed as fcy150,SB-2,291.4,36,0,630,630,7,315,1890,0,0,16650
"Luksha LK, Nesterovich AP. Strength testing of larger-diameter concrete filled steel tubular members. In: Proceeding of the 3rd international conference on steel–concrete composite structures,1991: 67-69.",41.5,Not mentioned，assumed as fcy150,SB-3,349.5,35,0,630,630,7.61,315,1890,0,0,18000
"Luksha LK, Nesterovich AP. Strength testing of larger-diameter concrete filled steel tubular members. In: Proceeding of the 3rd international conference on steel–concrete composite structures,1991: 67-69.",41.5,Not mentioned，assumed as fcy150,SB-4,350,34.5,0,630,630,8.44,315,1890,0,0,18600
"Luksha LK, Nesterovich AP. Strength testing of larger-diameter concrete filled steel tubular members. In: Proceeding of the 3rd international conference on steel–concrete composite structures,1991: 67-69.",41.5,Not mentioned，assumed as fcy150,SB-5,323.3,38.4,0,630,630,10.21,315,1890,0,0,20500
"Luksha LK, Nesterovich AP. Strength testing of larger-diameter concrete filled steel tubular members. In: Proceeding of the 3rd international conference on steel–concrete composite structures,1991: 67-69.",41.5,Not mentioned，assumed as fcy150,SB-6,347.2,46,0,630,630,11.6,315,1890,0,0,24400
"Luksha LK, Nesterovich AP. Strength testing of larger-diameter concrete filled steel tubular members. In: Proceeding of the 3rd international conference on steel–concrete composite structures,1991: 67-69.",41.5,Not mentioned，assumed as fcy150,SB-7,312,15,0,720,720,8.3,360,2160,0,0,15000
"Luksha LK, Nesterovich AP. Strength testing of larger-diameter concrete filled steel tubular members. In: Proceeding of the 3rd international conference on steel–concrete composite structures,1991: 67-69.",41.5,Not mentioned，assumed as fcy150,SB-8,331,45,0,820,820,8.93,410,2460,0,0,33600
"Luksha LK, Nesterovich AP. Strength testing of larger-diameter concrete filled steel tubular members. In: Proceeding of the 3rd international conference on steel–concrete composite structures,1991: 67-69.",41.5,Not mentioned，assumed as fcy150,SB-9,336,16.9,0,1020,1020,9.64,510,3060,0,0,30000
"Luksha LK, Nesterovich AP. Strength testing of larger-diameter concrete filled steel tubular members. In: Proceeding of the 3rd international conference on steel–concrete composite structures,1991: 67-69.",41.5,Not mentioned，assumed as fcy150,SB-10,368.7,28.9,0,1020,1020,13.25,510,3060,0,0,46000
"B. Kato, Compressive strength and deformation capacity of concrete-filled tubular stub columns (strength and rotation capacity of concrete-filled tubular columns,
part 1), J. Struct. Constr. Eng. AIJ 468 (1995) 183–191 (in Japanese).",27.7,fcy100,C06LB,399.8,26.47021983,0,298.5,298.5,5.74,149.25,895.5,0,0,4537
"B. Kato, Compressive strength and deformation capacity of concrete-filled tubular stub columns (strength and rotation capacity of concrete-filled tubular columns,
part 1), J. Struct. Constr. Eng. AIJ 468 (1995) 183–191 (in Japanese).",27.7,fcy100,C08LB,384.2,26.47021983,0,298.4,298.4,7.65,149.2,895.2,0,0,4919
"B. Kato, Compressive strength and deformation capacity of concrete-filled tubular stub columns (strength and rotation capacity of concrete-filled tubular columns,
part 1), J. Struct. Constr. Eng. AIJ 468 (1995) 183–191 (in Japanese).",27.7,fcy100,C12LB,347.9,26.47021983,0,297,297,11.88,148.5,891,0,0,5909
"B. Kato, Compressive strength and deformation capacity of concrete-filled tubular stub columns (strength and rotation capacity of concrete-filled tubular columns,
part 1), J. Struct. Constr. Eng. AIJ 468 (1995) 183–191 (in Japanese).",32.3,fcy100,C06MB,399.8,30.86599641,0,298.5,298.5,5.74,149.25,895.5,0,0,5125
"B. Kato, Compressive strength and deformation capacity of concrete-filled tubular stub columns (strength and rotation capacity of concrete-filled tubular columns,
part 1), J. Struct. Constr. Eng. AIJ 468 (1995) 183–191 (in Japanese).",35.5,fcy100,C08MB,384.2,33.92392794,0,298.4,298.4,7.65,149.2,895.2,0,0,5821
"B. Kato, Compressive strength and deformation capacity of concrete-filled tubular stub columns (strength and rotation capacity of concrete-filled tubular columns,
part 1), J. Struct. Constr. Eng. AIJ 468 (1995) 183–191 (in Japanese).",35.6,fcy100,C12MB,347.9,34.0194883,0,297,297,11.88,148.5,891,0,0,7222
"B. Kato, Compressive strength and deformation capacity of concrete-filled tubular stub columns (strength and rotation capacity of concrete-filled tubular columns,
part 1), J. Struct. Constr. Eng. AIJ 468 (1995) 183–191 (in Japanese).",82.4,fcy100,C06HB,399.8,78.74173697,0,298.5,298.5,5.74,149.25,895.5,0,0,7938
"B. Kato, Compressive strength and deformation capacity of concrete-filled tubular stub columns (strength and rotation capacity of concrete-filled tubular columns,
part 1), J. Struct. Constr. Eng. AIJ 468 (1995) 183–191 (in Japanese).",82.4,fcy100,C08HB,384.2,78.74173697,0,298.4,298.4,7.65,149.2,895.2,0,0,8388
"B. Kato, Compressive strength and deformation capacity of concrete-filled tubular stub columns (strength and rotation capacity of concrete-filled tubular columns,
part 1), J. Struct. Constr. Eng. AIJ 468 (1995) 183–191 (in Japanese).",82.4,fcy100,C12HB,347.9,78.74173697,0,297,297,11.88,148.5,891,0,0,9388
"B. Kato, Compressive strength and deformation capacity of concrete-filled tubular stub columns (strength and rotation capacity of concrete-filled tubular columns,
part 1), J. Struct. Constr. Eng. AIJ 468 (1995) 183–191 (in Japanese).",27.7,fcy100,CO4LB,381.2,26.47021983,0,301.5,301.5,4.5,150.75,904.5,0,0,3851
"B. Kato, Compressive strength and deformation capacity of concrete-filled tubular stub columns (strength and rotation capacity of concrete-filled tubular columns,
part 1), J. Struct. Constr. Eng. AIJ 468 (1995) 183–191 (in Japanese).",35.6,fcy100,CO4MB,381.2,34.0194883,0,301.5,301.5,4.5,150.75,904.5,0,0,4547
"B. Kato, Compressive strength and deformation capacity of concrete-filled tubular stub columns (strength and rotation capacity of concrete-filled tubular columns,
part 1), J. Struct. Constr. Eng. AIJ 468 (1995) 183–191 (in Japanese).",35.6,fcy100,C12MBH,471.4,34.0194883,0,301.3,301.3,11.59,150.65,903.9,0,0,8594
"Keigo Tsuda,Chiaki Matsui and Yasuo Ishibashi,DESIGN FORMULA OF SLENDER CONCRETE FILLED STEEL TUBULAR COLUMNS,J. Struct. Constr. Eng.,　AIJ,No.495,119−126,1997",40.8937305,fcy100,C4-0,353.0394,39.07819625,0,165.2,165.2,4.08,82.6,660.8,0,0,1562.199345
"Han Linhai,THEORETICAL ANALYSES AND EXPERIMENTAL RESEARCHES FOR THE
BEHAVIORS OF HIGH STRENGTH CONCRETE FILLED STEEL TUBES
SUBJECTED TO AXIAL COMPRESSION,Industrial Construction,1997(27):39-44",76.8,"Cube,size not specified, assumed as fcu150",HSC1,482.5,67.47809508,0,159.8,159.8,6.3,79.9,476,0,0,2917
"Han Linhai,THEORETICAL ANALYSES AND EXPERIMENTAL RESEARCHES FOR THE
BEHAVIORS OF HIGH STRENGTH CONCRETE FILLED STEEL TUBES
SUBJECTED TO AXIAL COMPRESSION,Industrial Construction,1997(27):39-44",76.8,"Cube,size not specified, assumed as fcu150",HSC2,309.5,67.47809508,0,115.9,115.9,4.9,57.95,350,0,0,1203
"Han Linhai,THEORETICAL ANALYSES AND EXPERIMENTAL RESEARCHES FOR THE
BEHAVIORS OF HIGH STRENGTH CONCRETE FILLED STEEL TUBES
SUBJECTED TO AXIAL COMPRESSION,Industrial Construction,1997(27):39-44",76.8,"Cube,size not specified, assumed as fcu150",HSC3,433,67.47809508,0,141.8,141.8,4.3,70.9,420,0,0,1961
"Han Linhai,THEORETICAL ANALYSES AND EXPERIMENTAL RESEARCHES FOR THE
BEHAVIORS OF HIGH STRENGTH CONCRETE FILLED STEEL TUBES
SUBJECTED TO AXIAL COMPRESSION,Industrial Construction,1997(27):39-44",76.8,"Cube,size not specified, assumed as fcu150",HSC4,357.7,67.47809508,0,114.8,114.8,3.9,57.4,337,0,0,1225
"Han Linhai,THEORETICAL ANALYSES AND EXPERIMENTAL RESEARCHES FOR THE
BEHAVIORS OF HIGH STRENGTH CONCRETE FILLED STEEL TUBES
SUBJECTED TO AXIAL COMPRESSION,Industrial Construction,1997(27):39-44",76.8,"Cube,size not specified, assumed as fcu150",HSC5,373.3,67.47809508,0,165.7,165.7,5.1,82.85,494,0,0,2507
"Han Linhai,THEORETICAL ANALYSES AND EXPERIMENTAL RESEARCHES FOR THE
BEHAVIORS OF HIGH STRENGTH CONCRETE FILLED STEEL TUBES
SUBJECTED TO AXIAL COMPRESSION,Industrial Construction,1997(27):39-44",76.8,"Cube,size not specified, assumed as fcu150",HSC6,324.3,67.47809508,0,133.1,133.1,4.5,66.55,397,0,0,1573
"Han Linhai,THEORETICAL ANALYSES AND EXPERIMENTAL RESEARCHES FOR THE
BEHAVIORS OF HIGH STRENGTH CONCRETE FILLED STEEL TUBES
SUBJECTED TO AXIAL COMPRESSION,Industrial Construction,1997(27):39-44",76.8,"Cube,size not specified, assumed as fcu150",HSC7,354.6,67.47809508,0,113.6,113.6,3.2,56.8,337,0,0,1137
"Han Linhai,THEORETICAL ANALYSES AND EXPERIMENTAL RESEARCHES FOR THE
BEHAVIORS OF HIGH STRENGTH CONCRETE FILLED STEEL TUBES
SUBJECTED TO AXIAL COMPRESSION,Industrial Construction,1997(27):39-44",76.8,"Cube,size not specified, assumed as fcu150",HSC8,354.6,67.47809508,0,111.3,111.3,2,55.65,339,0,0,921
"Han Linhai,THEORETICAL ANALYSES AND EXPERIMENTAL RESEARCHES FOR THE
BEHAVIORS OF HIGH STRENGTH CONCRETE FILLED STEEL TUBES
SUBJECTED TO AXIAL COMPRESSION,Industrial Construction,1997(27):39-44",76.8,"Cube,size not specified, assumed as fcu150",HSC9,324.3,67.47809508,0,130.6,130.6,2.3,65.3,396,0,0,1224
"M. Saisho, T. Abe, K. Nakaya, Ultimate bending strength of high-strength concrete
filled steel tube column, J. Struct. Constr. Eng. AIJ 523 (1999) 133–140 (in Japanese).",117,fcy100,S-30.1,377.3,111.8056217,0,101.6,101.6,3,50.8,304.8,0,0,1117
"M. Saisho, T. Abe, K. Nakaya, Ultimate bending strength of high-strength concrete
filled steel tube column, J. Struct. Constr. Eng. AIJ 523 (1999) 133–140 (in Japanese).",117,fcy100,S-30.2,377.3,111.8056217,0,101.6,101.6,3,50.8,304.8,0,0,1195
"M. Saisho, T. Abe, K. Nakaya, Ultimate bending strength of high-strength concrete
filled steel tube column, J. Struct. Constr. Eng. AIJ 523 (1999) 133–140 (in Japanese).",135.6,fcy100,S-30.3,377.3,129.5798487,0,101.6,101.6,2.99,50.8,304.8,0,0,1185
"M. Saisho, T. Abe, K. Nakaya, Ultimate bending strength of high-strength concrete
filled steel tube column, J. Struct. Constr. Eng. AIJ 523 (1999) 133–140 (in Japanese).",117,fcy100,S-50.1,341,111.8056217,0,139.8,139.8,2.78,69.9,419.4,0,0,2067
"M. Saisho, T. Abe, K. Nakaya, Ultimate bending strength of high-strength concrete
filled steel tube column, J. Struct. Constr. Eng. AIJ 523 (1999) 133–140 (in Japanese).",117,fcy100,S-50.2,341,111.8056217,0,139.8,139.8,2.78,69.9,419.4,0,0,1960
"M. Saisho, T. Abe, K. Nakaya, Ultimate bending strength of high-strength concrete
filled steel tube column, J. Struct. Constr. Eng. AIJ 523 (1999) 133–140 (in Japanese).",135.6,fcy100,S-50.3,341,129.5798487,0,139.8,139.8,2.78,69.9,419.4,0,0,2087
"M. Saisho, T. Abe, K. Nakaya, Ultimate bending strength of high-strength concrete
filled steel tube column, J. Struct. Constr. Eng. AIJ 523 (1999) 133–140 (in Japanese).",135.6,fcy100,S-50.4,341,129.5798487,0,139.8,139.8,2.78,69.9,419.4,0,0,2048
"M. Saisho, T. Abe, K. Nakaya, Ultimate bending strength of high-strength concrete
filled steel tube column, J. Struct. Constr. Eng. AIJ 523 (1999) 133–140 (in Japanese).",135.6,fcy100,S-50.5,341,129.5798487,0,139.8,139.8,2.78,69.9,419.4,0,0,2077
"M. Saisho, T. Abe, K. Nakaya, Ultimate bending strength of high-strength concrete
filled steel tube column, J. Struct. Constr. Eng. AIJ 523 (1999) 133–140 (in Japanese).",135.6,fcy100,S-60.1,462.6,129.5798487,0,139.8,139.8,2.37,69.9,419.4,0,0,2175
"M. Saisho, T. Abe, K. Nakaya, Ultimate bending strength of high-strength concrete
filled steel tube column, J. Struct. Constr. Eng. AIJ 523 (1999) 133–140 (in Japanese).",135.6,fcy100,S-60.2,462.6,129.5798487,0,139.8,139.8,2.37,69.9,419.4,0,0,2136
"M. Saisho, T. Abe, K. Nakaya, Ultimate bending strength of high-strength concrete
filled steel tube column, J. Struct. Constr. Eng. AIJ 523 (1999) 133–140 (in Japanese).",135.6,fcy100,S-60.3,462.6,129.5798487,0,139.8,139.8,2.37,69.9,419.4,0,0,2165
"M. Saisho, T. Abe, K. Nakaya, Ultimate bending strength of high-strength concrete
filled steel tube column, J. Struct. Constr. Eng. AIJ 523 (1999) 133–140 (in Japanese).",62.4,fcy100,H-30.1,377.3,59.62966489,0,101.6,101.6,2.99,50.8,304.8,0,0,921
"M. Saisho, T. Abe, K. Nakaya, Ultimate bending strength of high-strength concrete
filled steel tube column, J. Struct. Constr. Eng. AIJ 523 (1999) 133–140 (in Japanese).",62.4,fcy100,H-30.2,377.3,59.62966489,0,101.6,101.6,2.99,50.8,304.8,0,0,921
"M. Saisho, T. Abe, K. Nakaya, Ultimate bending strength of high-strength concrete
filled steel tube column, J. Struct. Constr. Eng. AIJ 523 (1999) 133–140 (in Japanese).",62.4,fcy100,H-30.3,377.3,59.62966489,0,101.6,101.6,2.96,50.8,304.8,0,0,901
"M. Saisho, T. Abe, K. Nakaya, Ultimate bending strength of high-strength concrete
filled steel tube column, J. Struct. Constr. Eng. AIJ 523 (1999) 133–140 (in Japanese).",57.3,fcy100,H-50.1,341,54.75608651,0,139.8,139.8,2.78,69.9,419.4,0,0,1323
"M. Saisho, T. Abe, K. Nakaya, Ultimate bending strength of high-strength concrete
filled steel tube column, J. Struct. Constr. Eng. AIJ 523 (1999) 133–140 (in Japanese).",57.3,fcy100,H-50.2,341,54.75608651,0,139.8,139.8,2.78,69.9,419.4,0,0,1391
"M. Saisho, T. Abe, K. Nakaya, Ultimate bending strength of high-strength concrete
filled steel tube column, J. Struct. Constr. Eng. AIJ 523 (1999) 133–140 (in Japanese).",57.3,fcy100,H-50.3,341,54.75608651,0,139.8,139.8,2.78,69.9,419.4,0,0,1313
"M. Saisho, T. Abe, K. Nakaya, Ultimate bending strength of high-strength concrete
filled steel tube column, J. Struct. Constr. Eng. AIJ 523 (1999) 133–140 (in Japanese).",62.4,fcy100,H-60.1,462.6,59.62966489,0,139.8,139.8,2.37,69.9,419.4,0,0,1558
"M. Saisho, T. Abe, K. Nakaya, Ultimate bending strength of high-strength concrete
filled steel tube column, J. Struct. Constr. Eng. AIJ 523 (1999) 133–140 (in Japanese).",70.8,fcy100,H-60.2,462.6,67.65673516,0,139.8,139.8,2.37,69.9,419.4,0,0,1577
"M. Saisho, T. Abe, K. Nakaya, Ultimate bending strength of high-strength concrete
filled steel tube column, J. Struct. Constr. Eng. AIJ 523 (1999) 133–140 (in Japanese).",70.8,fcy100,H-60.3,462.6,67.65673516,0,139.8,139.8,2.37,69.9,419.4,0,0,1577
"M. Saisho, T. Abe, K. Nakaya, Ultimate bending strength of high-strength concrete
filled steel tube column, J. Struct. Constr. Eng. AIJ 523 (1999) 133–140 (in Japanese).",70.8,fcy100,H-60.4,462.6,67.65673516,0,139.8,139.8,2.37,69.9,419.4,0,0,1626
"M. Saisho, T. Abe, K. Nakaya, Ultimate bending strength of high-strength concrete
filled steel tube column, J. Struct. Constr. Eng. AIJ 523 (1999) 133–140 (in Japanese).",25.4,fcy100,L-30.1,377.3,24.27233154,0,101.6,101.6,2.96,50.8,304.8,0,0,676
"M. Saisho, T. Abe, K. Nakaya, Ultimate bending strength of high-strength concrete
filled steel tube column, J. Struct. Constr. Eng. AIJ 523 (1999) 133–140 (in Japanese).",27.7,fcy100,L-30.2,377.3,26.47021983,0,101.6,101.6,2.99,50.8,304.8,0,0,715
"M. Saisho, T. Abe, K. Nakaya, Ultimate bending strength of high-strength concrete
filled steel tube column, J. Struct. Constr. Eng. AIJ 523 (1999) 133–140 (in Japanese).",29.4,fcy100,L-30.3,377.3,28.09474596,0,101.6,101.6,2.99,50.8,304.8,0,0,715
"M. Saisho, T. Abe, K. Nakaya, Ultimate bending strength of high-strength concrete
filled steel tube column, J. Struct. Constr. Eng. AIJ 523 (1999) 133–140 (in Japanese).",25.4,fcy100,L-50.1,341,24.27233154,0,139.8,139.8,2.78,69.9,419.4,0,0,931
"M. Saisho, T. Abe, K. Nakaya, Ultimate bending strength of high-strength concrete
filled steel tube column, J. Struct. Constr. Eng. AIJ 523 (1999) 133–140 (in Japanese).",27.7,fcy100,L-50.2,341,26.47021983,0,139.8,139.8,2.78,69.9,419.4,0,0,950
"M. Saisho, T. Abe, K. Nakaya, Ultimate bending strength of high-strength concrete
filled steel tube column, J. Struct. Constr. Eng. AIJ 523 (1999) 133–140 (in Japanese).",27.7,fcy100,L-60.1,462.6,26.47021983,0,139.8,139.8,2.37,69.9,419.4,0,0,1098
"M. Saisho, T. Abe, K. Nakaya, Ultimate bending strength of high-strength concrete
filled steel tube column, J. Struct. Constr. Eng. AIJ 523 (1999) 133–140 (in Japanese).",27.7,fcy100,L-60.2,462.6,26.47021983,0,139.8,139.8,2.37,69.9,419.4,0,0,1107
"M. Saisho, T. Abe, K. Nakaya, Ultimate bending strength of high-strength concrete
filled steel tube column, J. Struct. Constr. Eng. AIJ 523 (1999) 133–140 (in Japanese).",27.7,fcy100,L-60.3,462.6,26.47021983,0,139.8,139.8,2.37,69.9,419.4,0,0,1078
"Tan kefeng, Pu Xincheng, Study on the mechanical properties of steel extra-high strength concrete encased in steel tubes,Journal of Building Structures,1999(20):10-15.",116.0273973,fcu100,A1-1,232,100.9546033,0,125,125,1,62.5,438,0,0,1275
"Tan kefeng, Pu Xincheng, Study on the mechanical properties of steel extra-high strength concrete encased in steel tubes,Journal of Building Structures,1999(20):10-15.",116.0273973,fcu100,A1-2,232,100.9546033,0,125,125,1,62.5,438,0,0,1239
"Tan kefeng, Pu Xincheng, Study on the mechanical properties of steel extra-high strength concrete encased in steel tubes,Journal of Building Structures,1999(20):10-15.",116.0273973,fcu100,A2-1,258,100.9546033,0,127,127,2,63.5,445,0,0,1491
"Tan kefeng, Pu Xincheng, Study on the mechanical properties of steel extra-high strength concrete encased in steel tubes,Journal of Building Structures,1999(20):10-15.",116.0273973,fcu100,A2-2,258,100.9546033,0,127,127,2,63.5,445,0,0,1339
"Tan kefeng, Pu Xincheng, Study on the mechanical properties of steel extra-high strength concrete encased in steel tubes,Journal of Building Structures,1999(20):10-15.",116.0273973,fcu100,A3-1,352,100.9546033,0,133,133,3.5,66.5,465,0,0,1995
"Tan kefeng, Pu Xincheng, Study on the mechanical properties of steel extra-high strength concrete encased in steel tubes,Journal of Building Structures,1999(20):10-15.",116.0273973,fcu100,A3-2,352,100.9546033,0,133,133,3.5,66.5,465,0,0,1991
"Tan kefeng, Pu Xincheng, Study on the mechanical properties of steel extra-high strength concrete encased in steel tubes,Journal of Building Structures,1999(20):10-15.",116.0273973,fcu100,A3-3,352,100.9546033,0,133,133,3.5,66.5,465,0,0,1962
"Tan kefeng, Pu Xincheng, Study on the mechanical properties of steel extra-high strength concrete encased in steel tubes,Journal of Building Structures,1999(20):10-15.",116.0273973,fcu100,A4-1,352,100.9546033,0,133,133,4.7,66.5,465,0,0,2273
"Tan kefeng, Pu Xincheng, Study on the mechanical properties of steel extra-high strength concrete encased in steel tubes,Journal of Building Structures,1999(20):10-15.",116.0273973,fcu100,A4-2,352,100.9546033,0,133,133,4.7,66.5,465,0,0,2158
"Tan kefeng, Pu Xincheng, Study on the mechanical properties of steel extra-high strength concrete encased in steel tubes,Journal of Building Structures,1999(20):10-15.",116.0273973,fcu100,A4-3,352,100.9546033,0,133,133,4.7,66.5,465,0,0,2253
"Tan kefeng, Pu Xincheng, Study on the mechanical properties of steel extra-high strength concrete encased in steel tubes,Journal of Building Structures,1999(20):10-15.",116.0273973,fcu100,A5-1,429,100.9546033,0,127,127,7,63.5,445,0,0,3404
"Tan kefeng, Pu Xincheng, Study on the mechanical properties of steel extra-high strength concrete encased in steel tubes,Journal of Building Structures,1999(20):10-15.",116.0273973,fcu100,A5-2,429,100.9546033,0,127,127,7,63.5,445,0,0,3370
"Tan kefeng, Pu Xincheng, Study on the mechanical properties of steel extra-high strength concrete encased in steel tubes,Journal of Building Structures,1999(20):10-15.",116.0273973,fcu100,A5-3,429,100.9546033,0,127,127,7,63.5,445,0,0,3364
"Tan kefeng, Pu Xincheng, Study on the mechanical properties of steel extra-high strength concrete encased in steel tubes,Journal of Building Structures,1999(20):10-15.",106.0273973,fcu100,B-1,358,91.46049136,0,108,108,4.5,54,378,0,0,1535
"Tan kefeng, Pu Xincheng, Study on the mechanical properties of steel extra-high strength concrete encased in steel tubes,Journal of Building Structures,1999(20):10-15.",106.0273973,fcu100,B-2,358,91.46049136,0,108,108,4.5,54,378,0,0,1578
"Tan kefeng, Pu Xincheng, Study on the mechanical properties of steel extra-high strength concrete encased in steel tubes,Journal of Building Structures,1999(20):10-15.",106.0273973,fcu100,B-3,358,91.46049136,0,108,108,4.5,54,378,0,0,1518
"Tan kefeng, Pu Xincheng, Study on the mechanical properties of steel extra-high strength concrete encased in steel tubes,Journal of Building Structures,1999(20):10-15.",102.0547945,fcu100,C-1,352,87.7101963,0,133,133,4.7,66.5,465,0,0,1854
"Tan kefeng, Pu Xincheng, Study on the mechanical properties of steel extra-high strength concrete encased in steel tubes,Journal of Building Structures,1999(20):10-15.",102.0547945,fcu100,C-2,352,87.7101963,0,133,133,4.7,66.5,465,0,0,1933
"Tan Kefeng, Zh ang Tianshi, Yu Chao, Pu Xincheng,STUDY ON THE MECHANICAL PROPERTIES
OF STEEL TUBULAR HIGH STRENGTH CONCRETE,Journal of Southwest Institute of Technology,2000(15):1-4",54,fcu100,A-1,352,43.55687769,0,133,133,4.7,66.5,465,0,0,1535
"Tan Kefeng, Zh ang Tianshi, Yu Chao, Pu Xincheng,STUDY ON THE MECHANICAL PROPERTIES
OF STEEL TUBULAR HIGH STRENGTH CONCRETE,Journal of Southwest Institute of Technology,2000(15):1-4",54,fcu100,A-2,352,43.55687769,0,133,133,4.7,66.5,465,0,0,1462
"Tan Kefeng, Zh ang Tianshi, Yu Chao, Pu Xincheng,STUDY ON THE MECHANICAL PROPERTIES
OF STEEL TUBULAR HIGH STRENGTH CONCRETE,Journal of Southwest Institute of Technology,2000(15):1-4",83,fcu100,B-1,352,69.9099115,0,133,133,4.7,66.5,465,0,0,1912
"Tan Kefeng, Zh ang Tianshi, Yu Chao, Pu Xincheng,STUDY ON THE MECHANICAL PROPERTIES
OF STEEL TUBULAR HIGH STRENGTH CONCRETE,Journal of Southwest Institute of Technology,2000(15):1-4",83,fcu100,B-2,352,69.9099115,0,133,133,4.7,66.5,465,0,0,1981
"M.D. O'Shea, R.Q. Bridge, Design of circular thin-walled concrete filled steel tubes, J.
Struct. Eng. 126 (2000) 1295–1303.",74.7,fcy150,S10CS80A,210.7,74.7,0,190,190,0.86,95,663.5,0,0,2451
"Yu Z, Ding F, Lin S. Researches on behavior of high-performance concrete filled tubular steel short columns. Journal of Building Structure 2002;23(2):
41 7 [in Chinese].",91.8,fcu100,G4-1a,338,78.08989125,0,165,165,1,82.5,500,0,0,1773
"Yu Z, Ding F, Lin S. Researches on behavior of high-performance concrete filled tubular steel short columns. Journal of Building Structure 2002;23(2):
41 7 [in Chinese].",91.8,fcu100,G4-1b,338,78.08989125,0,165,165,1,82.5,500,0,0,1430
"Yu Z, Ding F, Lin S. Researches on behavior of high-performance concrete filled tubular steel short columns. Journal of Building Structure 2002;23(2):
41 7 [in Chinese].",91.8,fcu100,G4-1c,338,78.08989125,0,165,165,1,82.5,500,0,0,1372
"Yu Z, Ding F, Lin S. Researches on behavior of high-performance concrete filled tubular steel short columns. Journal of Building Structure 2002;23(2):
41 7 [in Chinese].",91.8,fcu100,G4-1d,338,78.08989125,0,165,165,1,82.5,500,0,0,2038
"Yu Z, Ding F, Lin S. Researches on behavior of high-performance concrete filled tubular steel short columns. Journal of Building Structure 2002;23(2):
41 7 [in Chinese].",87.1,fcu100,G2-2a,405,73.71187383,0,151,151,2,75.5,500,0,0,2132
"Yu Z, Ding F, Lin S. Researches on behavior of high-performance concrete filled tubular steel short columns. Journal of Building Structure 2002;23(2):
41 7 [in Chinese].",87.1,fcu100,G2-2b,405,73.71187383,0,151,151,2,75.5,500,0,0,1933
"Yu Z, Ding F, Lin S. Researches on behavior of high-performance concrete filled tubular steel short columns. Journal of Building Structure 2002;23(2):
41 7 [in Chinese].",91.8,fcu100,G4-2a,338,78.08989125,0,165,165,2,82.5,500,0,0,2244
"Yu Z, Ding F, Lin S. Researches on behavior of high-performance concrete filled tubular steel short columns. Journal of Building Structure 2002;23(2):
41 7 [in Chinese].",91.8,fcu100,G4-2b,338,78.08989125,0,165,165,2,82.5,500,0,0,2381
"Yu Z, Ding F, Lin S. Researches on behavior of high-performance concrete filled tubular steel short columns. Journal of Building Structure 2002;23(2):
41 7 [in Chinese].",91.8,fcu100,G4-2c,338,78.08989125,0,165,165,2,82.5,500,0,0,2077
"Yu Z, Ding F, Lin S. Researches on behavior of high-performance concrete filled tubular steel short columns. Journal of Building Structure 2002;23(2):
41 7 [in Chinese].",91.8,fcu100,G4-2d,338,78.08989125,0,165,165,2,82.5,500,0,0,1930
"Yu Z, Ding F, Lin S. Researches on behavior of high-performance concrete filled tubular steel short columns. Journal of Building Structure 2002;23(2):
41 7 [in Chinese].",91.8,fcu100,G4-2e,338,78.08989125,0,165,165,2,82.5,500,0,0,1920
"Yu Z, Ding F, Lin S. Researches on behavior of high-performance concrete filled tubular steel short columns. Journal of Building Structure 2002;23(2):
41 7 [in Chinese].",87.1,fcu100,G2-3a,438,73.71187383,0,149,149,3,74.5,500,0,0,2337
"Yu Z, Ding F, Lin S. Researches on behavior of high-performance concrete filled tubular steel short columns. Journal of Building Structure 2002;23(2):
41 7 [in Chinese].",87.1,fcu100,G2-3b,438,73.71187383,0,149,149,3,74.5,500,0,0,2394
"Yu Z, Ding F, Lin S. Researches on behavior of high-performance concrete filled tubular steel short columns. Journal of Building Structure 2002;23(2):
41 7 [in Chinese].",87.1,fcu100,G2-3c,438,73.71187383,0,149,149,3,74.5,500,0,0,2361
"Yu Z, Ding F, Lin S. Researches on behavior of high-performance concrete filled tubular steel short columns. Journal of Building Structure 2002;23(2):
41 7 [in Chinese].",91.8,fcu100,G4-3a,338,78.08989125,0,165,165,3,82.5,500,0,0,2567
"Yu Z, Ding F, Lin S. Researches on behavior of high-performance concrete filled tubular steel short columns. Journal of Building Structure 2002;23(2):
41 7 [in Chinese].",91.8,fcu100,G4-3b,338,78.08989125,0,165,165,3,82.5,500,0,0,2714
"Yu Z, Ding F, Lin S. Researches on behavior of high-performance concrete filled tubular steel short columns. Journal of Building Structure 2002;23(2):
41 7 [in Chinese].",91.8,fcu100,G4-3c,338,78.08989125,0,165,165,3,82.5,500,0,0,2734
"Yu Z, Ding F, Lin S. Researches on behavior of high-performance concrete filled tubular steel short columns. Journal of Building Structure 2002;23(2):
41 7 [in Chinese].",87.1,fcu100,G2-4.5a,438,73.71187383,0,151,151,4.5,75.5,500,0,0,2743
"Yu Z, Ding F, Lin S. Researches on behavior of high-performance concrete filled tubular steel short columns. Journal of Building Structure 2002;23(2):
41 7 [in Chinese].",87.1,fcu100,G2-4.5b,438,73.71187383,0,151,151,4.5,75.5,500,0,0,2572
"Yu Z, Ding F, Lin S. Researches on behavior of high-performance concrete filled tubular steel short columns. Journal of Building Structure 2002;23(2):
41 7 [in Chinese].",87.1,fcu100,G2-4.5c,438,73.71187383,0,151,151,4.5,75.5,500,0,0,2727
"Yu Z, Ding F, Lin S. Researches on behavior of high-performance concrete filled tubular steel short columns. Journal of Building Structure 2002;23(2):
41 7 [in Chinese].",91.8,fcu100,G4-4a,338,78.08989125,0,165,165,4,82.5,500,0,0,2704
"Yu Z, Ding F, Lin S. Researches on behavior of high-performance concrete filled tubular steel short columns. Journal of Building Structure 2002;23(2):
41 7 [in Chinese].",91.8,fcu100,G4-4b,338,78.08989125,0,165,165,4,82.5,500,0,0,2773
"Yu Z, Ding F, Lin S. Researches on behavior of high-performance concrete filled tubular steel short columns. Journal of Building Structure 2002;23(2):
41 7 [in Chinese].",91.8,fcu100,G4-4c,338,78.08989125,0,165,165,4,82.5,500,0,0,2832
"Yu Z, Ding F, Lin S. Researches on behavior of high-performance concrete filled tubular steel short columns. Journal of Building Structure 2002;23(2):
41 7 [in Chinese].",87.1,fcu100,G2-6a,405,73.71187383,0,159,159,6,79.5,500,0,0,2957
"Yu Z, Ding F, Lin S. Researches on behavior of high-performance concrete filled tubular steel short columns. Journal of Building Structure 2002;23(2):
41 7 [in Chinese].",87.1,fcu100,G2-6b,405,73.71187383,0,159,159,6,79.5,500,0,0,3099
"Yu Z, Ding F, Lin S. Researches on behavior of high-performance concrete filled tubular steel short columns. Journal of Building Structure 2002;23(2):
41 7 [in Chinese].",87.1,fcu100,G2-8a,438,73.71187383,0,159,159,8,79.5,500,0,0,3173
"Yu Z, Ding F, Lin S. Researches on behavior of high-performance concrete filled tubular steel short columns. Journal of Building Structure 2002;23(2):
41 7 [in Chinese].",87.1,fcu100,G2-8b,438,73.71187383,0,159,159,8,79.5,500,0,0,3267
"Yu Z, Ding F, Lin S. Researches on behavior of high-performance concrete filled tubular steel short columns. Journal of Building Structure 2002;23(2):
41 7 [in Chinese].",87.1,fcu100,G2-8c,438,73.71187383,0,159,159,8,79.5,500,0,0,3330
"ZHAO Jun-hai, GU Qiang, MA Shu-fang,THE STUDY OF THE AXIAL COMPRESSIVE STRENGTH OF CONCRETE
FILLED STEEL TUBE (CFST) BASED ON THE TWIN SHEAR UNIFIED
STRENGTH THEORY,ENGINEERING MECHANICS,2002(19):32-35",36.4,"Cube,size not specified, assumed as fcu150",G1-1,328.95,29.62119387,0,90,90,1,45,300,0,0,348.8
"ZHAO Jun-hai, GU Qiang, MA Shu-fang,THE STUDY OF THE AXIAL COMPRESSIVE STRENGTH OF CONCRETE
FILLED STEEL TUBE (CFST) BASED ON THE TWIN SHEAR UNIFIED
STRENGTH THEORY,ENGINEERING MECHANICS,2002(19):32-35",36.4,"Cube,size not specified, assumed as fcu150",G1-2,328.95,29.62119387,0,90,90,1,45,300,0,0,341.9
"ZHAO Jun-hai, GU Qiang, MA Shu-fang,THE STUDY OF THE AXIAL COMPRESSIVE STRENGTH OF CONCRETE
FILLED STEEL TUBE (CFST) BASED ON THE TWIN SHEAR UNIFIED
STRENGTH THEORY,ENGINEERING MECHANICS,2002(19):32-35",36.4,"Cube,size not specified, assumed as fcu150",G1-3,328.95,29.62119387,0,90,90,1,45,300,0,0,346.5
"ZHAO Jun-hai, GU Qiang, MA Shu-fang,THE STUDY OF THE AXIAL COMPRESSIVE STRENGTH OF CONCRETE
FILLED STEEL TUBE (CFST) BASED ON THE TWIN SHEAR UNIFIED
STRENGTH THEORY,ENGINEERING MECHANICS,2002(19):32-35",36.4,"Cube,size not specified, assumed as fcu150",G2-1,328.95,29.62119387,0,90,90,1.2,45,300,0,0,358.1
"ZHAO Jun-hai, GU Qiang, MA Shu-fang,THE STUDY OF THE AXIAL COMPRESSIVE STRENGTH OF CONCRETE
FILLED STEEL TUBE (CFST) BASED ON THE TWIN SHEAR UNIFIED
STRENGTH THEORY,ENGINEERING MECHANICS,2002(19):32-35",36.4,"Cube,size not specified, assumed as fcu150",G2-2,328.95,29.62119387,0,90,90,1.2,45,300,0,0,351.2
"ZHAO Jun-hai, GU Qiang, MA Shu-fang,THE STUDY OF THE AXIAL COMPRESSIVE STRENGTH OF CONCRETE
FILLED STEEL TUBE (CFST) BASED ON THE TWIN SHEAR UNIFIED
STRENGTH THEORY,ENGINEERING MECHANICS,2002(19):32-35",36.4,"Cube,size not specified, assumed as fcu150",G2-3,328.95,29.62119387,0,90,90,1.2,45,300,0,0,360.5
"ZHAO Jun-hai, GU Qiang, MA Shu-fang,THE STUDY OF THE AXIAL COMPRESSIVE STRENGTH OF CONCRETE
FILLED STEEL TUBE (CFST) BASED ON THE TWIN SHEAR UNIFIED
STRENGTH THEORY,ENGINEERING MECHANICS,2002(19):32-35",36.4,"Cube,size not specified, assumed as fcu150",G3-1,328.95,29.62119387,0,90,90,1.5,45,300,0,0,390.7
"ZHAO Jun-hai, GU Qiang, MA Shu-fang,THE STUDY OF THE AXIAL COMPRESSIVE STRENGTH OF CONCRETE
FILLED STEEL TUBE (CFST) BASED ON THE TWIN SHEAR UNIFIED
STRENGTH THEORY,ENGINEERING MECHANICS,2002(19):32-35",36.4,"Cube,size not specified, assumed as fcu150",G3-2,328.95,29.62119387,0,90,90,1.5,45,300,0,0,390.7
"ZHAO Jun-hai, GU Qiang, MA Shu-fang,THE STUDY OF THE AXIAL COMPRESSIVE STRENGTH OF CONCRETE
FILLED STEEL TUBE (CFST) BASED ON THE TWIN SHEAR UNIFIED
STRENGTH THEORY,ENGINEERING MECHANICS,2002(19):32-35",36.4,"Cube,size not specified, assumed as fcu150",G3-3,328.95,29.62119387,0,90,90,1.5,45,300,0,0,381.4
"T. Yamamoto, J. Kawaguchi, S. Morino, Experimental study of the size effect on the
behaviour of concrete filled circular steel tube columns under axial compression, J.
Struct. Constr. Eng. AIJ 561 (2002) 237–244 (in Japanese).",23.2,fcy100,C10A-2A-1,371,22.17000361,0,101.4,101.4,3.02,50.7,304.2,0,0,660
"T. Yamamoto, J. Kawaguchi, S. Morino, Experimental study of the size effect on the
behaviour of concrete filled circular steel tube columns under axial compression, J.
Struct. Constr. Eng. AIJ 561 (2002) 237–244 (in Japanese).",23.2,fcy100,C10A-2A-2,371,22.17000361,0,101.9,101.9,3.07,50.95,305.7,0,0,649
"T. Yamamoto, J. Kawaguchi, S. Morino, Experimental study of the size effect on the
behaviour of concrete filled circular steel tube columns under axial compression, J.
Struct. Constr. Eng. AIJ 561 (2002) 237–244 (in Japanese).",23.2,fcy100,C10A-2A-3,371,22.17000361,0,101.8,101.8,3.05,50.9,305.4,0,0,682
"T. Yamamoto, J. Kawaguchi, S. Morino, Experimental study of the size effect on the
behaviour of concrete filled circular steel tube columns under axial compression, J.
Struct. Constr. Eng. AIJ 561 (2002) 237–244 (in Japanese).",24.3,fcy100,C20A-2A,452,23.22116758,0,216.4,216.4,6.66,108.2,649.2,0,0,3568
"T. Yamamoto, J. Kawaguchi, S. Morino, Experimental study of the size effect on the
behaviour of concrete filled circular steel tube columns under axial compression, J.
Struct. Constr. Eng. AIJ 561 (2002) 237–244 (in Japanese).",40.2,fcy100,C10A-3A-1,371,38.41526488,0,101.7,101.7,3.04,50.85,305.1,0,0,800
"T. Yamamoto, J. Kawaguchi, S. Morino, Experimental study of the size effect on the
behaviour of concrete filled circular steel tube columns under axial compression, J.
Struct. Constr. Eng. AIJ 561 (2002) 237–244 (in Japanese).",40.2,fcy100,C10A-3A-2,371,38.41526488,0,101.3,101.3,3.03,50.65,303.9,0,0,742
"T. Yamamoto, J. Kawaguchi, S. Morino, Experimental study of the size effect on the
behaviour of concrete filled circular steel tube columns under axial compression, J.
Struct. Constr. Eng. AIJ 561 (2002) 237–244 (in Japanese).",38.2,fcy100,C20A-3A,452,36.50405767,0,216.4,216.4,6.63,108.2,649.2,0,0,4023
"T. Yamamoto, J. Kawaguchi, S. Morino, Experimental study of the size effect on the
behaviour of concrete filled circular steel tube columns under axial compression, J.
Struct. Constr. Eng. AIJ 561 (2002) 237–244 (in Japanese).",51.3,fcy100,C10A-4A-1,371,49.02246488,0,101.9,101.9,3.04,50.95,305.7,0,0,877
"T. Yamamoto, J. Kawaguchi, S. Morino, Experimental study of the size effect on the
behaviour of concrete filled circular steel tube columns under axial compression, J.
Struct. Constr. Eng. AIJ 561 (2002) 237–244 (in Japanese).",51.3,fcy100,C10A-4A-2,371,49.02246488,0,101.5,101.5,3.05,50.75,304.5,0,0,862
"T. Yamamoto, J. Kawaguchi, S. Morino, Experimental study of the size effect on the
behaviour of concrete filled circular steel tube columns under axial compression, J.
Struct. Constr. Eng. AIJ 561 (2002) 237–244 (in Japanese).",46.8,fcy100,C20A-4A,452,44.72224867,0,216.4,216.4,6.65,108.2,649.2,0,0,4214
"T. Yamamoto, J. Kawaguchi, S. Morino, Experimental study of the size effect on the
behaviour of concrete filled circular steel tube columns under axial compression, J.
Struct. Constr. Eng. AIJ 561 (2002) 237–244 (in Japanese).",24.2,fcy100,C30A-2A,331,23.12560722,0,318.3,318.3,10.34,159.15,903.9,0,0,6565
"T. Yamamoto, J. Kawaguchi, S. Morino, Experimental study of the size effect on the
behaviour of concrete filled circular steel tube columns under axial compression, J.
Struct. Constr. Eng. AIJ 561 (2002) 237–244 (in Japanese).",39.2,fcy100,C30A-3A,339,37.45966128,0,318.3,318.3,10.35,159.15,903.9,0,0,7933
"T. Yamamoto, J. Kawaguchi, S. Morino, Experimental study of the size effect on the
behaviour of concrete filled circular steel tube columns under axial compression, J.
Struct. Constr. Eng. AIJ 561 (2002) 237–244 (in Japanese).",52.2,fcy100,C30A-4A,339,49.88250813,0,318.5,318.5,10.38,159.25,903.9,0,0,8289
"K. Sakino, H. Nakahara, S. Morino, I. Nishiyama, Behavior of centrally loaded concrete-filled steel-tube short columns, J Struct Eng, 2004;130: 180-188.",25.4,fcy100,CC4-A-2,308,24.27233154,0,149,149,2.96,74.5,447,0,0,941
"K. Sakino, H. Nakahara, S. Morino, I. Nishiyama, Behavior of centrally loaded concrete-filled steel-tube short columns, J Struct Eng, 2004;130: 180-188.",40.5,fcy100,CC4-A-4-1,308,38.70194596,0,149,149,2.96,74.5,447,0,0,1064
"K. Sakino, H. Nakahara, S. Morino, I. Nishiyama, Behavior of centrally loaded concrete-filled steel-tube short columns, J Struct Eng, 2004;130: 180-188.",40.5,fcy100,CC4-A-4-2,308,38.70194596,0,149,149,2.96,74.5,447,0,0,1080
"K. Sakino, H. Nakahara, S. Morino, I. Nishiyama, Behavior of centrally loaded concrete-filled steel-tube short columns, J Struct Eng, 2004;130: 180-188.",77,fcy100,CC4-A-8,308,73.58147751,0,149,149,2.96,74.5,447,0,0,1781
"K. Sakino, H. Nakahara, S. Morino, I. Nishiyama, Behavior of centrally loaded concrete-filled steel-tube short columns, J Struct Eng, 2004;130: 180-188.",25.4,fcy100,CC6-A-2,576,24.27233154,0,122,122,4.54,61,366,0,0,1509
