Repository: Serali-Nerri/xgboost

# CFST柱极限承载力预测 - XGBoost ML管道

## 项目概述

本项目是一个完整的机器学习管道，用于预测混凝土填充钢管（CFST）柱的极限承载力。采用XGBoost算法，提供从数据加载、预处理、模型训练、评估到预测的全流程解决方案。

### 核心特性

- **模块化设计**：清晰的模块分离，便于维护和扩展
- **特征工程支持**：处理无量纲参数，剔除几何参数实现多截面统一预测
- **自动化超参数优化**：集成Optuna框架进行超参数搜索，支持持久化存储和断点续训
- **智能参数加载**：自动加载最优参数，无需手动配置
- **特征选择**：迭代剔除法自动寻找最优特征子集
- **多维度评估**：集成R²、RMSE、MAE、MAPE、COV等工程指标
- **可视化分析**：提供预测散点图、特征重要性图和学习曲线
- **COV稳定性指标**：特别添加变异系数评估模型预测稳定性

---

## 环境要求

### 系统要求
- Python 3.8+
- 8GB+ RAM（推荐16GB）
- 5GB+ 可用磁盘空间

### Python依赖
- pandas &gt;= 1.5.0
- numpy &gt;= 1.23.0
- xgboost &gt;= 1.7.0
- scikit-learn &gt;= 1.2.0
- matplotlib &gt;= 3.6.0
- seaborn &gt;= 0.12.0
- optuna &gt;= 3.0.0
- joblib &gt;= 1.2.0

---

File: data/raw/all_dedup.csv (part 46 of 46)
Ref.No.,fc (MPa),type (规格备注),试件标号,fy (MPa),fcy150,R再生骨料取代率(%),b (mm),h (mm),t (mm),r0 (mm),L (mm),e1 (mm),e2 (mm),Nexp (kN)
"K. Sakino, H. Nakahara, S. Morino, I. Nishiyama, Behavior of centrally loaded concrete-filled steel-tube short columns, J Struct Eng, 2004;130: 180-188.",40.5,fcy100,CC6-A-4-1,576,38.70194596,0,122,122,4.54,61,366,0,0,1657
"K. Sakino, H. Nakahara, S. Morino, I. Nishiyama, Behavior of centrally loaded concrete-filled steel-tube short columns, J Struct Eng, 2004;130: 180-188.",40.5,fcy100,CC6-A-4-2,576,38.70194596,0,122,122,4.54,61,366,0,0,1663
"K. Sakino, H. Nakahara, S. Morino, I. Nishiyama, Behavior of centrally loaded concrete-filled steel-tube short columns, J Struct Eng, 2004;130: 180-188.",77,fcy100,CC6-A-8,576,73.58147751,0,122,122,4.54,61,366,0,0,2100
"K. Sakino, H. Nakahara, S. Morino, I. Nishiyama, Behavior of centrally loaded concrete-filled steel-tube short columns, J Struct Eng, 2004;130: 180-188.",25.4,fcy100,CC6-C-2,507,24.27233154,0,239,239,4.54,119.5,717,0,0,3035
"K. Sakino, H. Nakahara, S. Morino, I. Nishiyama, Behavior of centrally loaded concrete-filled steel-tube short columns, J Struct Eng, 2004;130: 180-188.",40.5,fcy100,CC6-C-4-1,507,38.70194596,0,238,238,4.54,119,714,0,0,3583
"K. Sakino, H. Nakahara, S. Morino, I. Nishiyama, Behavior of centrally loaded concrete-filled steel-tube short columns, J Struct Eng, 2004;130: 180-188.",40.5,fcy100,CC6-C-4-2,507,38.70194596,0,238,238,4.54,119,714,0,0,3647
"K. Sakino, H. Nakahara, S. Morino, I. Nishiyama, Behavior of centrally loaded concrete-filled steel-tube short columns, J Struct Eng, 2004;130: 180-188.",77,fcy100,CC6-C-8,507,73.58147751,0,238,238,4.54,119,714,0,0,5578
"K. Sakino, H. Nakahara, S. Morino, I. Nishiyama, Behavior of centrally loaded concrete-filled steel-tube short columns, J Struct Eng, 2004;130: 180-188.",25.4,fcy100,CC8-A-2,853,24.27233154,0,108,108,6.47,54,324,0,0,2275
"K. Sakino, H. Nakahara, S. Morino, I. Nishiyama, Behavior of centrally loaded concrete-filled steel-tube short columns, J Struct Eng, 2004;130: 180-188.",40.5,fcy100,CC8-A-4-1,853,38.70194596,0,109,109,6.47,54.5,327,0,0,2446
"K. Sakino, H. Nakahara, S. Morino, I. Nishiyama, Behavior of centrally loaded concrete-filled steel-tube short columns, J Struct Eng, 2004;130: 180-188.",40.5,fcy100,CC8-A-4-2,853,38.70194596,0,108,108,6.47,54,324,0,0,2402
"K. Sakino, H. Nakahara, S. Morino, I. Nishiyama, Behavior of centrally loaded concrete-filled steel-tube short columns, J Struct Eng, 2004;130: 180-188.",77,fcy100,CC8-A-8,853,73.58147751,0,108,108,6.47,54,324,0,0,2713
"K. Sakino, H. Nakahara, S. Morino, I. Nishiyama, Behavior of centrally loaded concrete-filled steel-tube short columns, J Struct Eng, 2004;130: 180-188.",25.4,fcy100,CC8-C-2,843,24.27233154,0,222,222,6.47,111,666,0,0,4964
"K. Sakino, H. Nakahara, S. Morino, I. Nishiyama, Behavior of centrally loaded concrete-filled steel-tube short columns, J Struct Eng, 2004;130: 180-188.",40.5,fcy100,CC8-C-4-1,843,38.70194596,0,222,222,6.47,111,666,0,0,5638
"K. Sakino, H. Nakahara, S. Morino, I. Nishiyama, Behavior of centrally loaded concrete-filled steel-tube short columns, J Struct Eng, 2004;130: 180-188.",40.5,fcy100,CC8-C-4-2,843,38.70194596,0,222,222,6.47,111,666,0,0,5714
"K. Sakino, H. Nakahara, S. Morino, I. Nishiyama, Behavior of centrally loaded concrete-filled steel-tube short columns, J Struct Eng, 2004;130: 180-188.",77,fcy100,CC8-C-8,843,73.58147751,0,222,222,6.47,111,666,0,0,7304
"K. Sakino, H. Nakahara, S. Morino, I. Nishiyama, Behavior of centrally loaded concrete-filled steel-tube short columns, J Struct Eng, 2004;130: 180-188.",25.4,fcy100,CC4-C-2,279,24.27233154,0,301,301,2.96,150.5,903,0,0,2382
"K. Sakino, H. Nakahara, S. Morino, I. Nishiyama, Behavior of centrally loaded concrete-filled steel-tube short columns, J Struct Eng, 2004;130: 180-188.",41.1,fcy100,CC4-C-4-1,279,39.27530812,0,300,300,2.96,150,900,0,0,3277
"K. Sakino, H. Nakahara, S. Morino, I. Nishiyama, Behavior of centrally loaded concrete-filled steel-tube short columns, J Struct Eng, 2004;130: 180-188.",41.1,fcy100,CC4-C-4-2,279,39.27530812,0,300,300,2.96,150,900,0,0,3152
"K. Sakino, H. Nakahara, S. Morino, I. Nishiyama, Behavior of centrally loaded concrete-filled steel-tube short columns, J Struct Eng, 2004;130: 180-188.",80.3,fcy100,CC4-C-8,279,76.7349694,0,301,301,2.96,150.5,903,0,0,5540
"K. Sakino, H. Nakahara, S. Morino, I. Nishiyama, Behavior of centrally loaded concrete-filled steel-tube short columns, J Struct Eng, 2004;130: 180-188.",25.4,fcy100,CC8-D-2,823,24.27233154,0,337,337,6.47,168.5,1011,0,0,8475
"K. Sakino, H. Nakahara, S. Morino, I. Nishiyama, Behavior of centrally loaded concrete-filled steel-tube short columns, J Struct Eng, 2004;130: 180-188.",41.1,fcy100,CC8-D-4-1,823,39.27530812,0,337,337,6.47,168.5,1011,0,0,9668
"K. Sakino, H. Nakahara, S. Morino, I. Nishiyama, Behavior of centrally loaded concrete-filled steel-tube short columns, J Struct Eng, 2004;130: 180-188.",41.1,fcy100,CC8-D-4-2,823,39.27530812,0,337,337,6.47,168.5,1011,0,0,9835
"K. Sakino, H. Nakahara, S. Morino, I. Nishiyama, Behavior of centrally loaded concrete-filled steel-tube short columns, J Struct Eng, 2004;130: 180-188.",85.1,fcy100,CC8-D-8,823,81.3218667,0,337,337,6.47,168.5,1011,0,0,13776
"K. Sakino, H. Nakahara, S. Morino, I. Nishiyama, Behavior of centrally loaded concrete-filled steel-tube short columns, J Struct Eng, 2004;130: 180-188.",25.4,fcy100,CC6-D-2,525,24.27233154,0,361,361,4.54,180.5,1083,0,0,5633
"K. Sakino, H. Nakahara, S. Morino, I. Nishiyama, Behavior of centrally loaded concrete-filled steel-tube short columns, J Struct Eng, 2004;130: 180-188.",41.1,fcy100,CC6-D-4-1,525,39.27530812,0,361,361,4.54,180.5,1083,0,0,7260
"K. Sakino, H. Nakahara, S. Morino, I. Nishiyama, Behavior of centrally loaded concrete-filled steel-tube short columns, J Struct Eng, 2004;130: 180-188.",41.1,fcy100,CC6-D-4-2,525,39.27530812,0,360,360,4.54,180,1080,0,0,7045
"K. Sakino, H. Nakahara, S. Morino, I. Nishiyama, Behavior of centrally loaded concrete-filled steel-tube short columns, J Struct Eng, 2004;130: 180-188.",85.1,fcy100,CC6-D-8,525,81.3218667,0,360,360,4.54,180,1080,0,0,11505
"K. Sakino, H. Nakahara, S. Morino, I. Nishiyama, Behavior of centrally loaded concrete-filled steel-tube short columns, J Struct Eng, 2004;130: 180-188.",25.4,fcy100,CC4-D-2,279,24.27233154,0,450,450,2.96,225,1350,0,0,4415
"K. Sakino, H. Nakahara, S. Morino, I. Nishiyama, Behavior of centrally loaded concrete-filled steel-tube short columns, J Struct Eng, 2004;130: 180-188.",41.1,fcy100,CC4-D-4-1,279,39.27530812,0,450,450,2.96,225,1350,0,0,6870
"K. Sakino, H. Nakahara, S. Morino, I. Nishiyama, Behavior of centrally loaded concrete-filled steel-tube short columns, J Struct Eng, 2004;130: 180-188.",41.1,fcy100,CC4-D-4-2,279,39.27530812,0,450,450,2.96,225,1350,0,0,6985
"K. Sakino, H. Nakahara, S. Morino, I. Nishiyama, Behavior of centrally loaded concrete-filled steel-tube short columns, J Struct Eng, 2004;130: 180-188.",85.1,fcy100,CC4-D-8,279,81.3218667,0,450,450,2.96,225,1350,0,0,11665
"Hiroaki Kitoh, Takashi Koyabu, Keisuke Sahara and Keiichiro Sonoda. Concrete filled circular steel tubular stubs with a large ratio of diameter to thickness under compression. Journal of Japan Society of Civil Engineers. 2004, No.759/I-67:25-36. [in Japanese].",25.6,fcy100,C24-130,287,24.46345226,0,299.98,299.98,2.12,149.99,1000,0,0,2671
"Hiroaki Kitoh, Takashi Koyabu, Keisuke Sahara and Keiichiro Sonoda. Concrete filled circular steel tubular stubs with a large ratio of diameter to thickness under compression. Journal of Japan Society of Civil Engineers. 2004, No.759/I-67:25-36. [in Japanese].",25.6,fcy100,C24-190,265,24.46345226,0,299.83,299.83,1.51,149.915,1000,0,0,2254
"Hiroaki Kitoh, Takashi Koyabu, Keisuke Sahara and Keiichiro Sonoda. Concrete filled circular steel tubular stubs with a large ratio of diameter to thickness under compression. Journal of Japan Society of Civil Engineers. 2004, No.759/I-67:25-36. [in Japanese].",25.6,fcy100,C24-250,210,24.46345226,0,299.84,299.84,1.17,149.92,1000,0,0,2124
"Hiroaki Kitoh, Takashi Koyabu, Keisuke Sahara and Keiichiro Sonoda. Concrete filled circular steel tubular stubs with a large ratio of diameter to thickness under compression. Journal of Japan Society of Civil Engineers. 2004, No.759/I-67:25-36. [in Japanese].",25.6,fcy100,C24-300,176,24.46345226,0,299.67,299.67,0.96,149.835,1000,0,0,1957
"Hiroaki Kitoh, Takashi Koyabu, Keisuke Sahara and Keiichiro Sonoda. Concrete filled circular steel tubular stubs with a large ratio of diameter to thickness under compression. Journal of Japan Society of Civil Engineers. 2004, No.759/I-67:25-36. [in Japanese].",33.5,fcy100,C40-070,289,32.01272073,0,299.85,299.85,4.2,149.925,1000,0,0,4314
"Hiroaki Kitoh, Takashi Koyabu, Keisuke Sahara and Keiichiro Sonoda. Concrete filled circular steel tubular stubs with a large ratio of diameter to thickness under compression. Journal of Japan Society of Civil Engineers. 2004, No.759/I-67:25-36. [in Japanese].",33.5,fcy100,C40-130,251,32.01272073,0,299.76,299.76,2.1,149.88,1000,0,0,3779
"Hiroaki Kitoh, Takashi Koyabu, Keisuke Sahara and Keiichiro Sonoda. Concrete filled circular steel tubular stubs with a large ratio of diameter to thickness under compression. Journal of Japan Society of Civil Engineers. 2004, No.759/I-67:25-36. [in Japanese].",33.5,fcy100,C40-250,238,32.01272073,0,299.76,299.76,1.14,149.88,1000,0,0,3134
"Hiroaki Kitoh, Takashi Koyabu, Keisuke Sahara and Keiichiro Sonoda. Concrete filled circular steel tubular stubs with a large ratio of diameter to thickness under compression. Journal of Japan Society of Civil Engineers. 2004, No.759/I-67:25-36. [in Japanese].",25.6,fcy100,C24-070,281,24.46345226,0,300.1,300.1,4.17,150.05,1000,0,0,3464
"Hiroaki Kitoh, Takashi Koyabu, Keisuke Sahara and Keiichiro Sonoda. Concrete filled circular steel tubular stubs with a large ratio of diameter to thickness under compression. Journal of Japan Society of Civil Engineers. 2004, No.759/I-67:25-36. [in Japanese].",25.6,fcy100,C24-100,321,24.46345226,0,300.12,300.12,3.08,150.06,1000,0,0,3016
"Hiroaki Kitoh, Takashi Koyabu, Keisuke Sahara and Keiichiro Sonoda. Concrete filled circular steel tubular stubs with a large ratio of diameter to thickness under compression. Journal of Japan Society of Civil Engineers. 2004, No.759/I-67:25-36. [in Japanese].",33.5,fcy100,C40-100,243,32.01272073,0,300.21,300.21,2.97,150.105,1000,0,0,4048
"Hiroaki Kitoh, Takashi Koyabu, Keisuke Sahara and Keiichiro Sonoda. Concrete filled circular steel tubular stubs with a large ratio of diameter to thickness under compression. Journal of Japan Society of Civil Engineers. 2004, No.759/I-67:25-36. [in Japanese].",33.5,fcy100,C40-200,240,32.01272073,0,300.26,300.26,1.46,150.13,1000,0,0,2952
"Hiroaki Kitoh, Takashi Koyabu, Keisuke Sahara and Keiichiro Sonoda. Concrete filled circular steel tubular stubs with a large ratio of diameter to thickness under compression. Journal of Japan Society of Civil Engineers. 2004, No.759/I-67:25-36. [in Japanese].",33.5,fcy100,C40-310,274,32.01272073,0,300.02,300.02,0.94,150.01,1000,0,0,3143
"Giakoumelis G, Lam D. Axial capacity of circular concrete-filled tube columns. Journal of Constructional Steel Research 2004;60(7):1049 68.",31.4,fcu150,C3,343,25.14935006,0,114.4,114.4,3.98,57.2,300,0,0,948
"Giakoumelis G, Lam D. Axial capacity of circular concrete-filled tube columns. Journal of Constructional Steel Research 2004;60(7):1049 68.",93.6,fcu150,C4,343,83.84725023,0,114.6,114.6,3.99,57.3,300,0,0,1308
"Giakoumelis G, Lam D. Axial capacity of circular concrete-filled tube columns. Journal of Constructional Steel Research 2004;60(7):1049 68.",34.7,fcu150,C7,365,28.09362942,0,114.9,114.9,4.91,57.45,300,0,0,1380
"Giakoumelis G, Lam D. Axial capacity of circular concrete-filled tube columns. Journal of Constructional Steel Research 2004;60(7):1049 68.",104.9,fcu150,C8,365,95.00833737,0,115,115,4.92,57.5,300,0,0,1787
"Giakoumelis G, Lam D. Axial capacity of circular concrete-filled tube columns. Journal of Constructional Steel Research 2004;60(7):1049 68.",57.6,fcu150,C9,365,49.16927707,0,115,115,5.02,57.5,300,0,0,1413
"Giakoumelis G, Lam D. Axial capacity of circular concrete-filled tube columns. Journal of Constructional Steel Research 2004;60(7):1049 68.",57.6,fcu150,C11,343,49.16927707,0,114.3,114.3,3.75,57.15,300,0,0,1067
"Giakoumelis G, Lam D. Axial capacity of circular concrete-filled tube columns. Journal of Constructional Steel Research 2004;60(7):1049 68.",31.9,fcu150,C12,343,25.59359082,0,114.3,114.3,3.85,57.15,300,0,0,998
"Giakoumelis G, Lam D. Axial capacity of circular concrete-filled tube columns. Journal of Constructional Steel Research 2004;60(7):1049 68.",98.9,fcu150,C14,343,89.06815756,0,114.5,114.5,3.84,57.25,300,0,0,1359
"Zhang S, Wang Y. Failure modes of short columns of high-strength concrete filled steel tubes. China Civil Engineering Journal 2004;37(9):1 10 [in
Chinese].",77.1,fcu100,H-F-3-314h,392,64.46852929,0,133.1,133.1,5.43,66.55,397,0,0,1915
"Lin-Hai Han, Guo-Huang Yao,Experimental behaviour of thin-walled hollow
structural steel (HSS) columns filled
with self-consolidating concrete (SCC),Thin-Walled Structures 42 (2004) 1357–1377.",58.5,"Cube,size not specified, assumed as fcu150",scsc1-1,303.5,50.0163276,0,100,100,3,50,300,0,0,708
"Lin-Hai Han, Guo-Huang Yao,Experimental behaviour of thin-walled hollow
structural steel (HSS) columns filled
with self-consolidating concrete (SCC),Thin-Walled Structures 42 (2004) 1357–1377.",58.5,"Cube,size not specified, assumed as fcu150",scsc1-2,303.5,50.0163276,0,100,100,3,50,300,0,0,820
"Lin-Hai Han, Guo-Huang Yao,Experimental behaviour of thin-walled hollow
structural steel (HSS) columns filled
with self-consolidating concrete (SCC),Thin-Walled Structures 42 (2004) 1357–1377.",58.5,"Cube,size not specified, assumed as fcu150",sch1-1,303.5,50.0163276,0,100,100,3,50,300,0,0,766
"Lin-Hai Han, Guo-Huang Yao,Experimental behaviour of thin-walled hollow
structural steel (HSS) columns filled
with self-consolidating concrete (SCC),Thin-Walled Structures 42 (2004) 1357–1377.",58.5,"Cube,size not specified, assumed as fcu150",sch1-2,303.5,50.0163276,0,100,100,3,50,300,0,0,820
"Lin-Hai Han, Guo-Huang Yao,Experimental behaviour of thin-walled hollow
structural steel (HSS) columns filled
with self-consolidating concrete (SCC),Thin-Walled Structures 42 (2004) 1357–1377.",58.5,"Cube,size not specified, assumed as fcu150",scv1-1,303.5,50.0163276,0,100,100,3,50,300,0,0,780
"Lin-Hai Han, Guo-Huang Yao,Experimental behaviour of thin-walled hollow
structural steel (HSS) columns filled
with self-consolidating concrete (SCC),Thin-Walled Structures 42 (2004) 1357–1377.",58.5,"Cube,size not specified, assumed as fcu150",scv1-2,303.5,50.0163276,0,100,100,3,50,300,0,0,814
"Lin-Hai Han, Guo-Huang Yao,Experimental behaviour of thin-walled hollow
structural steel (HSS) columns filled
with self-consolidating concrete (SCC),Thin-Walled Structures 42 (2004) 1357–1377.",58.5,"Cube,size not specified, assumed as fcu150",scsc2-1,303.5,50.0163276,0,200,200,3,100,600,0,0,2320
"Lin-Hai Han, Guo-Huang Yao,Experimental behaviour of thin-walled hollow
structural steel (HSS) columns filled
with self-consolidating concrete (SCC),Thin-Walled Structures 42 (2004) 1357–1377.",58.5,"Cube,size not specified, assumed as fcu150",scsc2-2,303.5,50.0163276,0,200,200,3,100,600,0,0,2330
"Lin-Hai Han, Guo-Huang Yao,Experimental behaviour of thin-walled hollow
structural steel (HSS) columns filled
with self-consolidating concrete (SCC),Thin-Walled Structures 42 (2004) 1357–1377.",58.5,"Cube,size not specified, assumed as fcu150",sch2-1,303.5,50.0163276,0,200,200,3,100,600,0,0,2160
"Lin-Hai Han, Guo-Huang Yao,Experimental behaviour of thin-walled hollow
structural steel (HSS) columns filled
with self-consolidating concrete (SCC),Thin-Walled Structures 42 (2004) 1357–1377.",58.5,"Cube,size not specified, assumed as fcu150",sch2-2,303.5,50.0163276,0,200,200,3,100,600,0,0,2160
"Lin-Hai Han, Guo-Huang Yao,Experimental behaviour of thin-walled hollow
structural steel (HSS) columns filled
with self-consolidating concrete (SCC),Thin-Walled Structures 42 (2004) 1357–1377.",58.5,"Cube,size not specified, assumed as fcu150",scv2-1,303.5,50.0163276,0,200,200,3,100,600,0,0,2383
"Lin-Hai Han, Guo-Huang Yao,Experimental behaviour of thin-walled hollow
structural steel (HSS) columns filled
with self-consolidating concrete (SCC),Thin-Walled Structures 42 (2004) 1357–1377.",58.5,"Cube,size not specified, assumed as fcu150",scv2-2,303.5,50.0163276,0,200,200,3,100,600,0,0,2256
